Repository: ckhamdang/ML_perovskite_properties

# ML for Properties in Halide Perovskites
This repository contains the data and codes used in our study of five photovoltaic properties in halide-based perovskites using machine learning.
The dataset used in this study is provided in the "Initial data" folder.

The Pearson correlation coefficients between the compositional input features and the target photovoltaic properties are provided in the "Pearson correlation" folder.

The machine learning codes used to train and evaluate the regression models are provided in the "Regression model" folder. This folder includes the dataset and codes for:

File: Initial data/All_perovskite.csv (part 1 of 74)
entry_id,compound,efficiency (%),Open circuit voltage (V),Short circuit current density (A/m²),Fill factor,Band gap (eV)
--7QgUnINWBA_TA8jw3CCbRCRrcH,MAPbI3,9.8,1.0,133.0,0.74,1.6
--8F7Y4s3uKDX5NP3bucanTkQo8Q,MAPbI3,14.1,0.96,185.9,0.78,
--9aa7m8b7HiItY8dhvSOhYziIQL,MAPbI3,5.5,0.632,161.0,0.57,1.5
--MlWiNv1SKTzJtpJWHqwwxmmsDW,MAPbI3,11.82,0.912,187.60000000000002,0.691,1.6
--MwIi0wc7g_1YhFm95OcLR-Gp1p,MAPbI3,9.46,0.885,181.9,0.588,1.6
--Phx81KXd8q_-bTnwpZPUIWWiVa,MAPbI3,9.9,0.98,207.0,0.49,1.6
--RgE_khB0mtMTpdsdxLae7XuLI0,MAPbI3,18.67,1.04,235.0,0.762,1.6
--UW73hdZx_mJPNrfT2VzqLe_AvE,MAPbI3,6.17,0.7759999999999999,154.3,0.51,1.6
-09A82oyQC9E8fppw2ks3Ys6HfkE,MAPbI3,12.7,,,,1.6
-0IO-XG1_fgMXn1MzZpEZymrVenV,MAPbI3,7.09,0.8440000000000001,124.7,0.6729999999999999,1.5
-0KDqwHqhhDfvD754VHcBJTx47Ls,FAPbI3,13.3,0.95,236.0,0.59,1.48
-0Q6xbgwCbN2vzwpL8ioH4bLWZBw,MAPbI3,15.89,1.0,200.0,0.84,1.6
-0ScmVBFRNWEUx0xmFGJW3b2C6IS,MAPbI3,3.5,1.0,125.0,0.27,1.6
-0YoZGTSuTBeholJDom0fBZwvbcT,MAPbI3,16.13,1.019,211.4,0.75,1.6
-0bINTwBolYR1uWWD_uSXZf_VTno,MAPbI3,4.43,0.82,110.0,0.489,1.6
-0e669DDaRfjtiXOsvq3lwr6V7te,MAPbI3,8.11,0.85,141.1,0.68,1.6
-0jUiKrbQTqLOBTHfUxe_KcfOHrE,MAPbI3,1.7,0.63,74.3,0.36,1.6
-0qukldnioTRu2enzkiKsOg791Y7,MAPbI3,14.8,0.98,233.0,0.65,1.6
-0tQia6n0YoXq_YmCOAaMmPLJu5x,MAPbI3,8.07,0.74,177.2,0.69,1.5499999999999998
-0uSQAIflzMrFQpxVkZ-3hRuS7K6,MAPbI3,15.2,1.02,214.1,0.7,1.6
-0uV65nvDsjyiK9JNzwbnYtZ5U_N,MAPbI3,3.5,0.85,135.0,0.3,1.6
-1NTsx5Cpuqo-uo4Km9hmgf6Dx_D,FA0.85MA0.15PbBr0.45I2.55,19.2,1.03,237.0,0.79,1.5499999999999998
-1QN9t4q0tQqW6gh7DLctV6y2crY,Cs0.05FA0.76MA0.16PbBr0.48I2.52,8.52,1.04,190.0,0.43,
-1rCXXydffwp7K0rCTZ-c5WXvZfT,MAPbI3,11.01,0.933,204.20000000000002,0.578,1.6
-1rrUzzQ_OglpamnXZJO9cHmeniz,MAPbI3,13.9,0.95,216.0,0.672,1.6
-1uxHuGKv0vQW3RD6J9WTfu4WLR1,MAPbI3,9.6,0.93,174.0,0.59,1.6
-2FFGlcl7feqBbbOUzn7DVR9qssg,FA0.83MA0.17PbBr0.51I2.49,15.7,1.08,199.0,0.74,
-2JQhK2Mr1PXNWV50MqAHYkXDUWd,Cs0.05FA0.81MA0.14PbBr0.43I2.57,15.38,1.111,198.6,0.6970000000000001,
-2MiDsCVhb6Tgefb-PA8ljd2RN5B,MAPbI3,12.8,1.0,200.0,0.64,1.5
-2SnHBkqHaj5mAgg-lpGRXkCkn3M,MAPbI3,10.7,0.93,159.4,0.72,1.58
-2anzhUTjTWy1BKW82C9I7eU3tVM,MAPbI3,11.5,0.8,208.0,0.7,1.6
-2ftPOPxzDTdyqgk_ZZ7DwgcWh9G,MAPbI3,18.42,1.11,224.4,0.782,1.6
-2khfF1ZpadycdfA_1kFr6tLYDVC,MAPbI3,14.89,1.085,197.77999999999997,0.718,1.58
-2sDwefm6e_RtsbGXsAi2ruwB2hr,Cs0.05FA0.7885MA0.1615PbBr0.34I2.66,3.5,,,0.26,
-31pPlyLgDI6jps4eLOb09vvwHYK,MAPbI3,11.7,0.98,183.0,0.631,1.6
-399oNlZHB5GQyMoXrfyWd8e_1rQ,MAPbI3,11.6,1.01,173.0,0.664,1.6
-3QEUHaf-qG4ZBNliGOImiX_rSzW,Cs0.08FA0.77MA0.15PbBr0.51I2.49,11.36,0.915,173.73000000000002,0.715,1.6
-3XC68jebr4VwQQLHP1Uai89RhTw,MAPb0.75Sn0.25Br1.8I1.2,11.11,0.99,151.6,0.74,1.73
-3Yiof1nBYp2p7wEKKcyqCw1oM4Z,MAPbI3,12.21,0.83,217.0,0.68,1.6
-3_TKBIqU31x67M0xYnSX-TyifrA,MAPbI3,7.7,0.8,164.0,0.45,1.6
-3_vhlPHDIHbt8wwopiIEUY7uo12,MAPbI3,13.28,1.05,193.0,0.66,1.6
-3gSpkn8nyAHHEDfGtmGBI0NfMAT,MAPbI3,7.2,0.8540000000000001,192.0,0.436,1.6
-3jEr11Mqu3sbb-n9-Bt2ycV3S1U,FASnI3,8.62,0.632,203.70000000000002,0.693,
-3n0FUBOUS8tY54ZFdl5osAvP70Z,Cs0.05FA0.79MA0.16PbBr0.51I2.49,19.25,1.14,225.6,0.75,
-3sEJVgc_uDlPbw8iViXCLy7kARP,MAPbI3,9.11,0.885,151.1,0.6809999999999999,1.6
-3yvLC22SfF26QvSW6AoUOiZvIl2,MAPbI3,14.57,1.04,203.2,0.7140000000000001,1.6
-495RhfW4sybP1vt5X4LqdcHLXTB,Cs0.05FA0.79MA0.16PbBr0.51I2.49,19.5,0.023,11.129999999999999,0.764,
-4ETdWoopgtP-gC7Glvv7BgdPB-c,MAPbI3,19.19,1.04,225.6,0.8170000000000001,1.6
-4FXTC5S4AHNS_-3HU1VKkGxfLKF,Cs0.05FA0.8075MA0.1425PbBr0.45I2.55,18.87,1.1,232.8,0.74,1.6
-4kZs-XQfI9yZ_8Ic6xdaZs-zeaA,MAPbI3,14.07,0.92,196.0,0.78,1.61
-4v_qAoo51EQQUzGneMA6czdVed-,MAPbI3,12.73,0.85,228.70000000000002,0.65,1.6
-4z5hW3amTxfasM1muJtJRt7FwHi,KBABiTeO6,0.03,0.67,0.4,0.53,1.94
-51EqaQJIRFh2DwKz8GEzaRuQ3iH,MAPbI3,15.71,1.072,211.8,0.71,1.5
-52p6pQ-RIOW5d6zsIMjFCt0CWjE,MAPbI3,19.52,1.1,221.0,0.8,1.6
-5Y-cWrBimLvwD8LFCturjR2W_Kw,Cs0.2FA0.8PbI3,13.9,0.91,245.0,0.62,
-5fSNlNqSTpmJsbkEquH4Un76tol,Cs0.05FA0.79MA0.16PbBr0.5I2.5,16.17,1.037,214.60000000000002,0.726,1.558
-5riEtpGlvnQDXdtyMNYLbEydK5j,MAPbI3,16.06,1.065,218.29999999999998,0.691,1.6
-5sO2dbkbtuhyGagXl2hNaXvO753,MAPbI3,11.42,0.894,189.3,0.675,1.5
-61mMhFs6q8m_Sqkfc8JP0pD2yZX,MAPbI3,3.9,0.901,130.0,0.336,1.6
-62Tnuo-R5CXisLqbJz4Onxst3oS,Cs0.05FA0.79MA0.16PbBr0.51I2.49,25.26,0.804,273.09999999999997,0.748,
-6B7F7Xi7xaPzCjPHcsOn1T_SPN6,MAPbI3,12.33,0.952,205.33999999999997,0.631,1.6
-6KS2IIq6LKM0oGyivd5KflEQnEy,MAPbI3,13.97,0.997,190.2,0.736,1.51
-6WALMjHEJMcD2HBd9i6UZzxynVm,MAPb0.9Sb0.1I3,9.48,0.937,173.70000000000002,0.557,
-6h2G96GkmCPYPIqdXaq8HCWu5jf,MAPbI3,11.37,0.997,188.1,0.61,1.6
-6qG3qZAyIrdkP9MRxWqWv1QD0O6,MAPbI3,15.9,1.0490000000000002,198.0,0.7659999999999999,1.6
-6wIdM0nN9Pyp8-JSqcbftOk1SfF,MAPbI3,16.16,1.01,161.6,0.69,1.6
-76tdyCa0F0EEKeDBzXMhZ72qI0A,MAPbI3,12.34,0.88,225.39999999999998,0.622,1.5
-77GfquuSzM3Z1tsm15EKOseiVP_,MA3Bi2I9,0.08,0.584,3.7,0.3829999999999999,
-78Ilrb8NLbwNPncr6BJkeCT0DVZ,MAPbI3,13.1,1.0,194.0,0.67,1.5499999999999998
-7B2bBeX_4ziXdDC5JnMy4XY_aHm,MAPbI3,9.6,1.035,139.0,0.67,1.5
-7EGtqghrZo6c9R3goGVL01jssgf,MAPbI3,6.82,0.82,227.0,0.419,1.6
-7EmjWVRoxE2z-oowqsacZAocg6l,Cs0.08FA0.77MA0.15PbBr0.51I2.49,9.3,0.742,183.72,0.683,1.6
-7M8qe4wtT5gCQrCpDQGhbZH7-8A,MAPbI3,9.63,0.02,9.030000000000001,0.536,1.5499999999999998
-7MYdDRfgoRsp5vfrQ9pRwmHbePn,MAPbI3,13.75,1.025,186.9,0.72,1.6
-7Yl-S0GiGdRqtLEoA3nmlIRbkXh,MAPbI3,8.29,0.9,176.0,0.52,1.6
-7_3IDb7715g0wK4QBMp7ZlwUOru,(DMA)PbI3,10.5,0.899,196.0,0.6,
-7piLcgM52oBNobrNdwoD43R7WHh,Ag2Bi3I11,0.28,0.54,14.6,0.36,1.9199999999999997
-86OdiVrUerbNRG0l9aObwIgg5LP,CsPbI3,5.81,0.68,143.3,0.6,
-89kmkbexGQ6nG5R4tZIU41Rqmvi,CsPbBrI2,11.87,1.17,126.89999999999999,0.799,1.91
-8bJNr0c-rH9rePWgKKctezx5hdY,MAPbI3,8.23,0.98,183.0,0.4589999999999999,1.6
-8eoN2m9kSmhxQo7FPeKk_IfSsAt,CsPbBrI2,13.33,1.21,139.3,0.79,1.9199999999999997
-8fx0nOP-T93nPKH-O50ZRAjkye-,MAPbI3,8.71,0.78,183.1,0.61,1.56
-8mmSYLHwbETckXhNat04MOqtlT6,MAPbI3,6.61,0.73,169.0,0.5379999999999999,
-92GY2Jdtot3Pk9Xi_0FnX6B5nwZ,MAPbI3,11.2,0.92,194.5,0.62,1.59
-9CEg-5vH3kzmciu2hWm02XnKXbx,MAPbI3,3.2,1.01,77.69999999999999,0.412,1.6
-9jRrf047nZpe-D5sHevb4xOWV-S,MAPbI3,10.6,0.97,189.0,0.57,1.6
-9tF1l-qy0GTpenODIqeSO5f-eQn,BA2MA3Pb4I13,10.01,1.01,166.1,0.525,
-9wQc8Sn0uKmkmx8zHMLbpFQHDUO,FA0.85MA0.15PbBr0.45I2.55,19.8,1.13,225.79999999999998,0.78,1.6200000000000003
-9znkqAe0yNa8iJe2PkzWJm7DiTB,MAPbI3,14.29,0.97,227.8,0.64,1.6
-A76pSRn1MC8N9noYxvIuy003Cjx,CsSnI3,1.46,0.35,84.39999999999999,0.49,
-A8OjJPua4mcaou3gByGWXL5rHpj,Cs0.05FA0.7885MA0.1615PbBr0.4845I2.51555,18.79,1.13,215.9,0.77,1.6
-ACSoNy25cka_6ffzyWz_vH_t6ZL,MAPbI3,6.4,0.78,229.0,0.67,1.6
-AN2Vr1Ewf7_4lZZmyxC78dC6OU7,MAPbI3,4.78,0.91,121.6,0.43,1.59
-ANDkpl8VtIArDGET0iBEm__HYWE,MAPbI3,10.8,0.8,242.0,0.556,1.6
-ANz0L4yXpTsvZVe0HkXc8Nvcu2e,FA0.9MA0.1PbBr0.1I2.9,21.52,1.13,236.9,0.8059999999999999,1.6800000000000002
-AZLcSTPr62SoPoBslJ9L5tcuCvp,((CH3)3S)2SnI6,1.12,0.49,43.4,0.53,
-Amj6MhqKJEaUGEnpB4JEX7jce_m,CsPb0.99Zn0.01Br3,6.59,1.453,58.099999999999994,0.7809999999999999,
-AsNAiPX7IwMDjlLsI-QLpiSg1V5,CsPbBrI2,13.4,1.185,146.7,0.8079999999999999,
-Av_5bsqxxiutcMlAI3SzT1rAs8d,MAPbI3,11.26,0.86,211.29999999999998,0.62,1.5300000000000002
-B0zs6OXhI_s9fepWfiSn9ZzaTVr,MAPbI3,11.1,0.94,211.0,0.557,1.57
-B7fQ2PI0qkQQj25NQWVor2pEaTN,MAPbI3,10.8,1.043,156.9,0.66,1.6
-BFgC8f4mXxRR2QcoTs59_lJw8Gk,MAPbI3,11.28,0.98,182.60000000000002,0.632,1.6
-BPLqBJTUyvIaleWUh9i1D4kPkdf,FA0.85MA0.15PbBr0.45I2.55,14.77,1.038,232.0,0.705,
-BYqqkFrOo1FslOGAtuQGGXuU-IQ,MAPbI3,7.19,0.95,166.0,0.455,1.6
-Bbyg0ambA1UiV2VXRIYj_7hnZ5e,MAPbI3,13.22,0.8340000000000001,216.0,0.735,1.6
-Bcj3Y0UoFxFiNfGTrjVC53pts72,MAPbI3,13.9,,,,1.59
-Bcw_t5NYwM4KGQx8ZvOWXhletst,Cs0.125FA0.75MA0.125PbBr0.33I2.67,16.4,1.07,213.0,0.726,
-BfVnNeCYAzjsmXmsitGU7jA7Hpi,MAPbI3,12.49,0.94,194.8,0.68,1.5499999999999998
-BvEGBERwmLfjFIeU2rMIIsGd3cX,Cs0.05FA0.81MA0.14PbBr0.45I2.55,20.14,1.09,238.2,0.7759999999999999,1.63
-ByAu9ZMCPb8uHlzmHqCajoTjevk,Cs0.05FA0.79MA0.16PbBr0.3I2.7,19.15,1.13,225.6,0.75,
-C1Pb32dqAE1xFdoYcBXUEPUWCD9,Cs0.05FA0.79MA0.16PbBr0.51I2.49,18.57,1.1,226.8,0.73,
-C4QYI-CEgyW823QOgjcYan3X9Bs,MAPbI3,9.85,0.91,201.20000000000002,0.5379999999999999,1.6
-CHjD1b1jzK1P5IKbmIiPtK2KVnt,MAPbI3,16.3,1.05,212.0,0.73,1.6
-CNEiFJf-z8iqcN6uDHC_0j5mlRw,MAPbI3,10.61,0.82,191.4,0.674,1.5
-CS8pQzrzoQeeiGXCngGy-TAhPaX,MAPbI3,16.74,1.015,229.8,0.718,1.6
-CSf8IdeFHMosfT_nIIXmwnrkFc_,MAPbI3,0.71,0.95,53.9,0.14,1.6
-CVejRDvfm5L7pLyhcTHV5P-F0Mu,MAPbI3,11.26,0.78,193.6,0.68,
-CVzWLooEuYVBeno6N4myFUTGObb,FA0.85MA0.15PbBr0.45I2.55,11.1,0.96,213.0,0.544,
-CayxscwTxc2mS1dpv3vxbkxlfCw,MAPbI3,5.83,,,,1.59
-CbWvGWFaxL_Ud6pwcOPMj96wokV,Cs0.15Ag3Bi3I9,1.64,0.76,48.6,0.444,1.8600000000000003
-CeFS3-FCt-62PeUya5dhe3NIVmg,MAPbI3,12.5,1.01,196.0,0.628,1.6
-ClJ07zlUT9seUWoYMFw2euGQjHq,FA0.83MA0.17PbBr0.51I2.49,18.0,1.061,230.79999999999998,0.7340000000000001,
-Cve4aSMsl4IXG5UURlgY-KjEByN,FA0.85MA0.15PbBr0.45I2.55,10.73,0.95,167.10000000000002,0.6759999999999999,
-DMR19ElWNfApf30fC7MUMyHVJBq,MAMn0.1Pb0.9I3,5.2,0.56,144.0,0.64,
-DNGrC7wbM6f5G2-WGh1oqlJ7jzr,Cs0.05FA0.75MA0.25Rb0.05PbBr0.25I0.75,20.11,1.207,209.8,0.794,1.6800000000000002
-DcMKPOGWgkoX4Nqrx_HvVEKZqQy,MAPbI3,13.6,1.0,190.0,0.716,1.6
-Dcc-DnWHJeUoV_SJFTbxDP_Ptri,FA0.85MA0.15PbBr0.45I2.55,17.35,1.11,213.6,0.73,1.6
-Ddw3Y9_9TfIHPQpWQ9BjhYni1Vc,MAPbI3,19.75,1.13,223.1,0.7829999999999999,1.6
-Dj9JVp-lqVobYl2YWxjUXvLaIU7,MAPbI3,17.9,1.15,220.0,0.71,1.6
-Dy6iG2HGrzkJzncPL-wKR4GtKx_,MAPb0.5Sn0.5I3,10.3,0.66,233.0,0.6709999999999999,
-EMN_zw6BUNmy7JUbNKOE6XVKSAP,MAPbI3,14.9,1.04,210.0,0.69,1.6
-EQ1iqWRLNxra-sCJnckDdpBhJaN,FA0.76MA0.15PbBr0.48I2.42,15.48,1.12,192.0,0.72,
-EWAIcw5MKkIi21sSPT9tJjxLCsH,MAPbI3,15.08,1.02,214.0,0.68,1.6
-EiGgnDrp1siQAqh-z6OMikb7sn1,BA2Cs1.5MA2.85Pb4I13,12.74,1.01,162.10000000000002,0.69,1.63
-Eu9ro0KBA1oFmRx7T69ws3A8iXY,MAPbI3,14.6,0.96,184.0,0.82,1.6
-F2sFpwSWKEGzbpmA8Y8OtKjkDme,MAPbI3,10.1,0.93,179.0,0.603,1.6
-F7cru5kBugEmtnGSE9RHNnyfu9d,(PyrEA)PbI4,1.3,0.8,24.900000000000002,0.655,2.48
-FPLovrWDH7cKUbrkn76CTJWZmiS,FA0.7MA0.3PbBr0.3I2.9,16.0,1.11,213.0,0.68,
-FdwbA-L-7yj-ytC6jLnXLApyKQe,MAPbI3,12.4,0.981,194.0,0.652,1.6
-G0orPj5q3QgXWuElt_ArYlW3Rq6,MAPbI3,14.9,1.035,212.8,0.708,1.6
-GMKN7O6M11Qe2p7ni2lOeSDZNNb,MAPb0.4Sn0.6Br1.2I1.8,11.9,0.78,209.5,0.73,1.26
-GOEBm4MnnlDvc6Ha10koW0vkhhu,MAPbI3,10.2,0.879,180.0,0.65,1.59
-GYDJO6hSIdhbPFssovzJBXPA7pq,FA0.85MA0.15PbBr0.45I2.55,3.0,0.0139999999999999,5.2,0.42,
-GYg9Kb0poMC8BTQsug4YRF4GdkZ,MAPbI3,15.9,1.03,198.0,0.778,1.6
-GfFjG5SwX46Xx4sOglf-vcVWu_5,MAPbI3,0.3,0.71,8.0,0.472,1.6
-Gn4GE1UBBYkKshhsrtNUrs-TJMb,MAPbI3,5.0,0.95,139.0,0.37,1.6
-Gpe2-BAeeaU-TwMp7a5Q6ADujYR,MAPbI3,7.17,0.98,159.1,0.46,1.6
-Gv-vmZ0D5iLhBzcE5fd9SPQmLol,MAPbI3,10.2,0.84,188.0,0.6459999999999999,1.6
-GwlbcGp4JFYvtnZhOIv6e-8K6QL,Cs0.15FA0.68MA0.17PbBr0.72I2.28,14.9,1.09,187.0,0.724,1.71
-H27pp4PBARUawgaOT3lrvKS7AXy,FA0.85MA0.15PbBr0.45I2.55,17.0,1.11,212.8,0.72,
-H402C1J3lmWVv2FrLq3Ua23L4AY,MAPb1.0I3,9.65,0.89,176.8,0.61,1.5499999999999998
-H8DtiGx131eTKPs3AZ72IkiDG40,MAPbI3,0.19,0.73,12.9,0.2,1.6
-HChfLpp-5tSBTnbopNwLgWRe1lT,MAPbI3,15.6,1.037,209.1,0.687,1.6
-HKQW9EAonC3faQhSLI7hR-VJ9Ts,MAPbI3,18.72,1.09,222.0,0.7809999999999999,1.6
-HPjenadqU6P_Oet0tPGXErsLCZ3,BA2MA3Pb4I13,7.33,0.98,108.5,0.685,
-HUsKiNH14rBna87xhSkVe7Qw3kd,FA0.85MA0.15PbBr0.45I2.55,16.96,1.05,225.6,0.716,
-HbTzGqjtcc5dzg0SYj8sBBS95a_,MAPbI3,10.02,0.95,170.7,0.63,1.56
-HfJcXv0cS_z6pU1dG4C_p4MmrBr,(EDA)0.015FA0.29MA0.695Pb1.0I3,18.34,1.064,233.79999999999998,0.74,
-HiEFQjjGbjCUq84b9Qt7xOfxi2d,MAPbI3,8.8,0.96,164.1,0.56,1.6
-Hk9QMmDy_cJ2piz7aYoDWQUx9zy,MAPbI3,11.7,0.9,204.0,0.636,1.6
-Hmk2FUWBZxdYH2sGZIsQ6rxXhx6,Cs0.9Ag3Bi2.6I9,2.32,0.69,65.4,0.51,
-IB0k9q8EzB7-GddBYBdCnSSS4Vv,MAPbI3,7.57,0.995,106.6,0.7140000000000001,1.6
-IBwzgNXlZB8bpOEDiHQvbDHN6Y6,MAPbI3,7.2,0.7659999999999999,180.17,0.522,1.54
-IVzfCKz3gEJBujvBBjmBIF578BV,MAPbI3,10.14,0.83,172.10000000000002,0.71,1.6
-IYLlTdNhgDeR4OYl0lKSmiUNCmx,MAPbI3,13.97,1.1,166.9,0.7609999999999999,1.6
-IjfHWd_awomnIyAt-3V3AA_XYLI,MAPbI3,7.12,0.79,167.89999999999998,0.537,1.6
-ItkO4x-jFLmsk829_qiAQOVUX1k,FAPbI3,18.28,1.07,231.0,0.738,1.54
-IuZ0JuD6EkYMQHRpH26cVaIgTzf,MAPbI3,16.81,1.067,213.49,0.738,1.6
-Iv4ihOZts9RAyeyMrn6HVpSfWDv,MAPbI3,12.5,1.01,210.0,0.58,1.6
-JK-JT_nPhF8EcQ37I8NR53N2oLz,MAPbI3,16.03,1.13,197.3,0.7190000000000001,1.6
-JWY7aT09gUBJHl38ZOj2Gv28QFX,Cs0.05FA0.79MA0.16PbBr0.51I2.49,19.5,1.14,217.2,0.76,1.6200000000000003
-JXKgjLqCWZUCemFJYHdBEDvwjzC,MAPbI3,11.23,0.88,209.7,0.64,1.6
-JZsK6iHwPPaIzF4zYieXEvIDH_q,MAPb1.0I3,7.84,0.8220000000000001,178.5,0.534,1.6
-JbCyjXBvJe1PwHNPg7zWX8-EBSR,MASnCl3,0.17,0.48,2.0,0.65,2.5
-Jkh-WUYvqhRkwMgaZm2RWqhIlYN,MAPbI3,7.68,0.93,149.8,0.551,1.6
-Jp3sW5-M4m9S0AQ7OasJOSRT84J,MAPbI3,16.9,1.11,216.20000000000002,0.76,1.6
-JuLp9wjsbPAun7hnNbOcX4dLvTW,Cs0.1FA0.75MA0.15PbBr0.35I2.65,19.61,1.14,227.8,0.755,
-JvPQfqdg7gf46XphjGv6MjDAWT6,CsPbBr3,8.18,1.1,108.0,0.6890000000000001,
-K6DGot1BARdoQgzlzfEQLNcT5ST,MAPbI3,12.2,1.001,177.0,0.6829999999999999,1.6
-K93Pg0Tta0oHkSpgsi0Ec5N-a69,FA0.83MA0.17PbI3,21.73,1.137,242.5,0.795,
-KJyLETKGDyM4RxqeLHtyd8O6RPC,FA0.85MA0.15PbBr0.15I0.85,15.77,,,,1.63
-K_1xdVLkcyAhmvzTHu5a0lf6aYk,(CIEA)0.05MA0.95PbI3,17.45,1.07,222.0,0.736,1.61
-KgbEwPQYtnZ2z_sD07fTKU1ybkT,MAPbI3,3.6,0.847,84.2,0.496,1.6
-KlJM7V6PsLVukEeXFmGmcvA7_Fp,Cs0.05FA0.79MA0.16PbBr0.51I2.49,12.36,0.944,212.2,0.617,
-Kq9Ay_f-LkzEg-P1hwkvxO3zyo8,FA0.85MA0.15PbBr0.45I2.55,20.41,1.092,223.5,0.836,
-LH_6bNHhpcbC5ZumhMc9UgeYx-r,FA0.5MA0.5Pb0.5Sn0.5I3,18.13,0.87,283.8,0.87,1.23
-LRptRt8GY7kdvpRP6Zk_y5tZgSh,Cs0.05FA0.81MA0.14PbBr0.45I2.55,21.18,1.19,228.4,0.779,1.6
-LqSBj7zOwzl8HnvSedIWpQkoub8,CsPbBrI,16.96,1.16,185.3,0.7879999999999999,1.7500000000000002
-M5QB1Pll31akfVNln51PfGxbNd8,MAPbI3,14.8,1.03,182.0,0.736,1.6
-M5aGovYZhQFbo24cxddTSTLdSpi,MAPbI3,7.74,0.74,180.0,0.58,1.6
-MEe2-ucteIT8vnnP_1qAoyQP5G9,Cs0.15FA0.85PbI3,14.6,1.03,222.10000000000002,0.64,
-MK_JhOXgMAmp0TEtSywXcyWOzBJ,MAPbI3,14.9,1.05,193.0,0.74,1.6
-MXIqZZw_NHCNKrNI3SGAlLEpcdb,MAPbI3,15.57,1.04,210.9,0.71,1.6
-Mf9a3lkJ9kUj8OUgaGyCPI0QBC8,MAPbI3,12.1,0.977,185.0,0.727,1.6
-MkqjGw8W8lYj8aXhNE2IKQMyUY9,MAPbI3,15.2,0.96,201.0,0.78,1.6
-MngOBBImCCMSzBoIZj4hTbX9CyB,MAPbI3,12.34,1.039,197.10000000000002,0.609,1.63
-MnibvZC9Pl-HHBxoiKneFE4uNUG,Cs0.05FA0.79MA0.16PbBr0.51I2.49,15.39,0.98,232.8,0.67,
-MoFRZXlQVl68z3LR8nFemex5kxr,MAPbI3,9.75,0.93,174.4,0.6,1.6
-N1igYPo9Fitdgv8MU-xNhtLGm5T,MAPbI3,9.3,1.075,160.99,0.536,1.6
-N5wstULyxzCu3F8guTMFtncMNmh,Cs0.05FA0.79MA0.16PbBr0.51I2.49,16.62,1.03,219.8,0.7340000000000001,
-N6qJUYs0qxd9aikCQ_xpFgnNaSx,CsPbBr2I,3.01,1.26,62.9,0.38,2.07
-NEHb6RaFoC1VvB4Dc6ZpIRHu6rY,MAPbI3,16.86,1.0,226.0,0.74,1.56
-NJ2TjXXnbGf4jJaC74NHTArt1PN,MAPbI3,11.16,1.053,165.6,0.64,1.6
-NJh8VckAJo3-ALvL6MOmlzHuEL9,MAPbI3,10.01,0.99,158.1,0.64,1.61
-NQcXUuL9tU5xi09vDZJceaIkro5,FA0.5MA0.5Pb0.5Sn0.5I3,9.0,0.48,287.0,0.66,1.2
-NSxVQiXKfY7OE5zMJNvkSJpijlF,MABiSbI9,0.1,0.59,2.7,0.64,
-NVFD3CB0bWXVMOuicdAQ7Ao7FIE,MAPbI3,19.82,1.13,224.89999999999998,0.78,1.6
-NX3wHjKfDP3xEl42QEFtwuu8JB3,FA0.05MA0.95PbI3,12.35,0.991,209.8,0.594,1.5
-NZcPJJTJtC1yE_CmMovJVjcx4-A,MAPbI3,13.2,1.06,195.0,0.643,1.6
-NdE3UuZMTmj94JiOwUhrK76awVj,Cs0.05FA0.83MA0.12PbBr0.36I2.64,21.53,1.2,221.5,0.81,1.61
-NiPMe3bA1Q8s4eKLTch_VQs_3KV,MAPbI3,12.69,0.88,223.5,0.65,1.6
-NpS7RbeCnrpiRwNiMuq8SjXR--s,CsPbI3,13.6,1.03,183.0,0.72,
-NwcQkK7a4HnsgLUu5bdRxZY7KTB,MAPbI3,16.8,1.03,211.0,0.7709999999999999,1.6
-Nxbc5LO9wZ6-XNT5N92hNnr4e31,MAPbI3,15.18,0.938,227.3,0.7120000000000001,1.6
-NyxaS0smagU6toWZF5HvItK6HXQ,MAPbI3,11.1,0.94,179.0,0.66,1.6
-O-RbbgIUAN633sGnghbVHotFf2M,FA0.85MA0.15PbBr0.45I2.55,16.62,0.99,216.70000000000002,0.77,
-O1_5Nt4cP8gMxSWv9LL4X-nw8uc,MAPbI3,17.5,1.08,213.9,0.758,1.6
-O6rax4VjeYofnKf2EAPgfEpPmsq,MAPbBr0.75I2.25,18.4,1.14,203.0,0.7959999999999999,1.6999999999999997
-O8M5CKuDO3mnIG-7gP7EXJ47TIG,MAPbI3,0.4,0.35,45.0,0.26,1.6
-OJq88uStKI-K7aN1mR5GI_y5RYB,MAPbI3,6.37,,,,1.6
-OOhPMlnZEabxC3ZFoI4WVSgCgtY,FA0.29MA0.71PbBr0.3I2.7,16.02,1.01,223.29999999999998,0.71,
-OVZ1l-VSxrOrbubNeiYXdT4ShOh,CsPb0.997Zn0.003Br3,7.66,1.485,63.4,0.813,
-OXj5HTfcgl9cToHzuYl8ZLBVWFe,MAPbBr1.25I75,8.56,1.07,122.2,0.65,1.76
-OcOAAp6KO7mDPomxZ6SCVedyh_t,Cs0.07FA0.7MA0.23PbBr0.69I2.31,20.1,1.121,241.0,0.767,
-OeH768yYozd1X3DzHW9-gAOW1fl,CsSnBr2I,1.08,0.575,34.13,0.5479999999999999,1.63
-OvhNqmYEauHmx1yD6jIQ1NQs5Je,MAPbI3,17.53,1.04,224.8,0.75,1.6
-OyZwR75mLsQCMvJu6ekwT4yosJy,MAPbI3,14.18,1.043,207.99,0.65,1.6
-PA061L7KA8ZQadw977_g7GWUnif,Cs0.025FA0.7MA0.25Rb0.025PbI3,21.7,1.2,235.0,0.777,1.51
-PF2Ih4oV2IimwF7nfDOIkaddNaZ,Cs0.05FA0.79MA0.16PbBr0.51I2.49,19.74,1.14,226.29999999999998,0.7659999999999999,
-PJdcgGZ-KMclCN5aV7TULEWO_Ny,MAPbI3,14.04,0.946,210.10000000000002,0.706,1.6
-PMJ37nXzIJhI4VLJpSe4QPFsM42,MAPbI3,13.3,0.87,207.0,0.74,1.6
-PXvAX9aADe0WLPitDH6gMRjIQTm,MAPbI3,9.0,0.79,203.0,0.555,1.6
-PfOr6KSLz7kGTLpPfnQ1_ntq1FX,MAPbI3,8.5,0.9,160.0,0.59,1.6
-PgY4LfWLiWxzGl6qiy5ZLhup3ia,MAPbI3,18.89,1.124,229.60000000000002,0.732,1.6
-Pm2T5SXEu3HAINT8tdohH0NgmY-,MAPbI3,12.3,0.98,172.89999999999998,0.727,1.6
-Pr3BB8Y-9-0fqKPPUXo4qPbRPlm,MAPbI3,16.32,1.0,211.9,0.772,1.6
-PrNz8o9cRIiTCKc_aNtFXafORau,MAPb0.75Sn0.25Br1.5I1.5,11.5,0.94,163.1,0.75,1.65
-PuoSEwCWyBwHWfErkWkyv7xvQfS,Cs0.17FA0.83PbBr0.75I2.25,14.02,0.93,209.3,0.71,
-PwBJ60t6Ao-iHJbwOgWWishiESw,MAPbI3,18.5,1.08,225.0,0.779,1.6
-Q-p8yJ_h6obGs2_pWcNUgM9ghq9,MAPbI3,7.91,0.738,155.8,0.688,1.82
-Q2DTa3umjTG642a7wONYKxYRDey,MAPbI3,17.81,1.07,221.9,0.75,1.6
-Q9mB8_pY_OksUB0FBm1sJzbV97m,MAPb1.0I3,15.03,1.02,202.5,0.731,1.6
-QCAdyf89EZa3WGZgY-9GBJ68Ekp,Cs0.05FA0.79MA0.16PbBr0.51I2.49,17.1,1.08,219.4,0.72,
-QDiJTetarL28E4dP7riN2Ra3_hb,(PEA)2MA3Pb4I13,6.4,1.1,96.0,0.61,
-QOIagSJ7L4quELBM7FDzH7QZcQj,MAPbI3,17.09,1.038,215.10000000000002,0.77,1.5
-QkPsM9Bt07AYgz6AaOG44Sklmob,MAPbI3,6.9,0.83,48.0,0.43,1.6
-R8M4sUqtqXpr5Sza8KJshREaWpm,FA0.75MA0.15PbBr0.45I,18.8,1.07,237.0,0.74,
-RMDXxxUayS1bsb0hzZCsT-xJu41,FA0.5MA0.5PbI3,15.8,1.0,222.60000000000002,0.71,1.54
-RNgUR3S42sQaokj9iag7ckOvawr,MAPbI3,13.92,1.01,237.7,0.58,1.6
-RNnBzYLKjw8jXLmcAiWh9DQAZb8,FA0.85MA0.15PbBr0.45I2.55,13.23,1.06,208.0,0.594,
-RO9nAwtYUTj6B84EIke49nic8-V,MAPbI3,10.23,1.01,189.89999999999998,0.5329999999999999,1.6
-RT-jEGJR3nzo2yT_yYVZ_ayaF6_,FASnI3,3.79,0.414,171.6,0.5329999999999999,
-RTK5XhMLhjVYt-ycaiXZK3j_J5e,MAAg0.1Pb0.9Br3,1.08,0.87,25.6,0.621,2.3
-RcznXwpxkJIhB2281XL2wyhwMwk,MAPbI3,8.05,0.8,213.70000000000002,0.47,1.6
-RlywpHh6A3kUz1x-5CD-MZchyqY,MAPbI3,14.4,1.0,218.0,0.66,1.6
-RmW4V1ShI0-ojF-TN12uSUQ8OFG,Cs0.04FA0.80MA0.16PbBr0.51I2.49,18.3,1.043,234.20000000000002,0.758,1.61
-Rpdnrlm-qfQArsu_HUeyp15ZbZ8,MAAg0.005Pb0.995Br3,1.25,1.06,33.6,0.782,2.3
-RpgtxmcfgTZjKTVPgU7A7r35-Ug,FASnI3,3.53,0.363,172.60000000000002,0.56,
-S2WRqHEmWg4YYfuREDYgxm75ECi,Cs0.05FA0.79MA0.16PbBr0.51I2.49,16.6,1.04,218.0,0.73,
-S6l13L-7ZMhfFwuIPtbIdGD67sz,(PEA)2Cs59Pb60I181,11.09,1.06,147.4,0.71,1.73
-SCrn-N-0HCs6vo5ATsS50sk19zs,MAPbI3,8.41,0.91,168.2,0.55,1.6
-SE_1xKfhEfB8MUszpoPU1CSwnIu,MAPbI3,9.51,0.87,173.0,0.63,1.6
-SJI1GeDLPVBZ0B4ldg1UNrnS1QJ,MAPbI3,18.51,1.1,214.1,0.8,1.6
-SNxeDbTNlwtxynRVmsXOPlaSK-V,FA0.84MA0.16PbBr0.45I2.55,13.88,1.018,214.0,0.637,
-SQwBMA4BZqS_KaRce4-9evCUWI3,MAPbI3,14.45,0.96,204.3,0.7290000000000001,1.6
-ST6qPmdasfa1AU4vQsfOBJ79OJS,FAPb0.7Sn0.3I3,8.93,0.68,195.7,0.66,1.34
-STItbRn2AYLOaJ0Cu2cJOSpkzog,Cs0.08FA0.77MA0.15PbBr0.51I2.49,17.3,1.074,208.32999999999998,0.773,1.6
-SZHLlDn3shooj7jZKIFtEOWPDw0,MAPbI3,14.2,1.028,187.8,0.723,1.6
-ScKNGvzOIdiXGo4t0a9Arn2AR7l,MAPbI3,12.6,,,,1.6
-Sg9RlMWG9u8bgGFmiX3pl62onVS,FA0.85MA0.15PbBr0.45I2.55,13.0,1.02,197.7,0.64,
-ShVAn-2NaTLd7cyLc8exl_nqYKH,MAPbI3,3.02,0.7979999999999999,74.0,0.51,1.6
-SjF35FI0SCwbDumQj1_NryTGY0Y,MAPbI3,14.3,1.05,192.0,0.7140000000000001,1.58
-SpnL7jh19ezGTFtjLyF1IJDO_jD,MAPbI3,18.1,,,,1.56
-SrFr35KTmR1KNB9pRjJjPYjrVUK,Cs0.05FA0.81MA0.14PbBr0.51I2.49,14.55,1.01,237.0,0.7340000000000001,
-SsZVF-tEVSxKvt-HL_3jmFScKLH,MAPbI3,12.6,0.97,187.0,0.691,1.6
-SyOu9mpl4vv4sCExnMzuXpAKBqA,MAPbI3,9.29,0.98,136.0,0.7,1.6
-SzX0LCFh_85hLpW2p14dfKf4YsZ,Cs0.17FA0.83PbBr0.2I0.8,20.56,1.244,208.0,0.795,
-T-PihD9b-9nQmHD5BtUxhhWtKKr,MAPbI3,18.3,1.1,226.0,0.753,1.59
-T-ly24SVt51KbY-6ga33vgwzmSm,CsPbBrI2,13.62,1.22,144.60000000000002,0.772,
-TF4yguYaTOok7QcGW3kC3Fu1yKG,MAPbI3,1.22,0.69,38.8,0.46,
-TFUHY_J0NIleyAtQ8G477bivlqi,MAPbI3,11.25,0.85,216.4,0.6,1.5
-THtfbqEmpiSGohp6hnVMkc-LjB1,MAPbI3,8.5,0.7759999999999999,214.0,0.51,1.6
-TLR1Ej01yYCj0oXzc6Lt3QgJLe-,(4ApyH)Bi0.2Sb0.8I4,0.29,0.52,15.2,0.37,2.12
-TQVlJmC6KJ1zvmRl2cU1DlnFmTf,BA2FA2Pb3I10,3.22,1.03,57.599999999999994,0.54,1.51
-TaVSYnbVXcAcc-SVUh-4i9f-Geg,MAPbI3,14.5,0.94,223.29999999999998,0.69,1.6
-TjmFXKKWj7MzQKC6t-uYtmkXNk_,FAPbI3,14.1,0.865,4.79,0.748,1.48
-TkM1X7GoqPh9WMyc4Qrk4gmTcvr,MAPbI3,13.99,1.031,203.4,0.667,1.5499999999999998
-U3zO7xGOrfsfTE4y71r4DS4MBjy,MAPbBr2I,1.6,0.12,15.0,0.2,1.85
-UC0q8FR5ZsrT3yBC6Ry9ZdlwKlD,MAPbI3,11.9,0.8,193.5,0.73,1.6
-UGRx4WqwMIhZ-_UzWN7qbAlbAZP,CsPbI3,8.9,0.82,165.0,0.64,1.6800000000000002
-UHyccYIUlzofTOSHVv6z2bjOjv3,MAPbI3,14.71,1.009,208.4,0.698,1.6
-ULolaHPcqmRviLxAdIdodkkw5J5,MAPbI3,15.34,1.05,211.5,0.691,1.6
-UmFITTBY8az6c1sywVsHd0uTJ0C,CsPbI3,9.85,1.22,106.0,0.74,1.73
-UnuZsyt5qoWrf5DWzEcAfpjcJxP,MAPbI3,14.53,0.967,208.6,0.718,1.6
-Uq8kKB1wFDU8A2hQapeMmCY3cUb,MAPbI3,14.1,1.04,199.0,0.68,1.6
-Uv5hGi043W7ih3954rxJzh4l80e,Cs0.05FA0.8MA0.15PbBr0.45I2.55,17.78,1.105,227.39999999999998,0.7070000000000001,
-Uw50V-KZltbaeiz8hwhJXNqWS1B,MAPbI3,17.81,1.05,222.0,0.763,1.6
-V3opkb8efP4VvkYJGEz6R2tjvsI,MAPbI3,10.12,0.9,142.0,0.792,1.6
-VFHtwvyvZ2_BazC1ASJxndovGKe,MAPbI3,13.5,0.9,199.0,0.76,1.5300000000000002
-VMfRu9yUrCQGMoD4oNUAlPj-ymb,MAPbI3,18.39,1.07,219.20000000000002,0.78,1.6
-VNerl1aWzflCguEZJqt1svnvBol,MAPbI3,13.1,0.967,217.10000000000002,0.63,1.5499999999999998
-VO1zC9XWcjjC4IJZy-pcRVSDWAX,MAPbI3,17.7,1.13,201.0,0.78,1.6
-VOL2jwQwQrm935ad5N_OnyN_2eu,MA0.05Mg0.05Pb0.95I3,5.1,0.8,104.0,0.607,
-VqquDZ3tOtfPAzvs-hWjVL_Ka3W,MAPbI3,16.1,1.06,225.0,0.77,1.6
-VzdFuCg1sFkZlQs7SuzK3RP0xu2,MAPbI3,4.2,1.035,130.97,0.306,1.59
-W8ZIci1W68Vo_xm4kkL8Cv43Nod,MAPbI3,10.72,0.97,183.6,0.602,1.6
-WCO5if9biuzYus0rCoi7h-XMHvQ,MAPbI3,11.33,0.96,200.0,0.59,1.6
-WMfSI6NomhQx24_m6VWnNbU-Gnq,FA0.85MA0.15PbBr0.45I2.55,19.8,1.13,234.0,0.73,
-WPrRX9-vAzIM8wK-jxJCmgouhFj,Cs0.05FA0.79MA0.16PbBr0.54I2.46,12.19,1.023,205.39999999999998,0.58,
-WVyQ6NolJll645nfe9xQ9o4vujE,MAPbI3,26.3,0.84,1.32,0.75,1.6
-Wu7cFXid1M4QikFrPpdPyob0H90,Cs0.08FA0.77MA0.15PbBr0.51I2.49,15.93,1.037,199.89000000000001,0.768,1.6
-WylOmidGW7Wfh5rA1aq53mEF26r,Cs0.05FA0.7885MA0.1615PbBr0.34I2.66,10.0,,,0.6,
-XLn7SDRQvEwsogTIONlvMiOXXG-,MAPbI3,3.13,1.06,62.0,0.47,1.6
-XQghti_iyuxifWOVbEC8Z2FWRPV,Cs0.1FA0.9PbBr0.9I2.1,18.83,1.176,203.6,0.786,1.6780000000000002
-XSjwyoZBkugH8cshxagUKQ0S2Nt,MAPbI3,11.8,0.959,146.0,0.772,1.6
-XUkIWWmx02NdkWY-o3gRwBs-LCT,MAPbI3,12.3,0.91,189.0,0.74,1.6
-XZrYPptADSRms9CWJUKvhGQYIsY,MAPbI3,1.74,0.89,72.1,0.271,1.6
-XdkkOU8FXFVjL01i7uFnunzbsCJ,MAPbI3,2.82,0.96,49.400000000000006,0.59,1.6
-Xeui74d1RGjGrgCdCDJm1Y-Taec,MAPbI3,13.08,0.93,192.60000000000002,0.73,1.6
-XjX-UuxVv6OPIQ1e3ckbiDzg-o5,MAPbI3,10.76,0.86,196.29999999999998,0.682,1.6
-Xqt2PnuBO0cvAOBvuYfhimKZlzP,MAPbI3,17.98,,,,1.6
-XvsdWimZ9wYtHF2xA039MrLFoyC,Cs0.05FA0.8MA0.15PbBr0.5I2.5,20.9,1.13,227.0,0.82,
-Y04tWQBX8iQ2L67WxqHN0gHivKd,MAPbI3,10.1,0.021,9.399999999999999,0.51,1.6
-Y9mpwXNClXL-VcemvutVPjC_I04,MAPbI3,17.31,0.13,243.6,0.69,1.6
-YKSi-BPMyW7dWOFKTajlsaMvSKx,MAPbI3,8.26,0.76,178.6,0.607,1.6
-YM_35maWOFSp6yPLpmPYMQJ0Kmt,FA0.85MA0.15PbBr0.45I2.55,20.17,1.093,222.39999999999998,0.83,
-YNmmheJfZOyaRO4NtNxx5Q8LkEx,MAPbI3,16.81,1.02,227.25,0.725,1.5499999999999998
-YZGF3Sf7pLaSXvJadrP_ExNWNhI,MAPbI3,17.47,1.05,228.0,0.73,1.6
-Ya7-yNrTxMuOusQov-ko_OhGSpQ,Cs0.1FA0.9PbI3,14.23,0.89,228.79999999999998,0.6990000000000001,
-YdOQKlVt_nDnT9QtcS4O5kzI62f,MAPbI3,17.8,1.08,224.0,0.74,1.6
-YeLLOMXCXE5s4hJuu6w2hMCtGit,MAPbI3,15.8,1.034,210.0,0.73,1.5
-YogtT5Eqgi3NoPxp-1NTuBBjGpZ,MAPbI3,13.31,1.081,189.20000000000002,0.6509999999999999,1.6
-YsWAagQGsiW2v4VNTbT3pCxooXq,FA0.83MA0.17PbBr0.51I2.49,7.8,0.72,208.0,0.52,1.6
-ZOXsWM5TqbIVnctWJHpGG8zrNRF,MAPbBrI2,5.47,1.06,166.4,0.31,
-ZVo62EXn3ySyVBguMLmfYptQG7X,MAPbI3,11.39,0.83,198.29999999999998,0.69,1.58
-Zg54AXfyWEvXO_QZNmNSfd5HVkV,MAPbI3,15.0,1.08,218.0,0.64,1.6
-ZikD_6crw3zjNaHwqdIW5fpABu0,FA0.85MA0.15PbBr0.45I2.55,12.3,1.04,187.0,0.64,
-Zlp1_-0OO01ZmXKkjE5Xcj5cTqs,MAPbI3,16.77,0.974,205.0,0.84,1.6
-Zry8Evu3sKsw_mmbwvXU9CwwlrC,MAPbBr3,1.0,0.84,20.0,0.579,
-ZvUHkL5YzHxbeJgtCCaRP96iWUn,FA0.3MA0.7PbI3,16.21,1.04,225.3,0.6890000000000001,1.57
-Zym9Q1HyZKp4JkyWuABXFsgX530,MAPbI3,4.86,0.77,172.60000000000002,0.366,1.6
-ZzjecbsHiaeyt-yGcyXj0lY1SnE,MAPbI3,18.2,1.07,229.0,0.74,1.6
-_9AnQ_oVz1XnqvR0Z4oCQlEodQa,Cs0.05FA0.92MA0.3PbBr0.09I2.91,20.0,1.1,200.0,0.7440000000000001,
-_NV6h7Bx9ZIAZQUjXoiEWd4YMDa,Cs0.05FA0.79MA0.16PbCs0.49FA2.51MA,8.89,0.878,193.29999999999998,0.46,1.63
-_VqhbauLqlN-q2FfmPT3CmuclnJ,MAPbI3,3.95,0.818,102.6,0.47,1.6
-_YKou8igSsauq8gpCH6uSbo_23Z,FA0.026MA0.974PbI3,20.21,1.051,248.29999999999998,0.774,1.516
-_ZB1DBP-9hdr2DT6QkN64RIWlR3,HA2MA2Pb3I10,5.6,0.73,119.62,0.642,1.96
-_ZoMyZJb2T53hskQIHVCpFkj-hT,MAPbI3,4.1,0.52,161.0,0.491,1.6
-_cDJz2PCaPAGdp0pkxWAVsYVGQR,MAPbI3,7.04,0.624,187.75,0.601,1.58
-_uE5M8qlBzHRAzMIhqNj3SYxplz,FAPb0.75Sn0.25I3,10.27,0.75,194.8,0.703,1.39
-a34ocNNk-yELMVzcFZk-QZUt3Jv,Cs0.05FA0.8MA0.15PbBr0.45I2.55,4.08,0.92,128.4,0.3429999999999999,
-aA51f8G1zCivd-eoo3Z-DFCFkcu,MAPbI3,7.6,0.76,229.0,0.44,1.58
-aAhlzBXfdlkI_3j22rsprCwgOd3,MAPbI3,16.85,1.015,221.5,0.748,1.6
-aQOOIZWUC0CbA896yS6Eseza2BN,FA0.85MA0.15PbBr0.45I2.55,14.3,1.04,207.0,0.63,
-aQVCK2QAo15cHFYk4UOWxoyljG6,FA0.85MA0.15PbBr0.45I2.55,16.53,1.1,201.6,0.74,1.6
-aR0xdedF7p8VQVqGxo1phMD-Zi_,CsPbBrI2,11.51,1.11,146.1,0.71,
-aYLo6eFjuIn4Sb_vTXGUNqOs9X3,Cs0.1FA0.75MA0.15PbBr0.35I2.65,16.81,1.052,203.5,0.726,
-ae0TCYMZjakj7Ih8ZF56lI9DxDp,MAPbI3,3.13,0.47,120.9,0.55,1.6
-ajQnkJNtdjpWhx4dtAmVR_4jD6F,Cs0.05FA0.81MA0.14PbBr0.45I2.55,1.1,0.88,38.0,0.32,
-awD5FvPhbclHg_bZBujGY7f4mqe,MAPbI3,11.04,0.8340000000000001,189.06,0.7,1.6
-ayZLpfaKBXXRLPOI59X_nInhCIA,MAPbI3,15.2,0.98,216.8,0.72,1.6
-b60HEygXLswRq1T-1qF5VcL5dCi,CsPbBrI2,11.97,1.113,154.73000000000002,0.685,1.9199999999999997
-b6tgbu2eMwIX0EF1Lm_UELoBOik,MAPbI3,15.51,1.09,199.5,0.71,1.6
-b7pVb-mljuF2mHeefmViM_KUROU,MAPbI3,17.48,,,,1.6
-bBt4qbHC8w9F70mFKYBGVhY5e_L,MAPbI3,9.4,0.945,158.0,0.63,1.6
-bD6GmhT9F8HUE3i33DE9Vkf6j7h,Cs0.05FA0.79MA0.16PbBr0.51I2.49,14.82,1.09,197.10000000000002,0.69,
-bL9X4gKVL_IYCkxoBek83uo2N76,MAPbI3,18.83,1.08,229.3,0.76,1.6
-bOJAUcABWpt407FLpbLuk_HgDdf,MAPb1.0I3,12.97,1.09,210.79999999999998,0.56,1.5
-bQ2JTvNM5Pdg2bMxKhMvnCc5Z-h,MAPbI3,16.3,1.05,205.0,0.755,1.6
-bTcU5pRktM6aOIQk2zPcrIZzt-M,MAPbI3,5.0,0.95,71.0,0.741,1.6
-bV5kYv73HprRA4ltFZdnSFex4sR,MAPbBr3,4.0,1.26,50.5,0.62,
-bWUwxMHgH-Rm5LAIEFcdKBl8SgT,MAPbI3,13.17,0.98,192.2,0.6990000000000001,1.6
-bbN5U8Ma_zjxzBtm750thY1D07b,MAPbI3,19.15,1.14,222.60000000000002,0.75,1.6
-bcEMg0bfhpQR0R5tqqEKs5Z4SgC,MAPbI3,13.9,1.03,192.8,0.7,1.6
-bdPVfhsKP_QTrAQmVw13JhXAACu,MAPbI3,8.9,0.91,150.0,0.653,1.6
-bqZoWNbxiKKD-lTB6uhdMxOl5J7,MAPbI3,14.35,1.0,207.60000000000002,0.69,1.6
-bxbA4qiD5T7frpBWcsNV5SWsVhg,MAPbI3,14.29,1.0,184.20000000000002,0.59,1.6
-c762u0q16m2SRf1NRG4eAfLtAOA,MAMn0.1Pb0.9I3,6.2,,,,
-c8EvL-_eKznBSFv0IW7DWTWP-IQ,MAPbI3,15.87,,,,1.56
-cNxa-YvYilhNAMO9foASvcWzMJY,MAPbI3,15.0,1.04,192.8,0.747,1.6
-cRcep2XF7apuo7dxYzcU2WiR9ij,MAPbI3,18.2,1.065,219.0,0.767,1.6
-cTPQpKHClI3u56rGvYWlDkVuRAD,MAPbI3,6.67,0.74,133.5,0.65,1.6
-cTw6SWZP3vV6fe-ITXLNX2OpeLL,MAPbI3,13.05,1.05,204.1,0.612,1.6
-c_8M6agpMe6f4NNlpRamhgg9eLU,MAPbI3,12.6,0.99,192.0,0.65,1.58
-caZrmYla8jIehMZ9N6HeDB97xle,MAPbI3,13.2,0.97,225.0,0.569,1.6
-cePfJDdOiUBnuwAokQdpojRqMAN,MAPbI3,12.45,1.003,182.89999999999998,0.68,1.6
-cfJc-JKFzMTAfI6GkUrK3h9ZQC3,MAPbI3,10.05,0.944,204.60000000000002,0.5720000000000001,1.5
-cfuIetvAqpG65VaApnZikLkSIR5,Cs0.1FA0.75MA0.15PbBr0.35I2.65,17.42,1.08,217.53,0.74,
-clkelCR82EfVPJVJacQF1RELSm9,MAPbI3,14.0,0.98,190.0,0.792,1.6
-cvCSoPVSETFTHgfgptzWL8_3ESM,MAPbI3,15.6,1.04,207.0,0.72,1.6
-cwW4JD6xmJjiqeLocHs17tfeuE1,Cs0.05FA0.81MA0.14PbBr0.45I2.55,16.4,1.062,217.0,0.6940000000000001,
-dEhW87AhhOlpxATgPGPoAlJsqQB,MAPbI3,13.03,1.03,188.2,0.6709999999999999,1.6
-dK7dNwCFuVI4qPTswt1kRbALas7,FA0.85MA0.15PbI3,15.9,1.05,213.0,0.71,
-dKChCn28r-jWhQychNW2vGXOHZ2,MAPbI3,15.85,1.07,205.79999999999998,0.72,1.6
-dKbcJbkPK0iRhC2lKCBCftQ70bb,MAPbI3,2.55,0.8590000000000001,85.8,0.346,1.6
-dXbK94jb0PhmKTbaqOY_SlgBOGc,MAPbI3,5.91,0.999,167.5,0.353,1.6
-ddMHkjbg4m4sNCDFDxf7TrA_9a9,(oF1PEA)2MA4Pb4I13,0.42,0.45,18.400000000000002,0.529,2.5
-dj9DnMj3jUSrnDi8N1YbUAtGeV2,MAPbI3,9.9,0.85,167.0,0.7,1.6
-drFGsWSYJWIx5wLflYsu3-Zn0mb,MAPbI3,11.3,0.93,188.0,0.65,1.6
-dvUDpQi_ApiaxfnXaMy78QzW3FZ,Cs0.05FA0.85MA0.15PbBr0.45I2.55,4.4,0.94,136.0,0.35,
-e84GAYswf6vG_d40X2FWgbxs9vl,Cs0.05FA0.788GU0.162PbBr0.51I2.49,7.51,1.06,121.0,0.591,
-eSi_3WnOyrF8a_BFLRaxFT6SGWD,FA0.3MA0.7PbI3,20.36,1.12,229.60000000000002,0.794,
-eUzAmfcrzBHRRBSg0Rbe-FsjdU0,MAPbI3,4.0,0.92,106.0,0.44,1.6
-eVfEwensgDOkePm5NMafwy8zGA6,MAPbI3,12.32,0.9,192.8,0.71,1.6
-eWS8lmenilr_Ql99sNf3f04Avsz,MAPbI3,14.3,0.96,212.0,0.7,1.6
-e_raINzqyWjUD7MeRu5ITikDaq6,Cs0.05FA0.79MA0.16PbBr0.51I2.49,14.48,1.043,196.4,0.7070000000000001,
-eaCF57sZUMdID_qHVXWH7zZlIkX,MAPbI3,15.4,1.0,219.0,0.7,1.6
-emt14lAPzF0ZNmp42BSHpYfksF0,MAPbI3,14.1,,,,1.6
-exjRLU24bb6c5r0nsrv99Or0C4Q,MAPbI3,4.78,0.74,124.0,0.52,1.6
-fPXK882CTzOMyVWI2pW7fikEDYH,MAPbI3,7.68,0.97,87.2,0.3779999999999999,
-fhlWe2GdFFr1m_TQWo5NjNmgcMc,MAPbI3,18.5,1.07,228.5,0.752,1.6
-firA3H5flM-zOEdFn5YXfPRDWYO,MAPbI3,15.53,0.99,220.9,0.71,1.6
-g1S_Iw7e_NhMWmJu_i9a7dwdwmH,MAPbI3,8.76,0.95,159.60000000000002,0.578,1.6
-g5YotXaPXAa0HOXR5XvUoW0Yw8G,MAPbI3,15.0,1.02,222.0,0.66,1.6
-g5oWdyilsHGNKM3QiTID8OtG5Oz,Cs0.05FA0.79MA0.16PbBr0.51I2.49,19.42,1.11,232.5,0.758,
-gNBpYOhUhRp8ANB2z6z44O1N3LE,MAPbI3,17.2,,,,1.6
-gOIuvC6c5IhVGX8ls2rDdMfc983,MAPbI3,0.93,0.914,21.400000000000002,0.48,1.6
-gwB7yiaXAwezsz_nv0TmBtG0G5U,FAPbI3,12.03,0.912,198.79999999999998,0.66,1.48
-gzGyxJgUk6xeRJK6Osi24GJeE63,MAPbI3,17.1,1.01,219.0,0.772,1.6
-hBwsAxew5Aj_jdst-tbFsx-VAr3,MAPbI3,15.92,1.013,198.70000000000002,0.79,1.6
-hCWLZNAbVHVV1oY36u9mUf6v9lN,CsHA2Pb2I7,0.103,0.327,6.82,0.462,
-hES2WIUFXLIEB54OOz-jeus_US8,MAPbI3,17.5,1.03,237.0,0.7,1.56
-hOgNzfi0MPhpOEGCmSKWoM3-aDv,Cs0.05FA0.7MA0.25PbI3,20.5,1.08,243.5,0.765,
-hOpfIq_n7DlavXza3RMOgR0i8R-,MAPbI3,14.78,1.03,218.29999999999998,0.74,1.6
-hX7bDzqDoD81A2rvcN-6tVYQXDX,MAPbI3,24.8,0.76,1.33,0.76,1.6
-hgbFiCfD1AtIIO72JbH42NIKkEn,MAPbI3,19.26,1.05,237.0,0.773,1.6
-hpXsh_NAi46IkQnH7vQ71Khe1DR,MAPbI3,12.79,0.93,215.6,0.64,1.6
-hsYacYxFSEVTFns1cN5pZ_Z-NvL,MAPbI3,16.74,,,,1.6
-hwjqF2O-J4OeEjMQOcDbzmT_gI5,MAPbI3,18.1,1.074,219.0,0.779,1.6
-i3MVg9qa_yPqooXh1WjqRUSjPIi,Cs0.25FA0.75Pb0.5Sn0.5I3,12.3,0.7,247.0,0.711,1.2
-i7AzwYCVC8ycoVWh9NekEKrvn41,MAPbI3,16.2,1.04,235.3,0.6609999999999999,1.6
-i84IciR5QLRmHuRw6NXKhoLl2Wq,Cs0.05FA0.79MA0.16PbBr0.51I2.49,15.8,1.08,224.0,0.65,1.61
-iKWdfyA7ljAfv4ytXmZgaNjoT7C,MAPbI3,5.48,0.8690000000000001,141.7,0.445,1.5499999999999998
-iUBCfIh8Vg9t9s8pQos0ghgYUT_,MAPbI3,15.13,1.09,188.1,0.736,1.6
-ipmrpmaLrcLWkxk93qy6I1JTkP5,MAPbI3,15.27,1.022,206.0,0.73,1.6
-itdVPG40KFGxwx3fZ8e4pBjdfI1,MAPbI3,8.36,0.923,158.8,0.57,1.6
-iwJSW0-N1G2g3dpD0yWSjYnsJrG,MAPbI3,9.7,,,,1.6
-j7yg59pfTRpwMsPAJWPPidbJZ_k,Cs0.17FA0.83PbBr1.2I1.8,14.76,1.064,178.1,0.779,1.7520000000000002
-j8PX_zvLpNF_nmY9G-h-7v_1eDM,MAPbI3,15.96,1.01,217.0,0.726,1.6
-j8ViKAuelhy59mE8P26UAp_tusX,MAPbI3,12.22,1.0590000000000002,202.10000000000002,0.5670000000000001,1.6
-jAMwA7_kjN_pCuu8kipM0HvSJ-2,MAPbI3,10.48,0.92,215.5,0.545,1.6
-jLXvg5ccgqqD1pmSOyysTLGMC2a,MAPbI3,10.9,0.018,10.3,0.59,1.6
-jNYqtzlZ_UOqKlDgrVF79TVtlia,Cs0.125FA0.875PbBr0.375I2.625,18.3,1.075,221.55,0.768,
-jcQ2qA2p4VMkrK9K6OPIq2qSc_x,MAPbI3,17.91,1.125,231.0,0.715,1.6
-jdQM4SV5FGNsWIxG_sD1Xdj-eeu,MAPbI3,18.61,1.15,207.5,0.78,1.5
-jktNMljVfu_xoAxBuiokngyxiCI,MAPbI3,12.29,0.942,193.29999999999998,0.647,1.59
-jl6JecQiGtpnmxPfniSgM4Krt2Y,MAPbI3,10.3,0.97,176.0,0.6,1.6
-joCUXIzBu-MW7w4O2n0LcDfW8o9,Cs0.05FA0.79MA0.16PbBr0.54I2.46,16.3,1.105,207.60000000000002,0.71,
-k5wywwpdvTyiR_Se4wWwOs42zpg,MAPb0.95Sr0.05I3,16.3,1.11,210.79999999999998,0.71,1.632
-kISL2CLIwiCcN3uJCOZrvTgCLvJ,MAPbI3,13.56,0.92,222.5,0.72,1.59
-kOyto1kOVvXlx9wEuSkEN3wQFwV,BA2CsPb2I7,0.484,0.957,88.80000000000001,0.57,2.2
-kWZ2l63wKIIOv8qDGI-iYxNqMuv,MAPbI3,16.83,1.04,221.20000000000002,0.73,1.6
-kZHwNlxAXzctKVg9rZ0i5ARC6iJ,MAPbI3,10.73,1.02,182.3,0.58,1.56
-kg9DsnS_UQsIvXKtOu83VCDaEAR,Cs0.06FA0.83MA0.17PbBr0.51I0.249,17.8,1.11,226.0,0.753,
-kk-sl2wOzoB2hdhgeWF-COZ-IoR,MAPbI3,2.44,0.96,52.9,0.48,1.6
-krPUlFYaECl4uN1YpBVkM_h6HRi,MAPbI3,1.58,0.425,155.7,0.25,1.6
-l-lVXSk21DxO-oPK6_AA887met1,MAPbI3,16.04,,,,1.6
-l222ljM61mz6MXglcgleQOBF_vg,MAPbI3,11.4,0.88,183.0,0.6920000000000001,1.6
-l4pmFin44MC3f47Fi3F9m0KVawk,CsPbBrI2,11.68,1.181,140.8,0.7020000000000001,
-l7Kh2szeMtTuj-4l2oe8UASYfqH,MAPbI3,9.04,0.92,146.8,0.67,1.6
-lFQBATk6KmCg89-M-xZY2ZSinSU,MAPbI3,6.58,0.67,181.0,0.52,1.6
-lL8a2UIz6N-0loHCpIHlmZ4S8k7,FA0.8MA0.2PbI3,19.0,1.09,232.0,0.78,
-lasdh443VzdrOFGp2GnrScZICz4,MAPbI3,12.7,0.911,193.0,0.72,1.6
-lfQkq7Itdi6Ebkk8hEOEYzWj4CH,MAPbI3,13.07,1.02,223.0,0.575,1.6
-lgeyG3-5q1mITmBrOW3M0L7O4Np,MAPbI3,21.14,1.116,235.0,0.82,1.61
-lhBoWZZCX5Xv1WyPMs_H0KCZH7q,MAPbI3,13.35,1.04,199.20000000000002,0.644,1.6
-lhFoVkOLz6zGUDKjEtjQF_Hg5DY,MAPbI3,8.33,0.9,118.69999999999999,0.78,1.6
-lqQXWsaX09DaIpeAMh1-avffIzg,MAPbI3,10.64,0.968,173.29999999999998,0.634,1.6
-lvvzFRnJ5g2wHup13wv1Fln1JqC,MAPbI3,14.5,1.05,182.10000000000002,0.758,1.6
-mBGaanhs1wEN11W0BFdcVUEAZp6,MAPbI3,12.3,0.912,209.0,0.64,1.6
-mHC-3eZ2e1VSU1pygWQ3_QH3s_B,MAPbI3,14.73,1.061,207.7,0.67,1.596
-mYEAMnIMlHYKzGS2gnMDntJaOe1,FA0.7MA0.3PbBr0.3I2.9,15.5,1.03,206.0,0.69,
-mYHfrukpOc3JrP3DkjeWJbP4lDA,MAPbI3,0.5,0.28,58.7,0.3,1.6
-mq28iO9p_FzKIyHmy0smpb5Kh5v,MAPbI3,9.1,0.93,144.0,0.67,1.6
-mwP7zcm5ZltZn7jREqXAquKHbPo,MAPbI3,6.8,0.015,9.200000000000001,0.492,1.6
-n32qaRtJPXHx804CacU-WnvL8-f,FA0.81MA0.19PbBr0.54I2.46,11.4,1.2,144.0,0.66,1.6200000000000003
-n3oiVaHpynVSXrusy2AZvy-JPD6,MAPbI3,10.84,1.03,169.8,0.62,1.6
-nH4JJGqmC0c41XBRvXRq_qQP7_e,MAPbI3,10.24,0.95,156.2,0.69,1.6
-nI1sb1yXoTE7urE7b_KWPI8_eF4,MAPbI3,12.58,1.06,180.6,0.66,1.6
-nJuBGvQjbgcR_QfrS61G7vDGGe6,MAPbI3,19.87,1.123,224.0,0.79,1.59
-nKiJEkSfO5tTLjaQnELvEaMiS1M,Cs0.05FA0.7885MA0.16150PbBr0.51I2.49,11.5,0.99,182.5,0.64,
-nQ_Kx0Ij8V4Y3A1JBikpAZec9hT,MAPbI3,10.4,0.97,170.0,0.63,1.6
-nTsRndKGdJjOCbs_WdaAqVaXhg4,MAPbI3,14.71,1.114,182.39999999999998,0.72,1.6
-nW2A5J_bRxQ0S1cNSnrPdwF-Xna,MAAg0.02Pb0.98Br3,1.61,0.97,27.7,0.676,2.3
-naoDRbkKcM456fwLBhlqyTrjTT1,MAPbI3,6.92,0.89,149.9,0.52,1.6
-nde1G1Als6hdC80fzniSIb2xi6v,CsSnBr1.5I1.5,0.13,0.135,36.9,0.26,
-nl9ZqglTp-nAtUWND_CVZI-CehB,FA0.84MA0.16PbBr0.5I1.5,10.26,0.94,176.20000000000002,0.62,1.88
-np62jGg7wLm7_-Om8YeVRnQygTc,MAPbI3,1.6,0.51,67.2,0.466,
-nqVJ436XSQAOdUj5p1_dAMANGsz,MAPbI3,11.1,1.01,143.6,0.767,1.6
-ntJ2e-G0uJJ4Oml-q5FBKQbyHLe,MAPbI3,18.5,1.09,222.8,0.79,1.6
-ntgJObXxAtrj7JOdKz4E9cr79zN,MAPbI3,15.35,,,,1.6
-nwut1natKeH5adj7ZCCYIvRfzV2,CsPbBr2I,5.1,1.06,84.60000000000001,0.655,
-o-Xj9FVL7sIRWRyOwH_eXiNxZzT,MAPbI3,17.2,1.06,209.5,0.77,1.6
-o0ZYRqiOdSzIUmhD47NmkkurPBC,MAPbI3,14.53,1.03,214.3,0.6629999999999999,1.6
-o28XPxJkEtvbSSWd5ttS1cRZ5Jy,MAPb1.0I3,11.97,0.96,166.9,0.7440000000000001,1.5499999999999998
-o8Woqc3bTOy8N_HkKJ_pfOZIQsm,MAPbI3,14.8,0.96,227.0,0.67,1.6
-oHjq_44jMyFN-oJktsHSyWExrJg,MAPbI3,11.65,0.9,184.5,0.7,1.6
-oIQhO1f0Qd_K31rHpZfpkmoZ325,MAPbI3,12.76,0.96,200.10000000000002,0.667,1.6
-ojSLYgStsOJKyNh2N6x-HZxpnTf,MAPbI3,2.88,0.39,142.20000000000002,0.52,1.6
-oy9xo9TFHhpcSC5KwThDoogfo1u,MAPbI3,16.58,0.972,222.5,0.7659999999999999,1.6
-ozQooq05I8B_qsYCrQcMuI3nhEp,MAPbI3,13.1,1.03,172.89999999999998,0.735,1.6
-p0EiaoevOr44RuLcX4Lbguy7RHO,MAPbI3,14.3,0.968,201.0,0.7340000000000001,1.6
-p50yv_RZM3k9j4kNTXdWD4OFu4Z,FA0.92MA0.08PbI3,20.55,1.09,240.3,0.784,1.5499999999999998
-p528RLX-gYju9JzT1Z4Rj6jArD7,MAPbI3,15.18,1.0,209.8,0.72,1.59
-pCjsbFRDWCpnHDPfw_Rny_h58DH,MAPbI3,16.5,,216.0,0.762,1.6
-pZJj0uFj4aAw8njmSQneKM6hvqS,MAPbI3,6.05,0.77,205.79999999999998,0.38,1.6
-pbzugGPRuE1jE7UmeUZD-SlkYsj,FA0.75MA0.25PbBr0.25I2.75,3.2,0.6709999999999999,100.8,0.48,
-peW5gSTzdUvEb-mxrXlkmwc8oWP,MAPbI3,10.62,0.884,195.0,0.62,1.59
-ped_sMdzabR4VRgrwwbgNgpQpfj,CsPbBr3,8.2,1.444,73.1,0.78,2.3
-q36LbKA_H2xPP5AvC6mQtyGA3-2,FA0.9MA0.1PbBr0.095I0.905,18.01,1.122,211.1,0.7609999999999999,1.61
-q3M7M1xYwUutt7rj_HDYUFscOKF,MAPbI3,4.98,0.68,148.7,0.49,1.6
-q3TGn_KqS0Gek5DDZclhQyANI4J,Cs0.05FA0.95PbI3,14.09,0.969,206.9,0.703,
-qEXtP9sKYXDqdN9UlmVT3C0dodF,MAPbI3,11.49,0.989,184.1,0.63,1.6
-qFYLULvD4kBiSUuKtw-AzkLSfd3,CsPbBr2I,3.0,1.31,68.60000000000001,0.33,2.07
-qOsC7IvMO5q8rVApEzHopSiucbo,MAPbI3,4.65,0.89,101.5,0.517,1.6
-qRX-WIgGPamZNBvAl07C0uR5ymt,MAPbI3,10.72,0.895,159.97,0.748,1.58
-qVtIUVz9-Y_mLB4BhcmLvxbzlcn,MAPbI3,9.66,0.89,202.3,0.536,1.6
-qbELuZcIWpDUxQGuXHCsiFGhTrE,MAPbI3,13.3,0.9,185.0,0.8,1.6
-qdonaAou9aTHH7y6zJWGaruZGzR,MAPbI3,10.6,0.99,183.5,0.583,1.6
-qhmY6DzIrhxfTEnWNknjq9jDZ3Y,MAPbI3,15.5,1.06,202.0,0.72,1.6
-qteeRuxJeRQ0b9xU7VgHYPryMAq,Cs0.05FA0.79MA0.16PbBr0.51I2.49,7.43,1.0,173.5,0.43,1.6
-r7-R2RflpfaYY2nHoo81W_YVabw,MAPbI3,7.8,0.75,185.2,0.48,1.6
-rVPdX8_MkrQ3vv5DHwwSzdOvgQX,CsPbBr2I,11.5,1.06,147.0,0.736,
-r_tRLzXXc9lMSDsRkOzaOf5TqGS,MAPbI3,18.08,1.04,231.8,0.75,1.6
-rdutr9HgaASg24_pgunD_vqKoBm,MAPbI3,11.92,1.07,203.0,0.608,1.63
-rgCTPdssJl-Nw33QIRv926TJ2Ot,MAPbI3,13.41,1.0,187.89999999999998,0.72,1.6
-rh110W3nx2yBSW-BdJKrEhX1G1u,MAPbI3,12.0,0.997,165.0,0.727,1.6
-rohcFT2oiAiMYMdcDGLWP3rG_F2,MAPbI3,6.12,0.81,128.7,0.59,1.6
-rp3FNBe5Ko7z9FagFKbMusKc6LG,MAPbI3,12.7,0.97,169.0,0.695,1.6
-rtwXpZ_3tLEG6nGCkYEtpL32Bxv,MAPbI3,17.17,1.03,207.2,0.8029999999999999,1.6
-rvJUF-SVCWfj6B-Oel10R054nWx,MAPbI3,7.79,0.99,166.6,0.4679999999999999,1.6
-rwnjaYOurmtcvgfGTtd5VcMc5hp,MAPbI3,13.6,0.95,180.9,0.79,1.6
-s-SLKItqUc95HyWMgl99TY-atHR,FA0.83MA0.17PbBr0.51I2.49,14.87,1.004,194.7,0.684,
-sEFePZbE3a9pEopkdFUtvKxtHir,MAPbI3,12.27,1.03,215.9,0.55,1.6
-sFKY3VSJ96f87tqWfe3sq4wCtkm,Cs0.05FA0.79MA0.16PbBr0.51I2.49,17.7,1.06,215.2,0.77,1.58
-sL8IuPiomnpCkE_39fsrr9w06aN,MAPbI3,16.22,1.052,223.5,0.69,1.6
-sMBYmGsyO__YqHe-1OrLOWXrnHv,MAPbI3,5.34,0.693,155.2,0.496,1.6
-sROnsykhlRdC69JAX-OJVhtKJse,MAPbI3,12.13,,,,1.6
-sSOD8NtG1aXR38qz516mkHABvGi,MAPbI3,15.13,1.0,207.39999999999998,0.73,1.6
-sVDoVBXjf0gYX7DSsrBlzURy-Th,MAPbI3,14.52,0.95,196.8,0.78,1.6
-sWh2FvKwTMzC9m1IBr5EKqSFvEd,Cs0.05FA0.57MA0.38PbI3,19.9,1.08,232.0,0.79,1.54
-sXIpVKh8DVIM5QkZWyKFphW9jMs,MAPbI3,1.49,0.9,56.0,0.427,1.6
-scfDoEjlh1kGvVN4HmKU2SiaCxk,MAPbI3,0.02,0.07,12.0,0.285,1.6
-t1Hb0Cxx_lp4a69xsdccQShYEQw,MAPbI3,9.27,,,,1.6
-t1U0_8Ups9aUv5G504D5egNP7cL,Cs0.05FA0.79MA0.16PbBr0.51I2.49,13.69,1.06,204.4,0.632,
-t3DP4eOLt9c31bnzbHe3vXF2vxG,MAPbI3,12.7,0.93,186.0,0.72,1.6
-t69NaNHr7dpgyY3uQ0ckI9ockYu,MAPbI3,6.93,0.926,141.0,0.53,1.5499999999999998
-tDFP85kQNHNIN3TwxwZR6YSF9Nw,MAPbI3,18.0,1.12,203.0,0.7829999999999999,1.6
-tGNsq5fwH9Gyi27cRw4HyF-oxwy,MAPbI3,17.11,1.05,207.39999999999998,0.7859999999999999,1.6
-tQKbm7Ri4dgUKTLp7Dmypz2Kunf,MAPbI3,13.49,0.98,187.10000000000002,0.74,1.6
-tX7NoblHPDUUatJDSvHqLEcNViQ,MAPbI3,9.2,0.9,155.0,0.62,1.6
-td-a_-G9w95pxijp8E_Gd5Ws0Sp,MAPbI3,19.68,1.116,226.70000000000002,0.7909999999999999,1.6
-tdymthoiERoBPJDAyJTfC4y366w,MAPbI3,17.36,1.007,230.5,0.75,1.6
-tfS2v0_V1JDRtwz0ohNafjykpRN,MAPbI3,11.64,0.956,189.75,0.64,1.6
-tfWF6brM65Xc1jBzTaWW43UFftJ,Cs0.05FA0.79MA0.16PbBr0.48I2.52,19.35,,,,
-tgQpe-AStXvXEP_J-VQ4FnfPkf8,MAPbI3,12.8,1.12,155.0,0.7,1.6
-thTd8pow1c874-ROWtbDODyH4ir,FA0.85MA0.15PbI3,17.4,0.97,228.0,0.785,
-tly0_Vyal3fGcjskq6abYochS51,FA0.85MA0.15PbBr0.45I2.55,19.03,1.11,225.2,0.7490000000000001,
-tpSNimQFdgOkm8mMqXUuy28gnnJ,MABa0.03Pb0.97I3,14.0,0.99,204.0,0.696,
-u26Z7HJ2D6O6kAPDixDykPeODGC,MAPbI3,12.3,1.0,176.0,0.69,1.6
-u3dKMaTG5qDkP6yrnrG7uRmWc7V,(DMA)PbI3,0.0,0.03,3.0,0.142,
-uHB9BgKklPIdZ2VOwpaL8O9Kc4P,MAPbI3,11.54,,,,1.6
