Repository: ckhamdang/ML_perovskite_properties

# ML for Properties in Halide Perovskites
This repository contains the data and codes used in our study of five photovoltaic properties in halide-based perovskites using machine learning.
The dataset used in this study is provided in the "Initial data" folder.

The Pearson correlation coefficients between the compositional input features and the target photovoltaic properties are provided in the "Pearson correlation" folder.

The machine learning codes used to train and evaluate the regression models are provided in the "Regression model" folder. This folder includes the dataset and codes for:

File: Initial data/All_perovskite.csv (part 3 of 74)
entry_id,compound,efficiency (%),Open circuit voltage (V),Short circuit current density (A/m²),Fill factor,Band gap (eV)
0j1j16LndltHoer70iV03cEQ64U3,Cs0.1FA0.9PbI3,15.97,1.03,234.0,0.6629999999999999,1.48
0jFf2McEgVX9R8eDGiKwYv5svJLH,MAPbI3,11.26,0.98,229.89999999999998,0.5,1.6
0jL9OAU2e9Ycik0nw2_GXXVlpYeV,CsPbBrI2,5.51,0.97,98.10000000000001,0.5760000000000001,
0jRZdGw2dzS10bRs0-AcRB0h9DbY,Cs0.08FA0.77MA0.15PbBr0.51I2.49,11.15,0.913,173.21,0.705,1.6
0jRhgBkqZ1hCwVFGdsWlfxoO99zq,MAPbI3,16.5,1.1,231.0,0.65,1.6
0jZvkQVbzeXcHdd43fB6M2gyGXHd,MAPbI3,12.76,0.91,210.0,0.68,1.6
0jdLIcf0MkS_tW8L7VAoOKEMtZHH,MAPbI3,10.19,0.97,191.0,0.55,1.6
0jowPU4E6uvZqVKb49_sHF9cMddG,CsPbBr3,1.56,1.003,33.8,0.46,
0k-1oLG3WOslMeNsQc1rrPyafEwu,MAPbI3,12.07,0.968,177.3,0.71,1.6
0k4bl1IeKyHq3QQsKQtYBVZ5MWuD,MAPbI3,9.7,0.89,181.0,0.604,1.5499999999999998
0kAk8odEBJ040dFmdz74lIW0YY_B,CsPbBrI2,11.35,1.22,138.9,0.67,1.9000000000000001
0kCKyfyfmlxJ388itWOWpfzr7-CS,Cs2SnI6,0.86,0.52,32.0,0.515,1.48
0kDpKrO2K8bWLZcioI0HJkBuzUM7,MAPbI3,6.58,0.96,131.0,0.52,1.6
0kGnand93YkKAuqcKT9dcjCMVs3K,FA0.85MA0.15PbBr0.45I2.55,20.45,1.16,230.7,0.76,
0kL5zeJ4X8nZy211ugEgouKAhzIg,FA0.95MA0.05PbBr0.15I2.85,20.87,1.09,231.0,0.83,
0kUNPXr-r58pEjeYz2kM9XlUVO7A,MAPbI3,9.02,0.97,185.0,0.503,1.6
0kWgMD4ZbYxJg1ZLw_PF78KUOfZr,MAPbBr2.1I0.9,8.5,1.12,106.0,0.718,
0kfZpXHcTcGasaWRKYtELLG35qd1,Cs0.05FA0.79MA0.16PbBr0.51I2.49,14.63,1.032,235.10000000000002,0.664,
0kjMrxRfbmIJHL4DaUAsk4WdjRj0,MAPbI3,6.9,0.71,164.0,0.41,1.6
0kogCy5XYsV6zfdLk-TuEXl2wqfK,MAPbI3,18.08,1.138,213.6,0.7440000000000001,1.6
0kvE3vMtt5wNZ0F0w0-h91jkEgTZ,MAPbI3,3.91,1.0,67.69999999999999,0.5710000000000001,1.6
0l709-dh_hbpDydixv4DdU7rD59u,MAPbI3,17.42,1.074,209.0,0.777,1.6
0lFYkhZfzLICTmGxVLTL5_v4dYH3,MAPbI3,4.91,0.85,88.0,0.66,1.6
0lN8Q02qP-u4igYAEFpLsmph00x9,MAPbI3,12.8,0.98,195.3,0.67,1.6
0l_4-2vgos-p39cVBiARzTlN-Y2a,Cs0.05FA0.80MA0.15PbBr0.45I2.55,18.0,1.14,220.2,0.72,
0ln-m5r56_ua94uFtcWdmWa_z_Wf,(NH4)3Sb2I9,0.37,0.98,9.6,0.3939999999999999,2.27
0m0fq8lySc8UYHI8C5NMwgkur_Cu,HA2MA2Pb3I10,5.9,0.721,136.1,0.601,1.96
0mMA6IcbkBKfsB0ItKl_aj7gNj9M,MAPbI3,16.86,1.02,214.8,0.77,1.63
0mX1lVyNKmNR7GpA1TwQ6jqkNYf3,MAPbI3,10.7,0.88,212.0,0.574,1.58
0mdEgoxF3ojtNnsfI79qWntiIm4p,MAPbI3,14.5,0.95,203.0,0.752,1.6
0mfpe5PcxW8gLTLk_6L_4hySBHF_,Cs0.05FA0.81MA0.14PbBr0.42I2.58,14.03,1.035,231.5,0.59,1.61
0mh6FTcAz6hCmgOi-X4m9yOQE945,MAPbI3,12.64,0.9,216.20000000000002,0.65,1.6
0mi8-3u6wNLw-CWD-6L88yuExZeR,Cs0.21FA0.56MA0.23PbBr0.06I2.94,10.53,1.08,213.6,0.638,
0mto8LVyhe5Kxc5O8P6wUiNdfjaE,MAPbI3,16.46,1.098,198.70000000000002,0.75,1.56
0n24aGbYtnDj3Y_d_vRi71MRBBuR,MAPbI3,13.81,1.036,206.1,0.647,1.6
0n8Zyp4ljDwGT5Qv3rE0aPb5jqEr,MAPbI3,15.9,1.09,195.39999999999998,0.747,1.6
0nEdF6BW3D69Xf_VB6YI1H8HyfHZ,MAPbI3,14.08,1.09,184.8,0.75,1.5499999999999998
0nF9VR54TGrWVhkof0wia4f2Ewcz,Cs0.05FA0.79MA0.16PbBr0.51I2.49,18.09,1.046,222.8,0.78,
0nJvnEkXWZhv39Q1J42WHRZ7Y2Df,MAPbI3,4.3,0.73,124.0,0.48,1.6
0nST8wgTwjE_UTVi-AuTve5ML7PV,MAPbI3,5.64,0.54,257.2,0.406,1.6
0n_Kb4Ngf3wvZjMmnbP0AUpKbCj2,MAPbI3,15.5,1.02,203.0,0.742,1.6
0ndQaO89kHF3F-ImzwDb1Z4BLs5s,MAPbI3,13.4,0.96,221.29999999999998,0.62,1.6
0njAGBquW-Br51jv6Uy6HRyCE2CI,MAPbI3,15.55,1.058,199.47,0.74,1.6
0nk390GX78c45lO0-GwgHGE0UWpb,MAPbI3,15.5,,205.9,0.753,
0nyUBX9ipAbuFIeBEN8OZyn2uhcL,MAPbI3,12.7,1.12,197.5,0.57,1.6
0oGyODRGy2dR-sxmmWA4WJSAmRmp,Cs0.1FA0.77MA0.13PbBr0.4I2.6,15.23,1.075,216.4,0.654,
0oHhbv1yTMw5ZVjwqYGRexEDSUHH,MAPbI3,5.3,0.98,158.0,0.342,1.6
0oV4SUpf19HpCdAQ0QfhPgi6UrEs,MAPbI3,7.19,0.9,148.0,0.54,1.6
0oZvO2j09jMG433zD75mB7loMD3C,MAPbI3,8.7,0.81,179.0,0.6,1.6
0obRP7UCq9y3QEYXK8tung8jGWAS,FAPbI3,13.07,0.94,217.2,0.64,1.48
0oeL7wSgTgGI3tJ6uYnWYXwoz3DF,Cs0.05FA0.79MA0.16PbBr0.51I2.49,23.94,0.767,279.0,0.727,
0ofpw-HQu_BC0zqPAYnPJR_3_y_b,FA0.4MA0.6PbI3,13.41,0.969,213.79999999999998,0.647,
0olHZ4wvmMTT-vvGebnWVfF7ZNOB,MAPbI3,9.1,0.884,183.0,0.56,1.59
0ow5ba3JIttNWRUuz2cfITdDSJ7J,(PEA)2MA2Pb3I10,1.2,,,,
0ow7SGWQm_q6TjxIj81T6-N7d43H,Cs0.05FA0.81MA0.14PbBr0.45I2.55,18.72,1.05,238.6,0.74,
0oyQ_1aGGDMh7ucNJGigvvtvvdiE,Cs0.05FA0.81MA0.14Pb0.95Br0.43I2.42,15.67,1.04,222.8,0.67,1.64
0p08NDjjG0YmYus3AJ8UvwoDyOqI,MAPbI3,9.2,0.972,156.9,0.602,1.6
0p80OL_pcbGAuz57a9BPlib1lZ0A,BA2MA3Pb4I13,0.63,0.21,92.8,0.28,
0pAaV0dnve1gbG2z7atDkeDArRjt,Cs0.2FA0.6MA0.2PbBr0.33I2.67,13.9,1.05,189.0,0.698,
0pG6KJmPI3QZMizkBHEL1BDpLaDa,MAPbI3,13.54,1.07,194.20000000000002,0.64,1.5499999999999998
0pKIO0JNbXZtq1wH-oUwkmNUdgaA,MAPbI3,7.8,0.8320000000000001,169.0,0.52,1.6
0peVdWPNYG1tQCUj9Xg2TQRcGx8R,MAPbI3,6.3,0.86,155.0,0.471,1.6
0pmtjiy38PZmXnYfJDBpwQyrtjdE,MAPbI3,15.6,1.027,221.0,0.6890000000000001,
0pozDv6N53SGKBRebG_dfLBQ-p6R,MAPbI3,10.0,0.913,157.7,0.7,1.6
0q4OJ_k6DG1m4fLEGsciDNK-HoKp,MAPbBr0.15I2.85,1.5,0.6,95.0,0.2,
0qBPsh4ViMKgd7AEFcYruLFVPi0F,MAPbI3,16.49,,,,1.6
0qHUTPDr335yJkpQdIjHfnDWItB7,MAPbI3,1.5,1.05,43.0,0.337,1.6
0qJys7O1Dr98UJT5TL-uHS6sZLos,MAPbI3,20.39,1.11,238.5,0.7709999999999999,1.59
0qU3mC8CmElGXXKjum0NW1js7b3H,FA0.8MA0.2PbBr0.6I2.4,15.1,0.97,201.0,0.77,1.61
0qXDleowefRUGW-MU69kFMhXVkQY,MAPbI3,10.4,0.98,186.0,0.74,1.57
0qXg4Tw09cSzTXd2wvughWWma9aV,MAPbI3,11.51,1.01,199.4,0.5670000000000001,1.6
0qpTiU7fUq2LYHHcMJGKC0AZAYsk,MAPbI3,12.38,0.95,178.5,0.73,1.6
0qubhQgH_lLSACs4o3AHYmu3KYiE,MAPbI3,19.8,1.118,234.0,0.755,1.6
0qvwTsU-YLkojbj2HFGf-sTISqjz,MAPbI3,10.24,0.89,165.39999999999998,0.698,1.5
0r4jgObOZ3xKefgkN7ZA90pODdSz,MASnBr1.2I1.8,0.07,0.15,10.3,0.51,1.6
0rFgdsvQEABjGoqVm7pnj3OvuN86,FA0.9MA0.1PbBr0.3I2.7,18.88,,,,1.5
0rHCdDN82LorBWABcC2g7HIWcM9O,MAPbI3,7.2,0.94,161.4,0.473,1.6
0rJQQsUqIKs49YCpshcrbsQGjOyW,MAPbI3,7.88,0.98,162.10000000000002,0.496,1.6
0rNyAcW0I3VEVBAo984SfabhtNJS,MAPbI3,9.8,0.84,197.0,0.595,1.6
0rP0TBrliAsHiZxGa4DjIUh3Afib,MAPbI3,13.52,0.93,218.0,0.664,1.6
0rWiEEuskkDdlLd10M7at5tTubLN,MAPbI3,18.51,1.08,218.4,0.79,1.6
0rq8qqquONlCsX-qf9w3EPgPRuUU,MAPbI3,12.3,1.035,188.9,0.628,1.61
0rwPI3zfoDuEUjHfxjG6nSwSA3Ep,Cs0.05FA0.79MA0.16PbBr0.51I2.49,17.5,1.05,218.0,0.767,
0sRa7ya_MTjPhp2hhHh57wwoj0_t,MAPbI3,20.65,1.17,229.8,0.768,1.6
0sU5D4ZKCLZ9uVIu7MsAO9RHVChc,FA0.4MA0.6PbI3,15.79,0.988,227.60000000000002,0.7020000000000001,
0sfjAeh3bBxVYPJdP8bm5Q3CAFrf,MAPbI3,11.0,0.861,177.5,0.721,1.6
0sqByuXOY1C6MRm028QASdnbxtuq,Cs0.1FA0.765MA0.135PbBr0.45I2.55,3.56,0.85,,0.679,
0srbhFdmh1uc2JA7qGO_Cvv9EXgM,MAPbI3,13.47,0.99,195.5,0.698,1.6
0st8D7vO9V_1MWYl87-lLaOk-kuK,MAPbI3,17.61,1.102,217.60000000000002,0.7340000000000001,1.6
0swkXmbW0bgjLjV_ENxRai2XzR-m,MAPbI3,4.8,0.89,128.0,0.418,1.6
0sxCwKdDo8Htt4lkgu1CTUnZlGaU,MAPbI3,11.6,0.94,189.4,0.65,
0tFm-oVilO_CGvpfMJNKGZL1qGvj,MA3Bi2I9,0.34,0.26,26.7,0.42,
0tWLsckMZQ0Lc00j6azOt1tK4p7o,MAPbI3,16.02,1.06,226.0,0.68,1.59
0tczaX4i01MVK8ZAElDE989aGnfR,MAPbI3,18.82,1.13,215.2,0.737,1.6
0tkE-zLnWPLqQ8ZHVe8bIucG_yCz,MAPbI3,20.02,1.12,243.2,0.74,1.56
0tmMqhwZgHRsxabqC_a8zG979jgJ,Cs0.05FA0.79MA0.16PbBr0.51I2.49,17.12,1.08,220.2,0.72,
0toGZizqbmcJLhkUgIgOyhl6BduH,MAPbI3,2.99,0.852,57.5,0.609,1.57
0u847oVxJ8M4YoX0g00heT8ET-Zy,MAPbI3,2.5,0.7909999999999999,73.0,0.427,1.6
0uAc_xoei-OgHisSo212dDsWDRr5,Cs0.05FA0.81MA0.14PbBr0.45I2.55,14.3,1.0,209.0,0.655,1.59
0uCESdc4GsI__PEnORTxZLSclhZU,Cs0.05FA0.85MA0.15PbBr0.45I2.55,20.78,1.15,233.29999999999998,0.775,
0uL64oXz9siMVQZNFnrkDZqFR1sb,MAPbI3,18.9,1.1,223.0,0.7709999999999999,1.5
0uRKHyd1-0U6HB1fxQvwEu-S55CP,MAPbI3,7.18,0.993,157.7,0.4579999999999999,1.6200000000000003
0ueWb7-bqt4tWt2drRID04IHu56i,MAPb1.0I3,7.32,0.8,159.0,0.57,1.6
0uitXuSFGfrwfF6GoV6RzzNFTbvc,Cs0.05FA0.79MA0.16PbBr0.51I2.49,2.67,0.92,191.5,0.152,
0v-IyThQ-Ye2zdBZoEuEWT-ZhS9l,Cs0.05FA0.7885MA0.1615PbBr0.34I2.66,0.67,0.85,32.2,0.64,
0vKWEuGVz-FIEAekI0rKEBqv0xv7,MAPbI3,10.49,0.905,178.0,0.65,1.6
0vSgg5pZXtoJilBG0ERnkk7Hmzgb,Ag3BiI6,2.32,0.6,55.0,0.7,1.8
0vSuTDVr8lReY7rmDlIpROYd9oUW,MA3Bi2I9,0.1,0.66,2.2,0.69,
0vj31xFms60-0CE-lJdUrwJKgeDJ,CsPbI3,11.31,1.1,158.4,0.64,1.8
0vkep_oefzzd7irPqjKOpd0PJ6Jj,MAPbI3,1.98,0.85,39.1,0.596,1.6
0vx4s1bSWbWFDvYEKAW8S2YHQSEp,MAPbI3,11.96,0.956,199.60000000000002,0.627,1.6
0w-JFCg8yxH8zdU6v1pXUTQdewhR,MAPbI3,16.6,1.02,212.39999999999998,0.764,1.6
0w-k7CjJ275cnh7Lf9pLNlke9uDz,MAPbI3,12.5,0.89,218.6,0.64,1.6
0w417xQNHviCo6QqDvAEaNEg9gLV,Cs3Bi2I9,0.03,0.69,1.5,0.283,2.0
0wEeOu1FyrMYO2rB_g5p9dm1CkaW,(PEA)2MA5Pb6I19,9.22,1.15,182.3,0.44,
0wIRkGIZcpiaKLIWq0C9fauhzgdI,MAPb1.0I3,9.8,0.9,142.0,0.73,1.5499999999999998
0wIzE7L4hT-ImenHg72dGyZTevTB,MAPbI3,15.11,1.079,228.70000000000002,0.625,1.6
0wScqAEvl-Yl7zvc1cqqkaiPwvAP,MAPbI3,18.17,1.09,229.3,0.726,1.59
0wZqP0ws51lIHGyDyBxAPSGzz5M3,MAPbI3,0.91,0.32,84.5,0.366,1.6
0wgJKjlsPTyDiqidnJy6SYF0aFBN,MAPbI3,9.67,0.813,187.0,0.64,1.6
0wkAJJdvTzOTTKCpPNKROtLfDKdw,MAPbI3,4.47,0.79,130.0,0.43,1.6
0wuhb-WOliVqLVtJ5H5s2ChCB9NF,MAPbI3,14.8,0.99,195.0,0.7659999999999999,1.5
0wuvDfQzVfLsTu7CrU-nQ0GiUM6b,MA3Bi2I9,1.62,0.87,27.0,0.69,2.1
0wvEidMKqQNHhohkKGwMC0j8DmJU,FA0.85MA0.15PbBr0.45I2.55,20.31,1.07,237.60000000000002,0.8,
0x7iwmQ_HEWSVagPBbjOAuMNly5e,CsPbBr3,0.4,0.91,6.5,0.6709999999999999,2.4
0xDn6CFP9MuBI5P7uxEVdOTeDRna,MAPbI3,17.73,1.08,214.3,0.765,1.5
0xFCe4cpRNjWYYifagFjft0xxXjK,MAPbI3,17.36,1.07,219.3,0.74,1.6200000000000003
0xGLRSpfW-H7fW6w7T8CNW3k6UvN,MAPbI3,16.4,1.04,210.0,0.75,1.6
0xM_W-ZdjHdULcq5zDH0ejE2z3QA,MAPbI3,6.1,0.82,145.0,0.52,1.6
0xP-41DAX3Gj8K7ZxdboCkOf48Dk,Cs0.05FA0.81MA0.14PbBr0.45I2.55,17.6,1.071,223.79999999999998,0.7340000000000001,1.6
0xX0pl808DNEBhbZ2S0iYqXqOv8b,Cs0.1FA0.75MA0.15PbBr0.51I2.49,18.9,1.14,212.5,0.78,
0xbgLi326wLqeCdSWYnOCITXtmK9,CsPbBr2I,4.14,1.06,75.8,0.52,2.07
0xc8sl_j_VoonLaWBzCvT528DIAQ,CsPbI3,13.72,1.08,177.7,0.7090000000000001,
0xd_-fIZpZrbKvYhmOz9zSRIK2u7,MAPbI3,12.74,0.92,252.3,0.5489999999999999,1.59
0xez-7Rp0i3hlwqBOW00U4TMaE8y,MAPbI3,14.8,0.92,225.0,0.71,1.6
0xkyrOh6uWgvH6Oy2Jav4HbvTHPX,MAPbI3,16.34,1.051,202.2,0.769,
0xrgg9Cq5VZFoaVNCNAMnSlpo1HZ,MAPbI3,16.62,1.03,222.60000000000002,0.713,1.5859999999999999
0xuIq4vhOJ8xuPNgADkPrpih8qzG,MAPbI3,7.8,0.929,215.79999999999998,0.392,1.6
0xviINUXi9KkTClOeRXYtcWDCQFM,CsPbBr2I,8.42,1.13,108.69999999999999,0.68,
0y99ZIC0WxeUVEstogoInQeuCCMp,MASnBr2I,0.51,0.487,22.400000000000002,0.4639999999999999,2.13
0yPOD6OyoiBTMnFxkzvbOjLug6vb,Cs0.05FA0.79MA0.16PbBr0.51I2.49,3.09,0.568,128.1,0.42,
0yT0Fw3JsR2df4riJxhsWK-k88-n,MAPbBr0.045I2.955,17.6,0.97,225.0,0.8,
0yWxp65kyqXsFMuXVkbG6Fc-ZP3n,MAPbI3,10.7,1.023,176.0,0.59,1.6
0ydnwSRwStOWShtZVdvHd1ljf9eL,MAPbI3,13.82,0.92,189.60000000000002,0.79,1.6
0yeIwBJDH697324AU11kuQo6BR7i,MAPbI3,7.11,0.86,199.4,0.416,1.6
0yk-Lv_z1da3sgLXrkglxcvo60JY,MAPbI3,11.1,0.93,161.0,0.74,1.6999999999999997
0ymM-pEN1l4jWNKxD6V6uRbQ8iA-,MAPbI3,8.51,0.96,143.5,0.614,1.6
0ysisWNQlwI9rhD3HTs6OyBQ_p3J,FA0.5MA0.5PbSnI3,16.34,0.75,285.4,0.76,
0yuF-kwaTJKerLEQZWqxvPQujfiG,MAPbI3,14.6,1.07,221.9,0.615,1.6
0z4PZCgPKHPi8LjMpKzXGlvxbl0M,Cs0.1MA0.9PbBr1.2I1.8,12.8,1.2,151.0,0.69,1.82
0z8_kv5ehsYdOBkQ5J6xe5PjtNFc,MAPbI3,12.3,1.0,174.0,0.7090000000000001,1.6
0z8wJGKoBqDSo4yJsKH28l72zNTD,MAPbI3,17.93,1.03,231.4,0.7490000000000001,1.6
0z9dtcmzfYM9vwfda489hLOgPpk_,MAPbI3,3.29,0.82,85.19999999999999,0.471,1.6
0zCahS_4d5mVgIxk62y9MyXyG6_u,FA0.3MA0.7PbBr0.48I2.52,11.0,1.05,218.29999999999998,0.479,
0zDmY60c_fXrZSCOu2gU7BMeysRe,MAPbI3,10.5,0.96,179.0,0.62,1.6
0zG019x8LKxJ19DsMKeU2NzJeKu0,MAPbI3,12.6,1.02,226.0,0.545,1.6
0zLLI28GWtFJw6AtE72RHF95KlKh,MAPbI3,14.6,1.073,210.79999999999998,0.6459999999999999,1.6
0zNInlVuvUCd0uorc2nm0vGYjMbm,MAPbI3,5.79,0.78,172.5,0.43,1.6
0zdxDCF3_poHiheNB8W2OjK7YlZX,MAPbI3,15.55,1.0659999999999998,211.13000000000002,0.698,1.6
0zgKwoq4ZxSsXY-g1rU_SOo4ldHn,MAPbI3,4.92,0.75,162.60000000000002,0.4,1.6
0zoT-8RUbiDt5d8DQinLIFRmo2sc,Cs0.05FA0.79MA0.16PbBr0.51I2.49,18.9,1.125,215.0,0.7929999999999999,
0ztMpI9hr_uql5z7GPMrPXSciAOJ,MAPbI3,10.0,0.92,172.0,0.635,1.6
1-2OrKU4X9vOMC12RVcSJ5FGsk2Q,MAPbI3,10.84,1.05,206.20000000000002,0.497,1.6
1-3649ly9bVlPLpxL-oGRAkS8nTN,MAPbI3,12.4,1.01,172.0,0.72,1.6
1-5tU36LadliGpNGA0EV429m0EDA,MAPbI3,12.1,0.9,197.0,0.68,1.6
1-ErOAUI_ZjjQF2x6fh-hOD4Gv2L,CsPbBr3,8.03,1.375,77.6,0.7929999999999999,
1-KCfMh8FuABVLU6d5Za3Za8fZ_f,MAPbI3,17.5,1.04,216.8,0.75,1.6
1-Pyx33FyH2Y1v7XpznQxoiRRCQ7,FA0.85MA0.15PbBr0.45I2.55,19.5,1.12,234.0,0.74,
1-blKYnAGRJMFNMLILwf84LjU1kE,MAPbI3,6.85,0.92,124.2,0.6,1.6
1-cBwLad6upM6jYodlQTFQ4fxqRm,MAPbI3,17.17,1.09,205.7,0.7659999999999999,1.6
1-ebMPlCPsqrz7pQX_GgC_TjXHXI,FA0.85MA0.15PbBr0.45I2.55,17.46,1.096,215.7,0.7390000000000001,
1-glJeXvWahYiNNdWbRLtuASOWnw,MAPbI3,15.34,1.03,209.3,0.71,1.6
1-nga8wYSapbGsRDXmY7ve-HYBZ4,MAPbI3,2.3,0.81,41.0,0.69,1.6
10EWSOKcxhStOEwbvKNEqlvrqQu4,MAPbI3,14.2,1.0,205.79999999999998,0.69,1.6
10NdCq_5z5jqypMnIizAgrqZtUdL,MAPbI3,16.54,1.052,229.8,0.6829999999999999,1.63
10Z6yneY-D2k3B2z8JxMlj-cZlhV,MAPbI3,0.02,0.195,5.0,0.21,1.5
10b-jUcNeoAN8iDsl3Ftp3OpyHgA,Cs0.05FA0.81MA0.14PbBr0.45I2.55,16.88,1.07,233.4,0.742,
10c0nhyXNNsrH9veJixsSybu8TwX,Cs0.03FA0.945MA0.025PbBr0.075I2.925,16.74,1.04,226.0,0.7140000000000001,1.56
10mTFckJErxwZ5UQ9k5DuWNqHKbe,CsPb1.0Br1.5I1.5,9.1,1.2819999999999998,110.0,0.65,
10vS7gcpn32VHYc81631lD5HMxee,MAPbI3,17.3,1.06,213.0,0.76,1.6
10x7ggxGeUBN4y5M-_hi7KzauTZl,MAPbI3,13.2,0.95,190.0,0.7340000000000001,1.6
11G3Zlh8FmW3c3octywRhlrGBr14,MAPbI3,9.8,0.8059999999999999,171.0,0.71,1.6
11bDzPyRThGUgTz2aEeaV9kzG3NP,MAPbI3,8.82,0.85,159.0,0.66,1.6
11i8mJ0GFZy8YTUeYjPYQVeewwEo,MAPbI3,13.8,1.01,188.0,0.722,1.6
11spod3neEK-ApYfeq0tLnVsdGWk,MAPbI3,1.3,0.9,29.0,0.48,1.6
11tnlFWHap0JjFRcK7d8FY8tvC4H,BA2MA3Pb4I13,14.8,1.14,188.0,0.69,1.6
120snnp72oWeGvE__qSPVZ9BdlU6,MAPbI3,18.79,1.08,236.1,0.736,1.6
1210g5RkuFQ3kDVyyM4rMU3ViZom,MAPbI3,15.6,1.02,254.0,0.602,1.6
12BggEu2n6dNYquetnECD1wJzh6O,MAPbI3,0.08,0.7170000000000001,1.54,0.737,1.6
12F__BIwSTejRkLehV3hDVNRJE3X,MAPb1.0I3,4.86,0.765,135.2,0.47,1.6
12PRR-CSZNWYiugcdCOaUPXtWQG7,MAPbI3,16.06,1.01,218.0,0.73,1.6
12PzjSj1XMxDXIkSxeFk-a4aZ3nL,MAPbI3,10.9,0.82,205.0,0.65,1.6
12ypv_ljP-NqVKP_4pyvgCcwNEfa,MAPbI3,13.43,0.997,233.5,0.575,1.6200000000000003
135nzpdrE5Ip4i-fvbN2H2DYFBb8,Cs0.94Li0.06PbBr3,6.77,1.368,65.0,0.7609999999999999,2.25
13D8v5e5uBBDCdUkijt3MBOl8CBq,MAPbI3,16.48,1.0,225.6,0.725,1.6
13EF5jOepemGxQhRzTTB3mtSmMDD,FA0.85MA0.15PbBr0.45I2.55,14.05,1.02,204.3,0.67,
13PdjWwXockoEu0upmIdaRT-aPOO,FA0.81MA0.15PbBr0.45I2.55,20.61,1.2,223.1,0.77,
13ZU3MwsPMUVJfx06OvMF4LXBjiY,CsPbI3,15.12,1.06,187.5,0.759,
13eU7GjCBMQvNkyrNqYUFsr7XCVZ,FA0.85MA0.15PbBr0.45I2.55,17.0,1.08,205.0,0.768,1.47
13jTkLKK2JhIGOIe5yFtLi1s67Fp,Cs0.17FA0.83Pb0.99999Sn0.00001I3,14.4,0.96,204.0,0.7040000000000001,1.51
140xYVctXuz5Uy6R5oQ4CNis9eV7,MAPbI3,7.65,0.818,202.0,0.462,1.6
147mQeg6Kncpj34CEKRMb-d--_p7,Cs0.05FA0.79MA0.16PbBr0.51I2.49,21.7,0.775,258.0,0.63,
148aWoBjSXBOCKGO2aYr_3nuGzMB,MAPbI3,12.2,0.94,187.89999999999998,0.736,1.6
14CLiYU043l4zmYPFmGtY1Aej8-d,FA0.95MA0.05PbBr0.15I2.85,19.7,1.1,247.0,0.723,
14DJJZj_8BzZHVePZzG8CzVlpLKl,MAPbI3,4.8,0.92,125.0,0.4,1.5
14GrpJaYh4L_jgbDHEs-Z2URKgsG,MAPbI3,14.72,1.02,212.3,0.6829999999999999,1.6
14Q97K1vbbdUhJIWnaFRGfipp-F_,FAPbBr0.15I2.85,11.9,0.98,202.39999999999998,0.597,
14V5ocv-HvEkEuMsxQby3APYAi1a,MAPbI3,12.35,0.9,201.1,0.68,1.6
14XTxnlzkuTgXIAwq6My45pONnei,MAPbBr3,3.3,1.3,47.0,0.53,
14dyGixAWoqgznvgahNt4KdVKvRc,Cs0.125FA0.875PbBr0.375I2.625,19.59,1.115,224.86,0.7809999999999999,
14hPDnEnxIPBFh_PNluEz4UTlooa,MAPbI3,0.0,0.037,0.0,0.2739999999999999,1.6
14nvqWr5i-8mXHCkRWsmhRdS4wrE,Cs0.05FA0.8075MA0.1425PbBr0.45I2.55,13.08,0.998,208.9,0.65,
14o88MR4aY-CS6bufVE4Ho7yiLk7,CsFAMAPbBrI,12.95,1.04,178.2,0.7,
14vJ0EWY8fcfvtUXQSMVFWXW_P3Z,MAPbI3,2.34,0.51,83.69999999999999,0.53,1.6
14xMIdzG1MQsdnWP1c1Jo6GvpiJC,MAPbI3,9.26,1.03,161.8,0.56,1.6
150z2LwxI7tC7lQDMzW_uUjm80Vv,FA0.9MA0.1PbI3,19.3,1.155,222.81,0.75,
15FhcUesXnrvlG7ayH_2ZOSUPVt1,MAPbI3,13.7,0.96,193.4,0.718,
15IrwIZvchv3t6Euotu21vnVRnKe,Cs0.05FA0.81MA0.14PbBr0.45I2.55,16.3,1.07,220.0,0.7,
15PYplmGcdgKRyu4YJG_g5pZ7rwb,MAPbI3,14.0,1.16,170.7,0.73,1.6
15UpPK2xMPqFFRH8wxkTBP7ndvKi,Cs0.05FA0.79MA0.16PbBr0.51I2.49,19.62,1.04,251.6,0.76,
15dJzKE4c_PAGYd115CnXMgNw3_U,MAPbI3,8.73,0.906,189.8,0.51,1.6
15f7EwboChzG2V4ZdUn-uDFmTbGV,MAPbI3,9.72,0.856,198.29999999999998,0.573,1.63
15v4GKws1-8hUu61habWIo435Xzp,Cs0.05FA0.81MA0.14PbBr0.45I2.55,19.7,1.16,219.0,0.78,
161j1yzapGgI2Ub0Vef5zb0ADbpu,Cs0.1FA0.75MA0.15PbBr0.45I2.55,15.0,1.07,204.0,0.68,
16NlzdNZlKxFGnOQJy-X5EZ84Yz0,MAPbI3,16.1,1.09,216.0,0.6859999999999999,1.6
16PYdGAnhj4VwgDzOrUOCgW55nNd,MAPbI3,17.04,1.05,217.39999999999998,0.748,1.6
16WF13Xlm4INnhHWrTWfTON-RF7k,CsPbBr3,6.02,1.246,68.1,0.71,
16m9il3SCs13NsXC03J1OcOIjzZ7,Cs0.05FA0.79MA0.16PbBr0.51I2.49,17.1,1.04,220.0,0.74,1.63
16xqbZzp2yjUSoK5_2QL3kS9FoM-,FA0.3MA0.7PbI3,18.79,1.06,233.2,0.758,1.57
16yTOxSN6ELXiKbs68JLBVEIKqIW,MAPbI3,0.03,0.071,17.4,0.26,1.6
174Qb9q6lmN7haROBAWUled0x8CU,MAPbI3,3.58,0.89,107.0,0.376,1.6
176gvGZvj3SCwMn2LKox12iHts5I,FAPbI3,12.5,1.02,209.0,0.5920000000000001,1.5
178fMfvgKtuYD4P5l6HulR7NLR03,MAPbI3,14.1,0.94,205.0,0.73,1.5499999999999998
17M0SkyxRv9kA3RUO9IWr4bk2Vqy,MAPbI3,10.79,1.07,180.39999999999998,0.5589999999999999,1.6
17PgsMnQQYh_9xnWTioovNjSx1Ue,MAPbI3,16.02,1.06,204.4,0.74,1.6
17SJ0j19dwWof1cKwbsT8ajD_8C4,BA2MA3Pb4I13,12.5,1.06,166.0,0.7090000000000001,1.6
17diNIXTWnhk3VGodd39GksKatYJ,Cs0.05FA0.81MA0.14PbBr0.43I2.57,18.8,1.152,218.79999999999998,0.746,
17mW1biCTo3gk5wLjpTRmMjKv8eR,MAPbI3,12.78,0.999,191.29999999999998,0.629,1.6
17x7Yo0PKLK_oLhCP0XP0oOTW-DM,MAPbI3,9.61,0.92,154.2,0.68,1.6
17zm9EROA-9JzRjFsECZJ9NYUJX6,MAPbI3,10.1,0.92,195.0,0.55,1.6
187agsE4w5nLAY5J_es6ZUO--u7m,MAPbI3,9.9,0.92,196.9,0.55,1.6
18GGLHrYXm0WBa8HXHfTPsVZr1Nr,MAPbI3,5.85,0.91,156.9,0.41,1.6
18U0dJizWzeg9MRn6Yi1SUtY0F1W,Cs0.05FA0.70MA0.25PbI3,17.0,1.06,234.0,0.684,1.51
18WfE1yDR-5YuE5gdar80Ui8EN1x,MAPbI3,6.66,,,,1.5499999999999998
18fVVeAwaq2xTBA7Cw4-RgRUReUR,FA0.85MA0.15PbBr0.45I2.55,15.86,1.05,218.5,0.6940000000000001,1.51
18hKDnoM2FvbVuGp5pVjOKDpgPZD,MAPbI3,5.79,0.85,155.8,0.44,1.6
18mRJyH1ixSxVGeF0Vo1xL87fO7Y,MAPbI3,16.31,1.106,210.7,0.7,1.6
18sAuDYT64cwMuSwH_0VQf9r9y1z,MAPbI3,14.9,1.041,200.5,0.7140000000000001,1.6
18sOWygCAGSY33TzhSMJ8XjDzxim,FA0.5MA0.5PbBr0.3I2.7,14.62,1.0,196.29999999999998,0.745,
18x6GfK-shdrU-bnl279zXxuKh8V,Cs0.05FA0.7885MA0.1615PbBr0.4845I2.51555,10.33,0.85,186.9,0.65,1.6
190a8bEiG5pKK6TKen9--PgCNeDL,MAPbI3,16.38,1.07,203.79999999999998,0.754,1.6
196aLIgaGj-ej8-HMZWIbgbLonWR,MAPbI3,14.4,,,,1.6
19FnIFM0Nx19pdMtGkcU5EbAwg0S,MAPbI3,5.2,0.97,115.0,0.47,1.6
19Gw4OJDDEDDL7yE1OpVpE8dRiW3,MAPbI3,3.28,0.61,170.10000000000002,0.316,1.6
19JhS5cmUZ7WuzT6l3rUIscsqwzd,MAPbI3,13.21,0.944,212.0,0.66,1.6
19Q0gI3BYB_BYuTO3E98cvc7bttO,MAPbI3,18.21,1.06,225.7,0.75,1.6
19TKavQ1wpSb_eoc5p-UH_pYWlfJ,CsPbBr0.15I2.85,16.83,1.135,197.5,0.7659999999999999,1.6999999999999997
19Up-BYFvl7fa8j674wpGwqOrG5i,MAPbI3,2.68,0.682,136.32,0.288,1.58
19fpaJ8kecbLt0QaWb7rKbI-t1Fn,Cs0.05FA0.79MA0.16PbBr0.51I2.49,20.3,1.103,234.0,0.772,
19hk4UJn8RmjeP99bVu8BnoSB6iQ,Cs0.05FA0.79MA0.16PbBr0.51I2.49,19.0,1.14,231.0,0.74,
1A-B1t9uypCo7Hrc4jL_1F8ez4XI,MAPbI3,4.55,0.8059999999999999,115.0,0.7,1.6
1A3KqEjvmqOeztLMZOtVIce9OzTE,MAPbI3,13.1,0.99,205.79999999999998,0.643,1.6
1A6W-y8b-5sqytLISNPaXnNf0X6N,Cs0.05FA0.79MA0.16PbBr0.51I2.49,17.6,1.147,219.20000000000002,0.7,1.57
1AE6YlP2hXlpwrd3Zd1oMovIqMrP,MAPbI3,13.4,0.95,215.0,0.653,1.6
1AN7h1FX5sczTIfgEbUYqBnOPxxx,Cs0.02FA0.38MA0.6PbBr0.025I2.975,6.01,0.94,135.6,0.472,
1AOHlyy1M8WsOz4lZydPZOEVlzYn,Cs0.05FA0.8MA0.15PbI3,16.25,1.03,227.39999999999998,0.6940000000000001,
1A_Z2bEKCjE9KSbl0UJIZQaTL6qx,MAPbI3,12.88,1.01,161.29999999999998,0.75,1.6200000000000003
1Aq8Ol0xvlmOj8eWPsLCXLzFjJFG,FA0.83MA0.17PbBr0.51I2.49,17.03,1.08,202.10000000000002,0.78,1.6200000000000003
1ArMl0wFOAjr2YlycnUFHIkv7WzA,CsPbI3,0.12,0.9,2.2,0.61,
1As9Q9y0TixZS_Pq4-VMcJww0un8,MAPbI3,14.0,1.05,185.0,0.7240000000000001,1.6
1Az_DjsEBEIhVOfKSddr15bfrt3k,MAPbI3,11.3,0.959,187.0,0.63,1.6
1B-2epvXLiOcMv67XdsPxtfalq0A,MAPbI3,12.2,0.98,184.0,0.68,1.6
1B-IscIq2qNUpSYqf-MX_iGWW1yu,FA0.85MA0.15PbBr0.45I2.55,15.31,,,,
1B-uEBFKPQgfRgjCMrAaWfGVt4E7,MAPbI3,12.48,0.97,186.70000000000002,0.6890000000000001,1.6
1B-wkcHLAVY2iTY8MtJ_O685EH-i,MAPbI3,13.73,0.995,237.89999999999998,0.58,1.5499999999999998
1BNKHBa0BlM78lHQzAvGg_woBTpR,MAPbI3,20.0,1.1,219.0,0.83,1.6
1BRvqR0p2MvJlj5tj96WLgL_PTGX,MAPbI3,14.32,0.997,205.7,0.7,1.6
1BieEJrqO2agFwyv2QMjEJaJPGGD,FA0.9MA0.1PbBr0.3I2.7,18.15,1.08,233.79999999999998,0.72,
1Bne9j7B3Qmvpg8u59e9D8RwFuqT,FA0.83MA0.17PbBr0.51I2.49,18.36,1.09,223.5,0.754,
1Brb5tOacP9UqX6Cu1B8PDThGmQh,MAPb1.0I3,8.64,0.85,176.9,0.57,1.5499999999999998
1CIWo2oKy7_UY0yAvO2NyruIDM8O,MAPbI3,7.5,0.913,172.3,0.48,1.6
1CYngKTci_p3aybfkAM1aqfOYb34,MAPbI3,15.22,1.022,179.88,0.828,1.6
1Car-M4VOIeCX-_D8-WUDJoC5_Tq,MAPbI3,14.2,0.91,195.0,0.8,1.6
1Cb5rUT26y4Zok5Mqi5cG5QgZP77,FA0.75MA0.25PbBr0.5I2.5,13.6,1.12,199.0,0.61,
1CcO2yUwJhA3Z5OD2_dW3UyQ7FxI,MAPbI3,17.7,1.072,219.8,0.754,1.6
1CeCuJLfhlsqTNS6TOnx10YIMnvA,Cs0.15FA0.85PbI3,15.19,1.039,210.79999999999998,0.732,
1CtHO3ElHULS7dzq7DbGU2Efpr5R,MAPbI3,7.7,0.9,122.0,0.7,1.6
1Ctci_vsiIsFOWgquryV-nRFXDn5,MAPbI3,12.77,0.92,229.0,0.705,1.6
1D40jU2MDbZBv8-k94P3Kz3Zaywl,MAPbI3,17.07,1.06,213.6,0.74,1.6
1DBMVEOYDlFw_nGtEUAhZd1Kp6D0,Cs0.05FA0.79MA0.16Pb0.5Sn0.5I3,18.2,1.06,254.60000000000002,0.675,
1DP1MEhHjRxbTxXRaBanFSIPLh0U,MAPbI3,8.08,0.713,185.2,0.61,1.5
1DQQH9xQ9KJaV3YxVKNay9351Qit,MASnI3,0.16,0.09,32.0,0.15,
1DScVHj5aLjpHk7Y9tH98D8WiVuk,MAPbI3,16.33,1.027,223.1,0.713,1.6
1DYPbcW-X_DbkMUIFlKr8YKQq8ft,Cs0.085FA0.915PbBr0.45I2.55,16.31,1.1,203.79999999999998,0.731,1.6249999999999998
1Dd8cx08lh5TBBfQdgiQUiQRRSEL,MAPbI3,11.2,1.0,181.0,0.62,1.6
1DfokO1q0hcCa3DB7B7ytlZ00pl3,Cs0.05FA0.8075MA0.1425PbBr0.3I2.7,15.8,1.02,214.0,0.74,
1DhcItbT2HTvlg5G1-zOlBr5eWfI,MAPbI3,16.8,1.04,218.0,0.74,1.6
1DkI3Qgga2z7kIYetJhqdpbjrVtC,CsPbBr3,10.03,1.578,76.52,0.831,
1DqwfKu73vpxGg4IE5Vx4T2mI8PJ,MAPbI3,13.2,0.99,211.6,0.63,1.6
1Dseck3GpdTiS76o0bui-dZfOMUG,MAPbI3,15.09,1.02,228.29999999999998,0.6459999999999999,1.6
1E1JagSTfhhOt3fhy-avI8-iaJib,MAPbI3,7.87,0.875,192.39999999999998,0.4679999999999999,1.6
1E4oMnZW3XeYOxczMulw8qUyfB-Q,MAPbI3,14.2,1.04,181.0,0.755,1.6
1ECwkfMwIBKn16fI1lz74QDVJfya,MAPbI3,14.9,1.01,195.0,0.7559999999999999,1.6
1EEKtW-n7BN7gy5tllWSkVX8-03f,Cs0.13FA0.72MA0.16PbBr0.51I2.49,14.6,1.088,194.0,0.69,1.63
1EJ9Wmw9hzoUcw3dJMB-5UvNFd6s,HA2MA2Pb3I10,5.75,0.69,140.13,0.594,1.96
1EL0SSVAYbxLjqKeTODSpZ5sTp6U,MAPbBr0.45I2.55,16.84,1.087,206.0,0.752,
1EV-GColuUG8xKSQ6Q3bBWG4RKXO,MAPbI3,12.6,0.99,192.2,0.66,1.6
1Ek5q_he3fot1Y0xERZp_PjlVGVs,MAPbI3,17.33,1.09,213.6,0.7440000000000001,1.6
1FBm9vjoCI0Rd0sJ9uBo6_yec2-h,MAPbI3,2.68,1.03,40.0,0.65,1.6
1FLBl2r6paC_Uut0sFAJl8Tf6-P9,MAPbBr3,9.3,0.94,160.0,0.55,
1FSNWOunH-2uq0UOjG7b9nqtl3mO,MAPbI3,14.26,1.02,206.1,0.679,1.6
1Fr7GCKTff0j-vfT1HABJ2KN1xJC,Cs0.07FA0.79MA0.14PbBr0.45I2.55,16.02,1.12,227.0,0.63,
1FrnPoZJ_4n6OqYl37QBgWY2XwPV,MAPbI3,4.88,0.95,84.5,0.612,1.6
1FtSPsNDgwfJ12goAkuBypH9_Up1,MAPbI3,17.71,1.102,215.3,0.746,1.6
1GJgYzY5a4LZFjRdBVVPpy2H1KGA,MAPbI3,8.74,0.96,148.3,0.608,1.6
1GOooZTKIttbxDRccPAOAshG8W6h,MAPbI3,2.5,0.44,161.0,0.31,1.6
1GOsGfvrBa8Q2JbKrwi-gj5KTCNI,MAPbI3,9.64,0.91,184.3,0.575,1.6
1GPjt1kb93gMSzqUOYPXFFXn9diM,MAPbI3,9.3,0.95,152.0,0.64,1.6
1GcNfn-Xp-c1Kkjzsf_DAGHSB-3R,MAPbI3,10.61,1.0,162.8,0.65,1.6
1GdMbCSHSVwXLKU_H7D2bWoSNZv4,FA0.5MA0.5PbBr0.45I2.55,19.23,1.07,231.5,0.77,
1GfoMk0pH-a2JwhPaOJp4tAyXVqV,MAPbI3,7.31,0.78,127.30000000000001,0.732,1.6
1GgIxsTdDn5Tdn2F5dfaFFuOiUhm,Cs0.17FA0.83PbBr1.2I2.8,17.8,1.23,183.4,0.79,1.7500000000000002
1Gh6UefNr3Zd2PyMr0tGJDcRTxzS,Cs0.94Rb0.06PbBr3,8.58,1.486,72.8,0.7929999999999999,2.25
1Ghz2bT3tnEkyBe-9_4eJCPCQYr9,MAPbI3,17.46,1.02,241.1,0.71,1.6
1Gm9KJfvkq8Lk60n2Ko0OTUCQ8dd,MAPbI3,6.97,0.84,120.19999999999999,0.69,1.6
1GwqsUzcHxPZdo72-JufuGSGzqXV,FA0.8MA0.2PbBr0.2I2.8,13.5,0.94,199.0,0.67,1.5300000000000002
1H-waXGAs5NW8KAjx-vYzgVUdxem,FA0.85MA0.15PbBr0.45I2.55,17.57,1.08,223.6,0.727,
1H5mkFuWTnP_Ug4xL3AABm9vygx3,Cs0.05FA0.85MA0.1PbBr0.3I2.7,17.9,0.99,244.0,0.738,
1H7CS7rtlz9Xz5P5ZL2aawV40_Jb,MAPbI3,9.1,,,,1.5499999999999998
1HVYIMf-IHV2ycUotnLTRZ5dAwIF,MAPbI3,17.0,1.051,214.0,0.74,1.6
1HY2bISsZhdCDWnbltLP2nCkLb6f,MAPbI3,10.4,0.921,208.0,0.542,1.6
1HbVDZ9zqr-z9LRhAxN0_xjuX3zi,FAPbI3,7.7,0.97,184.0,0.43,1.49
1HiJXb4GuVwryfB2gpExNvTAasLr,Cs0.03FA0.37MA0.6PbBr0.025I2.975,18.0,1.1,225.0,0.73,1.6
1Hwxh5VeQeZ2amHHJl_L81q1bzh2,MAPbI3,14.11,1.036,203.4,0.67,1.6
1HyzQqhZRj1kD1Q3LXK81MRt4h44,MAPbI3,5.46,0.99,107.30000000000001,0.517,1.6
1I5AzS1QbJq5-DvMBQMl_TqF_Mao,FA0.975MA0.025PbBr0.075I2.925,20.55,1.112,124.80000000000001,0.787,
1I8L-uYw85ks9lB_9bK6K_o44zZl,Cs0.09FA0.58MA0.33PbBr0.65I2.35,19.1,1.05,230.0,0.79,1.59
1IFhVNyMRDOBMe7fk09ZIyxNxk4u,Cs0.07FA0.7MA0.23PbBr0.69I2.31,16.73,1.078,217.2,0.7140000000000001,
1IGIfEdjheyLS2DdRkpApUeZ6Hy7,BA2Cs0.15MA2.85Pb4I13,10.96,0.96,166.6,0.685,
1II9fhJWS57oBC6oDDGn4JnJ05hM,MAPbI3,4.95,0.82,135.39999999999998,0.44,1.6
1IKy2vMCobIUp-qz8B5hn8I1FPEp,MAPbI3,18.3,1.07,234.4,0.7290000000000001,1.57
1IM00TRzms6Xmso0dJmaJkIr9hoS,MAPbI3,10.46,0.82,188.0,0.66,1.56
1ISBkvGVQ1bx9SxttkQAJIAYeLur,MAPbI3,12.58,0.977,195.5,0.659,1.6
1IVCRM4U8tzRwTf9hhb7e-rCWjgb,MAPbI3,11.23,0.95,178.29999999999998,0.66,1.5
1IkMvE0dAvKbWhOTiYs43JgkF5FV,(PEA)2MA8Pb9Br11.2I16.8,3.3,1.32,51.0,0.57,
1IpFF35qTSP_gmsVBuo7_BqwIat6,MAPbI3,1.3,0.597,54.2,0.401,1.6
1IpiqNOnklFxJV3WnYZPJ8tuDo3-,MAPbI3,3.4,0.82,93.0,0.44,1.6
1IvYewzaiI2pkt03_eviH3q1Bbbj,MAPbI3,4.42,0.92,76.3,0.63,1.6
1Iw7RzeVIDtYU77Um9MFqxitnXk8,CsPbBrI2,7.19,1.03,106.30000000000001,0.6559999999999999,
1IxRM_46VicJgBc3ok-Z9JKtBJVH,MAPbI3,7.78,0.735,14.2,0.75,1.6
1J54s9viOTYfUZOx3Ry2IIEc4q-p,CsPbI3,4.65,0.67,143.1,0.48,1.73
1J8jetZvS2xOhbtla4eUlvcxYpeI,FAPbCl0.5I2.5,1.17,0.7509999999999999,32.2,0.477,
1JCbnZThhfe7Gs-p0xftOYUpVXOd,Cs0.3MA0.7PbI3,15.37,1.08,197.0,0.72,
1JPPmsfIahAXHP93IG9R7rZzyAd5,MA3Bi2I9,0.18,0.51,6.5,0.52,
1JV9jVc3D5x1m-ZoaYLtGde7IUnA,MAPbI3,5.56,0.978,90.1,0.63,1.5
1JeI08swvedCrMD5bmH90TERfFKq,CsPbBrI2,2.91,0.5,128.5,0.4529999999999999,1.9000000000000001
1JiqY9iqDbcLzQxtK5__ssDxnNNz,MAPbI3,18.86,1.05,231.8,0.7709999999999999,1.6
1Jmw1o5RtBlcEEYyUfRzqpwEe6iv,MAPb1.0I3,14.26,0.96,222.0,0.67,1.5499999999999998
1JpDo92F8ScZLj1NVfadazBDtpnr,FA0.85MA0.15PbI3,13.0,0.99,195.0,0.77,
1K2naGH_1IAu4IPqJXX6mcfdvoHj,Cs0.2FA0.8PbBr0.9I2.1,12.56,1.02,176.29999999999998,0.6970000000000001,1.7500000000000002
1K8rN1AOez02dJ1ZovbP7jAsRkEa,MAPbI3,17.37,1.06,234.1,0.7,1.6
1KABcS_rl8d8HTw5KW37tMKYlnD2,MAPbI3,5.12,0.91,119.80000000000001,0.49,1.51
1KVKZbQaI6O6BTY0r4rjyhHA6Xjk,MAPbI3,16.82,1.1,216.8,0.705,1.6
1KY-S_gHzJEpJheb-ZfEJMjOPzNb,MAPbI3,7.73,0.926,72.0,0.69,1.6
1KYODC0tKre_mSUlRxR_WN0Kj8v1,MAPbI3,16.2,1.04,213.0,0.73,1.6
1K_wW1hRTXI7NPLeMlt6j8v_CYjV,CsPbBrI2,13.75,1.24,144.9,0.76,
1KeTndwN0k5-85WLhQgK9FdMbw44,CsPbBr3,4.84,0.94,73.60000000000001,0.7,2.3
1KkGOjIfPgVNvCWRI8fYMkfmPWgB,MAPbI3,16.0,1.022,213.0,0.737,1.58
1KpM1Gx-lY2xJ76XmC-ly3mIYHvw,MAPbI3,14.55,1.1,175.9,0.752,1.6
1KpfVahan1DVwgrCJZCkP9Q07Xoc,FASnI3,1.71,0.2339999999999999,204.5,0.36,1.41
1Krr9oyLLjxHvuBmxE0JO_UCw6Jv,MAPbI3,11.2,0.8959999999999999,175.9,0.71,1.6
1KvEvm_mTZAy9ivXoqa-dXE-9f-C,MAPbI3,11.29,0.929,175.53,0.693,1.58
1L-oG2bAq3tmbbao23YKnsI7PXuu,Cs0.1FA0.75MA0.15Pb0.5Sn0.5Br0.5I2.5,13.52,,,,1.31
1L8osjuHQJRbaPM80p5jfw6JLYTi,MAPbI3,15.3,1.02,211.0,0.716,1.6
1LMvuzKO-Hle13_BTuryOIpLp_Lr,Cs0.05FA0.79MA0.16PbBr0.51I2.49,18.3,1.166,219.0,0.7090000000000001,1.6200000000000003
1L_z8bs2SZWqb_whxGJPYz304U7I,MAPbI3,5.15,0.81,163.0,0.39,1.6
1LjFhFKuVc7heWoT_FsByYo3LLCc,MAPbI3,3.33,0.58,154.0,0.37,1.6
1LkPsHAyTQu4f5xY4wnMIBMjB033,MAPbI3,17.65,1.06,220.6,0.75,1.6
1Ll5AEs14-7ITX0vsfMmt4awMojA,MAPbI3,18.93,1.08,214.60000000000002,0.818,1.5499999999999998
1LlR2r0KMOUuWeuW8GnBCiSQGeYO,MAPbI3,2.05,0.68,73.4,0.41,1.6
1M-a_uQzEHObdQTjNl5W4V41WTMT,MAPbI3,14.82,1.05,220.10000000000002,0.675,1.5499999999999998
1M0iKH5SmBgu99c_u_yisjZDF-Zw,MAPbI3,14.8,0.872,204.0,0.831,1.6
1ME-5fnpT6CaTeHIRwRu3T2tore3,CsPbBrI2,11.42,1.079,152.4,0.721,1.88
1MG00MCiZ-IBteUP82AVSNj0BeWa,MAPbI3,13.03,0.91,223.9,0.64,1.6
1MK0LDpEtZ-nLhUUv0WtEbr5cUph,MAPbI3,15.08,1.04,194.20000000000002,0.747,1.6
1MSeKn-m0AzGtLeDT8MEr8cA3hM9,CsPbBr3,8.5,1.37,76.6,0.8220000000000001,2.3
1MZGB4GjoQF2qeFp3kKYkvwfaqpl,Cs0.05FA0.81MA0.11PbBr0.45I2.55,19.71,1.129,228.2,0.765,
1MbtU0UVtBdCd9m24L57nf6SmFKV,MAPbI3,9.1,1.01,159.0,0.502,1.6
1Mn_wFhB47EAQqfmN1t1zx42htjI,MAPbI3,12.2,1.02,171.29999999999998,0.72,1.6
1Mt84M7KLmNn2oiLAKaWVTXnB2Ag,MAPbI3,8.05,0.924,142.0,0.616,1.5499999999999998
1N5YnGQDR__6JEJGWNPJ-k94v3HB,MAPbI3,10.2,0.94,188.0,0.58,1.6
1NA6sO0x8qk4FG6xNQ45MGUo5SWH,MAPbI3,15.3,1.06,212.0,0.68,1.6
1NPnDS2GBN6_DrDtA9CUiRHYTivZ,MAPbI3,19.24,1.14,231.70000000000002,0.728,1.6
1NTTYF3_-Awm0_ly9R9TSMH9kHdj,FA0.3MA0.7PbI3,22.0,,,,
1NWJ1On0bsdW2JvVB-gQM63zDqXA,MAPbI3,3.14,0.983,48.0,0.664,1.6
1N_YKa1QlUn85lZsLz1anAynuXal,MAPbBr3,2.04,1.14,44.400000000000006,0.621,2.3
1Nl8HcZEx35yJOm2ePYEMDlPB3LA,MAPbI3,10.6,0.974,195.0,0.556,1.6
1Ns5jtSAunnNjCyPRkhvfD_XdHjh,MAPbI3,8.39,0.915,166.20000000000002,0.557,1.6
1Nt3oi1qbjl5cV9csmXRgtVfrF3S,CsPbBr3,5.34,1.257,64.3,0.6609999999999999,
1Nug3xUOlPy-LrW0Yb3FZzMiiJFn,CsSnBr3,0.37,0.43,15.0,0.58,1.8
1NwTUsPhS7zV8H18qbstKqUqqKP4,MAPbI3,18.7,1.09,225.0,0.762,1.6
1Nwed5FDZyTMncBcTm-ooaJntfuH,MAPbI3,14.41,0.95,233.5,0.64,1.6
1Ny7cxHTHvKPuxE_eUZqLqqcuK_1,MAPbI3,12.7,1.06,179.0,0.674,1.6
1Nybq25Wu1uXfKYR-s2UoHl16mn0,MAPbI3,4.24,0.68,112.4,0.55,
1O2g8PEmfIjAIDvrKDuIlMjNu-Y2,MAPbI3,6.09,0.9,175.39999999999998,0.38,1.6
1OCGVP7cpHROFDhWkXS-3URxUnod,MAPbI3,14.5,1.042,195.0,0.7,1.6
1OIisRNw6ixy2Y31VdA4hwv5SW2-,MAPbI3,16.53,1.04,223.9,0.71,1.6
1OTd0nrwxDBi0FahDFkpj-KxhjWz,MAPbI3,16.6,1.07,191.29999999999998,0.81,1.5
1OXYtaipOw6Tq7C47WBDGRHnlUAQ,MAPbI3,15.2,0.97,202.0,0.8,1.6
1OdWuGMwb3dzSmGfzD6BMY8d0pV3,MAPbI3,9.4,0.911,164.60000000000002,0.627,1.6
1Oe-1k1FWl9O_d-GYS-73L0-U81Q,MAPbI3,13.37,0.98,172.7,0.79,1.6
1OfC40e8gTfS7EKPzxR1Ql2L9mwi,MAPbI3,15.85,1.061,206.8,0.731,1.59
1OgDfnfp-rF1wnfM2WS5eX7gLNWQ,MAPbI3,8.85,0.932,158.8,0.599,1.6
1Ogmq8devYlp9xAEViAN9YWi7vKr,FA0.3MA0.7PbBr0.9I2.1,18.8,,,,
1OrULEah9qPK3uUHW4U_NKRFpZoC,MAPbI3,11.18,0.96,182.0,0.64,1.6
1P-yrjkusglWEcwIFY-TuripLxKB,FAPbI3,13.91,1.09,201.8,0.635,1.52
1P3sq4wQZJbi53_6xtOxUCsPVNvC,MAPbI3,8.9,0.919,157.0,0.633,1.59
1P7w-9nXzESJrI1novJ9dlzLVGu4,MAPbI3,19.1,1.08,233.4,0.757,1.6
1P9xJvFEY_8U0aug69B4PI8W_ICJ,FA0.9MA0.1PbI3,20.78,1.13,231.8,0.795,
1PHuhcGGQvw0ASwI6CYRKUUHCsKS,FASnI3,7.03,0.517,203.0,0.669,
1PLia5COVNfUaFHo6Y64aYf4V6wY,MAPbI3,15.99,1.065,200.3,0.74,1.6
1PO78DDQdCaVU9jy-ng2eOp3fr5Y,MAPbI3,14.8,1.0,227.0,0.65,1.6
1Pf8N1vBhF6lKydptB_p6QoIV21K,MAPbI3,9.84,0.98,150.0,0.67,1.5499999999999998
1PvpwXsTERUf-661b3JMgqUxS3rk,MAPbI3,17.94,1.1,217.0,0.75,1.56
1Py5BI5G092iSgCCixHg777Bl6gM,MAPbI3,8.81,0.94,142.0,0.6,1.63
1Q2yH8qX8NxpVZGW-0Uz8jDQBjRx,MAPbI3,9.43,0.95,143.1,0.6940000000000001,1.6
1QJJtODMX04pYxsFbv5lmIpNnfNe,MAPbI3,4.75,0.68,152.4,0.44,1.6
1QTqAgjfTBYv9Zo95PvOrJ8F2T8L,Cs0.05FA0.76MA0.19PbBr0.6I2.4,19.6,1.1,232.39999999999998,0.782,
1QatjavJUUyY-VAlkwotYMSfJFeG,MAPbI3,17.1,1.09,212.60000000000002,0.738,1.6
1Qb-DupMtCI11UZn6uvu06INj9_b,MAPbI3,14.68,1.019,204.0,0.71,1.6
1QnCTij033Le19JjldDkPYThunZ9,MAPbI3,11.24,0.923,200.10000000000002,0.607,1.6
1QsSXqxGFzB_v1YyYcPaqeR-d6hO,Cs0.05FA0.79MA0.16PbBr0.31I2.7,14.75,0.98,202.5,0.7,1.59
1QyNjzCGaLzJUeqZ-qZO97JxEwr0,Cs0.05FA0.7885MA0.1615PbBr0.34I2.66,2.34,0.87,98.5,0.27,
1QykjTaJWSjPmSaG-L5wCJ3tLJcH,MAPbI3,10.01,0.895,155.0,0.62,1.6
1QzAFoNvXL1TvaBpn58rWmO1tVev,MAPb1.0Br0.33I2.66,5.64,0.71,132.0,0.58,1.65
1R6FS3fSibPgBfRrssniz1IxSjzR,MAPbI3,8.16,0.91,183.1,0.49,1.5
1R6WtbXg-1fOa9uQ6kSOAcWSXyO9,MAPbBr1.25I75,10.49,1.075,141.5,0.69,1.76
1RAGJcZbCWqh2leRQ6GbmwoWGzfk,MAPb1.0I3,13.51,0.95,207.3,0.687,1.5499999999999998
1RAQBCGhF_C56cUlvLBoK8m2E6jr,MAPbI3,16.0,0.99,235.0,0.67,1.59
1S38ywfiWcBKvB3vBRIZ_KJayA-3,Cs0.05FA0.79MA0.16PbBr0.3I2.7,17.6,1.01,225.0,0.77,
1S6GUxpQJqQ8PU1fWU0zPYff7gXg,MAPbI3,9.15,0.97,143.0,0.66,1.6
1S8-FC4sKxQbGea3MXAdceNr2jzZ,Cs0.15FA0.85PbBr0.12I2.88,19.87,1.12,227.39999999999998,0.7809999999999999,1.6
1S9E6pjvmRtPVLZa27OD8etEkF8k,MAPbI3,12.35,0.8690000000000001,183.38,0.775,1.6
1SCOiGD2Jess6Mgc3WZ9GOt3Itj3,MAPbI3,0.1,,,,1.6
1SEPFM1FH0iyiVmSng9EzlrXvyLp,MAPbI3,13.8,,,,1.6
1SFTFuyNnGwKMmek-fixgVfIA5LM,MAPbI3,12.25,0.951,188.2,0.684,1.6
1SWGMR_YgtWYvQLNxAcpkKApQ_Km,Cs0.05FA0.79MA0.16PbBr0.51I2.49,16.2,1.04,209.1,0.76,
1SXLHhkdisYe0uAGprivBBeYSDCZ,MAPbI3,14.94,1.031,201.0,0.721,1.6
1SaRO3RNZLWnX491kscuvOPmK6fJ,CsPbI3,8.05,1.22,99.0,0.68,1.73
1Sk9kA_9o3D_d4WUiiyYZueJMFeo,MAPbI3,10.6,0.977,157.0,0.69,1.6
1Snub29-NvbivPu2BtaWOc7oRWFd,Cs0.05FA0.79MA0.16PbBr0.51I2.49,19.03,1.143,216.20000000000002,0.77,
1SvAeoIiCEFnevRU__cb14gDzkz3,MAPbI3,14.15,1.05,200.6,0.672,1.6
1Sx4vC0Bpgf2dzlxwRO7Sl1rTSRt,CsPbBrI2,7.1,0.99,118.6,0.605,
1SzFiFHCoYShGISaIevJccqaB5kj,MAPbI3,13.16,1.055,175.7,0.71,1.6
1T425Ut-LkabaESldZMYAzRE_0Ec,MAPbI3,8.48,0.79,169.3,0.64,1.6
1T6ynaRh46aVwpugxPhWq8a3OzfF,MAPbI3,20.18,,,,1.6
1T909jfaFue_wi8ZYnYb39E1rLWY,Cs0.1FA0.75MA0.15PbBr0.35I2.65,19.38,1.13,227.5,0.754,
1TOZsRlSXJ9aMA60fzX-VT2Enx8L,Cs0.05FA0.79MA0.16PbBr0.45I2.55,18.02,,,,
1TQj5NY8biX_OiXgRMlnUf1P--qo,MAPbI3,15.5,0.98,212.3,0.7490000000000001,1.6
1TR2awQWfkS7vemjLwAyrITI5ecd,MAPbI3,9.59,1.05,163.0,0.561,1.6
1TZUGc1i-394vDrBTThmdTNlQ9b8,MAPbI3,8.14,0.88,141.6,0.66,1.5
1TZWCgCNPS66CYhrnDYk-xSg_rdv,FA0.85MA0.15PbBr0.45I2.55,15.69,1.1,211.70000000000002,0.674,1.57
1Th3etvIlnQBftezORfvfnCLLSS0,MAPbI3,17.05,1.062,219.60000000000002,0.73,1.6
1Tl7QW1lkXtWEzw9AnqGsSqLIKbz,Cs0.05FA0.85MA0.15PbBr0.45I2.55,18.83,1.12,226.8,0.7340000000000001,1.58
1TnBRTF24QtfUYes0RWPNQQ6z4l7,MAPb1.0I3,2.3,0.92,79.0,,1.5499999999999998
1TqFXtMRJ9heMxQ2BTmurTWZp9JN,MACu0.05Pb0.9Sn0.05Br0.1I2.9,19.89,1.08,239.7,0.81,1.5499999999999998
1Tzuxy1QygYxhJkQqOOLAORGkhrm,MAPbI3,15.6,1.02,254.0,0.602,1.6
1U7ywax6UBLq0ww5ZY03EmdTM--n,Cs0.05FA0.49MA0.16PbBr0.51I2.49,15.43,1.09,235.39999999999998,0.604,1.73
1UB0PquRP-Y4mX44RX1Sv3W5TjDU,MAPbBr0.45I2.55,17.09,1.05,223.2,0.7340000000000001,
1UNea_z9upH1fYVqaywymIA99Nvg,MAPbBr1.25I75,9.69,1.07,134.2,0.67,1.76
1UV8mXGbETDza3UtkAAkLAaHAs3i,MAPbI3,16.1,1.03,215.0,0.73,1.6
1U_JH7b9Oj00D4sqZbAQOYvYIL3P,MAPbI3,15.62,1.04,207.2,0.725,1.6
1Ugoakvgnl3p6kp0U_8poaX-nHO2,MAPbI3,17.1,1.1,230.3,0.6729999999999999,1.6
1UsvFmaPuzf46FiGLisTAittLzyX,MAPbI3,14.18,0.98,213.29999999999998,0.68,1.6
1V-KWe68Q--b_QFamb6qeiivB8gi,FA0.8MA0.2Pb1.0I3,9.49,0.97,200.3,0.488,
1V-eA7xDXdCju0L6Z7tq4KM5yAcs,MAPbI3,8.63,0.82,191.70000000000002,0.5489999999999999,1.6
1VD4UJAv10h7x4Di6mQRU37xC4On,FA0.85MA0.15PbBr0.45I2.55,18.83,1.13,225.39999999999998,0.726,
1VWsVkrj4p79-ezwMT0q3RfRf7Ua,Cs2PtI6,0.72,0.73,12.0,0.82,1.37
1VajEJ8lRJ_TkAkJ95d60VB7Wa73,MAPbI3,2.39,0.68,96.0,0.3339999999999999,1.6
1VoRi828cn4CWpc4zEcZZkSiu62p,MAPbI3,13.58,0.91,191.98000000000002,0.777,1.6
1Vr7UDDCbnxSKT_dTSGY_XF-gxxj,MAPbI3,15.25,1.0,229.0,0.6659999999999999,1.6
1WAMmmTYKty1I9WCyuAJM82D_ZuO,MAPbI3,10.02,0.93,228.79999999999998,0.47,1.6
1WMdRmZfJGUTJDVKCK4fSKs7kCxI,MAPbI3,18.2,1.05,224.0,0.7709999999999999,1.6
1WTCy4yoEQ2xaG02tQeqdmQcmOsr,Cs0.2FA0.32MA0.48PbBr0.2I2.8,7.64,0.013,8.89,0.68,1.6069999999999998
1WUjENpvXzctGXYVE41Kv5MPseRC,MAPbI3,9.77,0.72,176.29999999999998,0.77,1.59
1WVx4fJUFB9ldiDXy_SDV-kp-zMG,MASnI3,2.89,0.48,97.69999999999999,0.62,
1Wf2DU1Pk1fWzizaTpVOih9aIsje,MAPbI3,9.3,1.07,150.39999999999998,0.58,1.6
1WpgfjF6wDNwGp5eOEsLEmpVObGr,MAPbI3,1.8,0.758,37.0,0.59,1.58
1WvCWKcknqfndE84FrIhN83oKsOC,CsPbBr2I,5.43,1.09,90.39999999999999,0.551,2.01
1X0sRnQ2g7X8ed4C0ei0u4BJddU9,MAPbI3,11.8,1.07,217.2,0.5,1.6
1X9iZZEvlLvqd2fQXv3fJa6H1RZ-,Cs0.2FA0.8PbI3,11.6,0.998,188.0,0.617,
1XAYpERwUyvAvLIpZFGqJVLXwLZ1,MAPbI3,13.6,1.08,206.0,0.65,1.6
1XBczzh3-PWESzEPXilpxtbKN0TH,MAPbBr0.14I2.86,18.02,1.064,235.2,0.72,1.591
1XMgl4q_YnD_zP3l-Zn9x4PafPvB,BA2MA3Pb4I13,10.96,1.1,161.8,0.612,1.64
1XTXvU8tq3SJVPdsIv7jKjOg7wZx,MAPbI3,15.63,1.07,206.20000000000002,0.708,1.59
1XiAegRyiZPo0nTQwa70UMLDUX82,MAPbI3,9.9,0.88,141.0,0.8,1.6
1Xr5zLehYyJWM-d6vn5otnEJBqhe,MAPbI3,12.9,1.05,199.0,0.629,1.6
1Xw31Wahj8Y2sR4r0cdx72VcY_Dl,Cs0.05FA0.7885MA0.1615PbBr0.34I2.66,13.9,,,0.81,
1XzbOa9XEHn6xlVCUL5nfsCHNarG,MAPbI3,19.31,1.12,225.5,0.777,1.6
1Y1KZTk3H7HQFSoHoi_SsmRtaDWs,MAPbI3,10.26,0.99,169.89999999999998,0.61,1.6
1YBrn37a1clJYCAO-4tp1pkn3wKG,Cs0.05FA0.79MA0.16PbBr0.5I2.5,21.6,1.14,249.0,0.76,1.5
1YNKNTQGFBEt7rrRy-JyX-e8N-Lq,MAPbI3,12.1,0.98,172.0,0.72,1.6999999999999997
1YNXpNTsh2ltQCQhCuHXtGIsLMrd,MAPbI3,4.86,0.96,132.0,0.39,1.6
1YREI2SvAaoR_m5ZL3z-x_upqIHa,CsPbBrI2,9.87,1.09,133.2,0.68,
1YTnUGmxJsgGsPP7ZMOTs5AI8zc9,MAPbI3,16.7,1.09,203.0,0.754,1.6
1YadhdQxtw0g_oM5I1nnTA1oFh4g,MAPbI3,16.32,1.01,202.7,0.8,1.6
1YbkmY-VJRWpqZSM4nKJnfqZW6tJ,MAPbI3,13.0,0.98,198.0,0.67,1.6
1YdBOH9Qb2OE9FbOztw0pCCmLVhP,MAPbBr0.01I2.99,10.6,0.9,157.0,0.75,
1YlA36q_ZRQjVk5jeR8vR7xHCgvN,Cs0.05FA0.7885MA0.1615PbBr0.45I2.55,15.8,1.093,211.0,0.68,
1YpJvsqYbg75pyX43vWAGoP38tnv,MAPbI3,12.51,0.972,209.0,0.616,1.5300000000000002
1YpMEd8eUBe649K2N_7u8QogsdnV,FAPbI3,9.0,0.92,188.79999999999998,0.52,1.47
1Z3cv4zcpbkHpfiJkXbtmFRHV_lk,Cs0.1FA0.9PbBr0.135I2.865,18.9,1.04,231.0,0.787,
1Z4kuE6U14xHmHif08OErXMze2rW,Cs0.05FA0.8075MA0.1425PbBr0.45I2.55,18.04,1.06,241.0,0.705,
1Z6O-174yRiccczJg82XKfuVVMxU,MAPbI3,3.74,0.84,79.5,0.5660000000000001,1.6
1Z7u4XR5Gy7qJKyFPqqYAehjH82Q,MAPbI3,12.2,1.07,174.0,0.66,1.6
1Z9URO4zN5LGdmVQsDbiTWib4Dk9,MAPbI3,13.38,0.965,195.0,0.71,1.6
1ZAP4sk7WiYTy6EMrvp_jh-0m-gX,MAPbI3,12.96,1.01,188.0,0.68,1.6
1ZIiJsr37kmOf2iyTc__h83sl80O,FA0.7MA0.3Pb0.5Sn0.5I3,13.0,0.74,280.0,0.6,1.25
1ZUF5uiwDWb1X7puYwFEQguY7IAa,FAPbI3,4.36,0.601,112.89999999999999,0.643,1.6
1ZVYX2Z9uq-TbF95KtHj0CPbmvUY,MAPbI3,14.77,1.05,210.0,0.67,1.6
1ZXcdFz-VJNOBJYLLPNwAN49Cst9,MAPbI3,6.7,0.897,128.3,0.583,1.6
1ZaMdXeyhKB2MCkUes8LShJuSVW9,MAPbI3,12.07,0.95,165.3,0.759,1.5
1Zg7cZUAeMsJbbNTqva_NkHMMFvR,MAPbI3,11.32,1.05,190.39999999999998,0.67,1.6
1ZgpkpgCwpHus0DsY3dqCAkfnKSv,FA0.5MA0.5Pb0.5Sn0.5I3,9.55,0.58,245.10000000000002,0.67,1.2
1Zi1Xg1gK6DR_iyXLl5Op08iRFLq,Cs0.17FA0.83PbBr0.17I0.83,17.0,1.02,209.0,0.76,1.6
1ZmsOxD4SEpKDLmaifGbhkvYtvpt,MAPbI3,16.13,1.07,183.2,0.823,1.6
1ZnJq373SH1J2JC78OYC1Eu34n50,MAPbI3,12.7,0.94,185.39999999999998,0.7,1.6
1ZxiUiz_RVFNO_E1JMuyrx4uWN-W,MAPbI3,14.14,,,,1.6
1_-JKwesVUTKtSXXeLVqMsnuWrGb,Cs0.05FA0.07MA0.25PbI3,20.3,1.16,230.0,0.78,1.51
1_DL081j6nv4kSDMxDmZtDhtNr_P,MAPbI3,16.97,1.024,218.70000000000002,0.75,1.6
1_XfyjTjyJjQHBBbF0JzHMHxFojx,MAPbI3,1.3,0.47,85.0,0.32,1.6
1_Y_8NzW_w--FaY-chZj7KMg5IFE,MAPbI3,0.2,0.27,21.8,0.34,1.6
1_ZlrsTE0OtRMlrhY6gytmbZWEuV,FA0.85MA0.15PbBr0.45I2.55,20.28,1.133,238.0,0.7659999999999999,
1_bVaHCzaeNYzdBCE3Q1Xv2IoBnv,MAPbI3,13.52,0.991,182.0,0.72,1.6
1a-QwsokL0vA-Esi-CGBSXyP_jY7,MAPbI3,6.4,0.91,194.60000000000002,0.36,1.6
1a4ZgOt9iYe2XJev0EXvDijZKY4j,MAPbI3,9.0,0.95,152.0,0.612,1.6
1aCwt__90I8KGwBxn0chSVJvIVDM,FAPb0.5Sn0.5I3,13.98,0.72,245.0,0.7929999999999999,1.28
1aPiNVwmRmAt5F8NS0x1_qafs_gX,Cs0.05FA0.79MA0.16PbBr0.48I2.52,18.2,1.09,214.0,0.77,1.63
1aR3BISGLdUx8sGgPcrWKWC-u4zI,MAPbI3,5.52,0.7,24.3,0.4,
1aRfl8PqOjspXWNKE8bxFP-wH9F9,Cs0.05FA0.79MA0.16PbBr0.51I2.49,14.36,1.04,206.5,0.6679999999999999,1.6999999999999997
1aULRlCTZRoZ1uLnJgnQNsimdSLH,MAPbI3,13.19,1.024,178.61,0.722,1.59
1aeAOK0qnf0K97EkeZiDHEqqcYdt,MAPbI3,11.6,0.84,195.0,0.72,1.6
1agTQUTzNYu7blzmLtAVcw67bqjA,FA0.17MA0.83PbBrI2,12.22,1.125,167.07,0.647,1.764
1arERMnrIyCVL_4JHOO9TMUsq-zo,FA0.85MA0.15PbBr0.45I2.55,13.57,1.03,201.1,0.655,
1avSCYdNW5r66lVRXeJvmpL0Yw2E,MAPbI3,10.02,0.884,171.29999999999998,0.66,1.6
1awSxSHU4oWh5UPv5jJlItWijko-,MAPbI3,10.0,0.97,193.0,0.53,1.6
1b5AxLMsfR60CrnYuY1OFLr6l90J,MAPbI3,13.49,0.96,208.70000000000002,0.69,1.6
1bAiAbiJ1UJfpdkUItF2X7Zb6hDN,MAPbI3,12.8,1.05,156.2,0.799,1.58
1bGszpHV9QFOIiFau__hsJce8EHe,CsPbBrI2,10.93,1.1,140.0,0.71,1.91
1bHS-K-dWljuL07v62if8IRG0Y_E,MAPbI3,15.47,1.058,199.86999999999998,0.73,1.6
1bIz2Jd-yNL9EzPhgy3ouPh8onrs,FA0.85MA0.15PbBr0.45I2.55,16.25,1.03,217.39999999999998,0.723,
1bKjwwqLR4Y5reAhwNDEa8HyNqMY,MAPbI3,13.67,0.919,216.6,0.688,1.6
1bM-jkgSOcQeLAmmOUHgaptIj82C,MAPbI3,10.79,0.97,178.9,0.62,1.6
1bnSNQcXdrV1H55UZmUxlp8hhRYt,MAPbI3,6.2,0.8,148.0,0.56,1.5499999999999998
1bwfBe5T0z0kyYxIoG30cTEu2DVr,MAPbI3,6.16,0.92,87.4,0.76,1.6
1c6j2y9n98Pdcb5jw2GMm4jjbiva,MAPbI3,10.75,0.843,202.5,0.63,1.6
1c8D3Dv-E6QEpLcka2fuel8pCEdu,MAPbI3,16.1,1.02,220.0,0.72,1.6
1cA1WqCnemSz_rEuQslOV-hZcsow,MAPbI3,11.43,0.833,221.29999999999998,0.62,1.6
1cAq1UA9Ge-rXEMCq-db754uNSLa,Cs0.05MA0.95PbBr0.3I2.7,17.84,1.07,229.60000000000002,0.723,
