Repository: ckhamdang/ML_perovskite_properties

# ML for Properties in Halide Perovskites
This repository contains the data and codes used in our study of five photovoltaic properties in halide-based perovskites using machine learning.
The dataset used in this study is provided in the "Initial data" folder.

The Pearson correlation coefficients between the compositional input features and the target photovoltaic properties are provided in the "Pearson correlation" folder.

The machine learning codes used to train and evaluate the regression models are provided in the "Regression model" folder. This folder includes the dataset and codes for:

File: Initial data/All_perovskite.csv (part 4 of 74)
entry_id,compound,efficiency (%),Open circuit voltage (V),Short circuit current density (A/m²),Fill factor,Band gap (eV)
1cRACZmGs4Efik7hQ77wBc-zvUD2,MAPbI3,16.72,1.01,216.8,0.7,1.6
1cUejnWe7soZpt9XIfPjI7XaUQel,MAPbI3,5.28,0.7,136.9,0.552,1.6
1cWMhu2rn1-kvke3pGIARr_lLgj4,MAPb1.0I3,14.0,1.0,201.0,0.7,1.5499999999999998
1cXFje2KQZ0VAgUuZQoCFtgLx8l2,MAPbI3,16.6,1.07,230.0,0.73,1.6
1ciQHuHaVrbhWUsht8auzewiy_sk,CsPbBr3,6.86,1.352,69.4,0.745,
1cjZUuuUlZvEZLhCNg58s7ljO2g-,MAPbI3,16.07,1.03,226.29999999999998,0.6920000000000001,1.5870000000000002
1cq2FoTkyTkqqv047z9j6-CyOHME,MAPbI3,10.82,0.94,183.1,0.63,1.6
1cr1byQyi-ZL3ISnd9NfrQFUgzJL,FA0.4MA0.6PbI3,13.49,1.04,183.79999999999998,0.706,
1cusCDlRJOwfFpDIWRoOs92Px7kh,MAPbI3,13.4,1.02,184.8,0.713,1.6
1d1TnNo5ZbDM-8n0lm15jgop13Km,FA0.85MA0.15PbI3,15.05,0.94,219.0,0.736,1.5499999999999998
1d7PTtKLt9tP3MnWUnYg3D2BIpIn,MAPbI3,8.5,0.9,218.1,0.44,1.6
1dB9VV4KZQpy84nF48D9it5fooFc,MAPbI3,19.03,1.1,237.5,0.73,1.59
1dF3zpE-QfArtfwoThhPHRRwrBU5,MAPbI3,10.31,0.95,172.2,0.63,1.6
1dKYzF0BqlWsv6rbqewmP0pfKEM0,FA0.3MA0.7PbI3,19.0,1.123,219.0,0.7909999999999999,1.58
1dM3uMOz4_ZmQaS9DIGG42lqjpHi,MAPbI3,15.45,1.056,199.07,0.74,1.6
1dNswc5amtyiQUrirG3lXN0M2B90,MAPbI3,1.7,0.48,85.0,0.42,1.6
1dOPBNs0Yi15fyygYn_y6gR3WRUE,Ag2Bi3I11,0.4,0.75,13.3,0.4,1.9199999999999997
1dZLGEnep5-pEvYrZXm34-DcX1mH,MAPbI3,17.43,1.1,199.0,0.77,1.6
1dgCfk7Vz0mKYnH4vColwGmqP3C5,MAPbI3,0.16,0.73,13.100000000000001,0.163,
1dgyeuy0WHaZTEODzBWeh0qV1dpP,MAPbI3,14.81,1.01,207.60000000000002,0.723,1.6
1dn6SbtaZx2SlFRPWF3kzmwFjidt,MAPbI3,6.42,0.86,175.7,0.42,1.6
1dtb-1nhlRlhSi35w7GVujibhXLp,Cs0.05FA0.79MA0.16PbBr0.51I2.49,18.0,1.11,216.0,0.75,
1eDmvwsvc2Xw4BxRTddSAPvoa2cL,MAPbI3,10.1,0.89,182.0,0.62,1.6
1eE0iODqf6qk_WKB0iwpnzq5vj6S,MAPbI3,15.8,0.96,211.0,0.78,1.6
1eSWaicVuWRg9qLqJZkR0mo7CAw-,MAPbI3,15.5,1.04,189.0,0.7879999999999999,1.6
1eUXKYKZidQhbycPd9yfCpOz_oyy,CsPbI3,5.2,1.11,79.0,0.59,1.73
1eUZ28SZTn_5hwjmGTvZ10F3WhKy,MAPbI3,14.6,1.07,203.0,0.6890000000000001,1.6
1eYhWSm3oEBZ8hvmauF6mmteEFTf,FA0.15MA0.85PbI3,14.35,1.07,203.1,0.66,
1eZPXSZNXUQeD94hpy7nVRXZv3ZO,Cs0.02FA0.83MA0.17PbBr0.51I2.49,12.7,1.06,210.0,0.57,
1esIf5d2upEpycbgYp2j2GjB1vW8,MAPbI3,11.26,1.0,196.6,0.573,1.6
1ez2k20CGzn036n0eRw9WqddzHkF,FASnI3,6.67,0.446,218.5,0.684,
1f1_6yDfd3yDWkHvPYSmZyti67_m,MAPbI3,13.16,0.87,218.4,0.6890000000000001,1.6
1fFC5DaD2LWGQz8ts4lMJ3UtVFU2,MAPbI3,18.2,1.085,212.0,0.792,1.6
1fH5kgmBAiqwWkBSaG57xU1q2tQn,FAPbI3,18.7,1.08,227.0,0.7859999999999999,1.48
1fOG05poKsekl3hFLNJbmrwaGsd4,MAPbI3,18.2,1.12,224.0,0.722,1.6
1fQLZe8f_8iAR-gS-Q9Vt6TixySd,MAPbI3,19.17,1.101,231.29999999999998,0.753,1.6
1fZ5XggT9Bt_hmPGghCpCBMZ9ni6,FA0.9MA0.1PbBr0.3I2.7,11.88,1.01,220.6,0.54,1.5
1fZoE01gdAGTkkXAHLwVogqi68kg,MAPbI3,8.67,0.8009999999999999,151.5,0.71,1.6
1fhpXJyWhfuxTOtgPsS2UyurbM4O,MAPbI3,16.92,1.05,217.8,0.74,1.6
1fvLaywtEQIxMgS4sZS6jDvdtXIO,MAPbI3,13.3,1.02,208.6,0.62,1.6
1fysdKmLL6OiuYF1DaMkJE3d50KA,MAPbI3,8.35,0.94,168.4,0.6859999999999999,1.6
1g46tP3_SNX_5jdkPfUQ1MbNun_s,MAPbI3,11.53,1.02,173.0,0.65,1.6
1g4_ZuLQgWIsBu-3Sbhi4nR30OLL,FA0.85MA0.15PbBr0.45I2.55,18.9,1.167,229.89999999999998,0.76,1.6
1g7oCLez25mn33NXxqGhpOCdRl0g,MAPbI3,3.27,0.919,109.9,0.32,1.6
1gCn5g55pn6CNg4fL_qMz-fdREB-,MAPbI3,18.5,1.12,218.79999999999998,0.7559999999999999,1.6
1gEYv4_5EqsqWxCtBOoabAu0jhmz,MAPbI3,12.72,0.979,200.0,0.66,1.6
1gK6u-g9gRlS1_mCb49RhnacXgSb,MAPbI3,2.3,0.81,68.0,0.41,1.6
1gMi2ZV28B6QzsbOs1uFP5FuH0Fl,Cs0.05FA0.7885MA0.1615PbBr0.51I2.49,14.63,1.063,209.5,0.657,1.57
1gO8fu8BiilOeryfSByJ8LlEHsdd,MAPbI3,15.1,1.054,194.20000000000002,0.74,1.59
1gZ0-_bZSLLAcjNvIvWI3SUJ7dMK,MAPbI3,13.6,0.974,199.0,0.7,1.6
1gkZLA_gQFYrvbMOwbYKtjftBRHx,FA0.83MA0.17PbBr0.51I2.49,18.32,1.108,230.3,0.718,
1grs-rqNI9D6EeFJifkH-mEDsFzm,MAPbI3,11.0,0.99,213.0,0.64,1.6
1gvsvKDa37KYLPPutwySyQQmWEHP,FA0.4MA0.6PbI3,8.37,0.88,191.68,0.496,
1gzszjJD-0fA81F17ThSdU0CYb9R,FA0.88MA0.12PbI3,17.6,1.08,236.0,0.75,1.5300000000000002
1h6GEI9dtFkOMboKHufhZ_-i-85s,MAPbI3,17.12,1.05,223.0,0.731,1.5
1hAt5Y6a-2uPbEtypscLn2nZt6Pc,FA0.2MA0.8PbBr0.3I2.7,14.06,0.94,198.2,0.7559999999999999,
1hE9Xf393wR1oaqLIBGzZRdPuTgQ,Cs0.05FA0.788MA0.162PbBr0.5I2.5,11.7,0.85,202.5,0.67,
1hEcOaP7VWGFytKQtCUJMQkfr3c0,Cs0.03FA0.7MA0.27Pb0.5Sn0.5Br0.03I2.97,18.51,0.779,311.5,0.763,
1hG2hkTJqSvCQ9tLQeAByXGSA8Yd,Cs0.3FA0.7PbI3,15.21,1.03,203.29999999999998,0.725,
1hQiGacDOq_uXckmJR59eyjpwD-v,MAPbI3,15.8,1.02,210.0,0.71,1.6
1h_iTpiKimE27pRk9ATCBgyHycFS,Cs0.05FA0.95PbI3,14.7,0.98,218.0,0.6829999999999999,1.5300000000000002
1hcevvfVuS_nvxe-D6W-vt51QNpu,MAPbI3,8.78,1.0,161.1,0.56,1.5
1hsilNLE6UXflY2aKMjktADV4pwn,MAPb1.0I3,10.9,1.043,152.20000000000002,0.718,1.6
1hvaUSdOf2j7UhYYOcRKfR8KipXY,MAPbI3,12.13,0.95,194.3,0.657,1.6
1hzZuY2imqUZX50Ub2YZ-Bl87E_d,FAPbI3,13.11,1.11,188.2,0.628,1.54
1i1wwkkoy0S6IddYY7UTjehfTFgI,MAPbI3,13.6,0.94,205.0,0.705,1.6
1i8dgh3mi_mYcsHFkfiXOMmZXoFO,MAPbI3,11.7,0.942,192.0,0.63,1.6
1i9GAeATiWAzLSRS94b31jk4-crW,MAPbI3,13.95,,,,1.6
1i9JNiOc3F15UkWIb6XFlOWeE9UU,MAPbI3,19.0,1.08,223.79999999999998,0.79,1.6
1iAjeq1SUEgxS64Lk7FF2Q0f_zsM,MAPbI3,3.97,0.73,104.39999999999999,0.524,1.6
1iFlIUhWBEcKtANpqUCI0v1HDEpi,MAPbI3,13.08,1.04,190.3,0.659,1.6
1iL1TE4oxjM4AX9NOcMm9xyjrJia,MAPbI3,13.95,1.012,187.0,0.6970000000000001,1.6
1iLOdg18addiLh0YUdySqS6zZTrX,MAPbI3,6.51,0.984,132.3,0.5,1.6
1iWNjkBeJKzP0R3eeSS86Cd3r5xS,MAPbI3,17.8,1.01,232.0,0.76,1.6
1iXLqrZknAcZhYFvslKaFtp8i8CN,Cs0.1FA0.9PbI3,12.7,1.01,194.0,0.65,1.49
1iYMw1mtHM8EhS3ODyqN5KMsk0fp,MAPbI3,12.8,1.06,180.0,0.65,1.6
1iassRdw83DYnBuC-HlMvfiJutZM,MAPbI3,10.51,0.95,168.79999999999998,0.66,1.6
1idu7Dydw4NHq5B6bLjSY6QM-6rk,Cs0.05FA0.81MA0.14PbBr0.45I2.55,13.04,1.03,196.0,0.65,
1ij8-3JCmBJxIzTa-y53hAZwQ8bt,MAPbI3,14.0,1.027,206.5,0.66,1.61
1ishfwjXhNtXaPL3MJKCYrcN8gCS,MAPbI3,10.7,0.99,176.0,0.62,1.6
1j3j0vv3-jxwG3hnYnqlrvXHCGlO,MAHgI3,0.0,0.2,0.6,0.31,
1j4fJ_tMM3epOYCr1NQB01E9dEiM,Cs0.17FA0.83PbBr0.5I2.5,17.88,1.16,225.79999999999998,0.75,
1jEZbLDqbwweX0tS-_Fxu2s5z4rQ,MAPbI3,19.0,1.06,227.3,0.79,1.6
1jIbyMzCIhKW2g07my07HqAfwhU4,MAPbI3,3.9,0.64,109.0,0.55,1.6
1jQTHrF06VMunD1TSKLV6GnXp61S,MAPbI3,17.78,1.099,226.89,0.713,1.6
1jRjtAqr6_rxLY0sw_ZBQ-di6jvT,MAPb0.875Sn0.125I3,13.64,0.813,216.0,0.7759999999999999,1.42
1jZ6QXuN76jiTuqvpyTck89UdHvQ,MAPbI3,16.7,1.02,223.2,0.728,1.6
1jhuvWxlrCBzjhy4fQas5Jd5YvHC,Cs0.05FA0.79MA0.16PbBr0.45I2.55,15.32,,,,
1jigTHri3FPfsu2T1ySDERwQ4Sj4,FA0.85MA0.15PbBr0.45I2.55,0.08,0.92,5.8,0.15,
1jjrWQSAdelga1sAxYmZNx8riaCO,FA0.83MA0.17PbBr0.39I2.61,18.22,1.05,230.3,0.754,
1jn6fwlDyPnOLgL3Tgt7ieQaatM3,MAPbI3,14.6,1.0,202.0,0.72,1.56
1jqLG_-_O4WYlbv7mLPuow1OCIyd,MAPbI3,15.1,0.96,210.0,0.76,1.6
1jvPc-KjIJ23PTxKCghTbZVP7tTz,MAPbI3,15.51,1.05,199.89999999999998,0.738,1.6
1k5KpXkZcA_Y8PWwxt7eoBjJUXnO,Cs0.1FA0.83MA0.17PbBr0.51I0.249,18.1,1.12,225.0,0.72,
1k5tiy_YHMb25dU55WJCXSk44fRi,MAPbI3,11.77,0.92,196.9,0.6509999999999999,1.6
1kAOYixR_CPnxitG8RyAu4qNAhjx,MAPbI3,17.83,1.115,214.4,0.746,1.6
1kXXMy1w4oBI3W85ELVMl53m7E9q,Cs0.16FA0.8MA0.04PbBr1.83I1.17,12.75,1.23,127.89999999999999,0.812,1.91
1kctAQy987yvzl3W32HczuehOZIJ,MAPbI3,11.8,0.97,199.8,0.6,1.6
1kdTU13fi41cRy8cjiH9VnPH0kur,FA0.88MA0.12PbBr0.15I2.85,12.91,0.95,212.3,0.64,
1kf1ZmF80qSbxRvl7ZEZQctLNb3I,(PEA)FASnI3,4.89,0.37,194.5,0.7,
1kkRzHIyk7Ixci92Wbp67a_MRuBs,Cs0.94Na0.06PbBr3,8.31,1.49,69.7,0.8,2.27
1kkpMFSbBgw6mpQy0YZEstvS4_48,MA3Bi2I9,0.069,0.534,3.09,0.423,
1lLatn6mmbe7Y4yNWprkR1tW7qtS,Cs0.2FA0.8PbI3,14.95,0.98,225.39999999999998,0.672,1.59
1lNOybEgscZDYVNre5O9Kg6EfM3y,CsPbBr3,2.97,1.16,52.5,0.49,2.39
1lWxylFFWU6YgUC6IFvyE9Z6D4nN,MAPbI3,12.53,0.949,170.39999999999998,0.78,1.58
1lgQ889vxC-OOgO_JaDfzOYLIa7k,MAPbI3,18.0,1.09,214.7,0.77,1.6
1lmjXF4iMdHzhfrgdaEAcHDTQZI_,FA0.4MA0.6PbI3,10.86,0.959,209.57,0.626,
1ltwve4UbmXWq9CerlZzkz-wWc_A,MAPbI3,14.0,1.12,187.0,0.6679999999999999,1.6
1luMicBMgVDU5uNJhI7URkF2DdSM,MAPbI3,11.7,1.022,172.0,0.66,1.6
1lu_yQCiuxThy_19WF8PRPlcWbtF,MAPbI3,14.05,1.01,220.3,0.632,1.6
1lwGY3V0t4L4Cv6y-hosGBfJMtn5,MAPbI3,15.38,1.04,205.79999999999998,0.713,1.5
1m4RYRWWXfxJj39hHVzoDTjxRwz7,BA2FAMA2.64Pb5I16,11.28,1.06,163.70000000000002,0.65,
1mQwqk5cqFnZvRpoCE-kcFdAQk8f,MAPbI3,19.4,1.07,236.5,0.765,1.6
1mRAuFpkhBAPGl2VFqxaDsAMSaLE,Cs0.05FA0.8075MA0.1425PbBr0.45I2.55,18.57,1.07,230.6,0.7559999999999999,1.6260000000000001
1mYJTEIiZe93pYMZLDfxhihjOp8R,Cs0.17FA0.83PbBr1.2I1.8,17.3,1.18,198.0,0.73,1.72
1mitXyB6YRZeuhR-mG-Xl5khc2W7,MAPbI3,4.23,0.802,92.5,0.76,1.6
1mvO4OoavsuiwyUR5RNK_Cq1Zi-P,MAPbI3,12.1,0.92,188.0,0.7,1.5
1n14Z51BvpkZvxq1NpaOO9tEuGnK,MAPbI3,17.13,1.09,226.1,0.72,1.56
1n1viQzKO0uqN38w5Ob3P7DHlxff,MAPbI3,9.21,0.86,204.0,0.524,1.6
1nJ3YlSdIikrOSRk3nHczAamzt5s,MAPbI3,9.85,0.972,143.5,0.71,1.6
1nW5Ey5-qFzJoJm0yBff57AK2qj7,MAPbI3,9.1,0.94,163.0,0.597,1.6
1nWeULUMUyXmtpSxZkJ-u4cOULxp,MAPbI3,6.23,0.99,101.0,0.63,1.6
1nfdVRVePXiStp5Nv9QIsO1rQcQJ,MAPbI3,15.4,1.026,191.0,0.7859999999999999,1.6
1nm1PomgTUQmgPzCpBt3Cxlkn_yO,MAPbI3,9.56,0.87,192.0,0.57,1.6
1no8SXMB-0wK-JPp1zJz5u5xEA_a,MAPbI3,14.83,1.09,229.7,0.608,1.6
1nsIsMlsryq9x7ROEs91bU_x46IQ,MAPbI3,13.37,0.89,188.5,0.8,1.6
1o3uLpGFJuGh3D330vU2tjJ87YH5,MAPbI3,13.11,0.92,200.9,0.72,1.5
1oBEEYub0bcx01No7f_YfCv1DHBk,MAPbI3,7.87,0.914,178.1,0.48,1.6
1oHzLVVVud9g0lRXJIsLiD0-pHYZ,AgCs2BiBr5.8,1.8,0.91,30.0,0.65,
1oLOC6_om75lxycTGh0GN7tK_igC,MAPbI3,9.64,0.89,208.0,0.54,
1oXLLZ_jfCypzODYj4RxNjTaCnye,MAPbI3,16.5,1.06,210.79999999999998,0.7509999999999999,1.6
1oaJdpuMH9LYZ-wGSVzfuGjt8-gL,MAPbI3,17.27,1.05,215.39999999999998,0.764,1.59
1onGNZxRWT_hVANN4mT1q9Wqd0DC,AgBiI4,0.86,0.65,26.299999999999997,0.49,1.8600000000000003
1ookqUpkuoVptoQ2KVoypf92OfhD,(PEA)2FA0.85MA0.15Pb2Br1.05I5.95,18.9,1.09,235.0,0.737,1.59
1ozQIuQ4SoC8xvRqL3Gj9GCV9EL2,MAPbI3,16.8,1.04,230.0,0.7,1.6
1p7tzI0NTB8HyWN53Zba8S-qCPD0,MAPbI3,13.8,,,,1.6
1p93MS3ad_hrYfX5xx9_b5iTcI8f,Cs0.08FA0.77MA0.15PbBr0.51I2.49,15.35,1.05,185.84,0.786,1.6
1pEDMeLCvlm6hQui-tGm_6MvuAhl,MAPbI3,11.34,0.982,181.29999999999998,0.637,1.56
1pPX-j-pyeNDFv9xf4E-BJ90FSq9,MAPbI3,19.09,1.09,227.5,0.77,1.6
1pVXTpBwVzPaFTYZFGtsGh_8Bz2v,FA0.85MA0.15PbBr0.45I2.55,16.7,1.07,220.0,0.711,
1pY7_HLqqKKF2-byNv-wiUgpG61o,Cs0.05FA0.76MA0.16PbBr0.49I2.51,12.1,0.92,221.0,0.59,1.6
1pZDEzFJ4eebIT_6aD0k7HEi-IwF,MAPbI3,0.71,0.17,83.0,0.5,1.59
1pphxsSUxJlIPwGsaHHy9aMv3G1i,MAPbI3,16.13,0.99,211.6,0.78,1.6
1qPtVs47UteDAL5ZHMv3GXGal0Zg,MAPbI3,21.26,0.84,1.02,0.69,1.6
1qYM-gewBMQ730i7dgKGRGHzgni0,MAPbI3,5.05,0.78,104.1,0.6,1.6
1qZ1pgIM3LJSgZRGBDpkNDVqYrLf,MAPbI3,19.13,1.09,222.8,0.789,1.6
1qaVrJgM-wrGDAShs7SlH_yUydlE,Cs0.15FA0.65MA0.2PbBr0.6I2.4,16.0,1.14,199.0,0.718,1.67
1r2TBcdDlmMTzCK5LxQ0tAjXUIs5,MAPbI3,15.7,1.04,225.0,0.67,1.6
1rLXIfDW5bFt2BuTcim6TIJrCjbh,MAPbI3,18.2,1.11,227.7,0.72,1.6
1rN2SaAjX66F_zrO1xPoruOoNj5b,MAPbI3,13.8,0.906,211.0,0.721,1.6
1rQWT0jp3ZJ67-1I9mJl1pEefrg6,MAPbI3,1.6,0.99,58.0,0.28,1.6
1riaYPC-NPr4uYjfxls2fMS-gcCQ,MAPbI3,4.72,0.76,115.0,0.54,1.52
1rnF7XV4eBMzMnKQivHIZDVaBvpS,MAPbI3,14.78,1.05,223.1,0.62,1.6
1rzyAOM8mZw_k7DqrgdA38pz8eQ3,Cs0.2FA0.8PbBr0.8I0.2,13.5,,,,2.08
1s-dWBvpmH_nSUBdgg-_IgAZXM1Y,MAPbI3,11.6,0.89,199.0,0.65,1.6
1sFZvSIZZUbb_7MoEiusw0diw4vY,MAPbI3,14.16,0.99,219.7,0.6509999999999999,1.5499999999999998
1sLk2ogJB7OCtZJfpVM6F4naFkeX,Cs0.125FA0.875PbBr0.375I2.625,13.13,0.89,212.39999999999998,0.69,
1sbpRDYbtb3WFpqsaWPlVFYTQ9hx,MAPbI3,9.5,0.9,170.3,0.61,1.6
1shK2NpAf9M9sLsTL2FR5h_3gsp-,MAPbI3,2.8,0.94,80.0,0.38,1.6
1sq31onAwDM0rk0uHG7KpiORa7eo,FAMAPbI3,0.24,0.88,201.0,0.55,
1szovyeNJR-4hgu86Q7y5CrZDMrp,MAPbI3,5.3,0.77,103.0,0.667,1.6
1t-xb9TNRJg1p5k_JDQCDlrluraU,Cs0.05FA0.81MA0.14PbBr0.45I2.55,14.98,1.055,218.70000000000002,0.65,
1t4-qkG5XGASHd86EnUW3tlwW-6P,MAPbI3,11.2,0.949,195.0,0.607,1.6
1tK7ajwgwQHq64pDB2aLEgnKCDSQ,MAPbI3,9.11,0.88,163.9,0.63,1.6
1u6NAP9YQgFiN18CXXUwehnAWV4G,CsPbBrI2,13.75,1.21,140.0,0.812,1.9199999999999997
1uDHDyQz45jUla4L-wD6vjbQUenh,CsPbBr3,6.54,1.28,74.1,0.69,
1uGMMen55w_ttKN-RX7Q9OC5JBaO,MAPbI3,2.05,0.37,116.89999999999999,0.473,1.6
1uIvAul89DKJICiWChwvyEzpYfHf,FA0.85MA0.15PbBr0.15I2.85,20.1,1.15,230.0,0.76,
1uK5DcLwawRz9r5HKq973FRJg9il,CsPbBr2I,2.86,0.88,77.1,0.42,2.07
1udheItnnD_1FL9Skp1lZ6Pkh4QB,MAPbI3,16.4,1.05,206.0,0.7559999999999999,1.6
1ujW9v1-regFx-vvkOSypVepSXSZ,MAPbI3,11.7,0.89,200.0,0.72,1.6
1un9CXKnzabepZvdLi5g2ek0GuPR,MAPbI3,18.54,1.13,226.9,0.722,1.6
1uo-JAvsCfCY8d-hI7csdcO0mEvl,FA0.79MA0.16PbBr0.51I2.49,20.01,1.12,221.8,0.8059999999999999,
1uoNe4XZRFkLFSvFV2ta0o53pgn0,(NH4)6.8FA0.15MA1.7Pb7.8Br0.45I23.8,18.53,1.09,222.5,0.764,
1v9g9dU95CAV3TUDAx2hawQZlIMu,CsPbBrI2,9.65,1.096,135.2,0.685,
1vAPmpmW4EFqLgvAFle95wDIiEiU,MAPbI3,12.27,0.86,223.0,0.62,1.5
1vPR1sdCvsxtVxE0r_cd1V60e2ff,MAPbI3,1.18,0.6629999999999999,65.0,0.2739999999999999,
1vVQ54OLWh-MpN-PPONvL3TyetlS,FA0.85MA0.15PbBr0.45I2.55,17.0,1.07,236.0,0.675,
1vVfJYvDeImDYFBpH2NjaC92yJWw,MAPbI3,12.16,0.959,192.10000000000002,0.66,1.6
1vd2F59Q65Kmc4Cr4-APejYALLYi,Cs0.17FA0.83PbBr1.2I1.8,11.8,0.987,176.0,0.68,
1vgJKP66gSqcuXeQ7mtBruIFcjrF,MAPbI3,10.7,0.97,207.0,0.532,1.6
1vjQt-ZWhWEpSvZn5aJvN7NXMs4p,FA0.5MA0.5PbSnI3,18.1,0.79,289.7,0.79,
1vmCOvZ-cuU-kNuOe72shJsDFJlA,MAPbI3,15.0,1.077,196.5,0.711,1.6
1w351rEvajB5zr_3UQXFM51X-Ld1,FA0.3MA0.7PbI3,19.92,1.12,226.1,0.787,
1w5yh6Dw_PMlSeMLpeOot4vwXj2X,FA0.55MA0.45PbI3,17.81,1.061,234.20000000000002,0.7170000000000001,
1w6VeUMt9jsLp4S3PL75qYRk1-Re,CsPbBrI2,11.8,1.13,152.0,0.68,1.82
1wXNQG_uT5YE7KlRbmJKmz_zyDiT,FAPbI3,15.89,1.01,207.39999999999998,0.758,1.48
1wc5C-SEuOeZf4HGY5YLOGJdALEy,(PEA)2MA4Pb5I16,11.0,1.1,156.0,0.64,1.64
1wg-50HehU4mM2fSnhyQLwClUZL-,FASnI3,7.35,0.542,199.89999999999998,0.679,
1wlK5uot96kfMjdi7gFCikULhk77,MAPbI3,16.1,1.13,199.8,0.71,1.6
1wqtB9Sn4X86mwUA9cPeQSQAUhcJ,MAPbI3,4.95,0.83,139.0,0.42,1.5
1x2hyidtMCeL1LAEz4ZxdZsUAqfA,MAPbI3,8.13,0.93,140.29999999999998,0.623,1.6
1xKwc6Of1ckGdWQ5j5HHh2O0ZKOs,MAPbI3,13.3,1.04,187.3,0.685,1.6
1xOkQGoONVRDEnkgpjzrZl71Bt6P,FA0.85MA0.85PbBr0.45I2.55,17.89,1.046,225.0,0.76,
1xdnuFaSDSMdxPhivnqskBz68m_B,MAPbI3,17.7,1.07,228.0,0.72,1.6
1xe7EtXVFtrp7CxvGg6qDOnmW3nS,MAPbI3,6.47,0.77,174.4,0.48,1.6
1xrj9TvMvW0zzLsTNjFq6goczR_q,FAPbBr0.15I2.85,16.8,1.02,224.0,0.7559999999999999,
1y7qilBIxB3qCqLQ85CuCuHunPDy,MAPbI3,10.9,0.93,169.1,0.6940000000000001,1.6
1y8T9RlQrbu3EyVprFWXoQAshEzU,MAPbI3,10.13,0.868,153.0,0.764,1.6
1yAIz_vW_e-CsUoha62o0C-wEcPA,MAPbI3,12.06,0.96,189.0,0.662,1.5499999999999998
1yCNzQ1g4_4s-i9ZIz_40TSCMlPZ,MASnI3,2.32,0.2289999999999999,262.0,0.387,1.23
1yGix2-GCjYk1Ap7XmpQnsbL34k0,FA0.9MA0.1PbBr0.1I2.9,16.96,1.02,220.79999999999998,0.753,1.56
1yZkO1E_AUvwOLA7RDcIzi0Fgoic,MAPbI3,9.62,0.99,184.7,0.568,1.6
1yhRcPM-qSf4YvCwTNGyQRogPP0Q,MAPbI3,5.71,0.88,135.1,0.48,1.6
1yiqTb03h-Oi0FKxlBQK-0aA_hQo,MAPbI3,15.82,0.99,213.9,0.746,1.6
1yqUfYXfQbjw1UYyeHY78SUq98YB,MAPbI3,17.7,1.05,216.0,0.78,1.6
1yxkD0x5K8ZKYf8WTzTWLt2Q1rTx,MAPbI3,18.1,1.156,198.0,0.799,1.6
1z-huTWlMFw9gMLymGretmmXZWKX,CsPbBr0.45I2.55,9.3,1.25,120.0,0.62,
1z6PrQu05g8vo5nFp2VRYqjvmcX8,MAPbI3,17.92,1.12,212.60000000000002,0.74,1.6
1zAO6flGUsuLiX5LIeKQKbf6Wevp,CsPbI3,13.4,1.2,143.7,0.78,
1zDdMGD3zP08qIIYo9e1PMSNzHyD,MAPbI3,12.23,1.013,173.95,0.685,1.6
1zFtR9PIeN9X2A2Bm2GlN2mKqTRg,MAPbI3,11.25,1.033,166.1,0.66,1.6
1zHz_mrDkaZIc2pBfFo5nWTv5uil,CsPbI3,9.8,0.96,158.0,0.65,1.71
1zI1HpAfea7MR-JOQ1rcWsR41Lm7,MAPbI3,1.18,0.56,84.2,0.25,1.6
1zL6XXINZVCx4LOo4MsGvjAw1unk,MAPbI3,10.72,0.815,213.70000000000002,0.604,1.5
1zQmwRuhQ2-9BAcPyr26dI1oh7X1,Cs0.05FA0.81MA0.14PbBr0.45I2.55,15.42,1.07,209.89999999999998,0.68,
1zVEFcet3N1wyDd9nMSyMtmracKP,MAPbBr0.48I2.52,13.3,1.038,182.39999999999998,0.7020000000000001,
1zWCpz51yXekiCCPnemvRgugPiEH,MAPbI3,7.8,0.932,135.2,0.62,1.6
1zWgAfHE9Wd6ru8Y_I3ZN4Px5BkR,Cs0.2FA0.66MA0.14Pb0.5Sn0.5Br0.5I2.5,10.81,,,,1.31
1zdpwUq6D1rCMq0ZpiURTpheDVWl,MAPbI3,19.06,1.07,230.79999999999998,0.772,1.5
1zhz8GIaPSWTF_zB7PqgT8RmhmAo,FA0.66MA0.34Pb0.25Sn0.75I3,7.1,0.5,222.0,0.63,1.26
1zmulCNanV9cP-UgJViIBkEIol_2,MAPbBr2I,3.95,0.81,88.2,0.55,1.78
1zrTEydzdcO5PkrjL2yX7Vj_Cwtu,FA0.85MA0.15PbBr0.45I2.55,17.86,1.1,236.0,0.688,
1zttG7YtryckZGEhH7MRIFWN9qaz,Cs0.05FA0.79MA0.16PbBr0.51I2.49,19.0,1.13,233.0,0.72,
1zwPz_dggR3lO-3s0JDP8UHnEYAQ,MAPbI3,4.4,0.75,118.0,0.49,1.6
2--ZKUeezFmRdnoXWarzufvsr1cH,CsPbBrI2,9.4,1.06,129.0,0.68,1.9199999999999997
2-AQvDx-CpIPhLwk8aG4xBgv1zV9,MAPbI3,16.4,1.065,215.0,0.71,1.56
2-ELFSFUY-mr41yq-VXdNlMKh0yD,FAPbI3,21.45,1.06,259.0,0.772,1.48
2-H5e4PjqkHlY7wPQkJVzorItOjh,CsPbBr3,6.15,1.51,51.5,0.77,
2-WSE9cKljVRFRWT8AqdW34QeL8R,MAPbI3,12.36,0.96,197.2,0.653,1.59
2-Z1SQvCraCa21yCVRZrgP8-T2fF,FA0.6MA0.4PbI3,3.3,0.82,90.9,0.44,
2-_PQiaH8NR2Kmah0FTf1Hsbs-CX,FA0.75MA0.25PbBr0.5I2.5,17.01,1.12,224.1,0.677,
2-cCGo3yr4lMjsmZb6b6aBgSKiE1,MAPbI3,9.59,0.906,209.8,0.504,1.6
2-i76OFfGNc1sUk-PXLe0HWyc7E8,MAPbI3,7.5,0.96,175.0,0.499,1.6
2-m0sHOSqNesKe99nI_gP5hU2bPa,CsPbI3,15.59,1.113,191.70000000000002,0.743,1.63
2-yvuNYwJeqlWq7SVd6rDy1HsfLD,(4AMP)MA3Pb4I13,4.24,0.94,70.5,0.64,1.89
20-plneyYTxFNu_FMrO7AQrDIrd_,MAPb1.0I3,15.9,1.061,219.0,0.682,1.6
209i5Ki1G1ySA40sgro0CIsc0FQ0,MAPbI3,15.7,1.04,210.0,0.72,1.6
20EEhF1wvqdGRsNpGY5zjeQ7aP2O,CsPbBrI2,16.14,1.32,153.4,0.795,1.91
20F1vMjVAVdWfschMOqe1e2RKGyo,MAPbI3,13.39,1.06,208.0,0.601,1.6
20OttzzeZbHVZtUOSyuDkTRGfPDS,MAPbI3,8.14,0.88,147.0,0.63,1.6
20WcMCoCO2dyvVGgJjg3jISNCqWh,MAPbI3,15.58,1.02,218.79999999999998,0.7,1.5
20d5nGVdwpfXuNfThLRq6Tul1bko,MAPbI3,16.23,1.054,218.4,0.705,1.6
20jDZGMgPH3ZCf-cjYw6UdeP4zka,MAPbI3,7.83,0.927,186.1,0.45,1.6
20nJA9CLj61uKTR1PM0z3soNvl2n,GUMA3Pb3I10,16.0,1.07,207.0,0.685,
20osLqxgFyki-i3_tx_4sJqUI86T,MAPbI3,12.2,1.04,191.0,0.64,1.6
21ULJ2ryhz2Zpc735NObSiwe_MFF,FA0.85MA0.15PbBr0.45I2.55,17.68,1.1,226.5,0.71,
21ebMBwFizupOxlw7pdj4S4GLR38,MAPbI3,11.45,0.86,173.1,0.772,1.5
21kQUiVgqRMxLd9E0Gq9ATVxw-y0,FA0.85MA0.15PbBr0.45I2.55,18.51,1.119,222.0,0.75,
21t6VHZCMZpjeRpTzcYZ0Y2vVH33,(PEA)2MA59Pb60I181,18.4,1.06,224.5,0.773,
22ASMV8PKYPfhb-FP_AB6Wb1QKiQ,FA0.85MA0.15PbBr0.46I2.54,15.54,1.125,217.3,0.636,
22D6anAaiPG__Oj-x58mGehDReYv,MAPbI3,8.56,0.895,199.3,0.48,1.6
22OcAJmDwfiVIsn6lW3ExX4A-nxY,MAPbI3,10.93,0.968,176.70000000000002,0.643,1.6
22R4Y97Bh9oADnMyM-RSbRHCC2hz,MAPbI3,14.32,1.034,212.31,0.65,1.6
22RQDZSKfdV0MFIVj-KZUnO8jt7-,MAPbI3,7.45,0.86,158.1,0.54,1.6
22Vb9xxpeH6CLhoUQvw0JSKWNVBH,MAPbI3,12.24,1.0,202.8,0.611,1.6
22Z7cTXRsGfIz_9ymUsyN8z6wrZS,MAPbI3,12.1,0.9,228.5,0.59,1.6
22jIKGpbGe3I4ZnaSxJFCih553rw,MAPbI3,1.54,0.42,112.0,0.37,1.6
22kxSVrzvCEyB2Y0T9yGr9Rd6_pb,MAPbI3,2.65,0.87,120.39999999999999,0.25,1.6
22qcCp1M8-LfPo0lqKV0eSC8HRj7,MAPbI3,16.5,1.12,205.0,0.725,1.6
22tFh5lAW12wFVDK5qx1vuNmWHrw,MAPb1.0I3,3.59,0.81,93.0,0.47,1.5499999999999998
234SZ9qvuRZ1W6TxGobLK5_o8e0g,MAPbI3,11.04,0.92,179.1,0.67,1.6
23HRCINZTLOwEzZl3De-Cz5f2I4-,FA0.95MA0.05PbBr0.15I2.85,22.6,1.11,250.0,0.8170000000000001,
23HkDH4d6OZ9Jrmb-ftjheMtHxoV,MAPbI3,13.36,1.02,201.9,0.65,1.6
23Q6T5JvcuxEiIc4cOvk0RMLrvi3,MAPbI3,11.4,0.83,201.0,0.72,1.6
23U2y92d3AWc7jWCglmF-zEpfg1b,MAPbI3,9.27,0.93,149.0,0.67,1.6
23Vga9G-lFCtzzGjPKxInJd0M5W3,MAPbI3,6.42,0.747,161.52,0.532,1.54
23YhrWQtG-0gAKedvGB2IQrbcSeM,FA0.2MA0.8PbI3,15.5,1.11,200.0,0.69,1.6
23ekjMtLsMuePBFQgoRFl3wA82gh,MAPbI3,15.38,1.04,197.7,0.75,1.6
23gxknlfyt_YA7ULsShEqdFIsIPq,CsPbI3,4.82,0.6859999999999999,131.5,0.524,
23hyzfJK6XXrUKSRn56AcKOLwGPz,MAPbI3,6.02,0.86,161.70000000000002,0.43,1.6
23lpbeULRx6o43ZTR4kHP2K6nKC6,MAPbI3,13.4,1.0,209.7,0.639,1.6
23pHnSmMXL5qSxMadVAhc4H23Mqq,MAPbI3,11.2,,,,1.6
23pW3AQ4Ghoaois_WAiT9G1qWLcb,MAPbI3,11.7,0.87,192.0,0.7,1.6
23qTbMuhrV_UBZQ_lXN4w72sHL5S,MAPbI3,9.0,0.82,220.0,0.498,1.6
23su0fYg5J2QFYNx5YQuPRtxTXCk,MAPbI3,14.35,0.99,194.4,0.745,1.6
23u8ER2MDS17tNx2pGBF3tVtsGpf,Cs0.05FA0.83MA0.17PbBr0.17I0.83,13.57,1.043,211.29999999999998,0.62,
23v0gXAog3oTUPA8RlpOrkzOEr_X,MAPbI3,15.6,1.02,199.8,0.76,1.6
243M64LwhXdo2OQYj53NL-caY5S6,MAPbI3,17.94,1.14,213.1,0.7290000000000001,1.6
24849en1e03joKc20T62RfUo-l8o,MAPbI3,9.35,0.89,145.0,0.695,1.6
24EHdxdO4efssw0Yr4MvCtk4gZVr,MAPbI3,8.62,0.88,142.4,0.6779999999999999,1.6
24EVHH-kv1UpjgIEbT9lBUh5VAIF,MAPbI3,12.8,1.0,188.1,0.68,1.6
24Gpn8RDMfcJS_Xdsy0JGbULJ1rC,CsPbI3,6.56,1.09,109.0,0.575,
24HAZ4b3wVDfVufyD9txuJ5DtVH_,MAPbI3,9.09,0.88,186.0,0.56,1.6
24R3buHp3n9AQ8v_hU0bRQ9JsuYo,FA0.9MA0.1PbBr0.03I2.97,18.48,1.08,236.5,0.725,
24T6c5aCBj_5UjXRi4rxrMfua71U,MAPbI3,11.7,0.87,195.0,0.69,1.6
24hdfwyAmn17rB2uTgP5M8eVbX_A,FASnI3,6.25,0.5,195.5,0.637,1.39
24mvrvx3ry2G2dHttB-meNyJFAZH,Cs0.05FA0.95PbI3,17.33,1.01,220.21999999999997,0.773,
24p0EE9gDUKF8UREsoHUHiIhvisL,MAPbI3,8.47,0.83,186.6,0.55,1.5
254_FaQHMjXSMWYupjERdRgqlMXZ,MAPbI3,4.3,0.82,81.19999999999999,0.612,1.6
25PGo4UCluOWTHhMiky-Ofzb7dXa,MAPbI3,10.29,0.84,212.60000000000002,0.5760000000000001,1.56
25PUpJvK8E7-slE9wcIqgNFA3d2a,FA0.85MA0.15PbBr0.45I2.55,21.3,1.16,235.0,0.785,
25Ts-xiWUDqWMDhOWfqjzDeDEGVx,MAPbI3,12.58,1.01,196.29999999999998,0.633,1.61
25bmlG8TtsyfqXv6sOdcU5ZP4ltx,Cs0.15FA0.85PbBr0.87I2.13,13.8,1.22,154.0,0.7340000000000001,1.72
25c8vTOySZ3YfiXzIht3864whKLP,MAPbI3,14.59,0.98,201.1,0.732,1.6
25fNznUrQXeT-BiagkqtXrNmmJcH,MAPbI3,6.87,0.84,198.0,0.41,1.6
25h9rSVj8-BwYY7_BZGs8-OKpzOT,MAPbI3,15.0,1.1,222.0,0.68,1.57
25i7emsBqVjwIfD7XZzpzjS2yt0q,CsPbBr2I,4.2,0.99,77.69999999999999,0.556,2.05
25kO9AlZlELp2k_UB_2JhGUswupx,FA0.95MA0.05PbBr0.15I2.85,20.1,1.085,233.0,0.83,1.51
25ks5RNTocugdc74XxHBVROiJZQS,MAPbI3,15.11,1.06,205.3,0.696,1.6230000000000002
25oLFq5bgTt6DSOR4tgU9gd-UgRw,MAPbI3,3.8,0.86,98.0,0.45,1.6
25tlCmCH0EI8bhO1lx8LmvOlq1qM,MAPbI3,8.0,1.0,115.0,0.69,1.6
265oZ5gqMlL9DNBFkE7l3Er8otfB,MAPbI3,13.2,1.0,210.0,0.629,1.54
268O9wk2H0coE_5EB4G0YHvgO50w,MAPbI3,15.22,1.0,213.5,0.7,1.6
269hEn6QRgsTrxBMLIHUlkPB0C4u,Cs0.05FA0.79MA0.16PbBr0.51I2.49,11.85,1.07,205.10000000000002,0.54,
26CVBDhZtZz0qoTagWKgcDdHNNVz,MAPbI3,14.04,0.98,194.20000000000002,0.7509999999999999,1.6
26F7YEQoHRvd9Eedi8eHTecO7y87,FA0.85MA0.15PbBr0.45I2.55,17.59,1.135,219.5,0.706,
26KaKXPi73BBLYacL3oYccELQ6Vu,MAPbI3,15.3,1.0,222.0,0.6920000000000001,1.6
26_fNci025BeXrMf_tuJzrC5Jn2T,MAPbI3,19.2,1.11,224.5,0.772,
26jXYZ-UYGuk734QQhMtkUWRndLo,MAPbI3,4.28,,,,1.6
26knXUHOCPeXFQiMluLhljD-ecvO,Cs0.05FA0.79MA0.16PbBr0.48I2.52,11.69,0.84,211.9,0.66,1.5499999999999998
26nHSU9cK3FeuGA59Xg9xlHHaO2j,MAPbI3,11.39,0.974,169.20000000000002,0.69,1.6
26oj6ytD9tUIAG8W1YRYwrRXhBgC,MAPbI3,8.11,,,,1.6
26sACUN7GrgkQWijGBY7IaSpixOY,FA0.85MA0.15PbBr0.45I2.55,21.1,1.13,233.0,0.8,
27APPkmjHMkFDvWac07fcAymQ4LC,MAPbI3,17.94,1.04,235.39999999999998,0.727,1.6
27P_1AIbKIRnOB-yTTVPvZRNVg6u,MAPbI3,14.3,,198.0,0.721,1.6
27RIvdu6mBmoJdw7ehJ13p0Ry2bb,MAPbI3,6.3,0.9,125.0,0.552,1.6
27VqMj7AoOyy2dB_P623lOUbh-zx,MAPbI3,15.4,1.06,215.0,0.68,1.6
27ZXopBjozNzzpl5S8Qm8E0igfXe,MAPbI3,6.95,0.81,123.10000000000001,0.7,1.6
27wCpb6ZVUO4fZHLaf52OqgSzXc7,MAPbBr0.3I2.7,14.52,1.05,199.89999999999998,0.7,1.5
2808CaGHXLQvKg534s-TJDNHU6pg,MAPbI3,3.02,0.68,88.0,0.52,1.6
281Fm1po6tmrkJ066EXhLYCnnbvU,Cs0.1FA0.75MA0.15PbBr0.46I2.54,16.29,1.05,220.5,0.7,
284XsN6ndZAvJqX681PYh3kOsjiD,CsPbI3,12.6,1.22,127.0,0.81,
289AOwd-nU9YWlfoo136m5SePIfK,MAPbI3,15.6,1.111,224.0,0.6970000000000001,1.5499999999999998
28IjnaUTmF9jlK_PbQ_xWJGkRWtY,CsPbBrI2,14.03,1.199,148.7,0.787,1.9000000000000001
28Jj7omZV4KSKlNR8xgxcRQYUuFo,Cs0.05FA0.79MA0.16PbBr0.51I2.49,17.62,1.06,212.39999999999998,0.782,
28NdrtC56vnq3zspaFP7JkBbNF4G,MAPb1.0I3,16.5,1.05,214.0,0.733,1.5
28OZOggmCDp8RDdHrBGhRjlH2mqJ,MAPbI3,6.67,0.7170000000000001,151.0,0.62,1.6
28OhRqya2T9ij6SDWOqhs6BxbRny,Cs0.05FA0.79MA0.16PbBr0.51I2.49,18.2,1.11,210.0,0.77,
28TBbyJY3Yj3fWb3YgzyHkh-Pp2B,CsPbBr3,9.34,1.556,76.8,0.78,2.3
28Yct5n-rpfmCAAncA6vDz5ajwEM,MAPbI3,8.22,1.01,152.89999999999998,0.5329999999999999,1.6
28cByu-Ex74CRcE2Gb2N2azsdO8F,MAPbI3,15.98,0.996,216.8,0.738,1.6
28p3F6G3fVsu2piRhzM83c65HasF,MAPbI3,15.43,1.045,205.5,0.7190000000000001,1.6
290gB9_hEV9y4pTtArj-LX9skMpk,FASnI3,3.62,0.482,131.7,0.57,
291D3DMdoYPhupp7a6ZFHDI-GzBa,MAPbI3,13.4,0.954,224.20000000000002,0.626,1.5
291k1ZgHCoB7B6y6jH4si_9Nccvg,MAPbBr3,11.2,0.94,170.0,0.57,
2940SYcA5SHnw3GEGxz6HF40yV7x,MAPbI3,7.4,0.83,150.0,0.594,1.6
2962PfULyRFztLBjMKOwwfYGdzU6,MAPbI3,13.17,1.01,213.0,0.612,1.6
29OdWb7QzzyZNojiKad_1m_MLDpT,MAPbI3,8.14,0.85,142.89999999999998,0.67,1.6
29Plftw7jf_YQ6-FgEB1HyblPgHq,FA0.95MA0.05PbBr01.51I2.85,18.5,1.02,236.0,0.769,
29SL4vNrrvuM5exD0VOW-_bGTiiZ,MAPbI3,22.08,1.141,220.79999999999998,0.805,1.6
29_SuWSN3tWR0GYuRDmdmXSE-1Cz,MAPbI3,20.2,1.12,228.0,0.79,1.6
29cH12BitBKeZOh6eetPu7YjULw9,MAPbI3,10.54,0.914,169.20000000000002,0.68,1.6
29khpKJouXGkvHu4C2rIYvgN-JDV,MAPbI3,5.64,0.79,146.6,0.49,1.6
29nGp1MfyBn5jEhlT5xnbQPcJ0Bc,MAPbI3,4.8,0.7,138.0,0.49,1.6
29nc_NF0iVPBcqFjEft5ASoYco6M,MAPbI3,13.16,0.99,187.0,0.71,1.6
29tGUVO8f98ZRn908xVw-H7EpIsj,MAPbI3,19.74,1.11,226.29999999999998,0.74,1.6
29y9hdCnQXG0jfkV5fdspG782QG4,CsPbI3,2.17,0.73,54.1,0.58,
2ACYN_qNmI5D9L0eFy85Zg22fJs8,(PEA)0.33MA0.67PbI3,10.86,1.1,152.7,0.65,
2AaK7fpq2fJw_Vn2JXm3-Ll-sf1U,MAPbI3,14.0,1.1,180.0,0.71,1.6
2Ad19paT4IGT2-ESuJhwgw7uKfh_,MAPbI3,11.3,0.94,223.0,0.5379999999999999,1.6
2ArxXL97LTzfIa_XajySTtSy7ea1,MAPbI3,20.12,1.11,228.1,0.7979999999999999,1.6
2AsdAh0DgCAXUn96sMNx4OQU3qD-,MAPbI3,11.46,0.99,217.2,0.531,1.6
2AwcfTwhtrY86N7DZjJRKOFjShAf,MAPbI3,18.0,1.06,220.0,0.77,1.6
2AxdRBNCypaxQXO4hf91GtES8Ivf,MAPbI3,11.02,0.885,172.2,0.722,1.6
2BDoK-WF4fFksPHM4lZ4CMI5ZF0v,FA0.76MA0.15PbBr0.48I2.42,15.02,1.111,185.2,0.73,
2BOCv44cJOaDaLK69JYJ4q3PIu88,MAPbI3,0.063,0.9,11.7,0.59,1.6
2BaTT1EqrLU_wsF804upLyIy3ryg,MAPbI3,7.13,0.907,143.1,0.551,1.6
2BaijZGZhocc2esa2huK4BZk3dg3,Cs0.05FA0.8MA0.15PbBr0.45I2.55,19.7,1.141,234.4,0.753,
2BcYg2e2GXKSIQIXIUtbVD8CULxJ,MAPbI3,6.46,0.91,135.8,0.523,1.6
2BfTzqxhODFO2691LQIt4cRNNRpj,MAPbI3,14.7,0.9,227.7,0.71,1.6
2Bkk29pVD1Xz9hCo5zGXz2BI_y2r,MAPbI3,12.13,1.0,180.2,0.67,1.6
2C-4X0mSe_AC9ns-2W-4fO5eSmRb,MAPbI3,8.3,0.856,171.0,0.56,1.6
2C-5JZLWb6rlm2oIjKopD74r-3Q_,(EDA)0.015FA0.29MA0.695Pb1.0I3,19.73,1.075,237.39999999999998,0.77,
2C4rnvRvOvBXUTPCdMDqWVb9rH-c,FA0.2MA0.8PbI3,5.37,0.77,166.1,0.42,1.57
2C6iqxT00JX-44WW9NVhIqjzould,MAPbI3,12.17,1.01,154.60000000000002,0.75,1.6200000000000003
2C7poZ_M87A1fo6A320g_QIpGpcn,MAPbI3,16.5,1.02,219.0,0.73,1.6
2C9xUhFcENs3tKKmkbyosAy-6R6A,FAPbBr3,6.1,1.181,70.6,0.731,2.273
2CK3WBQpb7WblE09m0H9OOfmzvAW,CsPbBr2I,5.81,1.162,87.2,0.573,2.05
2CSXiC9NLE3ufPBY6404lkszWUwF,MAPbI3,18.2,1.05,225.0,0.77,1.6
2C_fYSJ6h7RRZSj_uwyYQ62vuPeo,Cs0.08FA0.77MA0.15PbBr0.51I2.49,9.31,0.8,233.1,0.5,1.6
2CmUa5qpl1cmI8LuEpmOIkt-Ij40,FAPbBr0.45I2.55,15.5,1.03,209.0,0.209,
2CnJqanMsAig3qzlt9EBUG40rhIf,MAPbI3,11.86,1.01,191.6,0.64,1.6200000000000003
2CofHaLOLr2PaIVRUX3310Im0bBv,MAPbI3,8.03,,,,1.6
2Cw4I5yJCaubhgfuDNldH0OlMrzI,MAPbI3,2.15,0.69,69.3,0.45,1.6
2D1-7NRtRivc7keify_xxlxFzxP1,FA0.85MA0.15PbBr0.45I2.55,15.2,1.045,219.0,0.66,
2D8at4GJLWftF_rpT7RqQDGkiT7L,MAPbI3,3.0,0.436,145.0,0.377,1.6
2D9rFFNEqA3U8A_Rum5E8TE66Iit,MAPbI3,8.91,0.922,196.8,0.491,1.6
2DVG8a8EO3ZETCO5Ky8fY0h0rBhK,CsSnBr0.6I2.4,2.02,0.563,62.25,0.5770000000000001,1.4
2DYQyJqqLqQYniZ42UShaPoD-C9i,FA0.85MA0.15PbBr0.45I2.55,10.07,0.94,170.10000000000002,0.63,
2DZFiOkTdcch4PFbmD6Yu15Cs8vg,CsPbBrI2,7.7,0.962,134.0,0.598,
2Da77vUoaDmN6PrqrN6VTmD2UfD7,MAPbBr3,2.2,0.8,50.0,0.55,2.29
2DdQuxDiQKNTOlR3erh84b4hGXGX,MAPbI3,13.6,0.958,192.0,0.74,1.6
2DdWQv_HftOYvyvs7iCQiHdNPrcL,MAPbI3,13.34,1.0,205.5,0.6509999999999999,1.6
2Du6u6JWA5YWeRToICLcIj2LVfkn,MAPbI3,13.44,0.95,202.10000000000002,0.6990000000000001,1.6
2DyqMaGMHHJGRAcv8KbcKOKdmeZ7,FAPb0.125Sn0.875I3,0.05,0.06,29.46,0.3279999999999999,1.25
2EDYUL78qJTHJecqVVAKzXzm-ycV,MAPbI3,9.5,0.86,142.0,0.75,1.6
2EF7w9auZaesTiyundRJ5-IYyH2-,FA0.85MA0.15PbBr0.45I2.55,17.75,1.159,211.20000000000002,0.725,
2ERDQ3bzj4vOs_JsVEBT0q7Qbsot,MAPbI3,19.03,1.115,216.9,0.787,1.6
2EZ4Xp96MBwd4eSArBvB8H6ruWDT,MAPbI3,16.0,1.04,203.5,0.754,1.6
2ErJ0WrDmFYpw_akR9QV9X4WRzgE,MAPbI3,6.6,0.833,148.0,0.5870000000000001,1.6
2Eu_ux9XTFV45w8tjxt5wpUB_qbN,MAPbBr0.15I2.85,19.2,1.09,232.0,0.758,1.5300000000000002
2F3TSq9P9cfjtKOXRfuYVarlHCK0,FA0.95MA0.05PbBr0.15I2.85,18.85,1.0,243.6,0.774,
2F6R6ZmCiDRjO7RoD9NZvEghjJTl,Cs0.17FA0.87PbBr0.36I2.64,18.11,1.0659999999999998,230.0,0.738,
2FL1tzFwX83dLnvS7xlk6C7YYhop,FA0.85MA0.15PbBr0.45I2.55,21.77,1.16,237.60000000000002,0.7909999999999999,
2FM-b362QE31BbXNNL77atgGhFG-,MAPbI3,16.03,1.1,214.20000000000002,0.68,1.6
2FOpGhcJq0nLTffukbDb7FO4vqIC,Cs0.67FA0.33PbBr0.75I2.25,13.1,1.17,152.0,0.7390000000000001,
2FWJDogiR7hkaCxHauueXaCIoiCp,MAPbI3,19.43,1.069,224.7,0.809,1.56
2F_gkTeGk8UT9tcgc5EdbCYofYlz,MAPbI3,10.68,0.965,191.5,0.5760000000000001,1.58
2Fa3y3Cnpqn_MhXwMQT9oWmpKlO6,MAPbI3,13.33,0.969,217.5,0.633,1.6
2Fhfy7luK9VFUOD76oiJZN7vkiZj,FAPbI3,16.49,1.051,216.20000000000002,0.725,1.5
2Fjmj1SflMWFFronvK21VCkLKuX3,Cs0.02FA0.98PbI3,19.95,1.12,242.0,0.736,
2FqD1dG3crGwwfj58_H2GYKEuHT2,MAPbI3,3.04,0.67,129.8,0.35,1.6
2Fr2xVXu34sTWwgfYgzcVg9fwB0-,MAPbI3,16.39,1.01,229.4,0.708,1.594
2FucblN8DZ6f7MhvGDD0jtT7HYPJ,MAPbI3,16.75,1.06,219.4,0.72,1.6
2FybN0S-3wR16xGmbG_S0UV0Ob3q,CsPb0.95I3,13.3,0.945,179.0,0.8,1.7500000000000002
2G2eZjCgpt1FbAhBk1ZTOGz2jhMg,Cs0.05FA0.79MA0.16PbBr0.51I2.49,19.14,1.12,227.7,0.74,
2G6-UwbnzPRzfWusF9zhSHtWJGWa,CsPbBr3,9.41,1.456,75.0,0.825,
2G86kHQhQt7bswYT5MN_MfrGVZP5,MAPbI3,12.24,1.05,171.9,0.68,1.6
2GGCI8eJ2f4gLW04JzdT_0jwwMKY,MAPb1.0I3,2.93,,,,1.5499999999999998
2GGWZDjF9QQy6GsvczzhfB6GJytv,MAPbI3,4.26,0.61,152.4,0.348,
2GP5miXFsdBaimlLOmSy0TMfV0PW,FA0.83MA0.17PbBr0.51I2.49,16.74,1.01,240.0,0.6940000000000001,
2GYXvU3dR3VGCPGO5hyhzWsdn05w,MAPbI3,7.91,0.94,105.0,0.79,1.6
2G_29GYihEd1ifIj1CPe2i7k8Nn8,MAPbI3,16.66,1.06,227.89999999999998,0.691,1.6
2GbWh9-kRIlx1Ohi4Dd0yPf6PhC4,MASnI3,0.74,0.125,191.20000000000002,0.309,1.25
2GutkJkG0RlCooHn9d4vtVQ09gTU,MAPbI3,4.65,0.85,133.0,0.4,1.6
2H8_ZI4rJK_Y-_xPJDg1J6BHWyrM,MAPbI3,11.83,0.986,192.2,0.687,1.6
2HDyCRHvbFGOttKGxQ72N3aDrX26,MAPbI3,10.03,0.95,213.29999999999998,0.498,1.5
2HIVxlYeRlShfblZCc3ugry2kpqL,FA0.3MA0.7PbI3,20.3,1.12,230.0,0.75,1.6200000000000003
2HLQc42qDEI-PSAJ4lnsXw9XdUXf,MAPbI3,12.5,0.94,198.0,0.68,1.59
2HRPsuFTymZ-3EjaFLvFWKzAJevJ,Cs0.05FA0.79MA0.16PbBr0.51I2.49,0.4,0.61,30.0,0.2,1.6
2HeGgC0bgPx16gbu4CuRu-mwGki4,MAPbI3,10.2,0.87,178.70000000000002,0.66,1.6
2Hi-dO9_IziOV0Vv3bzIUPurJihl,MAPbI3,16.4,1.04,213.29999999999998,0.7390000000000001,1.6
2HnR95t3-gt6zCEHnz4WVjcV6e9O,Cs0.05FA0.79MA0.11Rb0.05PbBr0.39I2.61,19.1,1.17,224.0,0.73,
2I3C3hLS3rp-yEAioFi9MYEi5Ozj,MAPbI3,1.03,0.939,191.70000000000002,0.57,1.6
2I4EBeEANlRn7ikOkXbD8L-5_wp4,MAPbI3,11.2,,,,1.6
2I52nGl06zCYiaPottfS_mnYBY-u,MAPbI3,5.9,0.94,109.0,0.58,1.6
2ID8SAeHSBXX_01fpmkDLsTUgQy6,MAPbI3,17.65,1.1,215.0,0.747,1.5
2ILHYoflGm4EnMNUBNltChkFWmNu,Cs0.02FA0.38MA0.6PbBr0.025I2.975,12.26,0.94,175.9,0.742,
2IQ2JStKRJu4gFfLflUa8OxgOmMe,MAPbI3,1.9,0.727,89.47000000000001,0.292,1.6
2IQI6x7MM1qSOl60xgT7rfUQKxhU,Cs0.1FA0.765MA0.135PbBr0.45I2.55,11.79,1.077,203.0,0.54,
2IRHe67qkFjut_P1YJ0IxYdLoR84,MAPbI3,13.66,1.04,182.10000000000002,0.721,1.6
2Ib7m1fHWwn9Uzlb2fCmFPYdL9jR,MAPbI3,12.57,0.88,190.39999999999998,0.75,1.6
2IcAsEKdjAXK4oXoWccWozHECekv,FAPbI3,10.5,0.97,195.0,0.56,1.49
2IdqJU9ufs3cREtnoAFSArW8pY6o,MAPbI3,20.13,1.14,226.29999999999998,0.78,1.6
2IePTEN_MRsDot9wNAjOBCCsY3RV,MAPbI3,7.77,0.991,123.6,0.637,1.6
2IiGpookjino4aIYVUjKU9hXwK9V,FA0.83MA0.17PbBr0.51I2.49,16.51,1.14,199.7,0.72,
2IiyxJDiHjQ8ZtO4TVtRRHL6EmAb,FASnI3,4.08,0.3879999999999999,161.28,0.652,1.36
2IrUII73Na9bDuygUBNUpnl9bmP5,MAPbI3,15.04,0.99,232.2,0.66,1.6
2IxgQ_AiDdHInD-CwWMbNiganXc6,MAPbI3,18.2,1.101,213.2,0.775,1.6
2Izsg9GUnpgUdUaQPP2vbiIIPVqf,FAPbI3,11.33,0.997,173.5,0.654,1.48
2J49BjUBhzi0akPY7qIjs0MHdh8e,Cs0.05FA0.79MA0.16PbBr0.51I2.49,19.01,1.079,244.0,0.722,
2J5ho4JOoy-rTuZu8jl_qm7bSlUP,MAPbI3,8.7,0.85,183.70000000000002,0.56,1.6
2J752TDmD8RUeEna8cqMoGVNBwtM,MAPbI3,12.0,1.011,185.7,0.69,1.6
2J9uhkn9uXX3cQGZkJrhYPxtjwpu,MAPbI3,15.57,1.05,207.39999999999998,0.715,1.6
2JFaxutGsFURMEFqTtlpoFK6_rlU,MAPbI3,9.26,0.99,141.7,0.66,1.6
2JIGlWC3WmDJClz5jQizJgM6QQqx,MAPbI3,17.54,1.058,208.0,0.7959999999999999,1.6
2JTJCc_iZ3X4MLWF1fc5py856hq3,MAPbI3,17.66,1.125,220.10000000000002,0.713,1.6
2JZl4tRCcIByLX9XAvkCrJR97DIG,MAPbI3,12.18,1.0,74.2,0.7,1.627
2Jdj7WxpXpUL61N8VHknuTIGhq49,FA0.3MA0.7Pb1.0I3,17.29,1.02,225.0,0.752,
2JlDTF7-biZrMpXiOpLcLySA4FEN,FA0.57MA0.43PbBr0.13I2.87,21.0,1.13,239.20000000000002,0.774,
2Jln7L9erFMLasQ4nEDmRNFWYlnI,MAPbI3,14.78,1.111,196.9,0.6759999999999999,1.6
2JzbxdEzwnvtA5J-DN21HNaVTi-7,FAPbI3,14.11,1.06,219.1,0.608,1.48
2K0veuPFE8o5y3qakwVYSeX71Y0V,MAPbI3,12.8,1.0,200.0,0.64,1.6
2KEROcU_V-IVE25MBtsuLrogejxh,Cs0.15FA0.85PbBr0.3I2.7,21.07,1.146,230.6,0.7979999999999999,
2KG4IE8aGVprKDYLJM53jM-CLco4,MAPbBr3,1.4,1.25,43.7,0.41,2.3
2KfsAa7EXsB6UWmX3nTpE7jpa4Em,MAPbI3,10.25,,195.10000000000002,,1.6
2KoYGN9P5F-XhyAttt6nz2rB_MA8,MAPbI3,6.47,0.88,131.0,0.56,1.6
2Kq_kiPkwacV3fyUsWhq-2BfEWiw,MAPbI3,11.1,0.91,181.0,0.74,1.6
2L7kCHXmoMu3SQgey1y9JO-Jm9lu,MAPbI3,6.76,,,,1.6
2LDRSfxSOLaBAtTjHoT-RvUvngQG,MAPbI3,10.04,0.9,158.4,0.7,1.5
2LPZYMsAStYEZgTEc4X0lkkCOV4h,MAPbI3,5.83,0.91,160.5,0.4,1.6
2LY-YgF5YHuKREJARg5ctgayDgm-,CsPbBrI2,12.52,1.12,150.1,0.745,1.9199999999999997
2Lj7a6Z7gdaKqa7DctnKFYZLUW9G,FASnI3,5.6,,,,
2LnD4alnDMUPJ88NIbbUAtaxFOt9,MAPb0.25Sn0.75Br1.2I1.8,0.71,0.41,27.599999999999998,0.63,1.34
2LoM3CGLWFzZgNCC7aEqYRzitQJR,BA2MA4Pb5I16,6.91,1.03,99.60000000000001,0.67,
2LrH3MdrUWjxYVDOAnDxaTHaSK5_,MAPbI3,15.98,1.1,202.3,0.72,1.6
2LsqUn-mxyMZ6691t2pY_f0tpm5g,MAPbI3,14.6,1.008,222.0,0.64,1.61
2M4QPrd4qylgPfNY1oWsPoLzF4lH,CsPbBrI2,6.5,1.064,95.0,0.639,
2MAR1_MYa6cIOdhmA_QIGs3goL08,MAPbI3,2.53,0.66,60.0,0.64,1.6
2MFaqA2muG-VNBgFm4Qb95uTQm7y,MAPbI3,15.4,1.017,202.0,0.748,1.6
2MLFkL2kPCW1bpZabOrqKKan6eAR,Cs0.05FA0.8075MA0.1425PbBr0.45I2.55,17.33,1.02,231.6,0.733,
2MSpnnouM4Cu3429tmQYmoNxnWqu,MAPbI3,12.26,1.0,196.6,0.62,1.6
2MjSuKWGBC-pUSthA8DRleLZDX_k,Cs0.15FA0.65MA0.18PEA0.02PbBr0.2I0.785SCN0.015,20.7,1.21,210.0,0.814,1.6800000000000002
2MoaHqKTgXs0jSlTX2LtyaGv_U41,MAPbI3,6.9,1.03,121.0,0.6,1.6
2MrCyxDft6PppSFP8qjCcfoM8zhf,FA0.3MA0.7PbI3,16.36,1.044,216.6,0.81,1.57
2MsJRzXbgW6I4qZUFYzoBzA7XhRv,MAPbI3,16.45,1.04,213.70000000000002,0.74,1.6
2N076_WhJyWgSJhBKCvJ7LyuPXYk,MAPbI3,19.36,1.07,227.2,0.7929999999999999,1.6
2N66orM8SdI4x2HLb2hnJn_46uNe,Cs0.125FA0.875PbBr0.375I2.625,19.45,1.116,224.41,0.777,
2NPEIurNfEIqI9YcgsHNKLn9p_xk,GU0.025MA0.975PbI3,18.14,1.06,222.8,0.76,
2NXlZyXZqdKVcKbu-a08Mu7QzvDK,MAPbI3,6.61,0.96,164.0,0.42,1.6
2NZwhI8fcL9n3Mqo_PKAzCbOWaVi,Cs0.05FA0.81MA0.14PbBr0.45I2.55,20.91,1.11,235.0,0.802,
2Nbqrjn74pIkuIvqEGELJPwR4mnJ,FA0.2MA0.8PbI3,11.3,0.94,199.5,0.6,
2NczMiAUi8p9kPCsS_1toHgCrl26,MAPbI3,12.1,0.997,188.29999999999998,0.68,1.6
2Ne7paGa_DfQw_BJDlFr0SKQhuQM,MAPbI3,11.07,0.9,172.8,0.711,1.5
2Ne9pknpKjBajG6UVvF-bHBFUTxi,MAPbI3,12.78,0.85,237.8,0.62,1.6
2Nl8VQyxQoEqRwW6iwDuDTUmfIB9,MAPbI3,9.66,0.88,185.0,0.6,1.6
2NsIhDsBYdBmtKHw1tLKV6Ut8xug,MAPbI3,10.63,0.85,181.29999999999998,0.69,1.6
2OECTkfrUCVa9dm84n5z4TSxp8fq,MAPbI3,13.52,1.05,223.5,0.5760000000000001,1.6
2OJBVuTincjkN15sNoTx5HHo1X3G,CsPbBr3,8.15,1.408,73.5,0.7879999999999999,
2OPboiDw2aBEMdsxjDwWmShq6Phb,MAPbI3,13.0,0.99,194.89999999999998,0.6709999999999999,1.6
2OVBL0SgGWKHOTWPeiliQPRwAn2o,FA0.48MA0.52PbI3,19.3,1.09,236.0,0.75,1.6200000000000003
2OZ1060LM-0H1lD-ElA_N2PPrFIV,MAPbI3,12.05,1.01,180.39999999999998,0.6609999999999999,1.6
2Oapfpi4oS2cxmKq26DrS5R4qF-p,MAPbI3,16.7,1.078,209.32,0.72,1.52
2Ol4DRh7gAkkmm8extcuyFc1o5lv,MAPbI3,13.5,1.03,190.0,0.69,1.6
2P7l2wOEUVGksGdGojb4QpHDPIb8,MAPbI3,13.14,1.04,193.6,0.652,1.6
2PAUXQHhRU9URbEAsF4Uq4uTpf9f,CsPbI3,11.47,0.999,184.4,0.7170000000000001,
2PBweV4R75UXZGO5jMJprlIkM8GN,FA0.85MA0.15PbBr0.45I2.55,20.2,1.149,228.2,0.77,
2PI9Id2TZ_lJKU2vJxUSCQ4dwKMW,MAPbI3,13.8,0.93,215.6,0.688,1.6
2PJ9IQr6hyglEmSHPFFEdo9Xh68k,MAPbI3,6.5,0.91,195.0,0.41,1.6
2POBe-oYLJX_sichv0EpO3G2wmhY,MAPbI3,10.8,0.9,179.0,0.6679999999999999,1.6
2PSmorFW9fXLyUyQyH3QSQuPgjyH,MAPbI3,17.7,1.02,213.0,0.81,1.6
2PXQyd1CO_pS7msLiKqv3woOXFBL,MAPbI3,15.3,1.0,212.5,0.72,1.6
2PY6rZhmjcWBre1kHMrUT2M-7QVL,MAPbI3,20.3,1.06,217.0,0.68,1.6
2P_dQELF6rc_WV2o0_ilT59Z30bW,MAPbI3,15.41,1.1,214.0,0.655,1.56
2PfjRgSLFYZvO8iCU7oGk23nAl1w,MAPbI3,14.89,0.96,227.3,0.68,1.6
2PgCUBRUcHE4lq05RI4e5KQzKkI_,MAPbI3,9.02,0.8059999999999999,171.20000000000002,0.65,1.6
2PhrrHtD0-0U2Hj0mZ0_x2JL7E4X,CsPb1.0BrI2,1.11,0.71,58.3,0.267,1.9199999999999997
2Prm1ogrSB3lR0RjLuZBIDBf7jPy,MAPbI3,7.6,0.89,164.0,0.519,1.6
2Q35MPK9o8rkRcT0znl3pRqRTX7D,MAPbI3,7.41,0.897,166.20000000000002,0.5,1.6
2QIzMiQwgvOOp5UT93U0HUZBmLix,MAPbI3,0.0301,0.542,1.6500000000000001,0.336,1.56
2QL55lndIHWWv4IHqin5dhJzCbxP,FAPbI3,12.5,1.0,180.0,0.7,1.48
2QOBF9IJIDpJJE9RxtHH10EAhKLv,MAPbI3,13.7,0.96,217.60000000000002,0.653,1.6
2QTbBrle7uuqQeL2qAs2K39whkCP,MAPbI3,11.6,1.01,180.0,0.64,1.6
2QVVUXseo2OpxHZNkqPibJ9b4LJ1,Cs0.05FA0.7917MA0.1583PbBr0.5I2.5,13.68,1.04,180.5,0.7290000000000001,
2QfJkUWCM6l7FV_V2G5LLmt9njwQ,Cs0.15FA0.85PbBr0.15I2.85,18.22,1.06,228.2,0.754,1.6200000000000003
2QwRgQEVhBjHVVfGIBbRIUAxvRl2,MAPbI3,9.7,0.86,179.60000000000002,0.611,1.6
2QzbutUBfACT93KJ6wStpnP4HpIU,MAPb1.0I3,16.8,1.06,214.60000000000002,0.742,1.57
2R4xz1a7fdoPF1W7e7VMuVRicMS8,MAPbI3,9.9,0.98,189.0,0.53,1.6
2RhTRYp_v8OY-o8IpamRPabWXq7G,FA0.83MA0.17PbBr0.50I2.50,17.03,1.081,221.9,0.713,
2RiPe3ub3O59JyWPzSRGz2Iwxan5,FA0.5MA0.5PbBr0.45I2.55,14.67,1.085,209.60000000000002,0.645,
2RneHgUGwJHV1pJxAPWymwOQrCKs,MAPbI3,14.99,1.08,200.39999999999998,0.695,1.6
2RrBPnZ4iys8Ox0I4D8FEJ7nB6u5,MAPbI3,9.4,0.95,148.7,0.66,1.56
2Rt21db_JCUMDlJqhT4fHoMWZNFP,MAPbI3,9.54,0.74,224.89999999999998,0.57,1.6
2S-XuNThUY93IEnU1bt0TlVgPI8j,MAPbI3,7.7,0.9,131.0,0.65,1.59
2S0GC6qwBHRyyH_sECtBXTEsN5ht,MAPbI3,15.36,0.94,198.1,0.82,1.6
2S2ina4JqxK7ASyYnOq7O3yo30Zm,MAPbI3,19.2,1.16,234.0,0.75,1.6
2S4SfQDiHZUA5PuNiHyqsijXTMUu,(PDMA)FA2Pb3I10,5.84,0.843,97.49000000000001,0.7070000000000001,1.5300000000000002
2SEVU1CQeMphyQ7UeO43KTBftVAU,MAPbI3,3.46,0.91,126.1,0.272,
2Sf7dFv9yvZEJhBNibhgI-zndsjn,MAPb1.0I3,6.6,0.87,123.0,0.617,1.5499999999999998
2Sg2bQkj-HdnW-t5pWlNbYAgEauW,FA0.3MA0.7PbI3,17.0,1.12,210.0,0.73,1.6200000000000003
2SimVmfckIQZvkJ5PjSPtO0ZdA9D,MAPbI3,17.7,1.08,215.79999999999998,0.76,1.6
2SkQRfIYZxD9fq0xAjieLwCCgjQy,MAPbI3,7.21,0.94,95.19999999999999,0.8059999999999999,1.6
2SlrGYx3kQG6aK0MgxT-8sPvw4Ks,FA0.85MA0.15PbBr0.45I2.55,16.45,1.04,215.9,0.736,
2SqQN3ji_lxMS40IgezzJsK7OyG9,Cs0.05FA0.81MA0.14PbBr0.45I2.55,3.2,0.75,154.0,0.292,
2SqyN9PRCD5oY37U0SJvq6NlQiP6,MAPbI3,14.01,1.041,200.9,0.67,1.6
2T4qtpHGUaHp_uINoBwagUZdMMn_,MAPbI3,11.79,0.91,193.5,0.65,1.6
2TH-_RpEsjfe8jdkh6eqbUUDaUBp,MAPbI3,10.6,,,,1.6
2TND9Qkw-6fy3fGiRyau8BQB4N6l,MAPbI3,15.97,1.05,205.79999999999998,0.738,1.6
2TUMo3leFEQHegq5vyOQRun7xTor,MAPbI3,12.72,0.995,178.70000000000002,0.72,1.6
2T_7wgSHKX-xoUg0HWzWzSjLAAUs,MAPbI3,14.1,0.97,202.0,0.72,1.6
2TaygHtZBdf_AEmQLsTJfCuMDhi_,MAPbI3,17.4,1.07,233.0,0.69,1.6
2TbaSg3GyzlsUJ7Yxmu9KN1jxP43,MAPbI3,8.87,0.75,174.60000000000002,0.68,1.6
2Te1f7Ks4MHyBSEl1bezhvIxWHyd,FA0.3MA0.7PbI3,20.45,1.135,230.7,0.7809999999999999,
2Te5qozfgF0QH8Ay09U0H_gOzFIx,MAPbI3,14.2,1.026,204.3,0.6779999999999999,
2Tq4Qh9w-bygW272RCrs12kQGrJt,FA0.85MA0.15PbBr0.45I2.55,16.99,1.092,220.5,0.7070000000000001,
2TrUPlCCqFuNqddKCSoZ5OTwMgh9,MAPbI3,14.53,0.94,204.0,0.759,1.6
2TvmroKqiVj5cmv9c1M2XVlzviWz,MAPbI3,9.74,0.99,173.2,0.57,1.6
2TzMGWumq2ZtwRorruX0SfOm795D,MAPbI3,11.4,0.93,183.0,0.73,1.6
2UMIMl57ZEKwSua41X_cO38Tfhg8,MAPbI3,6.29,0.9,146.7,0.497,1.6
2UU9rPez6RbjuShX8z-vgmoOFq4j,FA0.7MA0.3PbBr0.3I2.9,14.4,1.05,203.0,0.68,
2Ur-CqHBdhI55db2f5lO11xLulN1,MAPbI3,13.97,0.97,212.2,0.682,1.6
2UwyF3v7LMpJ3iFIC5mwUgTIF8Dz,MAPbI3,3.22,0.923,81.8,0.426,1.59
2Uy-e7XD_TSCZNGBq6V80gakf1Om,MAPbI3,2.7,0.44,163.0,0.372,1.6
2V1ejeXTQwxEsmhVpQz5i1LeOrXo,MAPbI3,14.5,1.01,203.0,0.701,1.6
2VEQYBjJnMQ-hYO4FidSX1FTJtru,MAPbI3,9.37,0.91,186.0,0.5539999999999999,1.6
2VJAd9weBMUawALC0bWY5dCUs1CN,MAPbI3,7.13,0.78,145.0,0.63,1.6
2VZ5pvC3AJEE1gH7KTfP9M23078X,FA0.97MA0.03PbBr0.09I2.91,15.08,1.015,210.23000000000002,0.713,
2VZgqaOAp6M2nSNMZn8GHUeGVo4Q,FA0.4MA0.6PbI3,10.55,0.96,221.8,0.495,
2V_RF-16JlpQskWvcYvMjIEvNAn4,Cs0.05FA0.79MA0.16PbBr0.51I2.49,19.6,1.09,236.0,0.762,1.5
2VdDcNBuLdYa61Pyq2rd8InuJ2pX,FAPbI3,13.0,1.06,197.0,0.62,1.48
2VjIEyqfRXQcPqVbZP2sCH4M4ijy,MAPbI3,15.3,1.03,192.0,0.78,1.6
2VkcHu1yRdRUzS3khfVd3CQagyT0,MAPbI3,12.0,1.032,198.0,0.73,1.6
2VpQfwm-iqTVNgbHH9M1ejl-22V-,FA0.1MA0.9PbI3,13.54,1.04,205.10000000000002,0.634,
2VxmHXuElp4KYoQwQgjh2e1W7qSu,MAPbI3,18.4,1.02,226.29999999999998,0.7609999999999999,1.6
2VytZo7V7a2UeMLfAmdIl7bLHQek,MAPbI3,8.16,0.92,127.8,0.6940000000000001,1.6
2W0zK0SySoqU3JG5hNnohFaBt6Wp,MAPbI3,16.4,1.02,209.0,0.767,1.6
