Repository: ckhamdang/ML_perovskite_properties

# ML for Properties in Halide Perovskites
This repository contains the data and codes used in our study of five photovoltaic properties in halide-based perovskites using machine learning.
The dataset used in this study is provided in the "Initial data" folder.

The Pearson correlation coefficients between the compositional input features and the target photovoltaic properties are provided in the "Pearson correlation" folder.

The machine learning codes used to train and evaluate the regression models are provided in the "Regression model" folder. This folder includes the dataset and codes for:

File: Initial data/All_perovskite.csv (part 5 of 74)
entry_id,compound,efficiency (%),Open circuit voltage (V),Short circuit current density (A/m²),Fill factor,Band gap (eV)
2W6c48H5AqFr9QPLt-gMP9SKZdbr,FA0.1MA0.9PbI3,11.55,1.03,186.6,0.601,
2W8P1_jTeHY_5FjcUrfAfZeUJ5kb,MAPbI3,3.34,0.7809999999999999,118.0,0.36,1.6
2W8wv7IgYw2ducWmoatymIZcEEww,MAPbI3,13.74,1.06,216.8,0.598,1.6
2WKTcOIfZj2ilhNQwDK_LSir_nPj,MAPbI3,3.03,0.59,97.30000000000001,0.53,
2WMgI1ab115w8Icpl9fizWv3HKoG,MAPbI3,6.2,0.78,132.0,0.606,1.6
2WrlsgooPds_bxUhk-rTgGnJ4c5K,MAPbI3,10.38,0.83,196.0,0.638,1.6
2WsAHsbOYJ-wUbNqjNa7xxoSIjHz,FA0.85MA0.15PbBr0.46I2.54,17.01,1.118,222.5,0.684,
2X4MIBmN5Bi5zF09gmapGSo5A1EV,FA0.83MA0.17PbBr0.5I2.5,8.33,0.92,190.2,0.477,
2XD5fker70_yv5eDBgc_OhaISGAp,MAPbI3,15.08,1.0,209.5,0.71,1.57
2XHsOmYU_Yk1MPmKy4KivaEBAu1b,MAPbI3,11.9,0.88,212.0,0.64,1.6
2XKRw08vDNmMEVytcw0XJMVjyh1y,MAPbI3,13.54,,205.7,,1.6
2Xbhnp2ap43Jk1xgVI1MEhQlr4-J,MAPbBr1.25I75,8.39,1.075,120.60000000000001,0.65,1.76
2Xnmm3y2vMpbp3pZXEXyEEoyCbbR,MAPbI3,15.17,0.98,219.5,0.705,1.6
2Y7OjnVPgSRzyQ5xhq_sgxWUohnh,AgCs2BiBr6,1.2,0.78,27.5,0.54,2.21
2YJPOY4n8P-zrZncxuLlMHBTk5dv,MAPbI3,8.84,0.92,172.7,0.56,1.6
2YKE3lkF-yAiSbUD74YKajKV5o2m,MAPbI3,3.43,0.627,96.8,0.5660000000000001,1.6
2YSjbgbUBgJboxirIMMrplSwFi8j,BA2MA2Pb3I9,1.39,0.81,29.1,0.59,
2Yd6gVprurAvkWUpaJnq8eTg6i3F,MAPbI3,19.47,,,,1.6
2Yh0JSk20udze0EpqOMx7QvG0xlY,MAPbI3,18.27,0.949,186.70000000000002,0.695,1.6
2YmGQ5Dm-SqY8BWhQKlf4tcgBIPL,MAPbI3,16.39,1.06,203.5,0.76,1.6
2YsJbdGQJhL6W3wmR5Fo3M8LUjM_,FAPbI3,6.72,0.86,173.2,0.451,1.54
2Z0m_9fO1bNcqt3yk-r-1zMaV7jM,MAPbI3,12.5,0.993,166.0,0.76,1.5499999999999998
2Z8EaMz35Pxhvy7M7cFnZbZ2yKED,MAPbI3,0.55,0.3,40.300000000000004,0.45,1.6
2Z9p8rpbof8kALWjvR1KZ_r-ctV2,MAPbI3,16.04,1.04,214.1,0.72,1.6
2ZA_TiKv44wWSqCoSvBHL9gcYiSx,MAPbBr0.45I2.55,14.7,1.087,188.0,0.72,
2ZLmLpCfu4pB1B5XsjNWmfBtgPiM,MAPbI3,13.6,0.894,201.0,0.758,1.6
2ZPwSYHr_oRfXL2ejuPeZElVnwAG,MAPbI3,19.41,1.08,238.0,0.752,1.6
2Zbb2eGhEgO8lrBwWiQVEs-JeUEZ,MAPbI3,6.3,,,,1.6
2ZfIW4ZEoaxT5qDzzCjCk-Vy0Q3M,MAPbI3,17.9,1.05,238.0,0.71,1.57
2ZiONwNPzG0f1LEBPhCI-cpqWNRG,MAPbI3,15.1,1.05,220.0,0.66,1.6
2ZkiEwO-4XCnmRozd-X0ivisyqlT,Cs0.05FA0.79MA0.16PbBr0.48I2.52,14.0,1.01,189.0,0.73,
2ZmrUxCdu9mZp8c4xH_L4uNBSrtk,MAPbI3,18.12,1.08,220.10000000000002,0.76,1.5499999999999998
2Zw07FxmvUsuDo73zbs1J6OW-_fn,MAPbI3,7.4,0.88,175.0,0.48,1.6
2_6sdBE7pmgSRPM-OaupnqbGa62a,(PEA)2Cs4MA35Pb40I121,14.3,0.92,255.0,0.61,
2_Q3e6BC-b8e6ZsokMbDiVJSQk5v,FA0.85MA0.15PbBr0.45I2.55,15.0,1.08,206.0,0.68,
2_Reau1Ar5Pel5sPfhZzMsOilprQ,MAPbI3,7.3,0.84,173.0,0.5,1.6
2_XQgADnnGmlARdACM7sqkQzokNT,Cs0.17FA0.83PbBr0.51I2.49,20.3,1.14,243.0,0.76,
2_XltZhU3wSuNSBEHXtBAc4wf73u,FA0.75MA0.25Pb0.75Sn0.25I3,7.53,0.7,165.5,0.65,1.33
2_Xr_kSH-DEz6Yo_GWwwyCn3djcW,MAPbI3,13.65,0.977,206.6,0.6759999999999999,1.59
2_axKkXCbQf84C26hDG-nM-m6G22,MAPbI3,12.23,0.96,224.3,0.568,1.5
2_iB2YlerRMUop1stXPzeo7O2si4,MAPbI3,12.9,0.91,224.0,0.63,1.6
2_qVpG9nrA_0EnI5IV0lG9WTTl39,MAPbI3,17.2,1.04,200.0,0.81,1.6
2_t40jPFY1-8Fjnt2U7NXlXUdszu,MAPbI3,10.6,0.94,200.6,0.56,1.6
2_u8Omhx8LvmLfiPy42w07EGhokA,(5-AVA)0.03MA0.97PbI3,12.9,0.88,227.3,0.65,
2a0CbjaEROdqdW0oc9DaBpTVOOcU,MAPbI3,13.58,1.01,220.79999999999998,0.609,1.5
2a1h0dw11t36er6O7qNHwo8Qa81v,FA0.7MA0.3Pb0.5Sn0.5I3,21.01,0.865,299.7,0.81,1.26
2aFCtjsmaWp1FBvZyaf6GXu_yRe6,Cs0.05FA0.79MA0.16PbBr0.51I2.49,19.7,1.175,226.0,0.7,1.6200000000000003
2aN8mHATgpCdwWUvLFkMRSoy6WcL,Cs0.125FA0.875PbBr0.375I2.625,18.99,1.08,225.15999999999997,0.7809999999999999,
2aOSP3OW6-txGK1e8XgrJ7Va4UNg,MAPbI3,19.1,1.02,226.0,0.779,1.6
2aWXaRmjMkVWGgTkJBpNaZOSuwZE,MAPbI3,12.46,1.01,198.79999999999998,0.62,1.6
2aYQh8nxex_CII40NIIwtFuGGc_N,CsPbBr3,9.94,1.554,69.7,0.7879999999999999,
2aZiOhtU_z0lxfGHFp6gh1zb1tkc,MAPbI3,2.2,0.64,74.0,0.43,1.6
2asfHUaraXzm1swtexnCIvXENr9f,MAPbI3,2.34,0.7,141.0,0.24,1.6
2auHOb2elGceH0KTmRoKVxrlX0Vr,MAPbI3,14.9,0.97,207.0,0.74,1.6
2ax8pmTp8ZDnv94hyxtyQ9ICjejs,FA0.85MA0.15PbBr0.45I2.55,17.92,0.022,10.8,0.74,
2axqHhPHdK5BUn_hbNp8VR1x9fXA,CsPbBrF0.12I1.88,8.31,0.96,135.1,0.6459999999999999,1.85
2b1JvU4ejqjWm--iyME_sqPFYaby,MAPbI3,12.55,1.045,193.70000000000002,0.62,1.6
2b2KbBr-h-acV2p7IssQny23hAm7,Cs0.1FA0.75MA0.15PbBr0.35I2.65,14.77,0.972,228.14,0.67,
2b4icJ36Bw__W9ejdEc0V88v8Mt6,CsPbBr2I,12.0,1.17,139.8,0.74,
2b8e3c0u0FZa2sRGzimdBHw0oneg,MAPbI3,7.55,0.93,134.4,0.602,1.6
2bC4Xmj9giIaVa_9hRw5gKZuQqcS,MAPbI3,16.64,1.096,202.60000000000002,0.748,1.6
2bEdSoVdwyJmOoiGSQwAAV7A1neR,MAPbI3,9.8,0.96,175.0,0.59,1.6
2bOgzCTVrTYoiFWTcWC-XtvXBAgv,FA0.83MA0.17PbBr0.47I2.53,17.87,1.1,225.2,0.7170000000000001,1.61
2bPmmnLPxC9HYGxJY1E1wDCp5PTI,MAPbI3,1.85,0.95,85.0,0.23,1.6
2bSka5TZVZA3eHanibJhY7N01sQf,MAPbI3,12.71,1.01,202.5,0.622,1.6
2bWsOy22I2_dVwbbtfD3VY6OXKaJ,MAPbI3,15.5,1.086,223.1,0.7340000000000001,
2bt-wZjYB3NIwxFA5_O91C1wHJDG,FA0.85MA0.15PbBr0.45I2.55,17.12,1.12,215.79999999999998,0.708,
2c34485LUJynSdnnqY3rNVD9ixQI,MAPbI3,20.0,,,,1.6
2cCNGCX2KnI6fuwWfoNZcFwmUn1T,MAPbI3,18.7,1.058,229.7,0.7979999999999999,1.6
2cCZrBwG3ma3_7XgrQ_fyN0pDUZ-,MAPbI3,13.31,0.88,206.8,0.73,1.6
2cGv-lCawoBQ9TAcBzbvzxPODOQ0,MAPbI3,5.26,0.752,128.0,0.547,1.6
2cPYJJeMIF2x-SPpzJu7PYxwLmwz,MAPbI3,17.3,0.97,215.0,0.83,1.6
2cUHxqwnefSVRyrE3qD8csLx53py,MAPbBr0.05I2.95,16.42,1.08,203.70000000000002,0.747,
2cYc-7FS0yLbFydhOjZ37PwesJ71,MAPbBr0.3I2.7,12.8,0.949,201.0,0.66,
2cl8WQ-GvAvXDdue62nb62l09J_A,MAPbI3,8.7,0.81,178.0,0.603,1.6
2clZIsfAaIoTOwdcI-b-78UH8JkX,MAPbI3,4.7,0.87,121.0,0.44,1.6
2cnfgvGeTCrr3dS10R7b4uZuzB4i,FA0.85MA0.15PbBr0.45I2.55,17.29,1.124,229.1,0.69,
2ctFVGDR2ifPaSKXyItLZo-1Z3hj,FA0.83MA0.17PbBr0.51I2.49,17.88,1.125,213.79999999999998,0.743,
2cxmLsV6Y4eQQ5GXCictASQqKHg7,MAPbI3,15.4,1.087,205.25,0.66,1.52
2dAI9XIkYaZjJqbXDYVGzcDC3Bgq,FA0.9MA0.1PbBr0.1I2.9,17.25,1.02,222.3,0.764,1.56
2dcCCmPeATSrIJz_ZiCf48aBW7bI,MAPbI3,19.19,1.079,223.29999999999998,0.79,1.6
2duqLwN9mo93utp6ToZZ3egklI3T,Cs0.17FA0.83PbBr0.45I2.55,16.1,0.953,230.0,0.75,
2dv58DfxafFo01bFXtsjIk6yq082,MAPbI3,12.0,0.98,189.5,0.648,
2dzLqMZYlddD1NDmKI0X4pvc7ruR,Cs0.05FA0.79MA0.16PbBr0.51I2.49,11.68,0.902,200.0,0.648,
2eB99xjx9pDkyFivthocHPDZ8Nf2,FA0.2MA0.8Pb1.0I3,19.32,1.08,225.39999999999998,0.794,
2eF137kmNim66Cuo4INOAFq6nSBV,FA0.85MA0.15PbBr0.21I2.79,16.6,1.05,228.79999999999998,0.6920000000000001,1.56
2ePJ34363vTyt4wbcy9K3OmdEbQp,FA0.85MA0.15PbBr0.45I2.55,18.5,1.116,213.29999999999998,0.777,
2eQZ4fhJETr1l7yvYjEkyTHt2ams,Cs0.17FA0.83PbBr0.75I2.25,16.22,1.05,205.7,0.74,
2eUf_sQhUyii0rrYGHcmf3gZDXjE,Cs0.05FA0.86MA0.09PbBr0.03I0.97,9.4,0.987,210.0,0.453,
2eZMK8mP8T1jE-e-QK-dJTzgorAr,Cs0.05FA0.79MA0.16PbBr0.51I2.49,19.53,1.09,234.0,0.766,1.63
2e_DLfZoZ57tqndTJM3sCO6Sxp3w,MAPbI3,2.1,0.6,122.0,0.29,1.57
2ed3zoK19EUJoXAamljyyihFrsjg,Cs0.05FA0.76MA0.19PbBr0.6I2.4,20.28,1.12,232.0,0.7829999999999999,1.59
2elNbvGZ3lgAM6BLTQQjk3_n5t_H,MAPbBr3,7.5,1.61,60.4,0.77,2.2
2eq9uLeqxGADAVySBTrPG6TVzKM1,Cs0.1FA0.75MA0.15Pb0.5Sn0.5Br0.5I2.5,10.91,0.72,231.4,0.65,1.31
2etKR0UHIfb8OP5UJ59wAWUlYQgv,MAPbI3,11.2,0.968,210.0,0.55,1.59
2evOCk-V5eFUkjnyqDy74OXXe0KN,MAPbI3,13.62,1.055,189.1,0.6829999999999999,1.6
2extdln_kqyCNYzGqJSrFLq5-bv-,MAPbI3,15.27,1.035,201.8,0.731,1.6
2eyqrCULVocsFNMT4uCHc2ikfmth,MAPbI3,3.1,0.6779999999999999,100.0,0.455,1.6
2fDzSd1q3bzOaoyPvw3ueJBlH1rz,Cs0.05FA0.79MA0.16PbBr0.51I2.49,15.22,1.121,196.8,0.69,
2fFY7Hp_6dLHUEavlkvyyKG_-0I2,Cs0.08FA0.77MA0.15PbBr0.51I2.49,12.55,0.909,179.73,0.768,1.6
2fJm1r7OSdkRcWHzVEmdfzwztA8t,FA0.76MA0.15PbBr0.48I2.42,17.31,1.07,219.60000000000002,0.74,
2ft6UbbYM9Qn4x6B-D0r-jUyNc6F,MAPbI3,12.0,1.02,168.0,0.69,1.6
2gePxqXugX6TQP7Z6fykEhO6D3oc,MAPbI3,17.26,1.09,216.6,0.7659999999999999,1.609
2gjPRtPZUupQ3q950UN_KsSmAf6y,MAPbI3,16.77,1.03,223.29999999999998,0.73,1.6
2goJk5ZM9lv7UNHnJVZ470uuFx4l,MAPbI3,11.87,0.9,178.0,0.741,1.59
2gpAspkm2OdCXPwnkQF31tkHHXCj,MAPbI3,19.8,1.08,231.1,0.79,1.6
2gslcwZbZmbcKyRdtAu8qk0fZa5m,MAPbI3,7.3,0.97,155.8,0.48,1.6
2gtAPMepOf13zugeNZXeTiiOKh3V,MAPbI3,9.81,,,,1.6
2gtGV6RqIsTEOTVvLF80KkUFmRmB,BA2MA3Pb4I13,11.04,1.14,160.0,0.6,
2gwGbDKddYxo3_mmJ-3bix7AnJwr,MAPbI3,12.9,0.976,188.0,0.71,1.5499999999999998
2h7-4fnoRtop3-wzo_Ebs_iJIioh,MAPbI3,8.15,0.757,168.5,0.5710000000000001,1.6
2h7Vmks3IbTq39z0NhaVPql-NJ5l,MAPbI3,3.4,0.67,164.0,0.31,1.57
2h857IhFj6wYQ05N6GeczAzD7Emf,MAPbI3,4.66,0.86,106.19999999999999,0.54,1.6
2h9EguEZAMrOWW9_Lk7s3aRZnnM7,MAPbI3,4.3,0.91,100.0,0.5,1.6
2hNmoqQD4SvqXNGfgB9Pn6fhPOnJ,CsPbBr3,9.13,1.39,87.0,0.755,
2hO7MjpwIOT-VdHT7ZyhTP2yAXs6,FA0.75MA0.25PbBr0.24I2.76,19.44,1.07,233.79999999999998,0.777,
2hWj4ZpV2W64y5gCa5619cK4jcIV,MAPbI3,20.23,0.023,10.82,0.8220000000000001,1.6
2hkfnOEpPx-zIuyB2rkSWqDoU1-P,Cs0.05FA0.79MA0.16PbBr0.51I2.49,17.6,1.077,222.0,0.73,
2htuFZm8aTP3LFPJ65vduK_a-w-f,MAPbI3,16.1,1.06,215.0,0.7,1.56
2hw1Q6eEUQPLiZW1rZE-AOF0r0nf,MAPbI3,15.34,1.108,190.79999999999998,0.73,1.6
2i04MC7lKFFla1N8lL5hWFCV2NPj,FASnI3,4.2,0.4,178.9,0.588,1.4
2i68FizvAPpdUKfXWtsMsjqusODO,Cs0.15FA0.85PbBr0.3I2.7,19.16,1.103,227.0,0.765,1.58
2iB1VJUQL4RhTPW6OmDu1dcEuUgK,GUMA3Pb3I12,12.5,0.97,190.0,0.632,1.61
2iYCR8xP7YlG11or8VBUbss5z1_h,MAPbI3,15.74,,,,1.6
2i_RS9O6C0fdR6dYyRjxPZ5I48II,MAPbI3,8.76,0.71,200.2,0.61,1.5499999999999998
2ig1hCr1ho-NndTiKFJrILWcO9UN,MAPbI3,9.4,1.0,135.0,0.7,1.6
2ijdAxr2fzYJHVLVFssOSNwf2ccr,MAPbI3,16.6,1.08,209.0,0.73,1.59
2imM7BOaH64XSSLku5jqm-JrKSQV,MAPbI3,6.13,0.77,131.9,0.61,1.6
2ivUk5Ij2BQZkcqZu3Aul7qST04c,MAPbI3,2.59,0.56,107.6,0.43,1.6
2ivtdKR1ZaN4bH6TaWgv9t-Ghbsr,MAPbI3,14.32,1.057,233.6,0.69,1.6
2jDSlUCpXXV1c0FSHqaC5M1uaNu8,MAPbI3,8.6,1.018,135.6,0.62,1.6
2jKoK5qbSFyuFzZmzc388iV3xxdq,MAPbI3,4.36,0.7,102.0,0.61,1.6
2jSa52QBRC0w_FttNk25xG5TuYmP,MAPbI3,18.5,,,,1.6
2jVJNBJ2hnkgBOHoLQ8gp3DmIA5-,MAPbI3,16.6,1.01,213.0,0.77,1.6
2jWt_0DDzFhqFhxdYGRd59h6FrAK,MAPbI3,7.0,0.957,124.0,0.59,1.5499999999999998
2jYaODyhVrtdLZhUBz0xWzPC60do,Cs0.05FA0.79MA0.16PbBr0.49I2.51,13.18,1.071,172.0,0.716,
2jYcmsDR_z11FJFm8RABW276Gm1L,FA0.75MA0.25SnI3,3.02,0.44,112.5,0.59,
2jZaPB6L8bPj42tjXYe2GZ18aOXT,FA0.5MA0.5PbI3,10.32,1.01,94.2,0.526,1.6
2jb8y2Db0DU3Akj7lyQLWyaPbDWr,FA0.75MA0.25PbBr0.5I2.5,18.14,1.13,228.0,0.7040000000000001,
2jbm6y95yBnAZOQQRAlF3VIUj8CE,MAPbI3,15.7,1.14,196.1,0.706,1.6
2jdhXVBiajOoOW4HjSr8NiReTx-H,MAPbI3,7.16,0.7,164.0,0.63,1.6
2jk9UXi0EfhPP4w5FHc0eUFo2uwa,MABa0.1Pb0.9I3,8.8,0.85,170.0,0.611,
2jqMtxgCkizcP7w56H_466_HBVFc,MAPbI3,15.9,0.98,231.9,0.6990000000000001,1.6
2jv3xkS1Y2gSNjkw-JUSi_UnUkOh,MAPbI3,14.36,0.99,200.0,0.725,1.59
2k11W3rsavu2e3oElzj7MKKylR1C,MAPbI3,16.83,1.008,209.46,0.797,1.58
2k6ykHxkf3ZHO1Et1-i1VFG4IYBS,MAPbI3,17.09,1.17,206.0,0.706,1.6
2kN3wKryLsXkNCiC2Q7JqIGBRNSg,MAPbI3,16.47,1.0,219.7,0.75,1.56
2kOTUtBMsgte9Zq_4qj0Qxg5jovj,MAPbI3,17.1,1.06,218.0,0.74,1.6
2kZInqJwUrte0eRdVQyWHHGkJf2_,MAPbI3,15.2,1.02,219.60000000000002,0.68,1.5
2kqQvTranVrzhGRraQUSdBEnRwRW,MAPbI3,17.36,1.074,212.10000000000002,0.762,1.6
2krMOYfnvj9bxd33b1MV9EyAfi3W,FAPbI3,8.2,0.94,152.0,0.57,1.48
2kzIFctCCGT5x0OcEPjp5zPXQ3hA,MAPbI3,16.96,1.07,218.79999999999998,0.72,1.57
2l0OsXZcKPj_UA4O9HCGtC0w0h62,MAPbI3,12.84,0.97,207.60000000000002,0.638,1.6
2l3-wqCBLlu7ietRShMHj7FZvdo2,Cs0.07FA0.81MA0.12PbBr0.38I2.62,17.7,1.13,217.0,0.7240000000000001,
2lGESniZEvGNvi0sZ1mTigcdDQC8,CsPbBr3,2.64,1.1,49.0,0.48,2.39
2lP8Wtd9jp1ucDJqwSaK0MXYI05Q,MAPbI3,0.09,0.36,6.3,0.39,1.56
2lYi0w5q-60tuBbsi4uq9cSwsHFq,MAPbI3,15.12,1.019,205.79999999999998,0.72,1.59
2l_TvQ2d_Q8d0rZuBrTu-2NUhFAp,FAPbI3,9.6,0.97,178.0,0.556,1.48
2lf35csDUkx1APOLXBzJikKRZfq-,MAPbI3,11.24,0.87,170.0,0.76,1.6
2lkYhNaLOTYsUbNvc0xCbRM-c5cD,MAPbI3,14.79,1.023,202.8,0.713,1.6
2lu0hj1qZu97OpKsh3vUqCUUzRzW,MAPbI3,16.3,1.02,228.0,0.698,1.6
2mYzE6RI4Xet3B0tbipOww2GcsoM,MAPbI3,3.1,0.73,89.0,0.51,1.6
2mak4LKhYvZkY8Mf5wXzEJb1K1Eb,MAPbI3,18.84,1.05,230.10000000000002,0.78,1.63
2mep73zM7ccyPcOq--Bbh3wBnLUd,MAPbI3,16.1,1.09,203.79999999999998,0.7290000000000001,1.6
2miWMRgLdHCKe6AZWTMOeLhuTXiB,Cs0.05FA0.81MA14PbBr2.55I0.45,17.15,1.025,226.70000000000002,0.738,1.59
2mmuPJLz5oWR_zafwJ-sWP_eCS9b,Cs0.22FA0.78PbBr0.15I0.85,19.09,1.15,203.5,0.816,1.67
2mrXx1QVYhvQIOgBLILCvOVh0q5y,MAPbI3,20.16,1.12,233.79999999999998,0.7709999999999999,1.6
2mvLNeGXIbDHE7vg347hglxaZaY9,MAPbI3,11.8,0.957,194.44000000000003,0.634,1.6
2myJvmrObcUUlv3xR10V1rOmgzIy,MAPb0.75Sn0.25I3,10.73,0.74,247.0,0.5870000000000001,1.5499999999999998
2nEQnmOfndzCTPsws_QQ9zKY6WYd,CsPbBr3,4.72,1.266,56.1,0.6659999999999999,
2nNbwIB4cuTxHq57shmyqATIsDyl,FA0.85MA0.15PbBr0.45I2.55,17.1,1.1,221.0,0.698,
2nYEw3Jq1edOxypcFGQO0-QMR5wI,MAPbI3,15.0,1.1,187.0,0.72,1.6
2na1wlDJJEXk25pad8taoR8GZbw8,MAPbI3,7.05,0.8,142.3,0.62,1.6
2nfc-NiFE8fKgxM_GDHGM51PluCm,MAPbI3,16.23,0.93,221.0,0.79,1.6
2nlrBxOu6QGUIzwF9DLB9AF_NFCt,Cs0.15FA0.85PbI3,11.72,0.89,202.0,0.653,
2nr3GqXQh38qHzbH7PI6wHPwmLuw,Cs0.05FA0.79MA0.16PbBr0.49I2.51,16.54,1.105,205.39999999999998,0.728,
2nr6GMfNfYR__tO9X2BSkyUFSUYg,MAPbI3,16.35,1.06,203.0,0.748,1.6
2nv39uunZRTjNC0v4YE5JM1sK1RN,MAPbI3,8.1,0.92,149.0,0.591,1.6
2nvmExjtpFAZ5u8piWMVKErR78QM,MAPbI3,4.37,0.69,111.0,0.573,1.6
2nysRMT4nlJBFrtXaYdVM_NQTQUQ,MAPbI3,17.72,1.08,226.0,0.725,1.6
2o3OHd6KBnw5oGFYxjdGntG2M41c,FA0.85MA0.15PbBr0.45I2.55,17.49,1.07,222.10000000000002,0.736,
2oLB8220SPudtw9RQ83SJMRr-PFq,FA0.85MA0.15PbBr0.45I2.55,15.59,1.05,207.89999999999998,0.72,
2oNtj9-nJGweGXFsYoYL__DPHEIA,MAPbI3,5.28,0.6990000000000001,119.0,0.635,1.6
2oP8yZ1sDEt2e4cU-Rxjf0PuCl6I,MAPbI3,5.9,0.89,140.0,0.47,1.6
2oTOlwwepGTJGOUzRe-yABBspyGi,MAPbI3,16.7,1.06,218.5,0.7190000000000001,1.59
2oZ4EpZA11aFaJyi8_ybkElwqnxQ,MAPbI3,7.97,,,,1.6
2o_Ju5TkfrM9_hgBunVZMbqsDJPE,MAPbI3,8.8,0.7909999999999999,198.4,0.56,1.6
2obz-Ut2f59HEQOtMLFf4SXVVH4U,GUMA4Pb4I13,15.27,1.0,201.4,0.754,
2ohsOCSCkgm8vvyrCjmRltjJqgi_,MAPbI3,3.1,0.74,114.0,0.35,1.6
2p7P00gQzL1nZVo9fZSq3-tM5PEC,MAPbI3,10.31,,,,1.6
2pFPPcdGG0nskMHh_kI_VAWdXnT2,MAPbI3,15.58,0.96,195.9,0.826,1.6
2pG7aIsSapxNKKHoGWhN_d5xxlqR,MAPbI3,7.16,0.925,127.8,0.61,1.6
2pRUE6izHe--qKeSTHqIWX1BQyV6,MAPbI3,16.7,1.06,210.39999999999998,0.73,1.6
2pUraWre29DOqHy95VEJsepp296o,Cs0.05FA0.81MA0.14PbBr0.45I2.55,20.01,0.022,11.200000000000001,0.8170000000000001,1.63
2pVstfc5HelI156jIgdy7OH7QM8Q,BA0.5MA0.75PbI3.25,2.71,0.96,78.89999999999999,0.358,1.88
2pWKaB2HE7CucY-tkKK1iWmM62ba,MAPbI3,12.44,0.88,204.1,0.68,1.6
2pcJLEoPNXuUFWxHFadxAst3hCTJ,KBABiTeO6,0.05,0.08,5.68,0.54,1.94
2pjX2oXXe7tYuEzMyJc3-_Pp8xVL,MAPbI3,8.21,1.08,215.9,0.352,1.6200000000000003
2pqem8o7mvoJGukUuHBxwzD6alfZ,FA0.3MA0.7PbBr0.54I2.46,17.24,1.12,241.1,0.64,
2pvGEXQ5umW5-lD0C2ycxqUuK3rU,MAPbI3,12.29,0.91,209.1,0.67,1.56
2pz6gdQXc_1LfXIDztaAi4s_wwx-,Cs0.05FA0.81MA0.14PbBr0.45I2.55,13.9,0.934,206.0,0.7240000000000001,
2pzCprPOsNYOMBiA1WNzCwW6dWLV,MAPbI3,10.24,0.882,160.39999999999998,0.72,1.6
2q9-kGWkOG17xlF_tmCBDIMeAADc,MAPbI3,16.31,1.04,207.2,0.76,1.585
2qE4F-Fl1MCyls62lawlqkVLqoZw,MAPbI3,15.77,,,0.65,1.6
2qEfJ67Xv2HvdmzUR3_KWeQB1RMN,FA0.26MA0.74PbI3,9.0,1.01,186.0,0.48,
2qJwL6T821rQrgOV4nnUw_3ogEA4,Cs0.05FA0.79MA0.16PbBr0.51I2.49,19.63,1.12,218.0,,
2qOX93AqtarsXNEylhO_2Fkx-nw8,GUPbI3,0.31,0.52,13.3,0.4479999999999999,
2qR1VmPLSe3P8b9XYTCHbOs1QIlB,Cs0.07FA0.78MA0.15PbBr0.45I2.55,20.7,1.205,226.0,0.764,1.61
2qXGc1jOGp-5spyrrI0nWp7sW70C,MAPbI3,8.16,0.928,162.60000000000002,0.54,1.6
2qXINqrueNnHzlG1vhfkCCKHMzKu,MAPbI3,2.0,0.49,140.0,0.29,1.6
2qaPE1GFpqBCmKv9vToX8pimQxGl,CsPb0.6Sn0.4I3,12.51,0.735,245.7,0.624,1.38
2qk6yMXBzLSFI4b6SJ90pMMQ8WBT,MAPbI3,15.32,1.047,216.4,0.6759999999999999,1.56
2qsV0CFs2A7gP2EMmWf7ZvnfOgLs,MAPbI3,13.08,0.95,202.7,0.66,1.6
2qwErfS0Ff7siLOVvCJBRF_vRGPq,FA0.85MA0.15PbBr0.45I2.55,15.1,1.04,232.0,0.71,1.5499999999999998
2qzkldi6v0Gb-XRUI_04zUT-TSnZ,(PEA)2Cs1.77FA57.23Pb60I181,15.5,0.86,251.0,0.76,
2r14AJu5BCJtZ-mUZYwiqxwo5b0L,MAPb0.9Sn0.1I3,11.08,0.999,203.2,0.546,1.5
2r5vOwtToEv7GMCA_9BbGBox31rv,FASnI3,9.0,0.525,241.0,0.71,
2rAcCoJrdR1qUCMvUrAEFt5ecvhv,MAPbI3,15.1,1.02,224.0,0.6629999999999999,1.6
2rJvuyQz22PiojpyxldvimHIdquY,MAPbI3,11.84,0.961,180.5,0.6829999999999999,1.6
2rK1UiKNnrjvj-JAOF-b6gQxuIuz,CsPbBr3,5.64,1.352,61.2,0.7290000000000001,2.33
2rR0qvAbKFO1V-buYhbtjkr2yh4u,Cs0.05FA0.79MA0.16PbBr0.15I0.85,16.98,1.09,215.79999999999998,0.731,
2rS1bY89gyCTBuVYC9zF423f9XbH,Cs0.05FA0.8075MA0.1425PbBr0.3I2.7,11.2,0.92,160.0,0.77,
2rWYFTZ88eRK8NamRKNPeOaLIXi4,MAPbI3,13.38,0.96,183.1,0.763,1.6
2rhhNqh7cLz7CSroAQte1W1zGuYd,MAPbI3,18.85,1.12,223.5,0.75,1.6
2rn0FqBdmGsXpg9PWL-pVe9T4r6b,MAPbI3,10.13,0.83,190.0,0.64,1.6
2rsMvaetnxW-yV51mf12SPRZ-eZa,MAPbI3,18.4,1.11,209.0,0.79,1.5499999999999998
2rzMD6K_jdF3cmSTSuFa6xX3p-5h,MAPbI3,11.17,0.9,186.5,0.693,1.6
2s8Srvj_YOgKlRc9J-bHMfovOo34,MAPbI3,13.0,1.02,209.0,0.61,1.6
2sE-WN0QAijZ56rXWB7pFuYhvJUq,CsPbI3,0.3,0.69,12.0,0.34,
2sSsYT7kFJmcfDArdYxM0WxZYUFS,MAPbI3,15.5,1.07,187.8,0.77,1.6
2sUG7NHNDgqxHxJ16RYdmed-kPwF,Cs0.1FA0.747MA0.153PbBr0.17I0.83,18.97,1.08,225.0,0.78,
2sdgPgiemBrlorKj3wGhmLInrwYU,MAPbI3,17.42,1.08,212.0,0.7609999999999999,1.6
2sfV_GNXZF-zLZ4GQfGwbHBnxV_z,MAPbI3,14.6,0.98,211.0,0.71,1.6
2sfht-pCvAPG0cpi7gRCqHMuvGWr,MAPbI3,20.69,1.12,231.70000000000002,0.8,1.59
2suR_yH06Q6l8914nqSLSfsOf7Pt,MAPbI3,4.85,0.86,156.7,0.36,1.6
2svA0woeLu3wb8qMFXg2z6V-c_AH,FA0.3MA0.7PbI3,20.04,1.121,226.4,0.79,
2t-Q-lcfqlFHqyWxbpFeBpMUKIxK,Cs0.08FA0.77MA0.15PbBr0.51I2.49,13.83,1.066,190.65,0.681,1.6
2t3399qTWtMLwutZEeWMGYMzOX5v,MAPbI3,7.69,0.87,143.7,0.62,1.6
2t8h5cGIUKTeZnHoa0WVAfLsf6Gu,MAPbI3,10.34,0.016,8.95,0.701,1.6
2t9PccweilyY5w_2nKWPvZBmaciM,MAPbI3,16.67,1.03,226.0,0.716,1.5499999999999998
2tAVkIYzHuGs0AgORxrzNx1T8i0x,FA0.81MA0.15PbBr0.45I2.55,9.61,0.99,157.5,0.62,
2tE5v9gZmd9UZSY0wDWtof9h-hZV,MAPbI3,8.3,0.95,164.0,0.52,1.6
2tJzu3j_t4L-v4NhWC9y45mJlTmw,MAPbI3,14.6,1.04,197.0,0.7120000000000001,
2tXp95RlCPgtJENBSinCn7Ke0oAt,MAPbI3,17.51,1.05,232.7,0.72,1.6
2tY15ihsdPMqCPuUalhTdR-W3LLu,MAPbI3,17.6,0.97,257.3,0.705,
2tZhsknQF0FPpmKZ4jVZNUnJ4sAl,MAPb0.25Sn0.75I3,9.23,0.71,200.7,0.65,
2tf3v9LnSu0LWxh-MDIBQigW0uXj,MAPbI3,4.8,0.784,100.0,0.614,1.6
2tuxiwWHyO-Ozkk7MyTJiEclSiv3,FA0.85MA0.15PbBr0.45I2.55,18.28,1.039,234.89999999999998,0.7490000000000001,
2twWRcRF-tbKhWvPDYaK4oCVcPTo,Cs0.05FA0.81MA0.14PbBr0.43I2.57,15.38,1.111,198.6,0.6970000000000001,
2tyd-mqvAifvqrW_mWb77jMGxzkH,MAPbI3,20.06,1.144,230.10000000000002,0.76,1.6
2u6gjwmtH_HHvd0wyWiepYgO0e8R,Cs0.05FA0.79MA0.16PbBr0.51I2.49,15.4,1.02,212.39999999999998,0.7140000000000001,
2u9jB8wm7OBUYekqis8MtMP0km7W,MAPbI3,15.04,1.051,208.67999999999998,0.6859999999999999,
2uAU8BiIzzKQ8-3TJLheljg8mOMr,Cs0.05FA0.7885MA0.1615PbBr0.4845I2.5155,14.35,1.11,169.1,0.768,
2uMUyAtzc0GZwd_sfpMtnl0RIRKI,MAPbI3,13.31,0.84,205.79999999999998,0.77,1.5499999999999998
2uTRKBvwheAYYpkOb9VTzZJvOPvW,Cs0.15FA0.75MA0.1PbBr0.5I2.5,17.53,1.12,220.0,0.711,
2urW3mqmE1WRP8X3_ndWi6Sb2G-S,(PEA)2MA4Pb4I13,6.98,0.932,122.30000000000001,0.612,1.6
2vMymCixiQP2rXVg-oWdDRw2G4r5,MAPbI3,13.7,1.08,204.0,0.62,1.6
2vSAG_93RIgyRJwhvFMUA0R2JGFJ,MAPbI3,18.42,0.98,233.1,0.81,1.6
2viVQi20Y3UK00luTUrBcAjdyIDs,Cs0.05FA0.79MA0.16PbBr0.51I2.49,15.31,1.08,192.7,0.736,
2vkwzDKJzCK8XPhAHa8vDU1OS4s-,MAPbI3,9.05,0.88,158.2,0.648,1.6
2vxVQRNGZPmUOUQc2qoz7mYDO6mG,CsPbBr3,8.41,1.4169999999999998,82.2,0.722,
2vydjESFxDpD8UC4OpooekbGeKWG,MAPbBr0.3I2.7,12.85,0.993,203.79999999999998,0.635,
2wLCnp9lNuDROygsZyIMjv412UHN,FA0.85MA0.15PbBr0.45I2.55,16.5,1.09,213.9,0.71,
2wOKA5QTRTbCrP_yhQGlMqTO1vaq,MAPbI3,10.26,0.88,180.79999999999998,0.645,1.6
2wcnKbFRadqPxmuR0rVMgIin37cb,MAPbI3,12.0,1.0,172.0,0.71,1.6
2wfIxrYqJPYLZdxysiv51s0Tuqkz,Cs0.05FA0.81MA0.14PbBr0.45I2.55,20.6,1.1,233.0,0.8059999999999999,1.585
2wtWP4c8hwkj1E2JBBY-BMs4SEIT,MAPbI3,11.0,0.84,186.0,0.71,1.5
2wx5KzdWg5_z-kFciv0ze4DPbcRY,CsPbI3,10.1,0.98,159.0,0.68,1.71
2xBIdo40cFTTcohSm9KwOegK7_Ny,Cs0.05FA0.55MA0.4PbBr2.88I0.12,19.0,1.093,225.0,0.77,1.56
2xIePuTYaxKkLl9ApRvgr6R6BxPp,Cs0.05FA0.81MA0.14PbBr0.45I2.55,18.34,1.12,222.39999999999998,0.736,1.6
2xKPFM24ezLRGajzjgWdrcijUdPe,FA0.94MA0.06PbBr0.06I,1.9,0.67,50.0,0.56,
2xQWjylCfMMncEd1z7-W_Z5iFjaX,MAPbI3,11.33,0.91,201.9,0.615,1.6
2xSj7TB3xiQyOiUczovkHVh3GX4T,MAPbI3,10.2,0.952,182.89999999999998,0.53,1.57
2xT4yCgk-4fmqRkKE13whax6LBYP,MAPbI3,16.63,1.078,201.68,0.765,1.6
2xi7ESoJqLwuOwyQd8COv1Yl0vjn,MAPbI3,11.52,0.909,175.0,0.7240000000000001,1.6
2xnKT-1dGuJrR5OWNu-TII9_tC-8,MAPbI3,14.8,0.918,218.4,0.74,1.6
2xqoP07M7P4WxwFfUmTrLhTRASdn,CsPbBr3,4.75,0.92,93.9,0.5489999999999999,
2xrCtL8VUo8aHvukH8JcjktX1sFg,MAPbI3,8.42,0.86,143.5,0.682,1.6
2xsZ6irhPe3pO2dzcN5I8jFFFdC9,MAPbI3,18.35,1.112,220.0,0.753,1.6
2xyAyM6emIWbTm4JmA8f7NKrWvwd,MAPbI3,14.9,,,,1.6
2y0cqaVahdVIREWycKuEdmNyqy9R,CsBi0.04Pb0.96I3,5.53,1.01,100.3,0.546,
2y8i6AjVOjZLkqspMO6_brP17mwg,MAPbI3,16.91,1.102,205.6,0.75,1.6
2yYQYp9dqb3Y80Ql80_iFpEz7gJL,FA0.85MA0.15PbBr0.45I2.55,17.6,1.092,212.60000000000002,0.758,
2yYRmFdsWOpkVAfZmm2GHCi-LfYm,MAPbI3,11.7,1.04,214.0,0.528,1.6
2yguWlP0w30nbeYTq4QN5TwH6ksk,MAPbI3,11.86,0.871,191.0,0.71,1.6
2ylnNGnv2Cr6BPlUTH3Vbm6pKPHq,MAPbI3,10.07,0.988,200.5,0.595,1.65
2yoZTqFy093TjQ89zi03mQJ4seMg,MAPbI3,16.34,1.02,223.79999999999998,0.72,1.6
2ytBEYNR2KXWSyQR6nzdorrNF1vO,MAPbI3,18.95,1.03,232.0,0.7979999999999999,1.6
2yvycrpsI9rDsS3WuJtartivpPEe,BA2Cs0.15MA2.85Pb4I13,13.0,1.06,199.0,0.62,1.63
2z-_k4tsFJ2xGNd58lP1yRURKyK_,MAPbI3,1.96,1.02,67.0,0.36,1.6
2z8bruY8KWlG5nuBqPlwmBnp1snX,MAPbI3,18.08,1.105,214.20000000000002,0.764,1.56
2zK6WoVyRWfpaRsFmupbApV_BmEy,MAPbI3,15.2,0.98,217.0,0.713,1.6
2zN6h3P6rOFcyq6wDkA_byz8y97H,MAPbI3,9.0,0.99,207.0,0.44,1.6
2zPYZwgNA0QNIunWBK7CKo7lirWG,MAPbI3,11.49,0.954,211.9,0.568,1.6
2zPvbdFhBIQaATmTbuDT6eKR630x,MAPbI3,15.33,1.002,211.05,0.725,1.51
2zUO6gIypS4XvSAymdTXaA_qqcHW,FA0.86MA0.15PbBr0.45I2.55,13.34,,,,
2zZqiy4BoTEEbj5rWcw0vwzE6gGu,CsPbI3,8.07,0.89,164.89999999999998,0.55,1.73
2zaSFXwMlW3Oif6qJUODMtqT0mak,MAPbI3,18.22,1.07,227.7,0.747,1.6
2zlHsIfXwgYDiEh6GdrvPq4T7ZrG,MAPbI3,4.04,1.03,60.099999999999994,0.66,1.6
2zqZLcp9AZeSAu0Kofm-Xvn-7sN5,MAPb1.0I3,0.0,0.95,195.0,0.62,1.6
2zqoKrqr8m8r9HajHeS8vaUim4GH,MAPbI3,10.21,0.84,179.20000000000002,0.68,1.5300000000000002
2zt9zCD50WCrzkSXGooQdL1VoHGO,MAPbI3,4.21,0.82,77.8,0.634,
2zwUA-fPDOIQJoOgahes3J50uxUJ,MAPbI3,12.3,0.995,176.0,0.7,1.6
3-5zEP7sUQMBaTaGowveQlb7HwG_,MAPbBr0.6I2.4,15.11,0.99,223.0,0.684,1.67
3-70ROtXIcfCzLPSocdKZ4Gfmeqd,CsPbI3,17.82,1.106,199.4,0.8079999999999999,
3-72haOLzRJ-GMmKhN0lPPKg0ix1,MAPbBrI2,6.64,0.82,129.3,0.628,1.775
3-8SOTV5QAMAXLbhNwvCKP4YGYJA,FA0.85MA0.15PbBr0.45I2.55,9.0,0.95,207.0,0.4579999999999999,
3-GRZ4v-WJYM1dYnit4zCDXqBLYz,MAPbI3,6.13,0.8,161.9,0.4639999999999999,1.6
3-Lv1ip6ZAmUc-Al-thfyJOY5k8k,MAPbI3,14.9,1.02,219.0,0.665,1.6
3-Pu_ipsdkzgE5xdu5TnvYktkXQ4,MAPbI3,12.4,1.06,161.0,0.56,1.6
3-SBvIGKAAxC505UJzBQw3dc9tfx,MAPbI3,10.72,0.946,180.0,0.63,1.6
3-U2KcbWyh_g1IQxkK0mcAiiBSYW,MAPbI3,13.65,0.99,202.89999999999998,0.68,1.6
3-_AgN8cQWHk5YTmP88aiS29LVpD,MAPbI3,12.96,1.06,203.0,0.6,1.56
3-chJqEJfQlmgEFJ9Kc0Mhd0Gdyg,MAPbI3,6.16,0.875,108.5,0.65,1.6
3-gYY9-_dlMzhqctC6XPP0Gf2f4G,FA0.3MA0.7Pb1.0I3,17.24,1.06,222.8,0.73,1.5499999999999998
3-iruF3dNHZwa0eUcZn6AGxRAno1,FA0.85MA0.15PbBr0.45I2.55,14.2,1.0,213.0,0.67,
3-lxQT4OHFmgx0pMFmVYEMOlhpw_,MAPbI3,15.4,1.08,199.0,0.7190000000000001,1.6
3-pIa_cRs5smqWy3wy1siPBJyJJd,MAPbI3,11.0,0.95,202.5,0.5720000000000001,1.6
3-q7u4h9x5km18lNgVoV5JNq-iGX,CsPbBr3,6.37,1.35,59.800000000000004,0.754,2.3
3-rcT8aHIRkQhJ2rPkni-swJwTSM,CsPbBr3,2.65,0.9,73.8,0.4,
3-s5RPMvRr6cT1ucpSV-9cAm8d52,MAPbI3,7.99,0.82,230.0,0.407,1.6
302MnjR8kE-Do3aauM8He3mpKTmS,MAPbI3,4.5,0.86,92.0,0.57,1.6
309mW4lA-PTmC4JYpG60uHzLwcKO,MAPbI3,9.7,0.88,211.29999999999998,0.52,1.6
30GXG-t4q7OJJLSaycYhkqkEuntC,MAPbI3,12.31,1.027,170.5,0.696,1.6
30LxGxTj2UbSGd-tbwXAS7q1H8wy,MAPbI3,12.89,0.99,197.7,0.65,1.6
30O-fb1WPwUP7j1IM51NJLLDlNHt,MAPbI3,2.9,0.73,96.0,0.419,1.6
30PGhI12zrMr3Mf-pfb8Vg4zrZLV,MAPbI3,9.24,,,,1.6
30RV-_eZcdaeVIhrSvz4hFRQ-zZc,MAPbI3,5.16,0.87,113.2,0.47,1.5499999999999998
30vBDoSgfXc0Li3gmPQc8jZy2DZG,MAPbI3,14.1,0.99,212.5,0.67,1.6
30wCBTGlGizcQC2tLbXhHOWZRkBI,MAPbI3,17.41,1.05,223.29999999999998,0.74,1.6
30wjL6-47LbCYihsrfd4YyxQ84Tq,MAPbI3,14.31,1.068,202.2,0.6629999999999999,1.6
3111FeHURNfPUYzSOIhrdTmYk5Xr,MAPbI3,14.7,0.979,197.0,0.76,1.6
31DLnieSGuXn0GYKEgRajvCWIFMF,Cs0.05FA0.15MA0.85PbI3,9.56,0.989,142.20000000000002,0.6779999999999999,
31O7bT_AXUScdN7jGyOOUm37MXrh,MAPbI3,5.39,1.0,110.0,0.5,1.6
31VhiGhO9d4vsZnWdZMK4_C0He2x,MAPbI3,16.0,0.99,215.0,0.76,1.6
31ks67n6hT6Edv-WITGcwFNNmitD,MAPbI3,6.07,0.93,152.89999999999998,0.427,1.6
31wcDy5qcWY9Y-zOg1f9Jnj2fKlM,BA2MA3Pb4I13,4.1,0.88,121.1,0.38,
32KcXuWjMXjzsWiTcwzhFXuctZcb,MAPbI3,15.7,1.03,220.0,0.69,1.6
32NxhVFM_7TB0E9jkFxRO-4Wbmjs,MAPbI3,9.34,0.934,181.9,0.55,1.6
32YjcDJo7RZv-WvUnsQ3Q6QdJVZZ,MAPbI3,15.57,1.054,215.94,0.68,1.6
32dZSBa4ZjxlLBvO608eiuUIjv4J,FAPbBr3,6.6,1.443,60.7,0.772,
337brrA0hrdidvtAbYv5Cp5rQVV4,MAPbBr3,5.33,1.31,59.800000000000004,0.68,2.3
33QMYomSn5tXVevDrsY2YQT6PMBB,CsPbBr2I,5.7,1.142,91.1,0.63,2.05
33m1wvpBDEhMF9vJJoxyF7l1bkuK,MAPbI3,12.8,1.05,174.0,0.698,1.6
33q2f1kGq6GAABG3Or9MRLS8WQmM,MAPbI3,8.5,0.91,177.10000000000002,0.53,1.6
33qf_SCKpul7c6BlsVrL0FjrWr-e,MAPbI3,1.0,0.82,20.099999999999998,0.62,1.6
33rheyALQdU7LGoyGHuqVSOmhTnF,MAPbI3,8.64,0.9,200.10000000000002,0.47,1.6
341xL_vFYWYA2KKdk-Ou9D5VcPS4,Cs0.05FA0.79MA0.15PbBr0.51I2.49,16.56,1.08,211.5,0.72,
3442tGRM9kSuDsFAkgjkl0APA8Wh,MAPbI3,10.6,1.01,161.0,0.6509999999999999,1.6
34BizoWUyAlAlLFpnHMheDlygbQS,MAPbBr0.15I2.85,15.12,1.0,196.6,0.772,
34LmGgxe8ZQKQdoET6VuP3NP1tqK,FAPbI3,7.75,0.901,131.6,0.654,1.6
34T_UiHv0TDjd7fha58kdLDLbTJR,MAPbI3,12.22,0.943,189.89999999999998,0.682,1.58
34V5wpBlyXM0nvMirqbCN1okqmLc,(PEA)2MA2Pb3I10,4.11,0.97,68.60000000000001,0.62,2.1
34VUJKmJgaqMw7T5ZvmmvkDCc5Gt,MAPbI3,8.68,0.91,183.79999999999998,0.52,1.6
34_dZK4_zfdhuJ0sL1Fblyh5U8VD,MAPbI3,6.67,0.86,134.0,0.58,1.6
34c3R218KUGpFgXFNX_J_KqDr4QM,MAPbI3,14.85,1.03,201.70000000000002,0.72,1.6
34ctMclcU77t_IkZ_gUE4ks8BAR7,MAPbI3,17.1,,,,1.6
34fvfncHRpFx5aWbGKcU0tDNIwUx,MAPbI3,13.0,1.04,177.5,0.7020000000000001,1.6
34h7RKqaueZ7JkrD7qLgefGxz_UW,MAPbI3,9.5,0.94,159.0,0.645,1.61
34mv0kUkQ6N18lwLD5QoYE886C54,MAPbI3,12.32,0.996,199.0,0.621,1.58
34wPpKX5D7PgEUuWVO-iCVq2jzng,HA2MA2Pb3I10,5.71,0.731,128.01,0.61,1.96
35-xLjUQYopGUU52MF3LyIyO9vAx,MAPbI3,9.81,0.992,155.07999999999998,0.638,1.6
354sZ-SNILy_iZ_B1fCYhhI5pVaU,MAPbI3,10.56,0.89,212.10000000000002,0.5589999999999999,1.6
358zyNnq1f5zYh6SE1yTGuqvrj55,MAPbBr0.15I2.85,7.0,1.0,156.0,0.4,
3597zCDFB6otDO1z5rsr20ZYo7sW,FA0.85MA0.15PbBr0.45I2.55,13.66,1.04,206.20000000000002,0.64,1.6
35DibB4SKR4klkjAuWebtdNhaxt4,MAPbI3,20.18,1.01,244.8,0.75,1.6
35Dpl-kHcErVIEpolRiYfxhzklcn,MAPbI3,9.5,1.09,154.70000000000002,0.57,1.61
35Laj-dMenZATKCnfTFTKTbtbLlK,MAPbI3,18.2,1.124,228.6,0.762,1.5499999999999998
35Y5uVJtlxgOSzl62J3FfkcsSNk5,FA0.83MA0.17PbBr0.3I2.7,20.94,1.15,234.20000000000002,0.7809999999999999,
35ihQZ21bOb4aI2iiS-9K_SsDAHh,Cs0.16FA0.8MA0.04PbBr1.5I1.5,14.33,1.2,145.29999999999998,0.82,1.82
35qfNcdzR3QSB0POEiUynnvBNjA4,MAPbI3,16.68,1.07,213.9,0.74,1.5
35zMMjc8K_cC9Y8PXdlA9S70j9Cc,MAPbBr3,7.84,1.35,75.3,0.77,
35ztK60St3pf7--nVE9gIgW7H2Ds,MAPbI3,7.52,0.89,148.6,0.5710000000000001,1.6
368XAfTRp8XESZDmQMgFdjStXYC_,MAPbI3,14.69,0.96,212.89999999999998,0.755,1.6
36GREK7Xp659nEShxI8z6tbKstMP,MAPbI3,4.34,0.63,114.7,0.58,1.6
36LSj6t6uAoOVD-RLZGA9dv2qsuq,MAPbI3,17.1,1.05,214.5,0.76,1.6
36LiKQNeWYv0oBy7C4icUPO_tu6S,MAPbI3,16.6,1.12,211.29999999999998,0.6970000000000001,1.6
36QE03KT9wLOxtPDnHRF7XtpCPzq,MAPbI3,12.0,,,,1.6
36QcNbOcGvw0_8ls3IKiPQskb3nn,MAPbI3,10.82,0.92,181.0,0.65,1.6
36fb5-ZPSHGA_dJt4R4TfCL3JSjC,Cs0.17FA0.83PbBr0.51I2.49,18.5,1.14,219.0,0.743,
36hxo83wGX7ROxmb5cIvqunE2HzK,MAPbI3,20.01,1.11,233.0,0.78,1.6
36oJCIZH5rbhx18dSKGYuW7BNUEw,MAPbI3,16.36,1.01,211.20000000000002,0.76,1.585
36sRQ7I5u9kJr0RCLVpqutDHyEtm,MAPbI3,14.2,1.07,201.0,0.67,1.6
36uJFScDjc22aXs5inbTjXf3Q3Jx,MAPbI3,14.7,0.82,210.0,0.85,1.6
36x3eNqmyBVWUylFomLtmW_PhSj2,MAPbI3,13.52,0.97,153.6,0.762,1.6
377emVJNt_dl5jQyEI8yLlOpN_3Q,MAPbI3,7.2,1.01,145.0,0.67,1.6
379du_3zGag8QGAW4HuyAhbuouJs,FA0.85MA0.15PbBr0.45I2.55,15.09,1.03,193.0,0.759,1.6
37CxDhXuGCi5jr5HUKcLWS8pFcbb,MAPbI3,15.22,1.011,204.89999999999998,0.735,1.6
37O_o33P_GoebJEWW_DVSHtOaNYr,MAPbI3,10.6,0.89,156.0,0.76,1.63
37OnWoBR7rUyKHHwRX4pGYRcxxIv,Cs0.05FA0.79MA0.16PbBr0.51I2.49,21.63,1.162,228.79999999999998,0.8140000000000001,
37T72Ud-Eh8VTFzgYrUPOOineTf4,FA0.83MA0.17PbBr0.51I2.49,0.0,0.298,12.0,0.14,1.6
37WKIHH6k55KQYxoLEMyY-DxrCOm,MAPbI3,12.9,0.978,203.0,0.65,1.6
37gSZ4jqgMGSTX8ONYMMAZAPG71M,CsPbI3,10.7,0.96,178.0,0.73,1.76
37rYb7LM3BFZwOOUrpy4aty6ljd7,MAPbI3,16.9,1.04,207.89999999999998,0.78,1.6
37wB_LyjT0BWgRRHnvLt3-8udTGS,FA0.85MA0.15PbBr0.45I2.55,19.01,1.11,222.0,0.745,
380sadRo4JmP71_LRjd-VVGI6g9y,MAPbI3,11.9,1.0,168.0,0.71,1.6
385LRww-VkDFfTkFICHZTf1g4OU8,MAPbI3,18.0,1.01,220.0,0.79,
38_MGG-lq5b0I4IePOs4x2bvQ7Zm,Cs0.175FA0.750MA0.075PbBr0.36I2.64,18.2,1.078,216.0,0.795,
38bC2uwu7FL_f0lN2n5XwkRytK3Q,Cs0.05FA0.79MA0.16PbBr0.15I0.85,17.11,0.98,219.3,0.7959999999999999,
38mZaI4AKJyQS1lVuhm5WllYq2Fj,BA2MA3Pb4I13,12.54,1.14,169.3,0.652,1.64
38wQYfqYq31ikql70tNB9cLtCHLb,MAPbI3,15.0,1.035,189.0,0.7829999999999999,1.6
390YQotIfa0xs5tsfmBmda_Fzhao,MAPbI3,9.66,0.807,179.60000000000002,0.64,1.6
39504uk6Z0gxh3I_yUIlLa7hguf_,MAPbI3,6.75,0.976,122.6,0.564,1.5
396dobS89Qtz22hfP6C2_mytGrt7,BA2PbI4,0.005,0.57,0.3,0.3229999999999999,
399dHfGzqV0RteYElS-R3ZST6fSs,MAPbI3,15.9,1.029,205.37,0.7509999999999999,1.6
39BBF0_EGSBTsWTCxK1mWan6pXCl,MAPbI3,32.3,0.93,0.77,0.71,
39E-jf4Q7P0GK0FZUVtRZq6t9yfZ,MAPbI3,14.2,1.07,198.0,0.67,1.6
39Rjiv66Sp6XSx39Wh7-SEqRD1Tr,Cs0.05FA0.83MA0.12PbBr0.39I2.61,21.45,1.193,232.0,0.782,
39TjZNAsJcJPAosHiS_ZSybhJBQN,CsPbBrI2,3.41,0.94,64.5,0.562,
39VY9SvUMK4qtMmCyd_Vs3bOs-JP,MAPbI3,9.79,1.0,164.0,0.529,1.6
39onhUe3y_kEKtjkaeOdT6f9nSZP,MAPbI3,8.56,0.91,162.0,0.58,1.6
39pk5_6tKWvBNW6DyXTfe2xbE3WA,FA0.83MA0.17PbBr0.52I2.48,12.2,1.16,168.0,0.63,1.64
39qY_TjvxqplS3thATLmdN0ToxmJ,MAPbI3,13.81,0.95,199.0,0.741,1.6
3A-tSFqFipXPUP6jEFgkREHc9607,FA0.88MA0.12PbBr0.15I2.85,14.47,0.97,213.2,0.7,
3AAHYYZlGiEbzBygRtbQ_5ysSI_p,Cs0.05FA0.79MA0.16PbBr0.54I2.46,16.35,1.061,212.89999999999998,0.723,
3AK4NHbwSDdMWlB0J0Gc4oIL4BDC,MAPbI3,0.36,0.71,13.5,0.36,1.6
3ANEw47m3sPOgW-1Eos273fwoSJ6,MAPbI3,12.89,1.0,205.10000000000002,0.627,1.5
3AfdSLKesLbyZpje7CZaiWK858hH,MAPbI3,10.02,0.92,176.9,0.616,1.6
3Aq0c1JV3B3fXjK1jG-RGs_zMFaX,MAPbI3,12.74,1.01,191.9,0.657,1.6
3AumPdn60lHltTeiW_lXER9GIF9F,MAPbI3,13.05,1.03,218.2,0.5820000000000001,1.5
3AyLk4sbHMeZrBcfZ58I4Xww6pD4,MAPbI3,2.6,0.716,56.0,0.65,1.6
3AzMEyvSAnQakvOPntwmYk1S2tpy,MAPbI3,16.49,1.04,221.8,0.71,1.6
3B0Lrm7VeEV5ufO4qoM7LS4aYoka,Cs0.05FA0.79MA0.16PbBr0.51I2.49,16.8,1.061,212.39999999999998,0.74,
3B1l6qT2eAxGXgZSF7hQx5sUuFdt,MAPbI3,7.61,0.942,116.32,0.693,1.6
3B9c3i5ol788sQ-64JCo30QSKe9U,Cs0.05FA0.79MA0.16PbBr0.5I2.5,15.16,1.04,218.4,0.667,
3BFpW0LB0ww8G2JNmjFtOh0SjTH7,MAPbI3,11.82,0.93,199.60000000000002,0.637,1.6
3BLoL7QfpYaLhhoF1CW6C8kpqido,FAPbI3,17.8,1.06,217.0,0.794,1.48
3BQqVRIhBwNAZLd_IBxKsz5E5DQN,Cs0.17FA0.83PbBr0.30I2.7,19.6,1.11,233.9,0.768,
3BUb5CLgb3Bg453z8CI_pI8j5zb4,MAPbI3,3.51,0.62,105.19999999999999,0.54,
3Bg9yhBAehpOAxO6rv50-LO5ZW8K,MAPbI3,18.7,1.15,208.9,0.778,1.6
3BlOspMMGDzP4f8ntPV5STywaACD,MAIn0.05Pb0.95I3,14.22,0.93,209.5,0.73,
3BrFWUY0ok1vrhItM13ZzmZvcRzB,CsPbBrI2,10.8,1.154,135.7,0.6890000000000001,
3BtgbjbpKRO5wQKs-LDqpQmxiP_F,MASnBrI2,2.45,0.41,157.0,0.377,1.4599999999999997
3BuDGKNS8xoUSNbuz56uY39iOVrA,MAPbI3,9.2,1.0,184.0,0.49,1.6
3BwFUHK3P-AU9Mi2RPfoEks_I6r9,MAPbI3,6.04,0.64,132.10000000000002,0.69,1.6
3BxfYsU9a6CwmFAVOoOGuhU4vimK,Cs0.05FA0.79MA0.16PbBr0.51I2.49,20.0,1.15,229.0,0.78,
3C2gEHxB1o5Rmj4Yhry0W_4jWhLv,MAPbI3,19.11,1.1,233.9,0.74,1.6
3C6zG0HjDG6PL-9B0t08P1WfkkZF,MAPbI3,8.83,0.8420000000000001,145.5,0.721,1.6
3C8hBvyQ-wvOmX-YpWAgozOxageJ,AgCs2BiBr6,0.58,0.92,18.0,0.34,2.21
3CEdxVEUUxkx24S9LF2l5TSwOfTX,Cs0.1FA0.83MA0.17PbBr0.51I0.249,17.9,1.11,225.0,0.7170000000000001,
3CI2p1QCpLdde1lCob9dhgI563Ut,MAPbI3,4.19,0.918,94.93,0.481,1.59
3CRnblF1BTDdGQZF8hHL7BxfEjcx,MAPbI3,8.2,0.948,131.2,0.6559999999999999,1.6
3CU6HwrL3DfypH7Gd3IY4xHSF7Yu,Cs0.17FA0.83PbBr0.8I2.2,15.15,1.182,190.10000000000002,0.674,1.72
3CY_TZHzddI6gisG3Mlykp7nMvoA,MAPbI3,11.67,0.85,181.5,0.76,1.6
3CrsibdYHUACn3_pf0-aF1xJvcPL,MAPbI3,12.5,0.98,204.7,0.621,1.6
3CtERIQlIGwPxJdTGPyUj2TaMuBu,MAPbI3,6.89,0.92,133.2,0.614,1.6
3Cv8SyNbx1lP5VzduhPlyM82DlrW,MAPbI3,10.7,0.92,170.0,0.6829999999999999,1.6
3CvkKFcCuA90HgKYahlSx6FjpmkP,MAPbI3,17.3,1.04,228.0,0.73,1.6
3D5FseeMXXvW6FQfgfRSOBKV1WDo,Cs0.05FA0.79MA0.16PbBr0.51I2.49,18.5,,,,1.61
3D8dQl8er-Q33_N3gpeum3_3EfQt,MAPbI3,13.8,0.93,207.0,0.71,1.6
3DAdOwV8Xns2L6DXoEVOwge6lxO5,Cs0.05FA0.79MA0.16PbBr0.51I2.49,16.8,1.05,204.8,0.7809999999999999,
3DAiW6oke-2AUqp_3RexDKW9p5bt,MAPbI3,7.87,0.88,127.5,0.7020000000000001,1.6
3DCZoB38twyLqrJLoPtZCMPSDiMd,MAPbI3,13.67,0.98,183.29999999999998,0.75,1.6
3DFMrOAxjxgw8srqGcIC69Am2Ulq,MAPbI3,11.68,0.956,204.0,0.599,1.6
3DX2BjJCkjfJQ0BwY18TbbWs5YDd,MAPbI3,11.7,0.97,195.3,0.6,1.6
3DmyCcQ6FHZmJJYJlddg8DWeQ2eH,MAPbI3,6.21,0.843,154.9,0.475,1.6
3E-VOj2dUcm32EvUmZGp4PeTVK5c,MAPbI3,2.5,0.92,60.599999999999994,0.447,1.6
3E5hchGVk7eiXFQrMkae3xJHDIb_,MAPbI3,12.48,0.893,208.29999999999998,0.67,1.6
3E9qvMBx3laFPLopCQLBHIZsFepJ,CsPbBrI2,14.73,1.162,163.29999999999998,0.7759999999999999,
3ECMm7d14Kg1_XsDPfHwBlhS_Olc,MAPbI3,19.11,1.09,236.70000000000002,0.74,1.6
3ENeQ5M1St3mruINHoWDIoxhM_-h,MAPbI3,11.17,0.916,176.46,0.693,1.6
3ESrzLEM97UgvIJYZP3BHbzmhzJ0,CsPbI3,0.83,0.68,27.0,0.45,
3E_1Qt49ad-Cvj7FAt4hKBlzIs96,MAPbI3,10.63,0.92,173.9,0.665,1.6
3EcLhjlQl9wuU-pWMD4FqGm6CXDO,FA0.5MA0.5PbI3,10.96,0.934,168.4,0.69,
3Ed6MrsgL-H4RoK2nv038RJpq2hs,FA0.4MA0.6PbI3,15.24,0.981,225.10000000000002,0.69,
3Egrr63sYiAvenHanKMmYPxGQJSZ,MAPbI3,10.83,0.73,254.3,0.58,1.6
3ErRN9hJpH-49CnDDXCiNUK-8UYp,MAPbI3,13.45,1.0,215.6,0.622,1.6
3EwuHS-SyrNYtxtubMUZKxLSTq6t,MAPbI3,14.4,1.08,213.0,0.623,1.6
3ExcgOQAaPj7deeR5T80057uFc_t,FA0.85MA0.15PbBr0.45I2.55,12.51,1.118,188.5,0.593,
3F5i3Kvj1PcW2mhfgk4vm9u4F7NS,MAPbI3,10.9,1.02,155.0,0.69,1.6
3FAjjBm5Lf26ZKVSuEaehkdPnMqR,FA0.85MA0.15PbBr0.45I2.55,4.5,0.94,176.72,0.273,1.6
3FBtGojt3QB9HJ8P_bcENEO3ydJx,MAPbI3,8.06,0.8,161.8,0.62,1.6
3FFXXc3JjOObfzFau-SLtYDIVOWc,FA0.85MA0.15PbBr0.45I2.55,18.77,1.075,216.4,0.807,
3FiRymP7VilIpQOHMLIXU4ns_CLb,Cs0.05FA0.84MA0.11PbBr0.2I2.8,20.77,1.14,231.5,0.787,
3FumWJe22iDOIaMqGtfdf_MLfIv3,MAPbI3,8.46,0.83,207.0,0.49,1.6
3G-o3sMVyeArluFUOGo7jZLw-0ny,MAPbI3,19.66,1.102,234.1,0.7609999999999999,1.6
3G1JiB9VnbiO9m0vkEeR2A48Vdt3,MAPb0.5Sn0.5I3,13.42,0.75,263.0,0.688,1.18
3G2L9FxUadh03tp2hfg-I14FvGBY,MAPbI3,13.3,1.0,210.0,0.62,1.6
3GCYXqpQ8jbbuzmd4pm9euYdYLZ8,Cs0.07FA0.785MA0.115PbBr0.45I2.55,15.7,1.2,197.0,0.66,1.57
3GCoGMKtGV9RsvDi8bRmcVgshhep,Cs0.05FA0.8075MA0.1425PbBr0.45I2.55,15.23,1.116,214.3,0.637,
3GFc8ZfUpBTJlr1HKue2oJGfgp0t,MA3PA2Pb4I13,8.8,0.83,190.6,0.55,1.63
3GIosQGpQ7vs2OXQyHloVW4WqwHH,MAPbI3,19.84,1.07,232.89999999999998,0.7959999999999999,1.5
3GNLcOOtokUYOxO_rwCZP6KLBI6-,MAPbI3,13.06,0.92,216.70000000000002,0.65,1.6
3GQsu9EYTIVon89h_FBpBnaRirk8,MAPbI3,15.0,1.04,205.0,0.7,1.61
3GRS44Ue-pSbKJtGXrpbDkkTELE2,CsPbBr2.9I0.1,3.61,1.09,55.300000000000004,0.59,2.38
3GSehgf71-DIO2dteu8mxhpaQwxH,MAPbI3,11.65,0.91,197.0,0.65,1.6
3GUXOEhGzOkRRlTG1OMM2PM3vqm-,Cs0.15FA0.85PbI3,7.28,0.762,209.0,0.457,
3H3mwrx8Y9MQS9yLKjBrHuctClWW,MAPbI3,14.5,0.88,222.8,0.74,1.6
3H6m-cblUJWgfQAqLWaw118urT87,MAPbI3,10.6,0.8640000000000001,165.0,0.74,1.56
3HGZp-o3LQyni5P9U9R9I-DBMa8L,MAPbI3,12.64,0.98,23.900000000000002,0.63,1.5
3HHBwYzaMPKDJRAi1Y-W-SXAJ-PL,MAPbI3,18.6,1.12,221.0,0.755,1.6
3HHukpJglB7aXLIzbLebwtBab2uT,MAPbI3,7.05,0.873,114.0,0.667,1.5
3HJneCj1bjISxdjcFKETwYQ6jMbF,Cs3Bi2I9,0.08,0.51,2.5,0.653,2.0
3HSK1Fvf5XDOiSgCATZpYeNdPQL_,FAPbI3,20.92,1.07,248.6,0.79,1.526
3HYSNRc918r50wXirmSdVCZqHO2Y,MAPbI3,15.62,1.0,213.0,0.73,1.6
3HbOfD1iOXSLgM_2JksU4vjS6FWl,MAPbI3,17.62,1.12,224.7,0.7,1.6
3HjYn2zTsek22EcX394kQUDgYtWn,(C6H4NH2)CuCl2I,0.42,0.2789999999999999,52.5,0.28,2.01
3I2_ONA76XUVhVj1nZmJUWgJH41a,CsPbBrI2,11.03,1.05,154.5,0.682,1.91
3I9dqOg0STEsh1yX8luoDSDvC89_,CsPbBr2I,6.32,1.12,80.3,0.7,2.07
3ICQx0ZnO89Y83E0MKdWqmYk-q0U,Cs0.2FA0.8PbBr0.6I2.4,14.96,1.15,177.89999999999998,0.727,1.6800000000000002
3IDBc8FTN0c9lUXXMjG_JEyQPL_V,FA0.85MA0.15PbBr0.45I2.55,19.1,1.16,219.0,0.78,
3IEbfT2CNWTeS6SSJ2Ti3ytUbDY1,(NH4)6.8FA0.15MA1.7Pb7.8Br0.45I23.8,17.34,1.07,219.0,0.741,
3IOF0ZnhmH-msy0g_8zeHZvcdVea,MAPbI3,7.14,0.795,152.0,0.591,1.6
3ISn3Bv3gq0jY8r91noBJZRtlOxe,MAPbI3,12.4,0.99,202.0,0.62,1.6
3ITEV4MG8QCKGJH59oh3ERcNPcDd,MAPbI3,8.5,1.069,188.51,0.5870000000000001,1.6
3ITk9skmmvSsRBQYFueYqwEVVxqX,(TBA)0.5Cs0.03FA0.4MA0.08PbBr0.51I2.49,9.78,1.23,153.7,0.518,
3IzON80OQxN0TYZqBjBxSyuTYBR0,MAPbI3,0.01,0.1,3.289999999999999,0.19,1.6
3J0dGJDAGJrA8yV5a4FqMLi5yyk9,MAPbI3,20.48,1.143,240.2,0.746,1.6
3JHq5BEphrMwcjL45Egs8m-EPvMb,MAPbI3,10.29,0.97,180.2,0.59,1.6
3JNgl4MtxwV8W_NY6SA_ilifd-HT,MAPbI3,8.89,0.87,209.20000000000002,0.49,1.6
3JUYGRdGq6em2cuDx9ea1vVaq4cO,MAPbI3,12.4,0.89,183.0,0.73,1.6
3JUb-Bty4Prp2xqAwzxQLCvvzn91,FA0.05MA0.95PbI3,18.63,1.082,231.8,0.755,1.5
3JV8CH8MtLeOoIZ-gqkuVmwt0nqw,MAPbI3,3.93,1.05,76.2,0.49,1.6
3JpTLc2XLQ6Nt2PfDPOi9ZCnT4oq,FA0.85MA0.15PbBr0.45I0.85,16.23,1.02,223.6,0.7140000000000001,
3JwFA-iJce-MKI9wJol_TGkbxtfx,MAPbI3,10.5,0.96,204.0,0.54,1.6
3KCPnKpMG83EwnGncTcClanyZCIE,Cs0.06FA0.79MA0.15PbBr0.45I2.55,9.2,0.96,163.0,0.583,
3KCyGLRLsd6eeTdqY0C4jbqo616u,Cs0.0664FA0.666MA0.2668PbBr0.256I0.744,13.42,0.969,199.89999999999998,0.693,1.71
3KL3cZSmUIM0sPTSdTm5yzdiJAEC,MAPbI3,11.6,0.96,173.0,0.7,1.6
3KN4CRFhwc-PRAyiYlInIHLyCO8C,MAPb0.4Sn0.6Br2.4I0.6,9.2,0.74,196.20000000000002,0.64,1.32
3KNBdbxhM36tAYRUHDhSnxH-a5Sl,MAPbI3,0.3,0.58,9.0,0.43,1.6
3KQadaiFhgRQBjdKQWWvVHmpqQ2U,MAPbI3,11.55,0.98,163.79999999999998,0.72,1.6
3KRrJJTu9nH0qxZhqssWHzWQxuUS,MAPbI3,11.11,0.88,206.70000000000002,0.611,1.5
3KS00FOo9ycY3GFq9YqW6RVnNc3P,MAPbI3,13.3,1.03,175.39999999999998,0.735,1.6
3KTOq6Hw-ksuJQPnoRQ7koLwm0Nv,MAPbI3,0.1463,0.475,8.8,0.35,1.6
3KW6DR6M3gx9VBogkofWdXsYs-yi,MAPbI3,15.3,1.07,195.0,0.721,1.6
3KbwXzJylNwJERdnb3vla_oEi0Ba,MAPbI3,15.74,1.03,226.5,0.6729999999999999,1.6
3KlANW4tigBJzuLyo3bVdGTUZH0D,MAPbI3,12.99,0.97,187.39999999999998,0.71,1.5300000000000002
3Kmwsk7p9Ngbf6niJfHj5CE-LIYY,FA0.85MA0.15PbBr0.45I2.55,13.38,1.131,188.2,0.629,
3Kna2ub54k2EiTMVSADvubMrJjYd,MAPbI3,15.2,0.959,207.10000000000002,0.763,1.6
3KxLza0Yk6DiMZRWUUr8dqxqKPs5,MAPbI3,11.34,0.01,194.0,0.5660000000000001,1.6
3L1uDXDCkoOq5bKYhNz_rLqGvP6e,MAMnI3,0.02,0.3,0.16,0.41,1.65
3LDyLy8urcBwKk-_5hXzD9Af9vuB,MAPbI3,7.08,0.91,145.1,0.6,
3LFvAdnHGQgdYGtGUrQMBKqdgWAG,FA0.9MA0.1PbBr0.03I2.97,14.49,1.03,235.0,0.599,
3LMAJDU3u4xKZ0L-IzX1STPcYLPg,MAPbI3,12.1,0.84,227.0,0.63,1.6
3LNBTtFRM0wX8iG-N9BP1XCe-AZ4,MAPbI3,13.12,0.99,203.79999999999998,0.65,1.6
3LNHm4HoVPBvNww6nyYSiPqGvvQ5,Ag3BiI3(SCN)3,0.01,0.17,1.2,0.34,
3LUo79XwQ0OPmtiVhcIdJhTFZUr7,MAPbI3,2.06,0.6970000000000001,109.0,0.273,1.6
3LWMTClVATxt6d2QJtnRlSY6TT79,Cs0.05FA0.79MA0.16PbBr0.51I2.49,19.89,1.15,227.5,0.76,
3LXvbGzlpUEB-UjSb02EPTaR4HES,Cs3Sb2I9,0.45,0.38,25.0,0.47,
3LYGy19MQxdR8HVfAOlNwGfVpnBh,(PEA)2MA3Pb4I13,7.7,1.02,110.0,0.69,
3LbSwjI_SudKfbpXcHInyu7JZMHp,MA3Bi2I9,0.06,0.6,3.9000000000000004,0.259,1.9000000000000001
3LfPa7WcZH4QmGJurz-IFIFduF_i,CsPbI3,3.7,0.887,114.0,0.62,
3LjkcpAy3YnscnpPwpXSY9f8-ZR8,MAPbI3,5.68,0.83,138.9,0.63,1.6
3LkfavK7Nh8kvECgpBYdmISwEWot,MAPbI3,15.08,1.038,196.79,0.74,1.6
3Lmp2loOXQtxnHSLYcIiWBDW0vHW,MAPbI3,13.02,0.95,193.1,0.71,1.6
3LoNNWsKMrKltzaHxFsTh-Bo4iYl,FA0.5MA0.5Pb0.5Sn0.5I3,6.0,0.33,291.0,0.631,
3Ls2zhgZQdkDxd0HzN8mAko9AcFx,MAPbI3,15.8,1.1,208.0,0.69,1.6
3LuofRpxQ7OHCTqqPr8sY9ZbZqRY,Cs0.17FA0.83PbBr0.4I0.6,15.22,1.199,175.9,0.718,1.7899999999999998
3Lxxo2xq9tINlkAPT-8Wnsi8QmRT,Cs0.07FA0.7MA0.23PbBr0.69I2.31,17.14,1.072,222.2,0.7190000000000001,
3Lzl7gD4UvC19Os9QoEBF0l0o-Ki,MAPbI3,7.32,0.91,165.10000000000002,0.488,1.6
3M7TTRB442FyeParM7NxoXPEGzpS,MAPbI3,12.2,0.933,182.0,0.72,1.6
3MVRkbiQom_LHgNYIGs4Ggt9G4em,(pF1PEA)2MA4Pb4I13,7.82,1.0659999999999998,124.5,0.59,1.6
3MYgLNZmWzUdBkw_11lrrm2iL2p7,MAPbI3,9.5,0.9,152.0,0.68,1.6
3MfKaRbad5IXTqfZG3HGIRAETbJk,CsPbBr3,9.92,1.61,74.5,0.83,
3MusVEIUGVTLuR0aS-GYrSGM0uNZ,MAPbI3,6.3,0.76,146.0,0.56,1.5
3N5JX13krhcJ_gjmwWL3klUx9v8t,MAPbI3,0.05,0.53,5.300000000000001,0.18,1.6
3N5uIf45r6K0oixS7dkjDKqDzgWk,MAPbI3,11.0,0.96,206.0,0.55,1.6
3NHLFOFdIyVmo_dHwzI4kZK1DbRm,(NH4)6.8FA0.15MA1.7Pb7.8Br0.45I23.8,18.93,1.09,226.0,0.769,
3NLkFfjxjcEQDl7KRV-BdYnVigmI,FA0.75MA0.25PbBr0.24I2.76,16.0,0.98,233.9,0.698,
3NSo_yNxvGVOufy-BlCH4RUfTzd6,MAPbI3,16.2,0.953,210.0,0.8,1.5300000000000002
