Repository: ckhamdang/ML_perovskite_properties

# ML for Properties in Halide Perovskites
This repository contains the data and codes used in our study of five photovoltaic properties in halide-based perovskites using machine learning.
The dataset used in this study is provided in the "Initial data" folder.

The Pearson correlation coefficients between the compositional input features and the target photovoltaic properties are provided in the "Pearson correlation" folder.

The machine learning codes used to train and evaluate the regression models are provided in the "Regression model" folder. This folder includes the dataset and codes for:

File: Initial data/All_perovskite.csv (part 6 of 74)
entry_id,compound,efficiency (%),Open circuit voltage (V),Short circuit current density (A/m²),Fill factor,Band gap (eV)
3NTr_M05hPdvmIDCopynJcj969ht,MAPbI3,14.22,0.93,206.6,0.74,1.6
3NU3R3ZC4ZGBO_z3qgekiV7AnX26,FA0.7MA0.3PbBr0.1I2.9,15.8,1.014,208.6,0.747,
3N_cXpPFVQZ0xqPIbZe2urwCipdw,MAPbI3,14.9,1.06,179.60000000000002,0.784,
3N_vp8VDktNDj4GdxSL9IYOJ9sxI,MAPbI3,15.19,0.95,209.60000000000002,0.759,1.5
3NkAh_ytKaSDCfEvPc1OSRAkICx7,MAPbI3,12.77,0.98,207.3,0.63,1.6
3NtH2rNSYWlzNaYo1571ON3q1pqs,FA0.95MA0.05PbBr0.15I2.85,20.82,1.05,248.70000000000002,0.795,
3Nv8uLKrI47YipQCabpRpRLam0h7,MAPbBr3,8.07,1.4,75.1,0.768,2.31
3O5PW3-mw6uaHfziWkDC0BBJrMa2,MAPbI3,18.5,1.14,232.10000000000002,0.76,
3O5ollbF778fm8MKofqvsfvO9xTy,MAPbI3,4.95,0.8540000000000001,108.0,0.5920000000000001,1.57
3O5pznSKYTlF4c38t0GO8aF_b7Hn,MAPbI3,14.5,1.053,200.79999999999998,0.69,1.6
3OEcMFQDVvBApow0as1pDq1RCbNM,MAPbI3,16.0,1.1,222.89999999999998,0.652,1.6
3OOXXJLMPi9B9c6bL7NeaPd1ED_x,FA0.76MA0.15PbBr0.48I2.42,18.67,1.09,222.3,0.74,
3OPes964PRgL3zEdf32knEmYy2IX,FASnI3,5.24,0.466,168.22,0.669,1.36
3OV3lBwrc2yfjGAB-dn6dfBX5oXK,Cs0.05FA0.81MA0.14PbBr0.45I2.55,18.0,1.101,230.9,0.7090000000000001,
3OdYNoxY4xoCbNi4vQISLLtC2ynr,FA0.75MA0.25PbBr0.51I2.49,10.1,0.906,186.0,0.6,1.65
3Oelw9xnLqqZ1ESa2I297viN_XxK,MAPbI3,15.3,1.05,201.0,0.73,1.6
3OfGqqMninSknWG5swCcGtkyZLVn,Cs0.08FA0.78MA0.14PbBr0.42I2.58,10.15,0.73,202.89999999999998,0.68,1.61
3OlD4bwdK4GT2-fesoP7g0PuZB_M,MAPbI3,7.05,0.017,8.7,0.482,1.5499999999999998
3OnCrCb3afKx9oPY1kTU4c2mjE3f,MAPbI3,10.25,0.87,206.8,0.57,1.59
3PBsoUsgjbm2StMWkVmQ0Ip5FRZB,MAPbI3,16.3,0.97,231.0,0.728,1.6
3PeAY9fcpy0TX81DQYU6JMDf9X_W,MAPbI3,12.36,0.845,228.9,0.64,1.6
3PhcoJjl28yhd6cXy9PdM8MzXLiS,MAPbI3,15.9,1.08,213.0,0.69,1.6
3PrkldDYz9xY4qZEy9_yo0xf1xQq,MAPbI3,11.5,0.981,167.39999999999998,0.7,1.6
3PvNWCjjHNhwck9uwjhBels15VWy,MAPbI3,9.9,0.91,208.6,0.568,1.6
3Q-M-EL1usV0uLf06c60GRay_x3i,MAPbI3,9.3,0.99,149.0,0.63,1.6
3Q1BanfXlTg6qgZy4pIbrh4ya-6u,FA0.85MA0.15PbBr0.45I2.55,9.83,1.08,116.0,0.78,1.65
3Q6GCexq2OCcT8BduVQpdmBGFwHa,BA2FA0.6MA2.4Pb4I13,8.8,1.034,172.8,0.492,
3Q96WBoMaQk1lWrqr_slvOALf36Q,MAPbI3,12.72,0.998,181.5,0.68,1.6
3QBPTqT4g1UNNn9tQgJ1TTD5WIku,MAPbI3,12.75,1.05,166.8,0.725,1.6600000000000001
3QC3gEKImzTvR4sPrJB91_o7TGKT,Cs0.05FA0.81MA0.14PbBr0.43I2.57,11.37,0.928,172.10000000000002,0.667,
3QFFeDTj7j9B5pHrl9RjLy59ukxO,MAPbI3,14.69,0.984,238.73999999999998,0.625,1.6
3QHDXgHs1-4NzwuxydccUbfKsIqP,MAPbI3,12.52,1.06,206.1,0.5529999999999999,1.6
3QVubT7_Hag2FGvgcbH5aN9DSE51,MAPbI3,11.45,0.98,179.20000000000002,0.65,1.58
3QbOkJD320srM23_Ww6SYOR7Fd73,MAPbI3,17.77,1.05,226.20000000000002,0.7490000000000001,1.6
3QcObs_sm4TX89KcD2XEGT5JF2W1,MAPbI3,15.7,1.07,195.0,0.748,1.6
3Qra8QeTOTt9qa3T-1trjbC8yJlO,MAPbI3,15.73,1.0,211.8,0.741,1.5
3QvAyn_op8_fHOvRO8IJi12_XgM9,MAPbI3,15.3,1.05,200.0,0.72,1.6
3R4AKDn3A8VF7zWfff9yk7LbRW-S,MAPbI3,8.79,0.89,185.79999999999998,0.53,
3RDBXsAqtfxwM3qpmMnhWL_gg9jq,Cs0.05FA0.79MA0.16PbBr0.3I2.7,13.3,1.05,218.0,0.58,
3RHz8gGQib9AYli8irs0r8aQPkbb,CsSnI3,0.37,0.14,62.300000000000004,0.42,
3RRDrsPBpP6hy6XSfMOqNthJabGz,Cs0.08FA0.77MA0.15PbBr0.51I2.49,15.1,1.028,194.68,0.754,1.6
3Rc-tTv0Z7ETLFhX5s8GrCUvJGps,MAPbI3,14.23,1.07,213.9,0.622,1.56
3RfQs_z2u8k05bWNNQvNhwqFONv8,MAPbI3,8.65,0.74,177.0,0.66,1.6
3RhTYI_wX79xq4YuKwdrOpeMDXb0,MAPbI3,15.21,0.93,237.0,0.69,1.6
3RjHXuvCct7Xyiw8sSvSDiP2wlp4,MAPbI3,16.32,1.01,227.60000000000002,0.71,1.6
3Rst24hZrIWjt6PmIKMZ5zKH0N_d,MAPbI3,10.7,0.963,164.0,0.68,1.6
3RsvK6Z4LR-oPbKSyeNy0EadiSlM,MAPbI3,12.13,0.95,182.8,0.7020000000000001,1.6
3S1RXlgei5DHb5Q9hO8lfUgNZ57p,MAPbI3,13.31,0.99,203.79999999999998,0.659,1.6
3S2en8QvQ73TbmoWN_EA3oEc8itE,MAPbI3,15.87,1.01,209.1,0.68,1.6
3SBKGvmmR1qduDW-YXwZ8eydtvBK,MAPbI3,10.3,0.99,181.0,0.58,1.5
3SEIVPeZ6-HONUolI7ah6Z34ADtE,MAPbI3,15.9,1.04,232.0,0.66,1.6
3SESajg8ElMu8BNMYZWo73eXfQKj,MAPbBr1.5I1.5,12.1,1.18,148.0,0.69,1.83
3SL14fxbUcHy8sily441BCQBHF7Z,MAPbI3,9.8,1.0,178.5,0.547,1.6
3SSjMa-i3NBPXZM7psMle38rviP9,MAPbI3,11.9,0.96,175.0,0.708,1.6
3SYM8Ezjcb0SD4LmbFu1J6ctDx4Z,MAPbI3,17.73,1.1,222.39999999999998,0.727,1.6
3Sg36KEJtEDDDdKP_vzBZblzgEBX,MAPbI3,16.9,1.12,201.0,0.75,1.6
3SpqIqF_MQ8K7-DgFZnTYWLktOSX,MAPbI3,9.3,0.84,153.5,0.72,1.6
3SziUURhjO90C-hgJ8xghr6q466E,Cs0.125FA0.875PbBr0.375I2.625,18.45,1.139,214.7,0.755,1.6
3T3jCOxf7VutE5UmICnV930aFFLA,MAPbI3,16.51,1.061,205.5,0.75,1.6
3T5YuRryi3K3qA2Dq1tR2vQ3GlUb,FAPbBr1.25Cl0.35I1.45,2.73,0.79,67.1,0.511,
3T6GztgWxmhO5G27YjiLaTYZUymu,MAPbI3,8.56,0.87,159.1,0.62,1.6
3T6PZ2Vsm9oR25f3QXmhBqzsHIye,MAPbI3,12.5,0.84,218.79999999999998,0.68,1.6
3T8GmkLf-MTdalpCLw17eBVGsNy8,Cs0.2FA0.8PbBr0.3I0.7,18.51,1.204,198.4,0.78,1.74
3TE9jza1VQhQIibQNRDeNfw8MBmd,MAPbI3,5.24,0.83,167.2,0.37,1.6
3TYxAowEgtdyH6zIBLv8S8JtUQk1,MAPbI3,12.16,0.998,192.10000000000002,0.63,1.6
3T_UeSm5OHeqGBdpnAYxITL1Dve9,Cs0.05FA0.7885MA0.1615PbBr0.4845I2.5155,17.57,1.09,205.0,0.784,
3TfHJTdienz9vk-_ZQt6HVO81Wax,MAPbI3,8.79,0.965,127.5,0.71,1.6
3TkkHulCLrCK8onIFyTAk5rlODtR,MAPbI3,15.26,1.04,199.4,0.736,1.6
3TsAue4Kn6nRlrDHAqW0kiA7VUHN,MAPbI3,6.5,0.8,180.79999999999998,0.45,1.6
3U9zqMEBUEjsq2cutt5OmQEotv-B,MAPbI3,6.87,0.95,173.6,0.414,1.6
3UBhbuskK7aL50AQgfvMgdi3JjwT,Cs0.1MA0.9SnI3,0.33,0.2,45.300000000000004,0.364,1.2
3UGzqfmwQlKRnnkc-MtcuSqjXnAv,MAPbI3,13.38,1.03,230.9,0.562,1.57
3UIchl1B_d6OuKrDFpz89rclHdje,MAPbI3,7.17,0.84,177.89999999999998,0.48,1.6
3UK9CNgt2Lrv42H4At6pSFmKEd0C,FA0.83MA0.17PbBr0.51I2.49,21.5,1.181,234.5,0.777,
3ULdStLOIaYzvGYX4k9QVUPQWg38,FA0.4MA0.6PbI3,11.82,0.973,214.4,0.5670000000000001,1.54
3UNWFFtQDTFsViEt8PnPufu0rCKf,MAPbI3,17.1,1.04,218.0,0.8,1.6
3URdxsQr4sqHhKRa-zQShcdE35Jd,MAPbI3,20.14,1.09,235.39999999999998,0.7859999999999999,1.6
3UlBKBk1IcNcksIAHLnHeAkLU2Qt,MAPbI3,13.1,0.93,185.0,0.76,1.6
3UqhLqw9q3901ds5RPsVjOa6hbrs,MAPbI3,15.66,1.112,220.10000000000002,0.71,1.6
3UzSyipvIT2Fb-AUDx57y4O9rMcr,Cs0.05FA0.79MA0.16PbBr0.51I2.49,18.8,1.16,225.0,0.705,
3V00ixL1SDxbKQTWoo3NoaIodIIu,CsPbI3,1.22,0.61,29.3,0.67,
3V1_6uiMYVHfht3e-DcWNgLnHHHf,MAPbI3,11.5,0.989,189.0,0.62,1.6
3V4f88ZvDF_DM9E7kG0Xa6lIu8hW,MAAg0.02Pb0.98Br3,1.88,1.096,28.599999999999998,0.705,2.3
3V8QXFtWwsn2pGpdw3LmMIwm5BTP,MAPbI3,17.92,1.09,211.9,0.7759999999999999,1.6
3VR1PVplYOPS4pxRR8aSLmPCueWc,MAPbI3,13.29,0.91,188.0,0.773,1.6200000000000003
3VR_ucRiLB4eEUm3-Uj70MuWO3Mp,Cs0.08FA0.76MA15PbBr0.51I2.49,11.3,0.98,213.0,0.541,1.6200000000000003
3VXlKx3Rx7uUhFXqUXn2e7YZeuIV,Cs0.08FA0.77MA0.15PbBr0.51I2.49,12.52,0.906,181.14999999999998,0.763,1.6
3VYmqh7EYh9Z5vCem88qLOEsSdV0,MAPbI3,9.2,0.87,169.0,0.62,1.6
3V_PFmNk1GruaWn-kNBwCqtBMnX8,MAPbI3,15.03,0.98,199.20000000000002,0.77,1.6
3Va9WV25z6biZl-10ysb-uI1tnh1,FA0.85MA0.15PbI3,19.53,1.07,243.6,0.75,
3Vait67cdJYU7x5FsObIzrCOLJuB,MAPbI3,16.27,1.09,203.0,0.732,1.6
3VqQ1pX-rzFg1LJaUKGJyXF_fQoE,MAPbI3,11.0,0.92,195.0,0.615,1.6
3Vy9ryFxMC-nNFdaKvmPp1sd3htP,Cs0.05FA0.95PbI3,18.42,0.994,252.0,0.736,
3W-tlKm_hW8CoRRpQd0DRqJbI58t,MAPbI3,8.98,0.903,179.0,0.556,1.6
3W2F8Lu41uRk5lRttHNPaTq3IEe6,MAPbI3,12.72,1.02,170.9,0.727,1.58
3W3uTh4GzCDOXaB8cfafWbrg_6av,MAPbI3,10.83,1.01,155.29999999999998,0.69,1.6
3W5l-snGfsIbxBmYOzYHMoxVB6p1,MAPbI3,17.4,1.04,217.0,0.77,1.6
3W5takRLZ6edhv3SfsVEVfAuAug6,MAPbI3,16.91,1.05,217.0,0.74,1.6
3WAU9lXmlAewl7ipQDy79OxMEVIT,MAPbI3,10.7,0.93,189.0,0.61,
3WSNl6ExVedpq1JXfu8d6XR_HOxy,MAPbI3,13.0,0.92,210.0,0.67,1.6
3WUAWxlVCu0_jhflliqpUVNcVaS2,MAPbI3,11.1,0.97,180.0,0.64,1.65
3WX8oQfx7963USCdhH9Y0KS4ksCp,MAPbI3,12.8,1.06,180.0,0.7,1.6
3Wf0ogiF94JdCOpMrBEuTV8xzmFY,Cs0.07FA0.81MA0.12PbBr0.38I2.62,17.6,1.11,220.0,0.7190000000000001,
3WhMAK6Y8GSZsVPXBlqfjh2UO-4V,MAPbI3,9.01,0.89,187.60000000000002,0.54,1.6
3Wils-ZJXHglQFq69Xf2gNx5ylWj,MAPb1.0I3,13.2,0.97,210.2,0.62,1.5499999999999998
3WufsNgRt8u3tCS8RvHsGNVc3Ekd,AgCs2BiBr6,0.86,0.95,15.0,0.6,2.05
3WvjLmXhxLVX7TQ8IO0oUx7_mGMt,Cs0.08FA0.77MA0.15PbBr0.51I2.49,15.82,1.099,200.09,0.72,1.6
3WzOIsp6ZwwjhMJO799dDFVWzWO3,Cs0.05FA0.79MA0.16PbBr0.51I2.49,17.7,,,,
3X6O7ytQ5e3ahHE4OhrnyHoE2uro,MAPbI3,7.31,0.96,148.9,0.512,1.6
3XEQtYF7_v-lHW88zwv72R3ZnRK7,MAPbI3,0.17,0.42,6.8999999999999995,0.58,1.6
3XM_rVlBRw_3JXQr4qhMNgPytlE1,MAPbI3,15.34,1.03,209.3,0.71,1.6
3XPYr28BbBntF9cltqA3YbAVQsdn,MAPbI3,7.62,0.89,120.7,0.7090000000000001,1.6
3XQuDJoN_XbHYUA_OFDFFBnxYVRB,MAPbI3,8.65,0.91,146.7,0.64,1.6
3XWJlDpESV28ggW5bzdAMyF2Lo_E,CsPbBrI2,11.91,,,,
3XXAHdcHPr_u-BciVokAPCb9559w,CsPbI3,5.96,0.866,127.8,0.539,1.6999999999999997
3XXZksgenEp82a4nBOoqRSeqbffO,MAPbI3,10.2,0.96,172.0,0.62,1.6
3X_hh_BEoGW9Qdas4qZ2Zpq4wLiK,MAPbI3,1.44,0.75,56.0,0.344,1.6
3XaXSjF4aLN-ea1WZAaTnAs8xD3V,MAPbI3,14.4,1.04,196.0,0.71,1.6
3XbGa-DF2wrsdoT3geG6eMpk6Mm0,MAPbI3,13.1,1.06,180.5,0.6809999999999999,1.6
3XfNe-PBNhDvYIAovF63NyAJnyVm,MAPbI3,16.58,0.99,221.1,0.75,1.6
3Xfwo3x1qb8KAd1fPFVcvcgmvEdT,MAPbI3,14.08,1.09,186.1,0.69,1.6
3Xlvoo2p6Qkd74MaCy8WMGEFFzOO,Cs0.05MA0.95Pb0.95Sn0.05Cl0.1I2.9,9.13,0.826,179.0,0.612,
3XoAwI542PY1ix3Lthu25v8ksRyt,EA2MA5Pb6I19,11.59,1.018,211.4,0.552,1.61
3XqR167fluU4z8wEShwJ1g0LEERv,MAPbI3,19.2,1.09,228.0,0.765,1.59
3XrEKycBZTqiy6l5Ua1mt-3G36wN,FA0.85MA0.15PbI3,19.95,1.11,241.1,0.745,
3Y-84VjiryQ-nSBCqEgGXUq8LVQs,MASnCl3,3.0,0.551,120.9,0.53,2.18
3Y7I_VEWFmj_sjtiii_FcpkoWrad,MAPbI3,15.6,1.04,217.8,0.6890000000000001,1.6
3Y7p2hfcnVIsa-1V7NlqMbfn-e6C,MAPbI3,14.92,1.03,201.20000000000002,0.72,1.6
3Y8muOR2re7vRePsPRGC3nrf1QAp,MAPbI3,19.08,1.12,225.9,0.75,1.6
3YPngIk1u2C0CoCPSrB1Bof7doIe,MAPbI3,13.7,0.95,225.0,0.73,1.5499999999999998
3YULdAEpgNUCkljjsyMYBd6wPv4C,MAPbI3,10.33,0.87,197.10000000000002,0.6,1.6
3YYRPGmgLOWQtGeSiqaeGwuSnZBD,FA0.85MA0.15PbBr0.45I2.55,15.46,1.07,230.79999999999998,0.62,
3YZ3KqljDpIprxP0gbZRseLman32,MAPbI3,3.2,0.92,140.0,0.24,1.6
3Y_09bC1dt0d7dX2J6sIBk2YyBoz,CsFAPbBr0.2I2.8,11.6,1.088,156.9,0.696,1.72
3YgZWViDLU_qH2QNBqb70DV0ICnV,MAPb1.0I3,9.08,0.92,137.10000000000002,0.72,1.6
3YuXBsALOxF-qv8-0xX_-FCXMFuK,MAPbI3,12.8,1.03,200.39999999999998,0.61,1.6
3Yx9ztD2mI-UskIzGTQ7qZIDbjcl,MAPbI3,7.31,1.037,134.3,0.525,1.6
3ZELxVtzzqXGVcUhaLO3oHg0zSVP,FA0.81MA0.15PbBr0.45I2.51,17.2,1.13,222.0,0.68,
3ZJFw65vfDLQ6QaVuPWlSZqSbddf,FA0.7MA0.3PbBr0.095I0.905,17.79,1.118,206.1,0.772,1.63
3ZhM14mzd9D0uU5DyK8reV7LtP5U,MAPbI3,16.8,1.07,201.4,0.78,1.6
3ZngrurMtUgqkOd-AJnYuq4505kM,MAPbI3,8.08,1.09,145.9,0.508,1.6
3ZtCDxVjYLw8lItbYCILK6v4m--9,MAPbI3,11.07,0.99,178.0,0.63,1.6
3ZwBGvDL9qdZeXID1hSZi4McjJuo,MASnCl3,9.41,0.78,165.2,0.73,
3ZwdWbS9_8b8AHpAuf9rdbMHUVW1,FA0.4MA0.6PbI3,15.1,1.027,220.7,0.7070000000000001,
3ZydBr3aMRkJVul4DOMhrunDNq9i,BA2Cs0.1FA2.36MA0.48Pb3Br1.7I0.83,13.96,1.1,208.1,0.613,
3ZznFP4F97LJVy4h8YXQr7R__Sul,CsPbBr2I,7.62,1.311,111.5,0.56,
3_5LMqcJDRlrDZ3qoxNMK2ZpRvPv,MAPbI3,4.09,0.94,80.3,0.54,1.6
3_JRKpR4xnVvAajNeLdI1SBv1BNT,FA0.3MA0.7PbI3,13.0,0.85,200.0,0.76,
3_SPoJwaEyggz33quJ60PdSBXg-2,MAPbI3,13.7,0.93,121.0,0.64,1.6
3_T8J3KiGUCSPPNrsrM1_kuyPPmE,MAPbI3,12.05,0.895,186.9,0.72,1.5300000000000002
3_YiJeXunnxMzkdRXTib_--po58s,(PEA)2MA3Pb4I13,6.6,0.96,93.0,0.74,
3_arXOypcrJWeBpPlc460DifSxia,MAPbI3,9.0,0.98,135.0,0.67,1.6
3_jNYVeOrnKwlENKpfAZ7QTiURgB,MAPbI3,3.6,0.92,100.19999999999999,0.39,1.6
3_ovlWCRBI1s4T0Ku3ea6ZC_zgGl,MAPbI3,4.19,0.74,139.70000000000002,0.41,1.6
3a5gIUotRgvm7RJeEAmGw8OnNODh,FA0.5MA0.5PbI,11.6,0.95,179.0,0.68,
3aGAkbW7sMT_KsV0ofIW_aAYgQqT,Cs0.05FA0.79MA0.16PbBr0.3I2.7,12.7,1.03,211.0,0.581,
3aNB9jn3lXhJ6JdKVe13z5F2xgtl,MAPbI3,17.72,1.06,212.5,0.78,1.6
3aRjO6_EatN9j1NxPMJxL1DHpxVc,MAPbI3,15.03,0.997,206.9,0.73,1.6
3aUqMF1BXMuJNrInRK8vbG2WoOO2,MAPbI3,17.2,0.97,217.8,0.82,1.6
3aWbh3Ke4M2PxaaubLMhuqb8ZZIq,Cs0.15FA0.85PbI3,4.75,0.86,102.89999999999999,0.536,
3agMAQq0l6Jd7snaMsPaKtogc3fl,MAPbI3,3.54,0.845,115.7,0.357,1.6
3b5fCUc_i2ZiC7Q8nGUXkRqn6uwJ,CsPbBrI2,7.7,1.073,113.0,0.636,
3b6U3mXKG2pXAOJzt2u1P2iW1JET,FA0.85MA0.15PbBr0.45I2.55,14.47,1.04,220.79999999999998,0.63,1.6
3b6dIQXFqZOUohMS8RWiTpb54KHy,MAPbI3,16.17,1.1,199.0,0.738,1.6
3bEyVQ-mHxPhi4h_FPGFsbKZgQV2,MAPbI3,14.08,1.05,193.9,0.733,1.6
3bGBZnMyzphVWSPp39C-X5YMwtNy,MAPbI3,11.0,,180.0,,1.6
3bL5QYOhiQedMh1Bc9AiazBmWY8C,MAPbI3,5.02,0.78,94.5,0.66,1.6
3bMLFiqjf0NQybcLcgLvJhhmIK--,MAPbI3,9.2,0.914,139.0,0.69,1.6
3bRiTSBdPm1RvortSvRma_xrpQHx,Cs0.05FA0.8MA0.15PbBr0.75I1.25,16.2,1.17,198.79999999999998,0.72,
3bdRZurKSZ2l-Ywgv5Eyj7UBwJMJ,MAPbI3,3.14,0.5870000000000001,116.0,0.46,1.5
3c2Wo-jz6jsv7uMV5t9-sc_1JAel,Cs0.05FA0.79MA0.16PbBr0.51I2.49,17.9,1.09,214.89999999999998,0.758,
3c77_p3ItBSsVHNZOxmCt_v8EoHg,FA0.85MA0.15Pb1.0Br0.45I2.55,7.6,0.9,169.0,0.513,
3cH06dvCuDmVRRL3d0jLkCSKxxuX,MAPbI3,6.48,0.7190000000000001,143.0,0.62,1.6
3cKu94-N_TQtq8GrKVNLjPA1LJ89,MAPbBr0.45I2.55,8.16,0.98,159.4,0.522,
3cVMdQaR0xCgFSp_bM0ZvgGzB3ci,MAPbI3,8.5,0.95,175.0,0.51,1.6
3c_YjdyK_MUEi4IN7VDwJnhl3D7m,FA0.97MA0.03PbBr2.91I0.09,12.39,0.9,208.5,0.659,
3carxUv8sfluIZSkMhPkqwOlYUYd,MAPbI3,7.61,0.87,146.8,0.59,1.6
3cgTBy-3kwhZQezxoGgKOnGfFqBB,FAPbI3,4.6,0.65,152.0,0.45,1.48
3cj8bX9U90e3OhoAE6cz0cV2TwuX,FASnI3,7.35,0.541,199.1,0.682,
3cqBxCWiNh4UQLF7GKYgozcDxTcj,MAPbI3,12.6,0.73,226.0,0.77,1.6
3cqI6MdtA_ZJHdV9skBc8krpYaBP,MAPbI3,8.51,0.83,158.0,0.645,1.596
3d8-WOaUd5zHPQfIL9cHGzWrJT8n,MAPbI3,13.8,0.976,207.0,0.684,1.58
3d9LJyFt5YqOzcw3sNz8do6hNDga,Cs0.05FA0.79MA0.16PbBr0.51I2.49,13.65,1.015,204.89999999999998,0.64,
3dADYq8OA50NqwZjNlMIHnlLlnXN,MAPbBr0.45I2.55,5.59,0.78,160.0,0.4479999999999999,
3dBK_iommicewurLPVOORdNMVQ8W,MAPbI3,12.4,0.996,191.29999999999998,0.6509999999999999,1.56
3dVkrYELml_0_aLzlXgVfNbrt9Ko,Cs0.05FA0.79MA0.16PbBr0.51I2.49,16.1,1.02,219.0,0.72,1.63
3dc46U0usd4aB2AJWINw5ABoQ2Qj,FA0.8MA0.2PbBr0.6I2.40,13.46,1.11,178.9,0.68,1.5
3diuEbkekE-dn8dsoj4Yc9vO3yo0,MAPbI3,17.2,1.1,219.0,0.71,1.6
3dobQzhOOK84NPttebXQkSfhiVFm,MAPbI3,15.4,1.04,212.7,0.6940000000000001,1.6
3ds0x5gnzB_vi51Iqt2heTsYXtH_,MAPbI3,14.83,0.97,222.89999999999998,0.685,
3e6TSOZ7Pc2DtyPMPJr8qABDyGKc,MAPbI3,2.3,,,,1.6
3e9aAXPaSEylc0EuKHN3BXAoQPmY,MAPbI3,0.76,0.38,50.9,0.3939999999999999,1.6
3eKeg8f4Sej03v3KWh3SWQPmQCpm,MAPbI3,0.83,0.69,8.299999999999999,0.4,1.6
3eMeSCDYLZRfn1FdQoFqBpQXnNJE,MAPbI3,7.57,0.96,142.7,0.56,1.6
3ebZZrnsQLAT6snnp9HPXwWQAyUB,Cs0.05FA0.81MA0.14PbBr0.45I2.55,17.72,1.094,222.8,0.73,
3egJhGn87e5_BjEzqoLwkPBpxONu,CsPbBrI2,13.5,1.1,151.0,0.81,
3eqXdsDUG0PtQlFBVjDzp4xDmyGI,MAPbI3,13.42,1.05,177.5,0.72,1.6
3etP7MccnhEfDoJ4v7-eauc_n7gT,MAPbI3,9.5,0.9,188.0,0.61,1.6
3ex29eI_sg6OpSUGprfJn4SgQPsH,MAPbBrI2,13.68,1.08,208.2,0.61,
3f7UaiQE9MJdycSwUl50s-JNg7p_,MAPbI3,5.67,0.64,188.5,0.407,1.5499999999999998
3fVzXlRqeQoBlKdqs-40gwJcyuWO,MAPbI3,0.25,0.93,7.199999999999999,0.37,1.6
3fXoSHTwJqzf588lw2FPQhzqaU6j,Cs0.05FA0.81MA0.14PbBr0.45I2.55,10.7,0.87,208.0,0.532,
3fkSYn7XO1z5NI-XUlnuL5OB30p4,FA0.85MA0.15PbBr0.15I0.85,19.5,1.12,231.8,0.7490000000000001,
3fkWkIgd9gTr_yaC9JquSpkOxFd2,FA0.4MA0.6PbI3,15.5,1.002,220.5,0.7020000000000001,
3fkgJXVtMqseTa55epaUB2cp-tHh,MAPbI3,11.7,1.06,203.0,0.54,1.6
3foU6Ga44YXMYBVcSYOxciC7gLl-,MAPbI3,13.8,0.98,203.0,0.69,1.6
3fz3_oAQ0nquOon-QoixbfRcKWFo,MAPbI3,11.2,0.9,181.1,0.69,1.6
3g-zaEeTWQ_x7-BWJgw0_YYVy6j2,MAPbI3,16.66,1.05,208.79999999999998,0.76,1.6
3g0QIMS9vXyjtcgzXyo1ynkiaWvC,MAPbI3,13.84,0.992,231.8,0.602,1.6
3g4jJmjGTOB73QydS374UEC4bk1I,MAPbI3,5.95,0.883,48.0,0.6559999999999999,1.6
3g8dgKb_Yl6fBQpH0eQ2AgT7HDaS,MAPbI3,0.1,0.198,11.0,0.33,1.5499999999999998
3gBphAZ8MSmSPalEKtcKfxk6tRXP,MAPbI3,0.01,0.07,34.0,0.064,1.6
3gEMmgQARvMkdXvjYZemodX0dEFC,MAPbI3,12.0,0.98,195.0,0.63,1.6
3gJEaAoVDPMqQl6KzQtZcDeRbpsE,(3AMP)FA0.75MA2.25Pb4I13,11.18,1.08,133.6,0.778,
3gNL8NQy2T6cJPvbdWf5mMPmfrkH,MAPbI3,20.1,1.11,244.0,0.74,1.6
3g_yvyFLfs_tqijxK1YQMwnYSXNb,MAPbI3,8.9,0.9,135.6,0.72,1.6
3gekgum4jzJ0mfRhYIgWn3yS_3WL,MAPbI3,15.4,1.11,190.0,0.73,1.6
3ghzCdE81mDEmcDleqCXFF5nR6sE,MAPbI3,1.82,0.81,55.599999999999994,0.4,1.61
3gp7PszHKGnyl5lYGAOKRONGKOAs,MAPbBr0.75I2.25,12.6,0.953,189.0,0.69,
3gqnB1RaQt-h8V9Omhbwa3cQC_vI,Cs0.1FA0.75MA0.15PbBr0.35I2.65,15.53,1.07,218.70000000000002,0.67,
3gzlAsR6BY7vu4zt3N8w72U7bkNY,MAPbI3,10.3,0.96,134.0,0.8,1.59
3h5doI3EOlXOLUMeS94b9GmwEqri,MAPbI3,9.3,0.95,169.0,0.58,1.6
3hHmONRti4B-3837PbuMfSUW1or7,(PyrEA)PbI4,1.32,0.82,24.61,0.654,2.48
3hNql7Gh8kKtUgrU3oIqS4ugtLfc,MAPbI3,10.77,0.98,155.1,0.71,1.6
3hd2Hdz8yUhND7SpNZskTQkDsabB,MAPbI3,12.3,1.0,230.0,0.54,1.6
3heltt1AyMRCqcQRjKtPCMSxrrXm,Cs0.05FA0.81MA0.14PbBr0.43I2.57,17.74,1.132,216.9,0.722,
3hqNzBCglLPnOFjjuDfILf0JOdBU,MAPbI3,13.9,1.02,194.0,0.7,1.5499999999999998
3hvgH4JnoNpmEZEPkkzwR4KYzzNh,Cs0.05FA0.81MA0.14PbBr0.51I2.49,17.6,1.05,223.0,0.75,
3iBLCI212Xxy0ecHzVe9fSBsIzhM,MAPbI3,12.9,0.96,191.0,0.708,1.6
3iCnKfnOorGBuk0UbKzFlgMqjFJP,MAPbI3,14.09,1.128,195.5,0.639,1.6
3iDVCjcJ-O2ZqK-v2PJry8BZK-sk,MAPbI3,15.2,1.0,222.7,0.68,1.6
3iOe6mQCdg9LRWV0CB-vHpZZVspA,MAPbI3,13.1,1.06,188.0,0.64,1.6
3iRctCLtxcinwSao6xlILkLYwUn0,MAPbI3,18.25,1.1,222.7,0.75,1.61
3iV6sDBpzikXkzcUJQQOPtnq8Rlj,MAPbI3,16.28,1.11,227.60000000000002,0.65,1.481
3iZK3cyTmLJYOOJh_vrBmj7FZ-Jw,MAPbI3,10.3,0.95,164.60000000000002,0.66,1.6
3ifsxrcAf9A9q5Ore_c_OFXQGnb4,CsBi3I10,0.22,0.35,12.0,0.5,1.7700000000000002
3isrAfJI0g0qUlrj73L-1IOiBDHd,Cs0.17FA0.83PbBr0.8I2.2,15.87,1.194,193.70000000000002,0.687,1.72
3it_dQTh_KpSOPNfy3Z85mmNXzYv,MAPbI3,19.47,1.15,226.4,0.748,1.59
3j4kUvt_fFxpaQzr0cdkEMAhtEql,MAPbI3,11.47,0.95,176.6,0.68,1.6
3j9lts2ozcfnCG-wLRIP7aiELffD,MAPbI3,12.62,1.01,209.7,0.598,1.5499999999999998
3jM0GkXVk0OqXXOs7oXNwE3yGEsG,FA0.2MA0.8PbI3,8.0,0.88,185.5,0.49,
3jSeJwBhmkM5fSFAJQTLq4SwImja,Cs0.05FA0.79MA0.16PbBr0.51I2.49,1.66,0.88,56.0,0.34,
3jVfBEgHG4TihB5uq9D-ObI9FCgU,MAPbI3,15.63,1.008,212.7,0.7290000000000001,1.6
3jcirW7IqIRgx2w3Ng28EsYv-KDY,MAPbI3,16.87,,225.7,0.73,1.6
3jgrumNQ0HNa4DiYtA26I8S6nuEQ,CsPbBr2I,4.87,1.05,79.9,0.58,2.07
3k-WYqG5dMZHD7u7IEyQTXdOp0ba,FA0.8MA0.2PbBr0.2I0.8,19.07,1.09,222.5,0.784,
3k-_teeL9EB81WXe6nKF-l6Xlner,MAPbI3,12.11,0.92,213.4,0.618,1.6
3k0LCzfBD69ierJYQctRfwyKdrjT,MAPbI3,9.37,0.8009999999999999,214.3,0.546,1.6
3k3rwQuWyty2FE1yiLn_2q1WzFvc,MAPbBr0.15I2.85,7.5,0.97,110.0,0.68,
3k68V30ySgtFHApDPDC7hCZXtEuk,MAPbI3,13.46,,,,1.5
3k6IQ-DhMvDlpWHi-1diT-Sli0KG,Cs0.05FA0.7885MA0.1615PbBr0.51I2.49,18.2,1.14,219.0,0.75,1.6
3kEehNbj6mkYoffU84abs3yiY56e,BA2MA3Pb4I13,1.5,0.88,46.900000000000006,0.36,
3kH6OqC0S4W8JVs1oLgZpfFwGK1g,MAPbI3,8.86,1.02,175.0,0.49,1.6
3kIi2DGgmtq6QyDNR_G5vGo2JgzJ,MAPbI3,15.7,1.05,225.0,0.66,1.6
3kW9vZGm2BihrKE_i9HPtW5N1iAc,MAPbI3,16.56,1.09,211.0,0.72,1.6
3kaUfhxiE0W2JB0HeSOO-jCUlCJ4,CsPbBr3,8.9,1.4980000000000002,71.6,0.84,2.3
3kbqqQs5sWeuSo_bstmBa6JifNfx,MAPbI3,13.3,1.03,204.0,0.63,1.6
3khTOzRT8X6qwjIv-xKtBleXu-ON,(PMA)2MAPbI3,6.56,0.88,144.9,0.514,1.61
3krYuPAlOVmiWg1x4EX2lC-TxnfF,MAPbI3,4.91,0.73,104.60000000000001,0.62,1.6
3ktT4R4hQPUF1v38Qt2sJMwQ_N9o,BA2MA3Pb4I13,6.71,0.86,115.19999999999999,0.6809999999999999,
3kyQUYaT5AyewWCstu1-dqG6s5CW,MAPbI3,10.46,0.95,175.5,0.627,1.6
3kyhZh6Aw2V24iYRu0aHqNIHIFUe,FA0.75MA0.25Sn1.0I3,12.24,0.125,293.0,0.48,
3kyip6Dz9_N7KgV72edj4_qdQmk5,MAPbI3,5.9,0.67,166.0,0.53,1.59
3l6tIf71oO44yClZah_dOpwC4EUy,MAPbI3,12.98,1.02,189.89999999999998,0.6729999999999999,1.6
3l8RtifK0k68HdGe499x6rZGwUYG,MAPbI3,7.97,0.809,136.0,0.7240000000000001,1.6
3l8aHnAgH7mMXJF6uzrPioj2XNws,MAPbI3,7.9,0.81,170.9,0.57,1.6
3lHrULdpYWPyfaBLxDQINHARcIOE,MAPbI3,4.38,1.02,69.1,0.62,1.6
3lU8iipumGGDFEUcDF5dhn6dFtrS,MAPbI3,15.1,0.96,237.8,0.65,1.6
3lZngPxXS3CEryuNo8jE_o8sDuHN,MAPbI3,12.13,0.94,179.7,0.71,1.6
3lfnNsrUYM5JceVF6nS7FH3bZPMi,MAPbI3,14.34,0.88,195.39999999999998,0.831,1.5
3lrjSVMLIZ5ZGa9JEbqd9R22iM9y,MAPbI3,15.68,1.08,205.7,0.7040000000000001,1.6
3lsxtNGD1j692qtr5D9OnZ2viof0,MAPbI3,11.07,0.89,178.70000000000002,0.693,1.6
3m4Rxgh54KakTaPWr1pssnVG7Mmo,MAPbI3,6.14,0.63,237.8,0.41,1.5
3mPTI1iAbdHcHAGJ9qjok91Cezgt,MAPbI3,13.77,1.0,196.6,0.7,1.6
3mS0Chmzijrv88eC4JyTqtsevtP3,MAPbI3,10.1,0.94,167.0,0.638,1.6
3mYSSoRINFXeHQgcmZ9RhLwLS0SR,MA3Bi2I9,0.12,0.68,5.2,0.33,2.1
3mbyKPwVNrMHWHyOtrD7UYzTf-cq,MAPb0.5Sn0.5I3,12.3,0.69,267.0,0.669,
3mlLOLkKjuWq1jqd4BJTR8YEZrKd,MAPbI3,10.0,0.96,176.0,0.591,1.6
3mmW5_sA6QLvbMTnYrScOQBmOPU5,FA0.7MA0.3PbI3,17.5,1.0,223.70000000000002,0.784,
3mmg696DqJ7FvRDlPooOB5Xwx50Y,MAPbI3,9.12,0.98,205.0,0.45,1.51
3n1oaFXDJyD_Q7ouLZ9foxV3-aHT,MAPbI3,17.69,1.028,219.89999999999998,0.78,1.6
3n9FOXdTCkiGtYvX1Xce_vpuHawY,MAPbI3,15.5,1.0,212.0,0.73,1.6
3nM1y4wHJraKpnL5RAcju52wnn81,MAPbI3,13.37,1.03,177.7,0.728,1.6
3nPV_X6VdxhUH_0nR68aMzhVA28M,Cs0.2FA0.2MA0.6PbI3,20.1,1.13,230.0,0.75,1.64
3nYJ9cXPveESofX-rOuxJngGpzcj,FA0.026MA0.974PbI3,19.01,1.031,249.8,0.731,1.516
3noOW1QFvO79K9_NFHKDQ5igtGIw,MAPbI3,14.48,1.07,201.5,0.675,1.6
3npZSnx9JSYxRwJqAj3wpGYAMXB_,Cs0.05FA0.79MA0.16PbBr0.47I2.53,19.1,1.11,240.0,0.716,
3ntTbEwxswrqVR7ErC5SSBDMraNu,(TEA)2MA3Pb4I14,11.32,0.9,190.10000000000002,0.66,1.65
3oCqSbO24lwrksYLasqGMA8Bqd6M,Cs0.07FA0.79MA0.14PbBr0.45I2.55,4.71,0.91,148.0,0.35,
3oHMkw3SHIZlSquLZQl3wL8FXyVF,MAPbI3,18.11,1.09,210.79999999999998,0.787,1.6
3oQqChYptxaX4dFR5i8t_rtadiFN,MAPbI3,15.62,1.086,209.1,0.688,1.6
3oSfz4QA1klJV8HKwsDBp-ip9-6A,MAPbI3,19.26,1.11,233.57,0.743,1.6
3oWk9CRMnV11wSIBk86z8TUYwaBh,MAPbI3,8.0,0.95,180.0,0.45,1.6
3oWwv-Q8ZMTJ5RLWTagXHpQVuLgq,MAPbI3,8.81,1.0,157.7,0.486,1.6
3oe6H8HK1OunEzBkNSiopywT9BTm,MAPbI3,15.45,0.97,240.0,0.6629999999999999,1.6
3olK0C-R9kiqFE4O_6LiQ-ampn4W,CsPbBrI2,10.21,1.12,125.7,0.725,
3orwedj9WlaVmfVknfJMxy0sPNR6,MAPbI3,18.27,1.08,221.6,0.76,1.6
3otsvMaExtl47L1_jKj21_53VqHf,FAPb0.4Sn0.6I3,7.57,0.601,247.3,0.509,1.29
3oyQHGDmsAgaUGIaSf8tT1b7orVc,MAPbI3,12.6,,,,1.6
3p1FUUXltc3OXhe64_KS_qUXU649,CsPbBrI2,13.34,1.12,157.79999999999998,0.75,1.9199999999999997
3p8N39wHE7qxTK62EYDAkS7Q9r7A,Cs0.05FA0.79MA0.16PbBr0.51I2.49,15.78,1.043,216.0,0.698,
3pEkjR5kLHqkzdE_cV0PhE1AbhUh,MAPbI3,15.1,1.07,205.0,0.69,1.6
3pRaMG4Spmup_qASxyJlk-97uKtr,MAPbI3,17.56,0.95,229.7,0.8290000000000001,1.6
3pSP8bIG7m3I4HFO2aiuRkCjWGuJ,Cs0.05FA0.79MA0.16PbBr0.48I2.52,19.66,,,,
3pmbQ3vArUDs8nysDFIurTcQsnYN,MAPbI3,15.72,0.962,245.0,0.7,1.6
3py1XmbGQ47TJF8sHwpK3M1SFVgi,MAPbI3,15.0,1.018,192.0,0.767,1.6
3pzRP6KX_jbyWMZ8a8MipYZYZaIq,MAPbI3,11.28,0.969,187.89999999999998,0.62,1.6
3q4IWtaQw_jNTz1Te2wDdTHVd46A,FASnI3,4.0,0.31,216.5,0.647,1.4
3qNyKT4Kw4WY8KfKamWKn-5tIWB2,MAPbI3,6.37,0.96,161.0,0.86,1.6
3qZKjzhAy6ecEMNBzZC1tPRfFFHq,MAPbI3,19.1,1.07,224.0,0.7759999999999999,1.6
3qo2e9T--bIV-ZQJDqYkBJyxEJ0v,FA0.9MA0.1PbBr0.1I2.9,18.71,1.1,232.2,0.735,
3qqcjwsvGXt3emvlN9zhXbBBxPPD,MAPbI3,10.25,0.84,179.3,0.71,1.6
3qrYRlwSH8iXENg8ZOt5DRN5O32g,MAPbI3,13.9,1.13,198.0,0.62,1.6
3r2EjzmhYj-nNK1k0EzfClL76l2T,MAPbI3,8.0,0.81,177.0,0.552,1.6
3r5LrzHQ76X1D9Au81ERaDMaBIAl,MAPbI3,8.74,0.848,175.39999999999998,0.588,1.6
3rCg2wNmoqlwA2jGTTsahz3gYqu0,MAPbI3,9.64,0.82,199.7,0.589,1.5
3rNtC_umnknHV0-YLCo3d6M1d50B,MAPbI3,16.35,1.0,221.29999999999998,0.7390000000000001,1.6
3rg5HlFKG-DM9wDvH0jye4_fNKmF,Cs0.1FA0.75MA0.15PbBr0.35I2.65,14.33,1.033,203.5,0.682,
3rsIOVCM6Fdre_QB_xnoZdZpt9QJ,FAPbI3,13.0,0.905,230.0,0.63,1.48
3rtHWFBCjflgiZvPZ5h5u5DX8tg3,MAPbI3,16.8,1.08,210.0,0.746,1.6
3rv_Ob94ovCF6fhd9On-5fiFqcb3,MAPbI3,9.47,0.9,239.89999999999998,0.4379999999999999,1.6
3s0DpmgxNCt3mVZ27TUHeJLx1_b7,MAPbI3,10.71,0.896,168.61999999999998,0.71,1.58
3sATyC77Iv1JsitsN-_Z1YQN9kSJ,MAPbI3,2.91,0.525,156.88,0.354,1.58
3sAVB2PiuqyUxYIrgUcGw_VOaBwr,MAPbI3,10.24,0.91,199.7,0.56,1.6
3sDkZgljXTfrQah9107TnfoquYnl,MAPb1.0I3,18.1,,,,1.6
3sHlv3FtJe4xL0ZoXohjD1l9alWg,MAPbI3,9.74,1.05,165.3,0.56,1.6
3sb4-aULL8dhaiKyU0djDqbwnzu2,MAPbI3,11.5,0.969,176.4,0.67,1.6
3sbqqrs2LPj3238ieEUCHPGsDPDW,FA0.5MA0.5PbI3,13.64,1.054,192.10000000000002,0.679,
3shnwlSxEhdJaR1vdZUBLmITiJwA,MAPbI3,19.5,1.06,227.0,0.8,1.6
3srTt5iCFlC6A2Ms4lGqQKKirjzx,MAPbI3,9.63,0.88,202.8,0.537,1.6
3t2F3fVR48Lc1wbwK_kZrbrFZf2R,MAPbI3,22.2,1.12,230.0,0.78,1.6
3t3eNxWNSAD59Egzjy_JiivKqYV9,MAPbI3,15.8,1.09,206.0,0.7,1.6
3t6vfBxqN8d1b6nqw3Mz_ZFRJ9SV,MAPbI3,10.83,0.97,182.89999999999998,0.61,1.6
3t6w7eaaalwIDtimqYIUDIB-VfAg,Cs3Sb2I9,0.92,0.62,31.200000000000003,0.381,2.05
3t8ePff0q4a7FTnRoQZ4NpR6Fh3v,FA0.85MA0.15PbBr0.45I2.55,16.14,1.08,210.5,0.71,
3tB-bbKHFHjOkDubPAlb4epy_YM3,BA2FA60Pb61Br4I180,20.62,1.1,244.0,0.769,
3tTBYwus19X9As1kPlPCu5FshDiy,MAPbI3,15.3,1.08,187.0,0.76,1.6
3tVc0PGpgVFzRB3AmflG2NJV5di_,Cs0.1FA0.83MA0.17PbBr0.51I2.49,12.5,1.01,169.0,0.74,
3tXcKNBMX1jnmYnQoK6olTT2YQC7,MAPbI3,10.8,0.9,195.0,0.611,1.6
3tcbl1f6Yc0RihTU2ib1AXzfLQfb,MAPbI3,8.2,0.9,148.0,0.61,1.6
3tgOZGrQOANfAL6eCNqA1I1gDaux,MAPbI3,19.5,1.02,228.0,0.84,1.6
3tnN3a04H_xJisvsUsB7D85VG2T7,MAPbI3,0.67,0.56,66.7,0.18,1.6
3tpamG4nY0i4-X0LRkSFqcPcXUSS,MAPbI3,8.0,0.7170000000000001,154.0,0.53,1.6
3trdCQYpPLeGayoRduOY9eFo6Iv7,MAPbBr0.3I2.7,10.8,1.139,131.4,0.72,1.64
3ttRWrJl0O25bLkj_wlVt_bt3fbM,Cs0.1FA0.1MA0.8Pb1.0I3,8.73,1.08,183.6,0.44,
3twIim2LEg6DLjlhJc0VllG2j4hZ,MAPbI3,16.1,1.1,179.60000000000002,0.75,1.6
3u6DS8K6OW8RQS7Cs6Nx_900MvNS,FAPbBr0.45I2.55,15.1,1.044,213.5,0.677,
3u9bhN1QkztXFqEuf4dY9N6rd2a9,MAPbI3,10.07,0.93,186.70000000000002,0.58,1.57
3uK3EqzRHEGF5Sn4LbJU1I5sMrKN,MAPbI3,12.01,0.979,171.20000000000002,0.68,1.6
3uKUOLBxFAibEq52zVi9g_tFdjBf,MAPbI3,1.28,0.84,44.800000000000004,0.341,1.6
3uLZ9-cx4h4hRbpbFk_J_Gea-znb,MAPbI3,19.38,1.05,250.39999999999998,0.737,1.6
3uZiateWt63q1YEf1vsJOSbcDVIH,MAPbI3,6.06,1.07,111.0,0.51,1.6
3ui6s7Eh5jMy0SjJASVqVUiFYLKT,MAPbI3,16.62,1.04,216.0,0.74,1.5
3v1WmAutt5VIvTTs0f2e21y3VTxV,MAPbI3,7.79,0.78,181.5,0.55,1.5499999999999998
3v4GWVqiRLfCUxHO9__ml-E-dOOw,FA0.7MA0.3PbI3,19.87,1.08,238.6,0.769,1.6
3vCgLiFzaUvqCHEbXUhi1B-naCji,MAPbI3,17.5,1.111,205.7,0.77,1.6
3vDF7igDwty009hA9AtGPAiEEMRI,CsPbBrI2,14.1,1.23,150.0,0.7709999999999999,1.9199999999999997
3vMO5xeTTfxdYZ3bzWFVgsURHt5Q,MAPbI3,15.95,1.04,207.2,0.74,1.6
3vROyTeX9rHrTOmcF7QdZeXrfR4H,FAMAPbBr0.45I2.55,15.14,1.026,225.6,0.654,1.65
3vW4MCLcDFUECcUgVWBVI7rBFzEN,MAPbI3,11.0,0.927,175.0,0.682,1.6
3vZo2OH4Sbsq-Gcw6FzOrNDA3g02,MAPbI3,16.1,1.07,208.0,0.73,1.6
3vassy0R2wA9ombSdXqTSiiHMZXe,MAPbI3,12.71,0.95,198.4,0.65,1.6
3vgZm6ND6EghkvWT3D8XrY8AywgC,MAPbI3,10.63,0.935,198.9,0.5770000000000001,1.65
3vzh91jq5Yjthl1Q6gc51Z5XRtoX,MAPbI3,13.6,0.94,202.39999999999998,0.71,1.6
3w4lzX23m_5R2Z8rQOpEtPK6yuEF,MAPbI3,14.5,1.08,192.0,0.7,1.6
3w8jU9-drELPmOPwJWT5lwuacApb,MAPbI3,4.4,0.96,108.0,0.43,1.6
3wGmVS4uVB1L9HJjILJkXgsey95z,MAPbI3,10.8,0.9,197.0,0.61,1.59
3wM1euQfkL6lsLK0NZ2JbwpSjiNR,Cs0.1FA0.76MA0.14PbBr0.55I2.55,10.47,0.83,221.8,0.56,1.61
3wRta0qyp62NeF0R7ezTirr7my7t,MAPbI3,7.76,0.86,123.4,0.731,1.6
3wf3Ip5yve4h4Ty1b-NMrV9l6fAk,Cs0.2FA0.8PbBr0.3I2.7,14.45,1.075,173.5,0.774,
3wgE7sqlaiDTJwfZoklnD4c22iWz,MAPbI3,8.74,0.85,195.0,0.54,1.6
3wlXH4cublckVc7OWsODFA-w8uvL,MAPbI3,11.7,0.98,199.20000000000002,0.685,1.61
3wlyalET3VAaSmiEiGRBJPxSMyOM,MAPbI3,17.07,1.03,215.5,0.768,1.6
3wpc1RlpT8cJ4XgJzDuaTNNr6C9X,MAPbBr0.43I2.57,14.47,,,,
3wsScwAnXZPcC0NOJnLcXGx6HIUP,Cs0.15Ag3Bi3I9,1.67,0.72,52.400000000000006,0.4429999999999999,1.8600000000000003
3wsjSL5_ltaSltWQqmc4R8mvWknw,MAPbI3,17.3,1.09,238.0,0.687,1.6
3wtoFQM8N_5RDNfuxLBgYBGTI-Xf,Cs0.05FA0.85MA0.10PbBr0.39I2.61,20.9,1.114,241.0,0.78,
3wyz2VBkDDgiprBfBJ7DcKUN9M5v,MAPbI3,7.92,0.83,175.9,0.55,1.6
3x0LP1LYQtfuQYQcBLKx3JnT_jG4,FA0.9MA0.1PbBr0.1I2.9,17.61,1.027,232.3,0.738,
3x11IGMKHYBT04HAqn8etbIOvIqY,FA0.4MA0.6PbI3,6.23,0.95,230.5,0.296,
3x2K78EQUZywAuCSQryu5y4SKAZw,Cs0.05FA0.79MA0.16PbBr0.51I2.49,18.59,1.06,242.7,0.722,
3x7O8M9LMzBAnOtPw6tu4BYUBqzd,MAPbI3,4.37,0.68,132.5,0.48,1.6
3xBWU6O6EYBYOs7edjFu21IHIpCr,MAPbI3,11.9,1.07,203.70000000000002,0.546,1.6
3xNpOxxY6qA0r3-9oHuAP3zLwL8x,MAPbI3,10.2,0.89,171.8,0.67,1.6
3xStR4RcfkOYLV3JQHVSURkv40nW,FA0.17MA0.83PbBr2.5I0.5,2.31,0.951,28.27,0.8590000000000001,2.153
3xUY025OXxTFstD_MfmfHtnLtVZz,MAPbI3,15.5,1.05,204.60000000000002,0.7,1.5
3xUs1IESHSNERUl2Sqz1N20Pxnvi,FA0.83MA0.17PbBr0.5I2.5,12.48,0.954,242.39999999999998,0.53,
3xZS8GUKgrdYBFIgiVEjjM74nzbV,FA0.85MA0.15PbBr0.45I2.55,19.0,1.16,229.0,0.74,
3xcc8KMgjLpfgM8JqxSsH64PyqXX,MAPbI3,11.5,,,,1.5
3xhIfdizhRgtP8HszgT-d_YJAHFx,MAPbI3,17.37,1.04,219.8,0.76,1.6
3xzeEbAN78xSWMWqm73nX6G2iSRJ,MAPbI3,13.36,0.963,192.42000000000002,0.722,1.6
3y-acA8DtdpxioqRfBMfAaFChPZZ,MAPbI3,10.35,0.9,177.0,0.65,1.6
3y3kgZ-nKjIf73QWZTfPYjr9xD_R,FAPbI3,20.7,1.08,245.6,0.8,1.526
3yE0B-UsC13UJ18rnZBHkA4n3-1I,MAPbI3,12.14,1.01,185.6,0.648,1.5
3yELtHMzMANrW5MaoTPXkzIt8eA0,MAPbI3,17.18,1.0490000000000002,214.89999999999998,0.77,1.6
3yMI_YufgOdU6cIL3VddhErvWKnC,MAPbI3,14.81,0.944,200.6,0.7809999999999999,1.6
3yTdVoWezV0WcClPp016XVcDlaUx,CsPbI3,9.3,0.78,179.0,0.64,1.6800000000000002
3ybVeYDEACbpXMCCgEXzrbUgOQzH,MAPbI3,17.98,1.06,215.0,0.792,1.6
3yefXnmbP_nvW0AL1abAhlPnhXe7,MAPbI3,10.01,0.79,175.5,0.72,1.6
3yi7sOmZ58iDc0xR3lSgeKCPdu1Y,MAPbI3,6.43,1.0,140.7,0.45,1.6
3ytwLlOkFzAyCeuP2I4vkZSmCS3u,MAPbI3,16.74,1.08,218.70000000000002,0.71,1.6
3yu-L-_Rh_hE3AxkTvmAWXE7McJZ,MAPbI3,17.2,0.956,256.0,0.701,1.6
3zGI5AydBTCoVesPWPUqeOQawCjD,CsPbBr2I,7.13,1.26,86.7,0.65,2.07
3zJvdv59L-KWzxLrBph5vv5XQssz,MAPbI3,18.77,1.1,220.3,0.77,1.6
3zRgeIoM1cYEFnZyrCMoazlcK9xM,MAPbI3,12.4,0.94,168.0,0.79,1.6
3zZ8zB-nkTZTqhDzzAYIIoinINnc,Cs0.05FA0.788MA0.162PbBr0.5I2.5,15.6,0.94,222.8,0.72,
3zclKY_HaqyCtysLS_mv9MW3o8Nd,CsFAPbI3,7.9,0.851,171.5,0.5429999999999999,1.51
3zkpsIddAL9yw6gqW66oZ5gahSYg,Cs0.05FA0.85MA0.1PbBr0.45I2.45,19.7,1.13,220.5,0.787,1.59
3zqNvgRaKbE1xP6elb_3cL_tbPPU,FA0.3MA0.7PbI3,16.55,1.07,218.1,0.7,1.58
3zvL9awEV7Fn6gqV-iEV1qYUjKDE,MAPbI3,17.21,1.14,219.8,0.6890000000000001,1.6
4-13_tDyc23dlKVcHAbp3RgVCcuS,CsPbBr3,10.45,1.52,82.8,0.83,
4-5rJG8W1d9FzFFzroSBBwOaVC70,MAPbI3,9.55,1.03,150.9,0.609,1.59
4-A_P-SVMaP1lZZTRYS4qVlDQgIS,MAPbI3,0.62,0.6890000000000001,25.5,0.35,1.6
4-Hub83J-jeqfewuPBSJadBKVIum,MAPbI3,18.63,1.04,231.0,0.775,1.5
4-LEVm5XhCu6Zaky5_nMX7oSfv3y,FA0.85MA0.15PbBr0.45I2.55,18.15,1.11,220.5,0.7190000000000001,
4-O-U3zJM7m9XJCPmKa3fuEiWCF9,MAPbI3,14.7,1.05,211.5,0.6609999999999999,1.58
4-SAcCzwt8mrCJuRuPG9VFnslUBP,MAPbI3,11.24,0.8320000000000001,200.79999999999998,0.67,1.6
4-Sn5K0b1z-x-lcOc2Xwsmv-MU0c,MAPbI3,7.95,0.86,166.5,0.55,1.6
4-Sou64VZ9v3bU3hRukUc0k8VmGo,MAPbI3,17.2,1.09,226.0,0.7,1.6
4-lVQ9jYYiGK0q95rMXijKr9fHqI,FA0.85MA0.15PbBr0.45I2.55,21.1,1.2,229.0,0.764,
4-qSn2yRPviywp5yFHSIoHvzql8i,MAPbI3,15.5,0.99,226.5,0.69,1.6
409j_mCrM0TpNgF7E_4OMERucnb4,MAPbI3,13.4,0.99,192.60000000000002,0.6890000000000001,1.6
40ALenxe7F2_nMGUFCpTszG5Z_3P,MAPbI3,9.5,0.988,171.0,0.55,1.6
40YSDfbjnRYONPbarcshSabm_Lo0,MAPbI3,9.0,0.96,167.0,0.56,1.6
40dRzEWdb_vB-v9BSYv65APpGLYg,FA0.1MA0.9PbI3,17.05,1.11,225.6,0.6779999999999999,
40ojpyqZDjINyHZ9wPwEj9VEXwf5,MAPbI3,1.25,0.86,31.8,0.46,1.6
40qLfgZbl19YDJbkbPlAUXU8P7-6,MAPbI3,6.29,0.71,161.29999999999998,0.55,1.6
40t19YgveOHQVedFUCfuuFk5_Afd,MAPbI3,13.26,1.02,175.6,0.74,1.6
40wo-gAzgJ9lQrSNQOTHJLBwlBHX,MAPbI3,10.13,0.925,170.3,0.64,1.6
40xQnzEW8KoRIglNFqvqPePwQ53t,MAPbI3,9.4,0.93,149.0,0.68,1.6
40yZ3es9vPClZwR3i25qMt2tWz3T,FA0.85MA0.15PbBr0.45I2.55,16.0,1.032,212.10000000000002,0.73,
40yiyeMmWOky4UHPVi0VU6wXmVKo,MAPbI3,15.55,0.98,232.0,0.691,1.6
415V5V33kBs1jkAUPrJSttcFx9be,MAPbI3,12.15,1.007,161.9,0.682,1.6
41Hb9RzW21Aiy1js4y04s3JopWP-,MAPbI3,2.35,,,,1.6
41OQLCbDI4BK7mFlibg6w-rw7hrU,FAPbI3,12.3,0.94,228.0,0.56,1.48
41dP18WMJdavUHt_Xh-qn_5_febj,MAPbI3,17.24,1.03,220.0,0.7609999999999999,1.6
41gVQHZx4teonukRcVBOG5oyjsYA,Cs0.05FA0.79MA0.16PbBr0.51I2.49,14.9,1.048,287.5,0.62,
41y80XgRdAPCV9-nsjPISNfnMVEc,MAPbI3,7.7,0.97,126.0,0.62,1.6
421OeYuqQC2FmOBE8DD18k63qwwj,MAPbI3,17.07,1.06,219.0,0.735,1.6
42FY-2m9zjSYOGeE19COr0Vx_dpg,MAPbI3,10.9,0.96,179.0,0.63,1.5
42I2qIIn2jcWKwRXrL7lzpHNzXKE,MAPbI3,12.76,1.038,175.3,0.7020000000000001,1.6
42KZiumhWxqsMAS2trA6JPRAGZX3,BA2PbI3,0.0013804,0.58,0.06999999999999901,0.34,
42LnGFXzgXCmYPuwg8gV_rHzfM9o,MAPbI3,9.0,0.9,130.0,0.78,1.6
42OHhxASDq4XRmqwqhM0ouju-Pqn,MAPbI3,12.17,1.11,174.60000000000002,0.63,1.6
42PiDi2nghqG1Zu-d6qKCDCutQQK,MAPbI3,5.4,0.8,136.0,0.5,1.6
42RpiwoDcNJdsT1pGqy18ghoOKKj,MAPbI3,13.28,1.04,166.70000000000002,0.58,1.6
42qS_ZHygnoIb39_SllStTwr7t2i,MAPbI3,12.9,1.04,190.0,0.67,1.5499999999999998
42sHgLBybTFKAkBAynBWJitttjcN,MAPbI3,14.1,1.04,225.9,0.72,1.59
42vg7oswfJG7StawsPcrIGgmSauM,MAPbI3,8.0,0.98,196.0,0.46,1.59
43-3HmHVTdcUyELlH-gYeKl1dTcy,FA0.7MA0.3PbBr0.1I2.9,16.49,1.04,214.5,0.74,
43-5cnURJ0XshEKjT96w1SVBG4OB,FA0.83MA0.17PbBr0.51I2.49,18.38,1.085,226.70000000000002,0.75,1.57
430Ig1rIouiLcLwZWlBsrcIskvU4,MAPbI3,11.6,0.947,184.0,0.65,1.61
432PXyTg4_PJBzibx1GhdtA_KeNb,MAPbI3,0.05,0.75,2.8000000000000003,0.23,1.6
43IswqpkTZXuNZ1Woe0eHwe0fsyj,FA0.85MA0.15PbBr0.45I2.55,19.8,1.132,235.9,0.75,
43JSo_sCIQx-ofBr6HkXSjnX8hSK,Cs0.01FA0.39MA0.6PbBr0.025I2.975,18.7,1.07,227.0,0.77,1.6
43KOz9LYqmeMJjXneFxB48X4ubKT,Cs0.1FA0.75MA0.15PbBr0.5I2.5,9.56,0.99,134.2,0.72,1.59
43Z9_dRAbZi19VsZ1p3ROVR5KmDk,MAPbI3,14.1,0.97,231.9,0.62,1.6
43abk16YZzo-4oanYsSHeUDTjjd5,MAPbI3,14.31,0.94,202.60000000000002,0.7170000000000001,1.6
43hLAR51Q6LqWQKrkLJwWQ9XG00Q,MAPbI3,8.6,0.99,137.0,0.628,1.6
43i3yyvSvWw9GuJh4gJJw6AMFMWh,Cs0.05FA0.79MA0.16PbBr0.51I2.49,14.8,1.04,205.0,0.69,
44DB7x4QGPwwtiHdmazjm2WiEcbJ,MAPbI3,12.0,1.01,198.0,0.6,1.6
44Fq3oXDFf9e9UlFVQAji1pqfnrG,Cs0.2FA0.8PbBr0.6I2.4,17.97,1.08,208.2,0.793,1.6800000000000002
44Hp97Tapg_dZg32jd0qLN01rqwP,MAPbI3,10.63,1.012,207.3,0.505,1.6
44Iyel-QVI6mp4pzRi2Mb2WncwVj,Cs0.05FA0.79MA0.16PbBr0.51I2.49,18.8,1.13,220.0,0.74,1.6200000000000003
44Smz07gEpEWv-g089pnCEt1jSJM,MAPbI3,16.1,1.0,204.89999999999998,0.79,1.6
44UFENhCYULFcxfKkx0v1qBJdrbh,MAPbI3,14.64,0.985,207.0,0.718,1.6
44hKXtU35OXrh7-yD4mF-3HxOOkk,MAPbI3,8.91,,,,1.5499999999999998
44uMWyGf7w2dVyrUymqQLgxezM59,MAPbI3,16.52,1.038,234.1,0.68,1.6
44vNSQiArK1tmu5j4OM2CUbSF8nU,CsPbBrI2,8.67,1.16,124.0,0.601,
44vq2m-APAIb7weHFSWJjToEaf6I,MAPbI3,10.6,1.01,198.70000000000002,0.568,1.6
45CqxQcGEJVs_nWWX8YeKpIf3xsi,MAPbI3,7.99,0.994,138.9,0.579,1.6
45G6gur4oTt-CFSidfauOUQzJnzn,MAPbI3,14.72,1.02,202.0,0.708,1.6
45MnX0Seo0nUjtHDx4mS5geSv48S,FAPbI3,7.32,0.89,187.10000000000002,0.44,1.51
45SS5C5Zkm2u3gNt-vPFRxozXj4I,MAPbI3,9.86,1.09,169.8,0.535,1.6
45kCKSVzPvwdMVYPcMpRCUVouWe7,MAPbI3,11.09,0.81,193.0,0.71,1.6
45kP_mIftXeqOM3iylXWx3A2WiCN,MAPbI3,5.01,0.81,110.0,0.56,
45wX7ANOYJp7oVMOto9TVk-51gzI,CsPbBr2I,4.8,1.079,70.0,0.71,2.05
46-jvllXzebwZIhOIw409orp4zSF,AgCs2BiBr6,0.4,0.89,8.2,0.53,
460BUEDMw1q2nof5PjiTRywWCeSh,MAPbI3,19.89,1.124,224.8,0.787,1.6
467KTbBBmlS4ObAYU5SVI0DNsVuK,MAPbI3,5.2,0.88,133.0,0.44,1.6
468nrSpgRnDnVfnhW7MiS-9u4oxV,MAPbI3,13.71,0.99,191.4,0.7240000000000001,1.5
46AtINqSin1kxI9CzgKCOg49H8Yo,Cs0.1FA0.75MA0.15PbBr0.55I2.55,20.75,1.18,236.8,0.743,1.63
46JHPWz6qHDnhAGBTT8ETUc6FERh,FAPbI3,7.8,0.97,171.0,0.47,1.48
46OoW93Twab8s3dEoaki5wUKR9fr,MAPbI3,14.38,1.01,212.39999999999998,0.6709999999999999,1.6
46U7N6FlkVxwe_okUGNLeOSN8bsk,MAPbI3,14.32,,,,1.59
46VoFM5cacNSUAqwUOz_5-Bo4wQq,MAPbI3,3.5,0.76,125.0,0.38,1.5499999999999998
46W-Vf2-wK-cmIaSAHNMyrqRuwrN,MAPbI3,16.87,1.09,217.7,0.71,1.486
46_ZtdHEhi4fEk1zJ5f3wtblPEtm,MAPbI3,11.3,1.07,172.5,0.61,1.6
46hEAgnJX4mh4oT5_icctyu-O0gm,MAPbI3,13.14,0.97,211.70000000000002,0.64,1.6
46lgWSvM5OUrM4MQNp6xMIIe4lPj,MAPbI3,14.2,0.982,201.0,0.72,
46maD-wiz_kTzt08fsS39WfKdJ5X,MAPbI3,9.18,0.907,169.7,0.596,1.6
46rtjf8dTl8h4iFt0GyHJ2tswCWr,MA3Bi2I9,0.71,0.85,10.0,0.73,
46sRJ5OEMFRdWyPgPDFJ6dhIm6u-,MAPbI3,13.42,1.04,221.0,0.584,1.6
46vB2F0yhy71JH6NKggv0BLM1B8q,FAPb0.5Sn0.5I3,3.25,0.58,215.39999999999998,0.26,1.17
471P40bjWxdoU_Hl3Sybd-HHgUys,FA0.1MA0.9PbI3,13.52,1.01,215.9,0.62,1.557
47GwozkX2XTQa8VJFU2tP3JLCTgt,MAPbI3,16.03,1.07,202.7,0.74,
47LWmYBsIkdPvDRsfs05-nSSLhji,MAPbI3,4.8,0.8,109.0,0.58,1.6
47PSOfAm48pglP_Hl5SC7nn3I8pa,Cs0.1FA0.7MA0.2Pb0.5Sn0.5I3,17.0,0.7709999999999999,311.0,0.733,
47RAFxvBq6FMy37-dSXYkXaeSE9_,MAPbI3,15.43,1.1,193.4,0.73,1.6
47UlDkmYoEES0yEUkqHfboXPzyK0,MAPbI3,18.7,1.07,217.0,0.7809999999999999,1.6
47YhWRsYx6NukOoSCknw4zcSltkx,Cs3Sb2I9,0.84,0.6,29.1,0.48,2.0
47_zQ9zzSm4VfgFiCVl09xoSN3uu,(Ace)0.03MA0.97PbI3,19.5,1.134,226.70000000000002,0.75,
47cl5wO47WYV6CwuwuKfpQnIPZcX,FA0.5MA0.5PbI3,13.31,1.03,213.9,0.604,1.6
47eKMR1n7NnqF58ry61_ta-Bjx6B,MAPbI3,6.58,0.885,122.0,0.61,1.6
47gJmxggc06NINKoM537s1MFTfCo,MAPbI3,11.4,0.97,188.0,0.52,1.56
47jIVfWpzlGlW2QjhWpQlsvS6TX5,MAPbI3,9.25,0.92,171.0,0.59,1.6
47kKBpJ1RgUAlWk1jwz7DPMHDApy,FAPbI3,12.8,1.09,204.0,0.619,1.48
47q2T8_v4bNvsXuzQMNkAWNMK_PF,MAPb0.5Sn0.5I3,10.61,0.71,223.2,0.67,
47siAwikpuXvv8mtNODu6EMg3TaL,CsSnI3,0.29,0.32,23.2,0.38,
47u6rKAoUC9yF81yYwaVUCEZ0ASt,MAPbI3,10.83,0.899,171.0,0.71,1.5499999999999998
47vj2IVlonp28Wb7fgM8fbkTSfbR,Cs0.05FA0.79MA0.16PbBr0.51I2.49,18.59,1.12,217.39999999999998,0.764,
47xlFjUGdcsyY8MmsR81HeB6k5Hn,FA0.85MA0.15PbBr0.45I2.55,17.36,1.05,224.3,0.73,
47ydgAGrfM98UZJCPO3tlirQO4dK,MAPbI3,5.85,0.8,195.0,0.37,1.6
483IMdaVYnhLOhopAWHq8r7s8boR,MAPbI3,16.5,0.98,214.8,0.7859999999999999,
487rCKRDF6hPBq2X6FZIi2m__SOD,Cs0.05FA0.79MA0.16PbBr0.51I2.49,18.1,1.12,220.0,0.737,
48Vv3JF130OICUWgnJcbzRUfTRAY,MAPbI3,12.15,0.97,227.39999999999998,0.551,1.6
48Zcsmo_Q_GfZzJtzfxh3wX0S7dx,FA0.85MA0.15PbBr0.45I2.55,15.2,1.03,205.0,0.72,
48bGOfMna2GDJjaJB6tlit4gsBVb,CsPbBr3,7.86,1.503,73.2,0.715,
492XfJZ97gbemUsIe_-JePhGDb1G,MAPbI3,15.01,0.92,204.1,0.8,1.6
4976X3BWiLDbcs0gGU6zDOgA9eMd,MAPbI3,15.0,1.002,216.6,0.691,1.6
497mkxuwKY0AOt1N6SbyWFcjLF6i,FA0.83MA0.17PbBr0.5I2.5,18.81,1.06,250.5,0.73,
49HRmx8YFIJir0xPwfsTzy1NBByN,Cs0.05FA0.28MA0.67PbBr0.54I2.46,15.39,1.0,194.5,0.7909999999999999,
49K67KJ1VFhEX-FscxqgZM5_NpNV,MAPbI3,4.33,0.947,112.2,0.408,1.6
49edcT21GuiIqkTXYXUE30tTGcHP,FAPbI3,15.4,0.98,213.0,0.73,
49gkvElpKnLPWQe0RZxFC1COanWl,MAPbI3,9.02,0.97,165.3,0.56,1.59
49jbjv_uTK-DGub9JsxCCXsw6VJd,Cs0.05FA0.95PbI3,21.67,1.11,245.7,0.792,1.61
4A18em-WlpvxF4B4g2UXCG-k-Tjr,MAPbI3,17.27,1.04,224.20000000000002,0.7390000000000001,1.6
4A6cXsLCCpi-ppUsoHD3WcWmUHjA,MAPbI3,16.7,1.02,220.0,0.72,1.6
4A8kaPGd4XAUf6tqt8ZgBNoR8PDB,MAPbI3,5.03,0.838,157.0,0.384,1.6
4AMKKarySbqAr00uxOLhPLOdxc-c,MAPbI3,3.97,0.72,120.0,0.45,1.6
4AM_bVMaVuqRT-oKS_TMYZJx61Wc,MAPbI3,17.49,1.07,217.3,0.74,1.6
4AS5Z5IJYcAER25DUNU9tPCCn5zF,Cs0.05FA0.827MA0.123PbBr0.369I2.631,19.43,1.11,224.8,0.778,
4ASiBOC35MnnCTGvv6AcWBYYebxD,MAPbI3,7.1,0.9,180.0,0.44,1.6
4AU0Km76F7qCpscr-GIglqiE4UBB,MAPbI3,2.47,0.85,63.5,0.439,1.6
4A_izzXkeddUD3TZjXkzVgWDvW2K,MAPbI3,8.2,0.777,151.0,0.68,1.5499999999999998
4AdBtITO6qMfzB3C-6NmDgVPvj2R,MAPbI3,9.47,1.03,140.9,0.653,1.6
4AfA54NLJkkaQAhWtkHJTDX6qEIU,MAPbI3,15.24,1.01,211.8,0.706,1.6
4AiXf-siCw1HhrextCrg34ObM_uw,Cs0.05FA0.8MA0.15PbBr0.47I2.53,11.8,0.96,188.0,0.66,
4AlNPSwGTXHDfIWN1nqfX9o5wFOH,MAPbI3,15.23,1.04,208.29999999999998,0.7,1.6
4AlVG3cICJZ1CY5rz45CJ-_EhgFc,MAPbI3,6.4,0.7979999999999999,182.3,0.47,1.6
4B2izA6PlWAObgpuWiz1dX2P0K6e,Cs0.04FA0.8MA0.16PbBr0.49I2.51,17.81,1.04,241.29999999999998,0.71,
4B3knGWBrqHRv1tbuYI4-1esomUv,MAPbI3,13.3,1.07,198.0,0.63,1.6
4B4HiBe4Ke0HddBQkkGbAMOvnTzj,MAPbI3,7.5,0.73,169.5,0.492,1.6
4B7bXhOblzP-I8Tt5PmWImeMXWFx,Cs0.1FA0.9PbBr0.51I2.49,11.3,0.94,195.0,0.62,
4BBj40XzbdgjFfe1XBArDlvdrAGW,MAPbI3,11.11,0.97,155.5,0.73,1.6
4BHTJbESF8i8_3VParyt6D9StVWS,MAPbI3,4.4,0.67,112.0,0.58,1.6
4BJvxx0eMqW-B_b6pRE_wrpn-ATI,BA2Cs0.6FA3.4Pb3Sn2.4I17,10.6,0.7,242.0,0.63,1.24
4BKNgQ3w49N9P2zHi75yM-sfD7yw,FA0.85MA0.15PbBr0.45I2.55,17.3,1.037,227.0,0.7240000000000001,
4BZrAndkUYRD9WQdJNXxZ38qHKSk,MAPbI3,12.76,1.07,195.5,0.61,1.6
4Bb3zJxvI-wwMfabrtbyofZJJAnQ,MAPbBr0.25I2.75,10.77,0.98,167.8,0.66,1.65
4BdMQTuFulQJ8Zd9pGtkI_vpe3Gz,Cs0.05FA0.79MA0.16PbBr0.51I2.49,6.33,0.79,158.3,0.46,
4Be-WOy0maKnpxiqKVVmFxdyDktI,MAPbI3,2.0,0.6,80.0,0.4,1.6
4Be5swAJgjPdQSaGNjt8VJfjL_0S,MAPbI3,4.0,,140.0,,1.6
4Bi0SlZrefgCaMUe23zgo5Mb9vjF,MAPbI3,12.23,0.91,196.1,0.68,
4BibT-cMN1i2Gw_SlZHN1WkIehSh,FA0.83MA0.17PbI3,19.16,1.09,223.0,0.7879999999999999,
4BnjZy-vYsxoQ18AE_SaOJK2FkIr,MAPbI3,10.6,0.993,174.0,0.61,1.6
4Bpz5U4zXJDTE7qCFVdsD3tF22F0,Cs0.08FA0.77MA0.15PbBr0.51I2.49,15.9,1.002,203.17000000000002,0.781,1.6
4BwY80kuoGh4Y31YlJRl4FsxL2pN,MAPbI3,10.45,0.97,192.39999999999998,0.56,1.6
4C2PQDz57TUqm6Q8PdpynluSUerK,Cs0.05FA0.79MA0.16PbBr0.75I2.25,18.33,1.17,214.5,0.73,
4CG57mp0ua63YS9f9Yw0fwJJO_w7,MAPbI3,15.02,1.02,192.10000000000002,0.77,1.6
4CILhE1MjnjJKxk6GiUjQWs2kCe9,MAPbI3,10.46,0.76,191.20000000000002,0.685,1.6
4CM88WKYdwzRA3jWHmfCF8ESELxL,MAPbI3,5.67,0.93,76.7,0.7909999999999999,1.6
4CV8drZWh6MsIFzV0ETeEK3JV26V,MAPbI3,10.48,0.926,194.98000000000002,0.58,1.6
4Cb2wb3GEndn56nTABVTBlZTOdYQ,MAPbI3,8.03,0.8079999999999999,207.60000000000002,0.479,1.6
4Cg3kX11Pvf2LaiTrVc0eWh6mT7_,MAPbI3,3.68,0.77,83.0,0.58,1.6
4Chp9amZIzs4C72W_aP1DgFWcP2n,MAPbI3,8.3,0.96,197.0,0.45,1.6
4Cly_Y9Omp2qwwG25tMgSkGiPD-9,MAPbI3,18.0,1.11,216.0,0.75,1.6
4CoAwwmGjbXWbnjSGui3N5Gm0e64,MAPbI3,14.9,0.996,207.0,0.72,1.6
4CppZ6WHik4eVPWUIvNAj770RXCL,FA0.9MA0.1PbI3,12.93,1.0,205.2,0.63,
4CrJm7dASyju5eQg151zbnwmPVKT,MAPbI3,14.8,0.989,140.0,0.66,1.61
