Repository: ckhamdang/ML_perovskite_properties

# ML for Properties in Halide Perovskites
This repository contains the data and codes used in our study of five photovoltaic properties in halide-based perovskites using machine learning.
The dataset used in this study is provided in the "Initial data" folder.

The Pearson correlation coefficients between the compositional input features and the target photovoltaic properties are provided in the "Pearson correlation" folder.

The machine learning codes used to train and evaluate the regression models are provided in the "Regression model" folder. This folder includes the dataset and codes for:

File: Initial data/All_perovskite.csv (part 7 of 74)
entry_id,compound,efficiency (%),Open circuit voltage (V),Short circuit current density (A/m²),Fill factor,Band gap (eV)
4CzKIud778oGPQ41hxiez1CFdQP9,MAPbI3,19.31,1.11,217.39999999999998,0.8,1.6
4D3fayPA9e1icrJUZATtqMr7sKQK,FA0.85MA0.15PbBr0.45I2.55,17.67,1.071,219.5,0.752,
4DDNOOnmeAW5wB7u3x2FMhpwD2ON,Cs0.05FA0.79MA0.16PbBr0.51I2.49,15.56,1.07,211.0,0.69,
4DFEoWZ0_FiEQe67uLiQeJQuLqDl,MAPbI3,5.67,0.8590000000000001,111.30000000000001,0.593,1.5499999999999998
4DGWt-HNR-5amuFGdEROIAx6jMy9,Cs0.05FA0.79MA0.16PbBr0.51I2.49,16.0,1.05,204.5,0.7440000000000001,
4DLinhiwrFG6i9gpyJ56_TEkJoHg,CsSnI3,1.79,0.352,107.0,0.4679999999999999,1.3
4DOFh8sj460hBZlS4RlTxlkp_vdr,MAPbI3,10.37,0.946,184.4,0.594,1.6
4DUiN5XPU_o7zYVcovdWvDQ9Otni,FA0.85MA0.15PbBr0.45I2.55,12.62,0.97,190.7,0.68,1.6
4Dcyt97Eml_lM6T8hM0q5MRn6Sqc,Cs0.05FA0.80MA0.15PbBr0.45I2.55,16.95,1.14,210.5,0.71,
4Dh2HhpbDqV6dUho5VyoXN6jr99X,MAPbI3,13.8,1.01,186.6,0.73,1.6
4DoU3EOC9SXhzz1c4spOqn_IgSeQ,Cs0.05FA0.81MA0.14PbBr0.45I2.55,13.39,1.06,208.0,0.601,
4DutCwLfzT02H4u6kJaC0fpLguyV,CsPbBr2I,5.57,1.12,83.0,0.6,2.07
4E-Sgws_RIb_j1QmwNyp0MjqF9aV,MAPbI3,10.08,0.92,185.3,0.591,1.6
4EBKaG52YqUT5lQ_G5BaKkHJ8IsR,Cs0.05FA0.76MA0.19PbBr0.51I2.49,14.6,1.07,195.0,0.704,1.65
4EJ9373Cp6E33kJsI8xNEhzWUkVJ,FA0.85MA0.15PbBr0.45I2.55,17.41,1.11,218.9,0.7170000000000001,
4Edn3YSQo0oczAIFCs8jn6D1kN0I,MAPbI3,14.3,1.03,207.0,0.67,1.6
4Egrt8K2A9KIGR1NZH0vliyt9PvP,MAPb1.0I3,14.9,1.021,206.0,0.73,1.5499999999999998
4EoJZfAP6oIO_C4g90-LZr-gDNiI,MAPbI3,14.53,1.045,201.0,0.69,1.6
4F2xaD__rFUiSBV3DBqI8Vu-HYQI,MAAg0.05Pb0.95Br3,1.79,1.107,26.0,0.704,2.3
4F5Pn9MbVBf9h7M9yXkP3UxDedyk,CsPbBr3,9.41,1.508,74.4,0.745,
4F6B2l2d2KU2Dgj3ywdg6Rh8ajzq,MAPbI3,4.38,0.72,120.39999999999999,0.5,1.6
4FDcSB7m5wlmbqKJhEtMkXQ7i-b7,MAPb1.0I3,12.96,0.929,200.3,0.6659999999999999,1.5499999999999998
4FRLRGVnxW6neKuRrs2m5OVq5zxx,MAPbI3,6.74,0.76,170.0,0.53,1.6
4FUz8Noyuo-pNZ6TaJuDNLirVQo-,MA3Bi2I9,1.64,0.81,29.5,0.69,2.26
4FaMupmU9CXs5fgMNqW044s7Tg65,MAPbI3,17.6,1.035,220.0,0.778,1.6
4Fh_acXP2lm7D6PcqMlBs76CyuWK,FA0.85MA0.15PbI3,16.9,1.07,221.0,0.78,
4FtGgpYwy56063gfaw4lazn_Kakh,MAPbI3,11.5,0.96,217.0,0.55,1.6
4FzJCJdCDrSnCVgLpDQP-iRc-59L,Cs0.05FA0.8075MA0.1425PbBr0.45I2.55,19.19,1.14,212.24,0.7929999999999999,
4G0e2r17ZWev19YMcJ3DcORBjlgV,MAPbI3,11.39,0.91,218.79999999999998,0.57,1.6
4GFjKhDRf14J_lmytAP0UJD5dPhT,(PEA)2MA3Pb4I13,2.9,1.08,43.0,0.63,
4GMhzJS4MBkZLdpP_6nrmmN7V2E8,MAPbI3,12.95,0.94,202.60000000000002,0.68,1.6
4GO7ohgBbOBtV9wIvz7tgFUmjFXL,MAPb1.0I3,0.0,0.77,71.10000000000001,0.53,1.6
4GOPwBujto_BwBwA7h84wEGiPLy_,MAPbI3,15.85,0.99,210.2,0.762,1.6
4GTp-uLBhKeqHFYHal52VZ9gO-Q-,CsPbI3,12.3,1.25,138.3,0.72,1.76
4GXCOoo4CM1ySe0MvsAN5NX-L1ef,FA0.75MA0.25PbBr0.5I2.5,19.62,1.14,225.10000000000002,0.79,
4GivXd2J65EeZKTciQH0PdEGegW7,MAPbI3,14.42,0.71,209.0,0.71,1.6
4Goj8qZ4ScS9U8Fooa3gpEOnxBuJ,MAPbI3,13.8,0.93,195.0,0.76,1.6
4GqWTAcq62TeUp5r4eB8kKocpEsg,MAPbI3,7.6,0.76,153.0,0.68,1.6
4Gy7nVwwZS5N5TuLEy5ldc6K5wyQ,MAPbI3,7.05,0.69,196.0,0.53,1.5
4HBLUS7h4qqSBs04bvp9LezaOeBf,MAPbI3,9.0,0.74,192.89999999999998,0.64,1.6
4HKruV8XjZ7LHxGPaFULI5b_6Udw,MAPbI3,0.2,0.4,20.0,0.25,1.6
4HgP6jGrNh2dWyoOs-JNVjgLLPgB,FA0.85MA0.15PbBr0.45I2.55,9.67,1.03,149.2,0.63,
4HmbeTVId7o2PPb2JzaenV5NfK7N,BA2MA3Pb4I13,8.13,1.09,131.2,0.5670000000000001,
4Hwenc-1YRgrJqtsYv1hxSx8fRYA,MAPbI3,18.35,1.09,225.6,0.746,1.57
4HzFwq4yaHvPvkZ68j3eKFm1clob,FASnI3,7.1,0.49,209.0,0.693,
4IALmwXNSN7XTOMmAF9dEpbnRNC_,FA0.9MA0.1PbBr0.03I2.97,15.2,1.03,228.6,0.645,
4IFB0bjWWQqHILRdHU_X9gShJr0V,MAPb1.0I3,18.3,1.081,230.5,0.737,1.6
4IJGlQuz81wjQECoIY_3hbd2xx_q,FA0.85MA0.15PbBr0.45I2.55,18.33,1.1,233.4,0.74,
4IQZ_cclzxpalwnoeTABK0x2sIyv,MAPbI3,7.81,0.8440000000000001,131.8,0.7020000000000001,1.6
4IS4_LomZCQ5PvTGyOw33zwxBITf,MAPbI3,19.4,1.13,230.0,0.773,1.6
4ISzJlWYclmk9VVNm6XXDkJXFBqh,Cs0.05FA0.285MA0.665PbI3,13.1,0.957,228.4,0.6679999999999999,
4Ipx9kVPxEZonlnFBtqDzMrzDqwD,MAPbI3,16.3,1.0,164.0,0.71,1.6
4IxDqRM7GDlOusrhn4ck7MKTuhNm,MAPbBrI2,10.1,1.08,153.0,0.647,1.7700000000000002
4J57nTH8a3nSsN9tdICXZw7GhbKR,MAPbI3,16.17,1.13,196.0,0.73,1.6
4JAkC-g6UoTVcWSWDNibGXato_BC,CsPbBr2.9I0.1,2.28,1.22,36.2,0.51,2.38
4JCa2BV9jCiGv-vZ7NV3Nfg0N1I1,CsPbBrI2,10.47,1.07,134.0,0.73,1.91
4JJLuLbpdI9S_0cSrcWGQM9TknBV,MAPbI3,9.3,0.94,144.0,0.69,1.6
4JJl5saDD9L7DrIDw3fGuhK3DLrk,FAPbBr3I,17.34,1.1,220.5,0.726,1.6
4JMcu-ZdNAN4BMBSGCHVdLo7cEk9,MAPbI3,11.11,1.02,215.9,0.505,1.6
4JR1GMX6RFMrstuYX85vBsXpmrkX,Cs0.05FA0.19MA0.76PbI3,7.75,0.92,145.6,0.59,
4JRM3H9Cntd_gHAUsK9escVIEkUS,MAPbI3,9.47,0.79,190.0,0.634,1.6
4JTEsB5gHao0x_TKeTsK1gj778iM,MAPbI3,9.23,0.968,188.1,0.5,1.6
4JlsttmS0jSs0-S6zJDDkghcgSCw,Cs0.05FA0.79MA0.16PbBr0.51I2.49,18.18,1.11,215.79999999999998,0.76,
4Jv79olX2eDlgvBDOlL901EVmULU,MASnI3,0.44,0.139,87.69999999999999,0.344,1.27
4Jzl8uIn861Ko8hTWJAJeGmQ4cUN,MAPbI3,13.1,0.9,221.0,0.6940000000000001,1.6
4K7QulDjCSKdZf4bOTahalz_sUMh,MAPbI3,12.18,0.88,212.0,0.659,1.6
4KDQAnwp_zRvBmFULd92Y5wZzurl,Cs0.17FA0.83PbBr0.51I2.49,11.2,0.99,184.8,0.609,
4KI_nArtP27q9L_d15jiTVQlZAuj,MAPbI3,17.69,0.75,222.5,0.75,1.6
4KW-M9RNpni0fZyu0NeJHu_anuH6,Cs0.05FA0.79MA0.16PbBr0.51I2.49,13.82,,,,
4KWFHNpojQ7OZ4xxct292mAohBMW,MAPbI3,11.6,0.86,216.0,0.72,1.6
4K_oH3RsTfXAR--zVEDKXCwqX6U8,MAPb1.0I3,7.91,0.99,154.70000000000002,0.511,1.6
4KejaNoPEcFsu1HYrCGTUHtO_uAg,MAPbI3,10.9,1.067,160.5,0.6559999999999999,1.59
4Kf_CwJPQOr1lWgJYd2ZiD5O6GNH,MAPbI3,12.1,0.87,207.0,0.669,1.6
4KnIBwNlRQVn5vO15Y1_BTeZw096,CsPbI3,14.1,1.04,178.0,0.76,1.69
4Kv_ScU4UjjRbj9IRJ3Q7TA0jRM_,MAPbI3,18.5,1.12,218.6,0.754,1.6
4L8X5_c4fibOzYsNCij3w9TqZHk1,MAPbI3,17.7,1.12,200.3,0.789,
4LA4w0R96U1PWu54f2IvIfID8_8H,Cs0.17FA0.83PbBr0.75I2.25,16.3,1.17,175.0,0.8,1.7500000000000002
4LFnGAAxjfErerhY5r7Wo2lp8KWp,MAPbI3,9.29,0.87,169.7,0.64,1.6
4LRoymJ8M9gO61_ywKVmq2Uh3n6k,MAPbI3,11.5,0.947,168.0,0.723,1.51
4LXYXNr4-KATjdL8AxghECWqEgv3,MAPbI3,13.3,1.01,212.0,0.56,1.57
4LXoF-008JNp1rcs-Dtqg1gji1PM,MAPbI3,12.8,0.922,196.0,0.706,1.51
4LadvIHgpvwlxALyp7gabS-oCuq8,MAPbI3,16.6,0.93,244.0,0.7290000000000001,1.6
4LapOZ1aYHsclrG9AjM8sbI8N0wO,MAPbI3,9.17,0.87,141.3,0.746,1.6
4LbNv5gnMpj6xqZjF0NyZB96o75r,MAPbI3,5.57,0.867,133.0,0.485,1.6
4LbaJVrUJtBuhJd01Ab1K4qanL0N,MAPbI3,3.5,,,,1.6
4LzVhl_bpIXR13OcfWDjMjhn5FrZ,Cs0.1FA0.747MA0.153PbBr0.17I0.83,19.38,1.13,226.0,0.76,
4MB2htSn_nGHWMU0o8H4QtHpELNj,MAPbI3,18.8,1.06,229.0,0.7759999999999999,1.59
4MKsi1dfhZiPEDxtNlqJWjG8_cbo,MAPbI3,4.47,0.54,165.79999999999998,0.5,1.6
4MatfYLO1TA_2L3D5ZpNx_IHimOi,MAPbI3,7.95,0.69,151.3,0.61,1.5499999999999998
4Mcy8Wfh83_fYZKYqq3Jpeikl5ID,MAPbI3,10.3,0.88,175.0,0.68,1.6
4MiTL2xW8a1o1iqq1JBzyCdUnwbL,MAPbI3,3.1,0.79,108.0,0.43,1.5
4Myf6p5O_91NApPMBxkL-bt-4b76,MAPbBr3,1.76,0.718,43.0,0.57,
4NIT93nIXc87VLMXygqRu9A9qQN0,Cs0.05FA0.79MA0.16PbBr0.51I2.49,19.06,1.08,229.60000000000002,0.769,1.63
4NLDMHTIi4T4ASwQf59_9FAV5Dpt,GAMA4Pb4I13,15.27,1.0,201.4,0.75,
4NNfqnURLy5F9uLB-NoO2BBqA4zS,MAPbI3,11.7,0.99,185.0,0.6409999999999999,1.6
4NP-dybF1UF2VKx0nzrE1_8wOZ69,MAPbI3,15.7,1.0,200.0,0.75,1.6
4NSGp9uQ8rCNWXnaVzRbQNRPKy8Y,MAPbI3,12.7,1.1,200.0,0.58,1.6
4NZt1KnxC0IxUZUc_te62kmk69KK,MAPbBr3,6.92,1.4,63.099999999999994,0.783,2.3
4NiGrH7xkB1Z57yrJyXRAK0UzLam,MAPb1.0I3,17.4,1.073,218.2,0.737,1.6
4NifT4xGdcPnfsBTiSVlnX4G9y9I,MAPbI3,10.93,1.05,166.20000000000002,0.63,1.6
4NyRnKnTGMxM0Xwt1XG_PEEjHtGD,MAPbI3,7.4,0.89,139.0,0.6,1.6
4NyyDh7gfzeKJBkgNzjsJVYKJKZB,MAPbI3,3.59,0.84,125.7,0.336,1.6
4O0-UIFAttTQFckih4A0neJSmx7V,MAPbI3,13.21,0.92,214.0,0.68,1.6
4O2C5epZkhi_OdcGow6FfClB-2k_,Cs0.2FA0.8PbI3,16.4,0.95,236.0,0.7290000000000001,
4O6RJrQ7u-iEEZK5RBvEMM1KqSk_,MAPbI3,16.2,1.001,222.0,0.7290000000000001,1.5480000000000003
4O8IjAfK2qFEF1ONAan2EBgn3Mhk,MAPbI3,13.04,0.97,184.7,0.73,1.6
4OJM5op-7_m01-0cSJd-4w46G2bj,MAPbI3,12.94,0.98,230.79999999999998,0.644,1.6
4ORGInFqKFiIBdbFY-uA2VQR4oK9,Cs0.05FA0.79MA0.16PbBr0.51I2.49,3.25,0.36,210.9,0.43,1.63
4ORYrSSxcloY7vmFjaw1gtDB-jBz,FAPbI3,20.8,0.956,6.22,0.7709999999999999,1.48
4OS7-ZsMF9MxJ82oD4cYSBBO52XW,MAPbI3,17.38,1.06,221.9,0.7390000000000001,1.5499999999999998
4OcyXv6_re0lTbs7fJgVbFm8KvIK,CsPbBrI2,10.18,1.19,120.0,0.716,
4OgXtE85wT62Hai_uPnSdIIpaPLN,MAPbI3,7.81,0.8,171.4,0.57,1.6
4PJHobxWCYElggVTalSc3vqlcgzj,MAPbI3,14.61,1.02,221.1,0.648,1.45
4PUCx0YyOFikBvY8OFcYFPKQKNge,Cs0.0664FA0.666MA0.2668PbBr0.256I0.744,15.96,1.113,193.4,0.742,1.71
4PgweVm2MGgtWeL0roKUPXS7sn_I,MAPbI3,8.1,0.905,179.0,0.5,1.6
4PjXPxbqgWQvnW3oahUKzoZXVyoX,FA0.85MA0.15PbBr0.45I2.55,14.3,1.06,204.89999999999998,0.65,
4PltudNWc2XmrcVLuAkUAVMiOwZ7,MAPbI3,16.2,0.99,201.0,0.81,1.6
4PrK1hTvDuReOfJ9pBMJ1AQ_F0y9,MAPbI3,15.91,1.06,226.8,0.667,1.6
4PzTuD-Bjt-GWZXzTbCXMCLv7lAd,MAPbI3,17.19,1.06,216.5,0.74,1.6
4Q-5BOk7Tx2GrF7jr7Htf_C8Fea1,CsSnBr3,0.49,0.45,21.0,0.52,1.8
4Q09_FiZRiec0I7Uy6rR-Jgb1psd,FA0.67MA0.33PbBr0.33I2.67,7.88,0.94,150.9,0.555,
4Q7mxPEsF2B4-ULHgbL7u_kx1hsk,CsPbBrI2,12.53,1.163,147.79999999999998,0.7290000000000001,1.85
4QDajP7XE40nVGMcdOx4S6-y9muy,MAPbI3,16.2,1.03,196.0,0.8,1.6
4QJ_wyq7p_OQaU3BJnXJL-TxDdNx,Cs0.05FA0.7885MA0.1615PbBr1.2I1.8,14.28,1.11,160.10999999999999,0.804,
4QKvMwCoGwZmbwH_dUKt5SmqE65C,FA0.85MA0.15PbBr0.45I2.55,18.7,1.1,238.0,0.713,
4QPeFH_4VPDu9_XwtT_8ggz53hsu,Cs0.05FA0.77MA0.16PbBr0.48I2.52,16.33,1.098,215.79999999999998,0.69,
4QQrTNXpvTc9yGRt0oSdpDTExFBU,MAPbI3,15.0,0.96,208.0,0.75,1.6
4QzN0okgIx4czhZHVGSu-viqnFOD,Cs0.06FA0.58MA0.36PbBr0.12I2.88,19.4,1.07,236.0,0.7659999999999999,
4R2vugJgLzHL0IrWqqzNqeEfUmbP,FA0.88MA0.12PbI3,14.1,1.06,232.0,0.73,1.5300000000000002
4R4ZKlgC1J6fyTXkPe3ltqnXf8I3,FA0.81MA0.15PbBr0.45I2.55,19.68,1.1,226.5,0.79,
4R7HRqHhZvk8z05iIkaXiiDibEVi,FA0.85MA0.15PbBr0.45I2.45,20.0,1.14,236.0,0.73,
4RHrbWGTgeYgIBx59BITamJ8hER1,MAPbI3,14.2,1.03,213.0,0.65,1.6
4RKP8Xwb3zUMYDSGc9qOosRgD-M3,MAPbI3,15.0,1.05,197.0,0.726,1.6
4RTOuZZ8Zevvvg9mN3qy8IJdpUj_,MAPbI3,17.5,1.111,213.79999999999998,0.7290000000000001,1.6
4RVbI9ghZ_7auuee7ye5pK__cpm7,MAPbI3,16.39,1.1,199.60000000000002,0.745,1.5
4RjAjvmukTSvqFAv0jNqkn45leqk,FA0.25MA0.75SnI3,8.1,0.62,196.0,0.677,
4RlVukmPW1yqVGKmRqagLUawMykh,FA0.8MA0.2Pb0.5Sn0.5I3,18.2,0.81,300.0,0.75,
4S7b3Ikrj068lv1Fx0tw4XKUB-1K,FAMAPbBrI,4.39,1.084,62.5,0.65,1.95
4SBmvhI0hPibNZjhZqaWd2G2RviC,MAPbI3,7.62,0.84,221.0,0.401,1.6
4SBrOz70JxdYXFkglRxWnh6g_Kvg,MAPbI3,15.3,1.09,182.0,0.77,1.6
4SF1ObcDWpEfF1xrzBgO2GdsE9QX,Cs0.05FA0.79MA0.16PbBr0.51I2.49,19.81,1.08,230.3,0.7959999999999999,
4SYaYY38iPrO7T6u9Ng3ZjIY7RQJ,FAPbI3,15.05,0.98,216.5,0.644,1.48
4SbDt5xb6NbD3Y0V4LcjSpauL1CR,MAPbBr1.25I75,9.62,1.21,137.0,0.58,1.76
4SbXskiyhHiHEfGk2_yJ7q7GY5G9,MAPbI3,14.43,0.92,204.0,0.77,1.5499999999999998
4ShyMvPMKJ5VcibzesNt-4Tl6tLV,MAPbI3,6.2,0.93,148.0,0.45,1.6
4TD4Qfe7jPG48KJeSrPGcyjBeYVl,MAPbI3,15.0,1.06,188.70000000000002,0.713,1.6
4TDW4UnKdg1O2gYG-76C3gU3XaBJ,Cs0.05FA0.79MA0.16PbBr0.45I2.55,7.4,0.85,180.0,0.48,
4TMi8_PeNu4dn3LbMAbS-BtHRkAA,Cs0.05FA0.83MA0.17PbBr0.51I2.49,16.71,1.104,206.20000000000002,0.733,1.6
4TOKPYBcYpG33HMXNHwsGP_sOvys,MAPbI3,11.87,1.011,115.0,0.723,1.6
4TONMa3X6EmtS_yoZAgsVovkc1JK,MAPbI3,12.2,0.87,181.0,0.77,1.6
4TPBUZx2KqB1pSwYb1piST7oAJgg,EA2MA4Pb5I16,12.71,1.02,205.39999999999998,0.607,
4TT6S5zstUrwA9JoUE8QDGrJ6DBj,MAPbI3,19.36,1.12,214.1,0.81,1.6
4TXUeR1mAs086FbPhtjm_f7AJ9hA,MAPbI3,8.7,0.92,184.0,0.508,1.6
4TaGWOxjHGlpC_r3doYjXCJzlQVR,Cs0.05FA0.79MA0.16PbBr0.51I2.49,18.95,1.11,227.2,0.7509999999999999,
4TbkWwZjEtF5GzLhJ5hZPxMLCSxG,MAPbI3,18.04,1.05,226.9,0.755,1.6
4TqSMlsuMi1gAc3UpD49fC_LD0OA,MAPbI3,11.1,0.92,168.0,0.72,1.6
4TtT1LqnSSIU_v4sfaKnGeDpY-87,MAPbI3,12.35,0.98,184.7,0.6920000000000001,1.6
4TvmZxgyyj1DjmALtDG7xLX0LkzP,FA0.85MA0.15PbBr0.45I2.55,11.99,1.132,162.8,0.65,
4TwWWOVdysS-2qoxgJp9QiWL0aMQ,MAPbI3,16.99,1.06,229.20000000000002,0.6990000000000001,1.6
4U5oT8jMCTC48IiERzAdfZXpY_CA,MAPbI3,2.33,0.901,76.5,0.3379999999999999,1.6
4U7kKXBVJl4_WQg3PhLrsTEJ8-Ny,MAPbI3,10.6,1.05,184.0,0.55,1.61
4U7rIW7lhBTZuWkfoyytuY_XMxIK,MAPbI3,7.4,0.78,152.0,0.632,1.6
4U92ljBbHai4wH6JsqMHNuHuxiua,MAPbI3,9.51,0.85,202.0,0.5539999999999999,1.6
4U9iKrBC4Od0BJ6cY7fWJgn2sQhZ,FA0.85MA0.15PbBr0.45I2.55,14.4,1.06,208.1,0.65,
4UDac6_kJcUlaQVtDe3ywOoH137H,FA0.85MA0.15PbBr0.45I2.55,4.86,0.764,125.19999999999999,0.508,
4UUkRQga8Wuoa9dZ9MLJTnHcW9el,MAPbI3,15.54,1.065,216.5,0.674,1.6
4UhTjDL18OENhc6TUHpr-KXS8G-Q,CsPbBr3,2.41,1.17,33.5,0.61,
4UiR4eQDM5_5HaTaEO7hdQJbKylw,MAPbI3,14.0,0.95,193.0,0.762,1.6
4UsaIugK7LVsphapnpaCvQDNmX6H,MAPbI3,17.6,1.07,229.4,0.71,1.56
4UuskemBoBeCZINcA2uIKI6wS09k,MAPbI3,15.88,0.98,237.0,0.6829999999999999,1.6
4UywmKGYZv9hws0hXqWGobxWui-O,Cs0.05FA0.79MA0.16PbBr0.51I2.49,15.56,1.0,223.1,0.69,1.57
4V2ooI16ap6BbBDcjR6KjywTQf_N,(PEA)2MA2Pb3I10,3.9,0.97,63.6,0.63,2.1
4VHHqUm4Oc6Qrf9Z2u5HYdbuC8Gw,MAPbI3,16.93,1.05,209.5,0.77,1.6
4Va8vaY1b9_Vm1Fqut2fIsFGQfbF,MAPbI3,13.1,1.019,178.0,0.72,1.6
4VgxcHOwVfsvdxVIMdus2l5qTgVI,Cs0.05FA0.81MA0.14PbBr0.45I2.55,19.06,0.022,11.100000000000001,0.7929999999999999,1.63
4Vh_FRZFyo2HmxAgb-S1k46rbb99,MAPbI3,9.41,0.91,151.5,0.685,1.6
4Via_okAnIPM_pIJ2ENYneuCv76g,MAPbI3,16.7,1.06,235.0,0.67,
4VpxThDsSBLFABi_nlICIZlwDsm0,MAPbI3,5.15,0.825,162.8,0.3829999999999999,1.6
4VtLmRheal_UJErYF9-h6kPCgO_Y,MAPbI3,10.47,1.01,207.60000000000002,0.5,1.6
4VwA19HZYSD1ULf3OtXqe6jFIfWC,MAPbI3,0.2,0.66,10.9,0.26,1.6
4W2uq35r-qVA40v0fH0QLw20TaTB,FA0.5MA0.5Pb0.5Sn0.5I3,10.0,0.59,288.0,0.6459999999999999,
4WHsdQUfAaBCNU61Lb12Pn9t_jR9,MAPbI3,17.02,1.11,193.70000000000002,0.79,1.6
4WSICoW56xUX0jTfZEPDtczWW4Xe,FAPbI3,9.7,0.88,182.0,0.606,1.48
4WV4uRnIqvnQUQZK9YYovJdUpfTm,MAPbI3,14.7,1.03,196.0,0.72,1.6
4WWm2ZrAHi9QmJMAJx8bOg3CHYVe,MAPbI3,13.1,1.01,185.0,0.7,1.6
4WkuwC_WCLRS86n8FZMT-NuKq4SC,MAPbI3,15.73,,,,1.6
4WnFFQ_OVuYk6pVZs2kp2LTTW8mW,MAPbI3,7.92,0.88,128.1,0.703,1.6
4WuJHezYMmaZqLDXozSlyK3t75KR,MAPbI3,7.86,0.81,136.6,0.71,1.6
4X63gn6RjVeuKBTSB5BZW8kDJlzf,CsPbBrI2,13.1,1.159,150.39999999999998,0.752,1.88
4XEVXU3swE71nGQUZbBY6MwI6KS9,Cs0.05FA0.81MA0.14PbBr0.43I2.57,7.46,0.618,107.30000000000001,0.531,
4XFWp6nADl-QpY0CKPk03TxTipZL,MAPbI3,14.7,0.988,195.0,0.764,1.6
4XFqcMmTAjuZggnmvjyC1HL21tpu,MAPbI3,9.61,1.048,162.8,0.63,1.6
4XOepHFjAwMbfbBRQ0519pdcD_GM,MAPbI3,19.1,1.109,223.1,0.7759999999999999,1.6
4XiFXKXlsk8wYJquGRYS9m54AOhC,Cs0.05FA0.79MA0.16PbBr0.48I2.52,15.09,0.96,214.1,0.73,1.5499999999999998
4XqgScq_0khkjJZXkxvPaA1J4aeH,MAPbI3,13.2,0.969,207.39999999999998,0.6559999999999999,1.6
4XtWBd3Ld1kW4_nkYzicmmLSM8W7,MAPbI3,14.9,1.0,207.0,0.711,1.51
4Xuv2RH_JvCKCHA8y9-V2E6nsrYT,MAPbI3,9.6,1.008,188.0,0.5479999999999999,1.6
4Xxn6w3tnRfC-Z9SK1wFLgdvqUuu,MAPbI3,6.95,0.98,173.0,0.41,1.6
4XzScIeUinRe6McSgFMnJuR4SKJs,MAPbI3,17.7,1.01,221.5,0.78,1.6
4Y-BIoS4IkK58QWWR1VUksxWMMEI,MAPbI3,14.8,1.02,195.5,0.74,1.6
4Y9tGkfO8HSr2io_vWa-NNKIYqxg,Cs0.08FA0.77MA0.15PbBr0.51I2.49,15.4,1.025,194.62,0.772,1.6
4YFY4nnd62eJf1B3wz1T1Vgv8vsj,MAPbI3,18.1,1.03,225.0,0.7809999999999999,1.6
4YRfK0i_iLFB8O3g5oNpYMdjcZWa,FA0.83MA0.17PbBr0.03I2.97,19.1,,,,
4YUNCRGWy9qhU52jpXchXQg0uWjE,MAPbI3,15.5,0.99,226.5,0.69,1.6
4YdlXiZB4fHGP5NSMgI0nbwvssLy,MAPbI3,8.13,0.99,215.2,0.38,1.6
4Yo_pLJ-CF-s42KsKZ6_gBtNqa1y,FA0.3MA0.7PbI3,17.4,1.1,217.7,0.72,1.58
4Yt1U7RyJkzhfPLW6MBmqLW4Ia9a,MAPbI3,11.3,0.94,218.4,0.546,1.54
4ZCMtZ2JczMIkaXWxONQN7l6871D,MAPbI3,5.57,1.03,121.0,0.45,1.6
4ZIaGruTjmqjoLCntFnvnYnp1aaf,MAPbI3,10.49,0.84,204.0,0.61,1.6
4ZJiWm2cfogowJPJh2ZgmZRGra-0,FAPbI3,16.0,1.051,205.0,0.74,1.48
4ZSho-Y-6rGYllrYKtR1XtSaLbEp,FA0.85MA0.15PbBr0.45I2.55,7.96,0.97,140.8,0.583,
4ZUkmzYpvkuhTyN2pYBFYGHlzhBL,FA0.8MA0.2PbBr0.6I2.4,15.9,0.97,216.0,0.75,1.61
4ZerkzxtHl0B5jD51SkUDETwXWQh,FAPbI3,20.9,1.07,255.0,0.7809999999999999,1.48
4Zq-3EV0Jdy7YGU6t-RoaYB3xvd8,Cs0.05FA0.8075MA0.1425PbBr0.45I2.55,16.98,1.1,196.48,0.785,
4ZwDS9FThnSs33mzhyNnDlWOvQ8f,MAPbI3,14.5,1.01,207.0,0.7,1.6
4_0gAYhSXPgY-GpXPbBQleB-4t1V,MAPbI3,9.6,0.835,153.0,0.75,1.6
4_3Pv9JkzPNO-QZLfDH2AIQyoDLn,MAPbI3,16.14,1.007,214.7,0.75,1.6
4_4fuEhsk3Yk7QpWHWbuaMKz8OlO,MAPbI3,9.5,0.8320000000000001,185.0,0.61,1.6
4_CoDBxyyzV1zOtAvM6v7ejW832-,CsPbBrI2,12.87,1.09,159.1,0.741,
4_F4JtHPiurkwjCMd-x2FCHTyhdU,MAPbI3,5.0,1.03,123.0,0.43,
4_V3VQ-ti6uQEoHVcyNaX_nFOMlh,MAPbI3,13.9,0.94,205.0,0.72,1.6
4_ZAdn6YlxXhEgTzXGUErQOYM_zK,MAPbI3,16.27,1.03,207.89999999999998,0.76,1.6
4a-DapgmZd-2XJP9g0Q5-JYhItIU,MAPbI3,16.2,1.05,214.0,0.71,1.6
4a4LXshyhlL5mB1otTvobORc8-Cw,MAPbI3,9.91,0.82,201.4,0.6,1.5
4aBRBW12Re4syJDQTFWp4u0s8MaV,CsPbBrI2,8.92,1.25,122.2,0.584,1.82
4aEBKk-wf-tFHu_SERt1XGFwBt93,FA0.85MA0.15PbBr0.3I2.7,18.58,1.09,227.7,0.7490000000000001,
4aMimXk0f_UEBQGR0OKJtOXF-2M6,Cs0.05FA0.83MA0.17PbBr0.39I2.61,5.92,1.08,127.5,0.43,
4aRrtbCtwIPQNli2w5I_aibzhB0n,MAPbI3,8.38,1.0,134.0,0.606,1.6
4aSI2DcTi_ZZsIf5PRzR-jmx5uoM,(PEA)2MA2Pb3I10,5.57,1.02,143.4,0.38,
4aTPU8MtUY6BtmjDIaTvgI7__-9p,MAPbI3,10.54,0.899,174.89999999999998,0.67,1.5300000000000002
4amFzZSXDQc0H4nOA8CuLRQYlrgq,FASnI3,4.96,,,,
4apYxGpAO-N9CjwKfGF2fJdSTmgk,FA0.85MA0.15PbBr0.45I2.55,10.5,1.02,189.0,0.555,
4asDpDTJ-7aneTi3Ffa-OKQah_r6,CsPbBr2I,5.32,1.02,80.0,0.65,2.07
4b0XIRLiRVIRUbQBEKaM6T1ISWKR,MAPbI3,12.48,0.88,199.8,0.71,1.6
4b3nPNektF7KQ2fEqE2Iu0Hp_hju,MAPbI3,7.5,0.98,154.0,0.5,1.6
4b56i6kvViIrr0QbDqYLSBqR06rV,MAPbI3,20.08,1.12,227.10000000000002,0.79,1.6
4bXoFbx3I3dC7YD2seSwynScHXCF,FA0.97MA0.03PbBr0.09I2.91,20.03,1.09,237.8,0.774,
4bfYutzZ28Wtlt5DdkD8XTS893uI,MAPbI3,7.1,0.89,128.3,0.626,1.6
4boYo37W6zGrihcD4ih19mJhzaU5,MAPbI3,17.14,1.14,192.10000000000002,0.7829999999999999,1.56
4bqa4wwVYt3agNhUnCcakzIRaRi6,MAPbI3,9.15,0.8,183.4,0.626,1.6
4btj08IabCCcjcGmbWrueA_RNW1d,MAPbI3,14.7,1.09,197.0,0.7,1.6
4c4yaNzXqq4knQ71c6eHK-tPSDtJ,MAPbI3,14.8,1.033,203.0,0.755,1.6
4c5AaZPAKpejc3cyvb-2DcbvqD50,MAPbI3,11.47,,,,1.6
4c9g4ZxmPlca-rsYtj6itxHRhvKn,MAPbI3,10.41,0.921,173.5,0.6509999999999999,1.6
4cCQ-0bRakMcv5IyKIgOVz4xSsuO,MAPbI3,12.16,0.97,172.89999999999998,0.72,1.6
4cEfV5iMnXr_pWsyJtBaL451vQus,MAPbI3,10.87,0.945,206.8,0.556,1.6
4cTGgumvW8iFheAbC4DL2mNNg-_d,MAPbI3,18.87,1.02,239.0,0.774,1.6
4cb2GPgT7E17WbMOvLPdvlYjzkkS,Cs0.02FA0.98PbBr3,6.94,1.419,61.2,0.8,
4csGagr74P0tpG2Qc3l7BJNH8Ckz,CsPbI3,0.08,0.598,2.4,0.564,
4csfDOSgKKdUsuVRxTWBq8Scku2M,MAPbI3,17.54,1.0,227.89999999999998,0.78,1.6
4cugPZFykQmNurtgVHKEdxilaGd9,Cs0.05FA0.79MA0.16PbBr0.48I2.52,12.11,0.91,211.4,0.63,1.5499999999999998
4cyFtq6saRyQf1VnBDQD5w2nDZXj,FA0.5MA0.5PbI3,9.81,0.843,192.5,0.605,1.54
4d8dcRthz9weGBrXqGSAzcrJycCW,Cs0.15FA0.85PbBr0.3I2.7,17.2,1.063,220.0,0.76,
4d94PMsi3cqeNw2ezEbEohbhfVxG,MAPbI3,2.08,0.43,109.39999999999999,0.44,
4dOD6v7wJvdaimLLM_NYSfo3U5_i,FA0.3MA0.7PbBr2.1I0.9,0.85,0.82,20.0,0.51,2.03
4diDfIsrW9WGaWviNlkc6oxK_TZv,MAPbI3,14.8,1.02,227.25,0.725,1.6
4dzezVBIy0la5V19bfZX9QchCzEE,FA0.85MA0.15PbBr0.45I2.55,11.8,1.04,211.0,0.41,
4e0TT6gVU5OKRHex456EAILK22ug,Cs0.05FA0.79MA0.16PbBr0.51I2.49,15.7,1.06,213.0,0.691,
4eBdgywKH4KcjSIhxy6uzvNYaMLt,FA0.85MA0.15PbBr0.45I2.55,16.96,1.067,228.5,0.696,
4eCvXqbfEULK1Frzpc-UstkNsJum,MAPbI3,3.45,0.921,72.4,0.49,1.6
4eDlxG9LU8XA9DaJol3V8kccpIB4,MAPbI3,16.8,1.02,225.0,0.73,1.6
4eEkETgS29iDwxHXAkcRI4hr_tUM,MAPbI3,14.5,0.96,215.0,0.7,1.6
4eNQ881b2pf-l51xomynAXgVgpSU,MAPbI3,17.42,1.05,227.5,0.73,1.52
4eQUDFBmo3_TaMEvebewXtq5HLk2,MAPbI3,18.9,,,,1.6
4eWWNyf1YC1bxLbiwojGyD6hWJL_,MAPbI3,16.9,1.001,228.0,0.738,1.6
4eY2iH_lOu8sFewuVBakwXnwOeBu,FA0.82MA0.18PbBr0.53I2.47,11.3,1.18,154.0,0.62,1.64
4e_Lrbln-YBfc3FuN6CxaPy-GhzN,MAPbI3,15.61,0.91,227.10000000000002,0.75,1.6
4edDFCq1yggI9ARfwm7QsGMCGV7C,MAPbI3,14.5,1.01,207.0,0.7,1.6
4ehOCoyBY88Wnt7YUvWRdGLTWG_9,FA0.75MA0.25Sn1.0I3,1.27,0.226,155.6,0.362,
4ei33nMDkIulVmcRRt8sITRGP7uk,MAPbI3,13.16,0.9,225.0,0.65,1.6
4esHKA6o6lL2ZWVozXZVLg00Jjrr,MAPbI3,11.77,1.05,178.0,0.626,1.6
4evE3arbYHscEftaOoG2gTo4G0lH,MAPb1.0I3,17.0,0.88,223.0,0.87,1.6
4f2BI1tdwBXs2f1hZqS0a_Mr3s0Y,FAPbI3,20.4,1.07,241.9,0.78,1.526
4f2DXArnkbVjKRp7hFRIF4P1estC,MAPbI3,5.24,0.925,143.0,0.397,1.6
4f9OmiRs8hECB98Fe8ad3cD-vX6v,MAPbI3,16.23,1.09,192.0,0.769,1.6
4fDzfyfABcvePmRz2GGhv1X4DC58,Cs0.1FA0.9PbI3,14.8,1.05,203.0,0.7,1.509
4f_1YqWoni0i9aC6z8VjuLyE38rW,FAMAPbI3,13.14,0.92,200.39999999999998,0.7120000000000001,
4fejo6zwgxA85fWRfVH5CiCHmyzR,Cs0.05FA0.95PbI3,18.39,1.06,231.0,0.7509999999999999,1.54
4g4eeArCpYjv32-grCUqQxm2nIVZ,MAPbI3,15.64,1.08,194.5,0.74,1.6
4gPUkRy0-YcoCGL2sS-3m0B171UH,MAPbI3,3.13,0.8079999999999999,83.80000000000001,0.47,1.59
4gQZegHxafmHJzSiulf0p-Jk-oJ1,FA0.85MA0.15PbBr0.45I2.55,20.4,1.163,233.0,0.753,
4gU9wDZ4dHe9TVneaQYOwpdMkjf4,MAPbI3,11.17,0.93,167.7,0.736,1.6
4gXVzRaaODL1XRe9FEOFOPNFHUgP,MAPbI3,7.81,0.99,127.30000000000001,0.62,1.6
4gZZEFSN-e-kC4EAIkIivGQzyTMj,MAPbI3,1.38,0.75,40.0,0.4579999999999999,1.6
4gfA6kBic2eSM1pwusFqN2VE-v0b,MAPbI3,9.43,0.986,147.0,0.6509999999999999,1.61
4gohrcyfpeQ6JbFKr3fPn7IUe9Il,MAPbI3,9.0,1.0,180.0,0.52,1.6
4gqLizG95qabs2Niz53Z2yVyIF23,FA0.85MA0.15PbBr0.45I2.55,18.34,1.09,213.0,0.79,
4gz0lIDVrJ_CpyLPk5HPo3qrIyGJ,MAPbI3,11.67,0.96,220.6,0.552,1.6
4hQzm5SL8iCzkqQyS86ua-92plSR,MAPbI3,4.15,0.98,71.6,0.59,1.6
4hc6kIvX-SFQngStRI2QR-mf57Vu,MAPbI3,12.34,0.88,225.39999999999998,0.62,1.6
4hhfrpj7QTN3n7ELNb1J6ZGIxBix,FASnI3,3.93,0.35,185.39999999999998,0.599,1.39
4hvycY0pmSZbPy7JEUbdmsKfDC-x,MAPbI3,15.71,1.03,216.9,0.7,1.6
4hw7xDp7IT15nmicLRMTjrI6wREs,MAPbI3,10.3,0.89,182.0,0.636,1.6
4i56GC6t8CAsB52fafyu84NHKzNK,MAPbI3,13.9,0.96,198.0,0.68,1.6
4i6PWcxXFIt-r-3Du_qAOkBKJPUe,MAPbI3,15.65,1.032,222.7,0.693,1.6
4i9U4oeWf6sTgLVwdo89GoWAX8DA,MAPbI3,14.87,1.05,207.0,0.69,
4iD7dUxzne8NC_CAqerMvYqZTgAv,CsPbI3,11.96,1.232,132.3,0.733,
4iR6zud6inbufBUgqgSbuuzR7dQc,Cs0.05FA0.81MA0.14PbBr0.45I2.55,12.7,1.036,191.0,0.6409999999999999,
4iR8qez5xYrs1CLBfMKIBa31TnfV,Cs0.05FA0.05MA0.9PbBr0.05I2.95,19.0,1.05,239.0,0.79,
4iS2LH-e70Vy1_fF71h_sgg5lKKi,MAPbI3,10.66,0.9,185.10000000000002,0.64,1.6
4iUvtM9F55ut16BHAaPAZ8T9hPyj,MAPbI3,8.5,0.8,195.0,0.596,1.6
4icCtf-im1H8wum0LSS9eOjbyhM1,MAPbI3,9.1,0.983,189.89999999999998,0.527,1.6
4ierJCvaZqq6tKOQwtcmKB3qLv3I,(TBA)0.3Cs0.04FA0.55MA0.11PbBr0.51I2.49,13.3,1.21,205.0,0.5529999999999999,
4ikU5pwdPW6otIquAToQJHdtI9Xo,MAPbI3,14.47,1.03,235.3,0.597,1.6
4ila5-XGlvW3QnWy6M8XnSl0st-S,MAPbI3,16.1,1.12,203.0,0.71,1.6
4inLPChvDOhl-M86GcQ5lh-IXJm8,MAPbI3,17.65,1.13,228.6,0.68,1.6
4iqPvSp72AE_MQgMeZ476FL6qChm,Cs0.05FA0.79MA0.16PbBr0.51I2.49,18.7,1.154,222.0,0.73,1.63
4jEY4QG8EwT_rHNrH5mP8BWQaInc,MAPb0.98Sb0.02I3,12.62,1.01,182.39999999999998,0.685,1.5
4jLV1NTrMgeE8HwFuM5o0rIZmozL,MAPbI3,9.0,0.85,185.0,0.57,1.6
4jcCanE1dfODstogo_JKZVFnqQ0j,MAPbI3,9.0,1.02,216.0,0.406,
4jfWsfbQ0v6XWlgQMOZXgGY49UKj,MAPbI3,9.22,0.983,143.4,0.65,1.5499999999999998
4jqc-ZXMg_eyEhshPeMrp_JRWGju,MAPbI3,8.06,0.79,149.60000000000002,0.68,1.6
4k0Ar0LnEh9Y4bMKdao6Zm-OFS3f,MAPbI3,3.55,0.887,132.7,0.287,1.5
4k7cdWYKL7J0biG4nBZer8JLZyUx,MAPbI3,14.78,0.9,213.29999999999998,0.77,1.6
4kHTREsLbUwE9KkXcXtMJJ3L2lK0,MAPbBr0.3I2.7,12.8,1.04,188.0,0.66,
4kT-1j81LrFWxxSlkI8c4b8B0Bc2,MAPbI3,12.81,0.86,234.5,0.62,1.6
4kT_mwgkW1f7Vk0aUxGiRpgG8MUU,MAPbI3,18.0,1.01,219.0,0.636,1.6
4kVQELHLlKbk3e0LxKl6vt_JbxQn,MAPbI3,12.71,1.04,194.5,0.625,1.6
4kWgmEVzpTo4cCZKVCbh5jqmiyXZ,MAPbI3,4.29,0.82,131.4,0.4,1.6
4kcVzh3ZEu7RShQV10e-6uIGU84B,MAPbI3,7.1,,,,1.6
4kj3GBBqdnMF8wPVTDsnD8w9u2Ha,FA0.95MA0.05PbBr0.15I2.85,20.81,1.07,248.5,0.7829999999999999,
4km8vguwqYAw25uHqqQqFGAAX98O,MAPbI3,6.92,0.873,119.39999999999999,0.664,1.6
4kr_wST0ZQ7g8nQhSuIMddneww-5,MAPbI3,15.0,0.93,220.0,0.74,1.6
4l1P2LSFWvnaK5Xe78QEt_ULB5Zi,MAPbI3,13.99,1.05,179.1,0.74,1.6
4l2z7zI9NUncUdJ60XKfIHlZJFzH,FA0.85MA0.15PbBr0.45I2.55,14.5,1.08,206.70000000000002,0.65,
4l4DbH672RqLsrmGeTkEwtpr_Pyh,MAPbI3,7.01,0.97,145.0,0.493,
4l5zY1815eemqv_jYaAwFBp6Qv73,FA0.1MA0.9PbI3,9.61,0.915,196.0,0.536,1.54
4lBT_zV7Vqx1t0N4rJBMPNbS9bT3,MAPbI3,14.39,0.98,235.7,0.62,1.59
4lF6OlcarPIo-F-mDbNYSh7zj1bB,FA0.3MA0.7PbI3,17.5,1.06,223.0,0.74,
4lINghSFsOcNigGblJQ9R1tQcI5a,MAPbI3,8.0,0.89,137.0,0.66,1.6
4lKYmWOztqjxTO25SmaIRaCRX-EM,MAPbI3,17.3,1.05,218.0,0.76,1.6
4lMP_FydJr6WzEX47dXdFmHYVnKR,MAPbI3,14.98,0.89,210.2,0.7959999999999999,1.5499999999999998
4lSOje-KsLBrvWP1FqiHLvIknmEL,MAPb1.0I3,18.9,1.07,219.0,0.81,1.5499999999999998
4lZzdu9_pJyxKchoNd4J_26j9ZVR,MAPbI3,8.87,0.73,215.9,0.562,1.6
4lo7L66zUZ86C0Pn9UHDwcXrCmUL,MAPbI3,15.3,0.996,209.0,0.73,1.6
4lt9rcRuYnL7-VaNhw8aNyb_hkFY,MAPbI3,10.5,0.885,168.0,0.7,1.6
4m-FNnxR30t46JTn3XUTInxMU43H,CsPbBr2I,6.12,1.18,110.5,0.47,
4mI8AXfnEVcNeTZg7qZ1aVsPYJ4n,CsPbI3,9.04,1.108,118.0,0.735,
4mOAtrPEVY3OeT2QWgnSHniuLY9C,MAPbI3,0.01,0.27,5.6000000000000005,0.149,1.6
4m_7Q5gTGQYMLVWAa9Nhuy17r_gX,MAPbBr3,1.4,0.856,26.7,0.615,
4nD1rsbleMD2Q0j6TkZNtVaDuHe_,Cs0.05FA0.79MA0.16PbBr0.51I2.49,10.74,0.97,204.20000000000002,0.56,
4nHvujO6iDTL9SASNP8aFB3hS6w3,CsPbI3,12.37,1.18,155.0,0.73,1.74
4nQBEWQzyMhQFkiw21WzjYyU5Oj8,MAPbI3,5.16,0.8270000000000001,19.0,0.486,1.6
4nQy76e0FtT1t_ePx8z7e06xsbiu,BA2MA3Pb4I13,13.26,1.12,171.0,0.6920000000000001,1.637
4nTMcArC0SJMiKocKR3dQpzW9zOl,MAPbI3,5.25,1.03,100.19999999999999,0.509,1.6
4nuh9geKe5zlZPO_vKyzlajsBKAm,MAPbBr0.28I0.72,14.5,1.12,170.0,0.77,1.6999999999999997
4nxlto_PICHmfaJDvi_wjusMA_Ar,FAPbBr0.45I2.55,15.8,1.01,204.0,0.767,
4o-Om4KmnU23Ck4ScekRCU2stRYu,Cs0.05FA0.81MA0.11PbBr0.45I2.55,17.25,1.13,217.7,0.7,
4oDccIcVlw5-CjBBIqz8HuGJHkJM,MAPbI3,4.2,0.94,101.0,0.44,1.6
4oFRAxx_rbGKEQJu9_Pwo-xBYsXV,MAPbI3,6.34,0.7440000000000001,180.69000000000003,0.471,1.6
4oadIjaAyE825XpDT-XnThTHuLiX,Cs0.05FA0.79MA0.16PbBr0.51I2.49,18.32,1.1,224.60000000000002,0.741,
4obbvI8NggvSgd7h3oubjpn19gcf,FA0.3MA0.7PbI3,17.15,1.05,237.0,0.68,1.6
4obzpJDWhdZWS0mZ_4DNVqdF4diQ,MAPbI3,0.23,0.275,31.7,0.259,1.6
4ohX_3OZHQP5ELSsgYgB5irdFRlp,MAPbI3,17.89,1.109,212.56,0.759,1.6
4oxu5TPw7OrFVLnHkJCE3i8o_Q-2,MAPbI3,11.07,1.022,152.89999999999998,0.7090000000000001,1.5499999999999998
4p-BMlKSOqj9yFQYzrpxsL6R8EWF,Ag3BiI6,1.51,0.51,49.5,0.6,1.8
4p6dbNzkuDVrEAsVuGN4L7g5WXnH,MAPbI3,11.84,0.86,215.10000000000002,0.64,1.6
4pKLL2TkwodXZuezwLrE2mokPMjz,MAPbI3,11.75,0.903,185.79999999999998,0.7,1.6
4pQGcnG8pQEOStvSfhOgOXmIOjG2,MA3Bi2I9,0.04,0.7090000000000001,2.769999999999999,0.2289999999999999,2.17
4pUdvSGjJZYGu4_w3N1Odh8hy4s-,MAPbI3,12.75,0.89,198.70000000000002,0.721,1.6
4p_88gUr7XmP3faZUA5GpYVazY3v,FA0.85MA0.15PbBr0.45I2.55,12.9,1.04,214.3,0.57,
4pwZrwdCeqQsWytgCBp6q79UWLCA,MAPbBr3,1.8,0.862,30.6,0.684,
4q2yx9zIpkNHkBk1dr8nXmvtqoOF,MAPbBr0.15I2.85,3.22,0.755,76.6,0.557,1.59
4qFqa0oPE6epVBUGlRqcLYlHZ_Pk,MAPbI3,9.62,0.733,198.0,0.6659999999999999,1.6
4qTM-sr6sKKvnsEHxaK6gQA3cNFy,MAPb0.97Sb0.03I3,6.92,0.92,150.5,0.5,1.58
4qTg4ziapq8ova93X_VJIkDOs-fR,Cs0.05FA0.79MA0.16PbBr0.51I2.49,19.1,1.1,224.0,0.78,
4qTs2AbmypKtFS_xhgZ1NF6VsOf4,MAPbI3,14.75,1.02,196.29999999999998,0.738,1.6
4qVpfjVCU-Y6eUFdhOhO74RL3td_,MAPbI3,12.47,0.73,230.5,0.74,1.5
4q_7ny7JKR47Lot4uDBKZPRHlkMj,BA2MA4Pb5I16,15.71,,,,
4qaDELYox3pvCXr_R3RWRDzb8JCa,FA0.85MA0.15PbBr0.45I2.55,18.42,,,,
4qblKcDiuYXveZphcVxRkY-Joc8P,MAPbI3,4.17,0.76,138.8,0.395,1.6
4qmf5aL-uh5AvYH-t58K4NGxZVhP,MAPbI3,8.73,0.91,160.5,0.59,1.6
4qnr8na0ImH9PQqkaEjXVPKS84pf,MAPbI3,8.74,1.01,195.79999999999998,0.439,1.6
4qqGB-PwR8mwoB_BECzICBfK89yP,CsPbBrI2,10.38,1.11,119.39999999999999,0.7829999999999999,1.91
4qrkNe_shjkC5OEiwh4jq6J3lT6Q,Cs0.05FA0.8075MA0.1425PbBr0.45I2.55,20.07,1.173,239.0,0.74,
4qsodVxOsMZfpuMGn2LJAqsltI-v,CsPbBr3,5.69,1.269,72.5,0.727,
4r9PnyJS0XZze6qPIiYA38HAvLXy,MAPbI3,10.91,0.82,182.10000000000002,0.7340000000000001,1.6
4rBhWX9vLLpijkQjlm98WnJTl_eT,MAPbI3,13.5,1.08,205.0,0.612,1.6
4rS5nJlx_hZd1u8mAJnFMTlGrsh5,Cs0.05FA0.79MA0.16PbBr0.51I2.49,18.0,1.13,230.0,0.72,
4rYHbKLQ1AxxN7A77Rq433q7d4Vq,MAPbI3,8.83,0.86,160.5,0.64,1.6
4rZTRj02gBKa-bTx56rtNCxsvAu3,MAPbBr3,5.24,,,,2.3
4rbD8X-L9Yeg5Jaq-9jfoWZ92j_H,MAPbI3,16.4,1.06,203.0,0.76,1.5499999999999998
4rnV06zD-HZtHFR0MPkR2YlavUsN,Cs0.05FA0.79MA0.16PbBr0.51I2.49,20.33,1.11,240.6,0.758,
4rnva7TfP36gTISUwdA67b8lVwwk,FAPbI3,0.14,0.89,4.8,0.361,1.48
4rocnhAwkF27INYIkIoyWv3tZifD,MAPbI3,17.15,1.06,215.7,0.75,1.6
4rwBUeoPlO6tl8eso1i-tJ6_8VAh,Cs0.04FA0.80MA0.16PbBr0.5I2.5,16.8,1.16,211.0,0.68,
4rxBzM1JNQiD7Jmd3aOttPRRKC75,MAPbI3,1.1,0.69,84.0,0.2,1.5
4rxSWC_fgrOcLwc93LWyNmrdC7Db,MAPbI3,4.6,0.951,67.9,0.7120000000000001,1.6
4s4B2o2IIcYhN0aXroPjbCWZf7v-,Cs0.05FA0.79MA0.16PbBr0.51I2.49,16.81,1.105,213.0,0.75,
4s97tk-8T5jlVinCZgpVC5Er3lVb,MAPbI3,12.63,1.01,200.2,0.634,1.6
4sL5Ik70sVrNKfx1asM1zo6lTcTt,MAPbI3,8.04,0.9,150.0,0.59,1.6
4sNv-U6S2SEQAM3ECy1C308t2RlQ,MAPbBr2I,3.46,1.04,58.0,0.601,2.09
4scS5rrZDiuoB6lSyPVve5wcMzDI,Cs0.08FA0.77MA0.15PbBr0.51I2.49,7.95,0.737,148.46,0.726,1.6
4sfqNwQJqhzVmRz4XSbaGSvFHHoA,MAPbI3,6.2,0.95,139.0,0.49,1.597
4spstP-H0NAlasi3HaSu0TTbA6qP,MAPbI3,15.02,0.988,206.0,0.708,1.6
4sq9_7gNZWWiM-5OEUIx0o-lGED2,MAPbI3,10.02,0.96,185.6,0.56,1.6
4t2DwGzReZdEqAaFP8nDk6WGfckE,MAPbI3,16.6,1.03,208.0,0.7759999999999999,1.6
4tCX4FSO37f-DTDSaqNiQ9Pa4YxG,FA0.85MA0.15PbBr0.45I2.55,17.16,1.097,228.9,0.6829999999999999,
4tJ6sSXtsfe4EMmej6hCVOxEuxVN,MAPbI3,18.7,1.08,226.0,0.77,
4tYXa4CuQiLcenkcLdTcU8VAMVbZ,MAPbI3,8.2,0.85,159.0,0.6,1.5
4taKmqQLs0AOojpIa3KXIGaDo1yp,MAPbI3,16.71,1.084,226.0,0.682,1.6
4tmnO9CbrhtvfZ6c6XQk2x8OqhhP,MAPbI3,12.25,1.04,190.0,0.62,1.6
4u2kMwc2twQjcEL8PVo0tGYLxqum,MAPbI3,3.0,0.76,72.2,0.55,1.58
4u4evfv4o9B4ZOUgbEpNnPiXNehM,FAPbI3,8.0,0.8059999999999999,220.0,0.43,1.48
4uH_uSW1wyOsQEC-lnOU9I3V8cW4,Cs0.17FA0.83PbBr1.2I1.8,15.2,1.254,174.0,0.6970000000000001,1.7899999999999998
4uTtzRnGakTQf47STIbRdbPcbjYJ,(3AMP)MA2Pb3I10,1.6,0.95,29.6,0.552,1.9199999999999997
4uU8dwGfQp-NxCnVzKkhAuX3JO8f,FA0.83MA0.17PbBr0.5I2.5,18.2,1.04,230.0,0.73,
4ud4uAzBxBMkgxG4GwyLm09F6phv,MAPbI3,5.68,0.51,180.10000000000002,0.61,1.6
4uoATqQ3AxfZymIWdzyPY80Kf4y5,MAPbI3,10.33,1.0,158.1,0.654,1.6
4uq1UjkyB1czHVuovT4Zov1yHQyT,MAPbI3,17.6,1.078,206.5,0.7909999999999999,1.6
4us4jd77K-GFDmWRt8Rzj-s5bZ4d,MAPbI3,11.98,1.02,200.5,0.59,1.6
4usBdE8RbHvt1kSVTpVBqBOTbA4w,CsPbBr2I,8.69,1.18,101.4,0.727,
4uvWmzyYgwzYAHJcIR6IoPf6tCz-,MAPbI3,4.72,1.04,103.0,0.44,1.6
4vB7g9rCHrmLjADEBKtZAADwdaWB,MAPbI3,0.8,0.9,55.0,0.16,1.6
4vJVFZCRCYe9wgiwXMBwkxXng-ic,(PEA)2MA4Pb5I16,3.0,1.19,34.0,0.73,1.64
4vV07YagiB4H8Mc3j3LOKftkFa4t,Cs0.05FA0.79MA0.16PbBr0.54I2.46,16.32,1.044,211.6,0.7390000000000001,
4vVQEYaUq7gMv8d6g6Yv1rrekx_y,MAPbI3,0.11,0.5,89.0,0.24,1.6
4vYb7my3wH72XQIOB_IWTLUl6Bm-,MAPbI3,13.9,1.084,181.0,0.708,1.6
4vcqVP_qeRvGN3VDMpug8R8i1Ntt,MAPbI3,11.48,0.98,180.9,0.65,1.6
4vhIvrnqrEp9HtJoxeXrFYzz5CNo,Cs0.15FA0.255MA0.595PbI3,18.4,1.073,217.0,0.7909999999999999,
4viJGAw3ipdqLxZVO97j9yGSO1KE,MAPb1.0I3,9.12,0.88,228.0,0.7,1.6
4vu3J1qIsUbZ9VxAgvo_KMdR5wja,Cs0.1MA0.9SnI3,0.33,0.2,45.300000000000004,0.364,1.41
4vxjgJgpeMI7G577jnCy1I99Q5DV,MAPbI3,4.13,,,,1.6
4w55EFw0vhcVyUyTxJTJ1gf5lpYl,MAPbI3,18.23,1.07,229.60000000000002,0.742,1.5
4w7LPvCNzYzynE9AKBxHZh0foOaE,Cs0.05FA0.79MA0.16PbBr0.51I2.49,19.07,1.1,223.5,0.7759999999999999,
4wDaHPW6YZWqbdcgXyTHyoFgiEZW,Cs0.17FA0.83Pb0.95Sn0.05I3,7.6,0.7,201.0,0.564,1.45
4wSVbw1Bz0nGJ-yXOcqt2p4TwRKX,Cs0.05FA0.79MA0.16PbBr0.51I2.49,8.45,1.08,146.8,0.53,
4wUAp6Zdbyq8r6pA1YJw-_x_jbt-,MAPbI3,19.58,1.12,221.29999999999998,0.79,1.6
4wWqWIyaKJxb-NrGN1Q1mV6OmHzC,FA0.25MA0.75SnI3,7.59,0.58,207.0,0.632,
4w_wVrdZUVyLR2kTLrX_TbZUwMQv,FA0.6MA0.4Sn0.6I3,17.79,0.84,276.0,0.73,1.25
4wkACJfaRGDPnT5LSPbzrLnLIFq0,MAPbI3,17.32,1.08,209.1,0.75,1.6
4wnmgpEtrWuQzg0oki2n0vCng_B_,MAPbI3,16.53,1.058,221.94000000000003,0.7,1.6
4wte55ijLFXTVQf2s1TeTMGC3j68,Cs0.05FA0.79MA0.16PbBr0.51I2.49,15.78,1.05,211.9,0.7090000000000001,
4wuLscqYhkE02F9lTJzyMpnRGzyM,MAPbI3,16.96,1.09,211.5,0.738,1.6
4wx1G9uCV2Okuf92asjttmfEVT6J,(5-AVA)0.05MA0.95PbI3,8.21,0.87,181.0,0.521,
4wyuQU5_APKpJcPHE7ZVsroU48mX,Cs0.05FA0.79MA0.16PbBr0.45I2.55,20.7,1.08,246.0,0.8,1.6
4xL4basgM2LBLZ-P7uD_kIGD_a4D,MAPbI3,0.9,0.85,34.0,0.31,1.6
4xXog7Crvf62OWyiRBBCSSNWjJAe,MAPbI3,15.92,1.02,228.0,0.685,1.6
4xYmPh_H6CbxXLrX2i1Lduxq9xGA,BAFA40Pb41I124,16.75,1.03,228.0,0.7140000000000001,
4xebqYXxdX38nOWspY39DrIazQQQ,MAPbI3,12.61,1.03,159.3,0.75,1.6200000000000003
4xh0lUMNItAx2SFOLi0-ia2f5w9R,MAPbI3,10.39,0.69,87.6,0.68,1.6
4xh78ZZTrrUrgmWQzx-U6wRO85Dn,MAPbI3,13.1,0.88,248.0,0.63,1.6
4xnHmV5Skjtx1iITtrfiGfmeEXdc,MAPbI3,18.31,1.06,235.6,0.748,1.6
4xnU7o0YIk6wycNkgvW3WNJm0eX_,MAPbI3,16.16,0.99,206.6,0.79,1.6
4xoueE_O9WaqifUdS8nXf8pzxYAd,FA0.9MA0.1PbBr0.2I2.7,20.0,1.09,235.2,0.78,
4xrus9797ZQS-Rf82CEAGj6Vp0wG,MAPbI3,20.2,1.103,237.0,0.773,1.6
4xzuaD67OTY0w69YY5ugMc6MsI42,Cs0.0664FA0.666MA0.2668PbBr0.256I0.744,15.18,1.081,191.9,0.732,1.71
4y5pFtQuMOJAu5oJNV1ybKAA9Chb,MAFe0.1Pb0.9I3,4.58,0.77,76.0,0.78,
4y6zk57S3hIInPbYgVYjV85c4iln,MAPbI3,10.13,0.8,202.60000000000002,0.627,1.6
4yDwuEs_bYgaxEvz9SPhe8awMOmW,MAPbI3,8.5,0.9,195.0,0.48,1.6
4yGR_-1BMOaLddHeJEo3fOjO4NFU,FA0.85MA0.15PbBr0.45I2.55,10.13,0.92,178.70000000000002,0.62,
4yVMXst5PbRQCouZvd0EGFFFv1Nv,MAPbI3,14.23,0.99,194.20000000000002,0.74,1.6
4yfGTV9nsjoqb8jNIO4KnrdZNZSy,MAPbI3,7.3,0.98,174.20000000000002,0.42,1.6
4ygHPbEMkR7F1tmAujFo9PO0KYKP,MAPbBr0.45I2.55,20.43,1.14,234.20000000000002,0.77,
4ylllxVbdfPBhY21mlyXbMnuJkiR,MAPbI3,11.87,1.09,158.0,0.687,1.6
4ylmgLLCexm43eV0zHqQ6_xScjJq,FA0.1MA0.9PbI3,7.82,0.97,123.80000000000001,0.6509999999999999,
4ylwXmcc-f4qU9ALdUJI9C_H7QwK,MAPbI3,16.13,1.01,221.9,0.72,1.6
4ytaMXmg3zcTGF29a7su0JbIWPbh,MAPbI3,1.2,0.69,47.1,0.38,1.6
4zFUVx4fkVzgppur6oteW5d5vJaH,MAPbI3,13.8,0.97,212.0,0.67,1.6
4zFx0og7rWwIGoV9F9GZLbhdiHc5,MAPbI3,1.07,0.5,91.6,0.23,1.5
4zJ-ZcZpmk6VHrJqzQHiZ0l_UXRX,FAPbI3,10.98,1.229,138.09,0.647,1.859
4zPWtHjspskbB0sFQatb6jvmb89S,Cs0.2FA0.8PbBr0.9I2.1,15.18,1.18,175.9,0.732,1.7500000000000002
4zPXOdZ0iijHceMQfzz3JGvsvPrg,MAPbI3,11.4,,,,1.6
4zTPneDrewaMAc1Nhedtgnu8Ooeb,MAPbI3,11.34,0.9,198.4,0.71,1.6
4zTxcY4eAbNlmLvd1TzecQacgiIz,MAPbI3,17.1,1.06,202.5,0.8,1.5
4zui9exjCdFWi-2LDczf0fQVBclW,MAPbI3,10.73,0.921,179.60000000000002,0.649,1.6
4zwCyevutLoKhup5i9uDKHAYpUM-,MAPbI3,7.55,0.88,126.89999999999999,0.6759999999999999,1.6
5-5nzG0l3EbJmwz5h31RW0sLFbRn,MAPbI3,8.7,0.96,213.0,0.427,1.6
5-M3shQksU2XJxrk76gSUr6nul2R,MAPbI3,16.1,1.026,230.41,0.6709999999999999,1.6
5-QMDLgjDiXnpgyyEyh5HDo7H990,MAPbI3,9.61,0.85,163.9,0.69,1.6
5-UbGm59B3iB53albRp_e27LbANf,Cs0.05FA0.79MA0.16PbBr0.51I2.49,15.88,1.023,215.6,0.72,
5-W-u49tZdltAoVQbZoCAFl3RM1L,BA2MA3Pb4I13,12.17,1.08,192.0,0.58,1.6
5-YrBeNhv10NsV-wfIb9iW8YyNwy,Cs0.15FA0.85PbI3,12.69,0.875,203.2,0.713,
5-loFAItm2p9QleUypKfeZ5BeJsL,MAPbI3,5.04,0.787,184.7,0.347,1.6
5-nO59_Co3x_n4ldxcDzqbZcnbfl,MAPbI3,19.3,1.077,217.0,0.825,1.5
500CMpw8gaYR_M5KzLoq08Jh5QPm,MAPbI3,9.52,0.91,174.4,0.6,1.6
507faCXP0H_byMgq3r28b8v4L65j,MAPbI3,17.2,1.1,201.0,0.78,1.6
509KCvhPrGhZP0RjIuz5qUnF6VTd,FAPbI3,21.04,1.1,228.5,0.84,1.48
50BtwEcszYXZYrlUE4UGMzlqMRtO,MAPbI3,1.0,0.67,40.0,0.37,1.6
50H-7OA8w77x_v-_4_gxjVUW7COe,MAPbI3,13.2,,,,1.6
50WtpFytKXcPeTlQEuqH7-RxhFyq,Cs0.05FA0.79MA0.16PbBr0.51I2.49,5.0,0.8,160.0,0.4,
50cRFwRwTueUu7B95swWB7vjotjJ,MAPbI3,2.03,0.408,178.79999999999998,0.278,1.58
50kUNMNFq7ALZbCJWYt3GXZN1sC-,CsPbBr2I,6.73,1.09,104.2,0.58,1.9199999999999997
50t4xKL_Hdm9Br9ssYTz3RGeOSq1,MAPbBr3,0.4,1.48,6.0,0.48,2.34
51A8v83obkF1m-XVM4Ozy7WgR0uK,MAPbI3,1.34,0.72,68.5,0.27,1.6
51CX_N_nS_2aRS7whxkKXthwf7gb,MAPbI3,12.4,0.89,202.0,0.6940000000000001,1.6
51EjhSIWraxFQaMWwwClopB-6KuG,MAPbI3,10.36,0.95,216.0,0.519,1.6
51Gl9sZneXu0KC85F4pntKOYaZ0g,MAPbI3,5.5,0.631,160.0,0.57,1.56
51hVZUVt1ks_xaxym-7k7VUB0Dqi,MAPbI3,3.21,0.835,120.7,0.319,1.6
526LZaGM6fDj9fnyTYWTMdSEB630,MAPbI3,9.57,0.833,193.1,0.595,1.6
52BO65rchXY1KA8onSEocS7PbgOz,MAPbI3,17.1,1.105,225.9,0.71,1.6
52F6pIJbJwB-uUBRc1Dl0klG4LQI,MAPbI3,19.33,1.1740000000000002,216.70000000000002,0.76,1.6
52GuCENIQfpMR3Iscf6SWCwZNj2h,MAPbI3,15.58,1.08,197.39999999999998,0.73,1.6
52N61DsC02z2B28GCay_eP7YSXM3,FASnI3,7.08,0.56,175.7,0.72,
52m_GcDTHFfNfcqQpW0jAE5wSySq,MAPbI3,12.9,0.95,180.0,0.76,1.6
52oEgtx1FWd2ECZ_H7XYgh-MbT0v,MAPbI3,17.49,1.12,219.60000000000002,0.711,1.6
52uic4iNE4Xe_H2xiNDz4u1fJka8,MAPbI3,14.0,0.99,185.0,0.763,1.6
53-buhSNa8kygkoWK66pPSoCezn8,Cs0.15FA0.85PbI3,17.7,1.06,215.5,0.78,
532P7Sv2ecUEBhvthCULxGN0TiED,Cs0.05FA0.95PbI3,18.28,1.09,234.20000000000002,0.716,1.61
538peA2C7O3jTwRjx6Y6cLg3c-v8,Cs0.1FA0.81MA0.09PbBr0.17I2.83,17.0,1.024,236.1,0.731,
53FSDVcjyYK87fAudfWH9taF4pV-,CsPbBr2I,10.14,1.18,120.5,0.713,
53MECFSmhZybFfuHYew2nBFsX3ND,FA0.4MA0.6PbBr0.2I2.8,15.5,1.08,215.7,0.7120000000000001,1.58
53PTAqDjQpCHLjEDXxpTbFw1GOIQ,Cs0.05FA0.81MA0.14PbBr0.42I2.58,12.19,0.9,222.3,0.61,1.61
53RBJIdDnwWkXiq7gsNtOzNAxXKM,MAPb1.0I3,12.3,1.04,198.2,0.6,1.6
53YNbFZW5SuhV5s4b3Oo4KgcOwPv,MAPbI3,12.3,0.99,193.5,0.639,1.6
53qwjOPeKDVXMoZnelymSvO_Ubbb,MAPbI3,5.45,0.7,139.0,0.561,1.6
543hw7xxFHf1W1iEOSizHd6afx53,MAPbI3,13.75,0.99,215.10000000000002,0.6459999999999999,1.6
544-Qo2PuogDYAA_UlahQqLBsjKy,MAPbI3,17.22,1.068,219.0,0.736,1.6
54_vCDKXRE_jN_LarcMXoFVntyRW,MAAg0.005Pb0.995Br3,2.41,1.122,41.4,0.641,2.3
54d4x_zySmETKL6f9k4s7EP0wP9P,MAPbI3,11.23,0.7,219.1,0.72,1.5
54eGQ7bDXlOLPHi9vFEGRTCslYU5,CsPbBrI2,10.69,1.026,149.0,0.7020000000000001,
54mHI4fsZlWgz2IdqD4ebDDOa1ip,MAPbBr0.5I2.5,14.2,0.952,207.0,0.723,
55Av0ps7v5gA0RHNFIiCtSZqFM2S,MAPbI3,12.73,0.77,236.70000000000002,0.698,
55LZHXPY0Gvxq8O9l0WpblNVJ3xJ,MAPbI3,13.9,1.04,217.8,0.614,1.6
55MbnMjuDKpqOYa2ZUZhVh2S77RI,MAPbI3,12.3,0.98,165.0,0.747,1.6
55MoFGJ0m2e-DUTm_C6DWcAoFpMf,MAPbI3,6.77,0.87,140.39999999999998,0.5529999999999999,1.6
55RW4cqbthrRf9oie2QLUmtfGhno,MAPbI3,17.6,1.1,206.0,0.752,1.6
55cjyBdeww5X3bncUiLJ-0Q9gFmb,MAPbI3,7.5,0.82,182.0,0.52,1.6
55s27iaxZQyFW7ewK4e5uVHZ2-uT,MAPbI3,18.4,1.082,225.93000000000004,0.75,1.6
566liLH7vp66e1LCATf4h9OSPe5w,MAPbI3,7.35,0.9,122.0,0.67,1.6
56GWYeOjkX4RNegllG3OJ3t-0761,FASnI3,5.59,0.46,206.8,0.589,
56MSnL-j1CIUHFqbhN-yhK586HDv,MAPbI3,6.53,0.65,237.0,0.42,1.6
56O5RJNpwWzSWdUu-QR2dzKgFbxO,MAPbI3,11.82,0.88,196.29999999999998,0.68,1.56
56fXsE1zthP5k9jCqeTWuK32FC4D,MAPbI3,2.37,0.82,74.6,0.387,1.6
56kDco9qdckIO4BpxAVE_ixZRwAF,Cs0.2FA0.8PbBr0.6I2.4,17.42,1.021,215.39999999999998,0.7879999999999999,1.48
56nDM_-pfGpUnDlXK5kTiwWXeh8M,CsPbBr2I,8.07,1.22,111.1,0.6,
56xeasKZwGhQgMSKD5qG6nixeKOB,MAPbI3,16.64,0.94,227.39999999999998,0.78,1.6
570D4pJ7WtGKxlsFafZeaCmBodtF,MAPbI3,4.6,0.92,89.0,0.56,1.6
576A5qvotjnY4RJzgg26z6PsXpps,MAPbI3,6.34,0.831,173.0,0.442,1.6
577gYphB1jCYimW1mZO6mNm5o9uJ,MAPbI3,4.74,0.782,181.70000000000002,0.3329999999999999,1.59
57CYTYmHm_MRQaW8LMtLZkwQ13b_,MAPbI3,9.16,1.011,149.2,0.59,1.6
57EWKNq1f4TMTM7aGWYT8sAc3Osf,MAPbI3,7.5,0.78,167.0,0.57,1.56
57R8b_QnsuET3CUS_q1FLFacy471,MAPbI3,12.58,0.94,185.2,0.71,1.6
57UbAUSOetVK-wQEhJs_vao_c75H,MAPbI3,10.8,,,,1.5
57o320xfHBOLajkbrz8bL8H_Pqka,MAPbI3,11.15,0.96,187.3,0.618,1.6
57qFr7_iCCocdrpdNDy8Hs9AVgmc,FA0.85MA0.15PbBr0.45I2.55,13.4,1.06,196.5,0.63,
57rHrjxv-Y3_a9JzvttGFr3h7lpg,MAPbI3,12.7,0.954,192.2,0.64,1.6
57y3T7SdWYVBYlm78XA7yxLtNCOJ,MAPbI3,12.3,0.975,197.0,0.642,1.6
5837w0-iMBcnaj5pedwtfyn_iZ_Q,MAPbI3,18.7,1.09,212.5,0.8109999999999999,1.6
588SNEu4caFh2Et7P31OIMY502Hd,MAIn0.25Pb0.75I3,10.34,1.0,159.3,0.65,
58DSX-4NTnhh1FN4mA57PUkZFw8J,MAPbI3,9.4,1.0,153.9,0.61,1.6
58KQ-tLTMarf2i3G1AnteYixsSSH,MAPbI3,9.25,0.85,170.79999999999998,0.64,1.6
58KVOjsUn2EXp-8Ml1g8HQrIMp-t,MAPbI3,10.43,0.93,187.8,0.594,1.6
58Kwgl5_B2tyes_6g8xs96_NmokB,GUMA3Pb3I12,14.65,1.15,188.0,0.6779999999999999,1.7500000000000002
58QZF9KGgqVDenvmnLI86BZmz88p,MAPbI3,12.14,0.88,201.4,0.68,1.6
58R26o9afjSCZWm9ZsWung4NMVSr,MAPbI3,11.2,0.89,203.0,0.62,1.61
58SjQyDsFX6DzYmpjxX9elmT_doz,CsPbBr3,6.3,,,,2.33
58Sot_agGteioeGHs_kB5MLgY9Sa,MAPbI3,13.11,0.95,189.60000000000002,0.732,1.5499999999999998
58VHxzbBaJ8Po2B9CC6i7SEgk5GV,MAPbI3,15.91,1.06,195.9,0.765,1.6
58Y-a6cx5YIWZ9YE0Q8HMlHDTcG6,MAPbI3,12.9,0.99,194.0,0.672,1.6
58dEPfwsop72DwUOV7nWiN3pcp4o,MAPbI3,14.3,1.06,205.3,0.66,1.6
58dwAW7DwceER_XUytjPsr3OFJyB,MAPbI3,13.8,1.02,188.0,0.72,1.6
58enDELclfy46sK1CBpNHjLBfftQ,MAPbBr0.3I2.7,10.75,0.91,163.4,0.72,1.6200000000000003
58uR7yTwL8GRLpksTa09UZ-dmZ-Z,Cs0.05FA0.81MA0.14PbBr0.43I2.57,18.42,1.129,216.70000000000002,0.753,
594u2W7EfYtBx1l4hV_wb3_P7w7I,MAPbI3,10.66,0.98,209.0,0.52,1.6
597UdFltbuzX0Rl1cXi7oSC-Ewri,MAPbI3,15.7,1.07,193.0,0.76,1.59
597phtWLnSwRQB14KfLybt9dss6k,MAPbI3,19.2,1.04,224.0,0.82,1.6
59C6KxWp4Xxdc5aphj5NuRQo3rp_,MAPbI3,2.5,0.86,150.0,0.41,1.6
59Z_U6EQvyZ0HIi63MLT1iShGJ6P,(PEA)0.1FA0.9SnI3,1.65,0.293,105.0,0.54,
59_XaSG-bFXvDdcsTSnmpRaOGVSY,(PDMA)FA2Pb3I10,4.03,0.868,73.97,0.626,2.42
59berTTpLHULlBDRdLfP8NBwfwEo,MAPbBr2I,7.5,0.87,165.0,0.52,
59fyBzDNJHoGfSVj8Tyl--WeSyz_,MAPbI3,16.6,1.08,214.0,0.72,1.6
59l-apdijCDRGtL_aJ7Tl6I2sqcy,MAPbI3,1.22,0.61,36.0,0.56,1.63
59mDMq688h7gXacKg_ga7kbuQwQ_,MAPbI3,15.9,1.04,209.0,0.72,1.57
59nCkQJ8DDKV95yo03VMjrCEZ2iP,MAPbI3,12.05,1.0,186.1,0.65,1.6
59qoiwB8VWV-G-Lt7HpGS5UnmAXz,Cs0.02FA0.38MA0.6PbBr0.025I2.975,19.2,1.09,227.0,0.78,1.6
