Repository: ckhamdang/ML_perovskite_properties

# ML for Properties in Halide Perovskites
This repository contains the data and codes used in our study of five photovoltaic properties in halide-based perovskites using machine learning.
The dataset used in this study is provided in the "Initial data" folder.

The Pearson correlation coefficients between the compositional input features and the target photovoltaic properties are provided in the "Pearson correlation" folder.

The machine learning codes used to train and evaluate the regression models are provided in the "Regression model" folder. This folder includes the dataset and codes for:

File: Initial data/All_perovskite.csv (part 8 of 74)
entry_id,compound,efficiency (%),Open circuit voltage (V),Short circuit current density (A/m²),Fill factor,Band gap (eV)
59zG73vZobw92Q3k2JFrgvYlz3aO,MAPbI3,11.79,0.93,177.39999999999998,0.715,1.6
5A1D-g8Gl-ZJBLUziNn09PawUd8s,MAPbI3,13.3,1.06,192.0,0.654,1.6
5A6OygQx7W3qYlTnbKMozki5bYbA,(PEA)FASnI3,3.15,0.35,166.8,0.54,
5ABTciwyjjXCbXst5mMt40UZwEpN,Cs0.05FA0.79MA0.16PbBr0.51I2.49,20.42,1.1,249.60000000000002,0.7440000000000001,
5AI9qCw5LjBalRGhRABJ9K7ZvAUO,FA0.4MA0.6PbBr1.8I1.2,5.51,0.9,110.1,0.514,
5AK8REOKcFYCQr_huTufFR1pqZYf,Cs0.05FA0.95PbI3,20.41,1.11,245.5,0.75,1.61
5AgfGPrgKKzGSBFYc8RBEgFfK5D6,MAPbI3,5.18,0.76,132.0,0.516,1.6
5AnDrxuU94bDE1UZdcDa4ct-tEXZ,MAPbI3,15.88,1.003,253.29999999999998,0.63,1.59
5Ao6A1W57o1VCH1EZxMQVDYtffxE,Cs0.1FA0.75MA0.15PbBr1.5I1.5,11.35,1.179,155.7,0.618,
5ArUbeGdP6OGKPJWkdzKbo1SSjs1,Cs0.05FA0.79MA0.16PbBr0.51I2.49,9.88,0.97,192.10000000000002,0.52,
5As4cEs7rvqkvg7-tOxQ8QnHVP9G,BA2MA3Pb4I13,10.5,0.94,149.2,0.75,1.6600000000000001
5AvOWrdB5kYCjIwi2BHRoJ_wHVp0,Cs0.05FA0.79MA0.16PbBr0.51I2.49,15.2,1.07,200.3,0.708,
5B5GjU1rB3VbkNsqx5lkdgpjcHSC,MAPbI3,16.4,,,,1.6
5B99h0P16WuE3Oz3efmzAW2uKr1V,CsPbBrI2,15.78,1.271,167.2,0.772,
5BEnXnH-4d_C4TzmnRKmkV9cpaUX,MAPbI3,12.3,0.94,185.0,0.71,1.6
5BM8NTbqCsVPift835MfpWdUq0-e,MAPbI3,15.74,0.95,241.20000000000002,0.68,1.6
5BOzOimjrd2zXRCLvRJm_tACeC-d,Cs0.05FA0.7885MA0.1615PbBr0.4845I2.5155,14.63,1.02,175.5,0.8190000000000001,
5Bi3AaOVNd6OPiOXi-d_z0v6ftId,MAPbI3,17.01,1.114,211.19,0.7240000000000001,1.6
5BwF1qhZoFMh8oHt7zYXboxNRPPB,CsPbI3,0.16,0.61,5.5,0.48,
5Bzk5IrASJ558B9Cvv5VNKZ9fDIG,MAPbI3,9.2,0.93,156.0,0.65,1.6
5CFYCA2iXBjUz5Er636m9lt1ZNAf,MAPbI3,6.1,1.03,125.0,0.52,1.6
5CMewMijYDuxkBXNPuoZ68_OTxfU,MAPbI3,11.76,1.05,157.6,0.71,1.6
5CN9Bu6I6JbFCejQgHsd4-dRCgiz,MAPbI3,12.8,1.02,190.0,0.66,1.6
5CRrafaRmVR2SUw0okTZSco0Z2RT,MAPbI3,9.3,,,,1.6
5CotSX65WUrPLgmd-6AJqjKySLQQ,MAPbI3,19.0,1.09,218.29999999999998,0.799,1.6
5CrPrVVrZB2IvSGydpYpwY8kaIXA,MAPbI3,18.1,1.1,233.0,0.7090000000000001,
5D1Wn2nd9k5dGK52_l89YZXZeXKm,MAPbI3,14.28,1.01,194.5,0.727,1.6
5D1tb2AmDKv9ghdcg6o_KIpwNW4x,MAPbI3,14.39,1.05,182.8,0.754,1.6
5D2gXXIGpBr5set3a9DMQkL2dKCf,FA0.25MA0.75SnI3,7.16,0.58,193.0,0.64,
5DEoP_uiXFJ7XDobAnLViAXgYy-v,MAPbI3,16.34,1.12,226.4,0.647,1.6
5DGDAf0tfjmpwGx2f-en4dcMf0VW,FA0.83MA0.17PbBr0.03I2.97,18.5,1.091,221.0,0.767,
5DPr_1TONkm8ncjipukH-H5BvrtT,MAPbI3,12.6,1.01,183.0,0.68,1.6
5DY2xIzgdIgj4oVEwI_P63eCoKRO,MAPbI3,17.3,1.04,225.0,0.74,1.6
5DnyIGLJa41Zn6FB4rbOBGKp_1nx,Cs0.05FA0.7885MA0.1615PbBr0.51I2.49,12.0,1.045,184.0,0.615,
5Doh2Gsna35lHk_W8_V-1nxfd7RV,MAPbI3,0.61,0.87,30.9,0.23,1.6
5DuSa15S0qMfzsIYEdE5RHFuccTj,FAPbBr0.45I2.55,15.3,1.038,213.2,0.691,
5DyQ-jSMIgJp_tULtFcV0h06WXRy,Cs0.04FA0.8MA0.16PbBr0.49I2.51,18.1,1.084,221.6,0.752,1.6200000000000003
5EN7WJ7B0ad-xFMqWfsLf4wqKY-P,MAPbI3,9.05,,,,1.6
5ER9EQQvOqwlWxvRxTlz78UpLgoA,MAPbI3,18.3,1.05,230.0,0.76,1.6
5EWkSmUVAl-EZJSO7ByYyF9AyPrC,BA2PbI4,2.83,0.91,69.2,0.45,
5Ec8Hil8J6Mc-_w6IsAa_fOxZ15K,MAPbI3,15.3,1.1,220.0,0.69,1.6
5EeCwz4Vw8KkYlfPlUKiRvOhyK2-,FA0.85MA0.15PbBr0.45I2.55,20.14,1.127,234.1,0.764,
5Ek729m0KwV7IhHk0OxDUPO8kB86,MAPbI3,17.1,,,,1.6
5En3fke3XzE-l_zalgjHANEeziNh,CsPbBrI2,11.31,1.13,152.10000000000002,0.653,
5EovbJ8d6-jG15lP4uMVMpIQxUsr,MAPbI3,9.6,1.008,188.0,0.55,1.596
5EtsyNdpFm4JcAqmw4HAmWmaaklH,MAPbI3,21.9,0.703,0.61,0.66,1.6
5EySfraPYaJeDCx-rO0ze2DI6WZJ,FA0.85MA0.15PbBr0.15I0.85,9.5,0.9,156.4,0.6759999999999999,
5F6HPj9_eEMOpKFlHnyjSJJxFtVO,MAPbI3,18.8,1.09,219.0,0.79,1.6
5F9-Jb5OZ12h2c8Sy5nsdcEPdbHU,MAPbI3,9.68,0.826,194.4,0.603,1.6
5FJOEYMBLJRbFkZk6KWKjrunPciq,MAPbI3,13.5,0.96,192.0,0.73,1.6
5FqMQ7rqsk65VYCWJ0QsZKjZ-ngG,MAPbI3,10.6,0.92,200.0,0.579,1.57
5FtLiI4L--5QDdi4MLN0IAP--Qg7,FA0.9MA0.1PbBr0.1I2.9,18.7,1.07,232.0,0.77,1.57
5G1RhtmdzDiFYxW3DWrq3eSZzUhV,Cs0.05FA0.8MA0.15PbBr0.42I2.58,18.9,,,,
5G8NIYngZcAB6nGyHCPZmSAtZIlG,MAPbI3,3.5,0.76,93.5,0.492,1.6
5GJUVb4flhInuvl14Tj19V7-VcTC,MAPbBrI2,15.2,1.22,166.0,0.75,1.8
5GVV4Q0kQs05BwZx24QlFzQHluD0,MAPbI3,5.85,0.8,144.8,0.504,1.6
5GYTRuo_KSLaOdeBarqcwXa9P0Qb,MAPbI3,19.74,1.08,236.29999999999998,0.774,1.6
5GaGWAOsLUWZ1-Qy7h5hBrEuWgUL,MAPbI3,18.12,1.07,222.10000000000002,0.758,1.6
5Giw_vNiWZMDq1aacqO9-4RnBbkW,MAPbI3,7.77,0.95,129.5,0.631,1.6
5GjJQJk2dVUwg5-QG8Ml3YgmL0di,Cs0.05FA0.79MA0.16PbBr0.51I2.49,10.08,0.91,209.5,0.53,
5GjUNhOLjQIpd4-1l3isTLBOF1H8,MAPbI3,12.44,0.9,180.2,0.767,1.6
5GkIiBMg1AVvVJEpnwyxmcRpvUYg,MAPbI3,7.51,0.903,126.1,0.66,1.6
5GsS2T4pnjgPqN8JAL0hFpofZ3V5,CsPbI3,0.67,0.73,23.900000000000002,0.38,
5GvLBaspOaBZANUbfWYUf1M2Xs3n,FA0.7MA0.3PbBr0.9I2.1,15.4,1.12,200.0,0.69,
5GwFoPCUm5Y7GSX5YBc8EJGELuJ8,MAPbBr0.075I2.925,11.0,0.95,181.0,0.642,1.61
5H8NBUewkGylLilXQhvA3q-zCIyK,MAPbI3,1.35,0.27,145.0,0.34,1.6
5HBkMFGA3Ftopr96L2bmx5Mk0qZ3,MAPbI3,15.8,1.11,221.8,0.74,1.6
5HF1wKcZWgCCETBlGICvWa2Dxd4d,MAPbI3,10.2,0.92,183.29999999999998,0.61,1.6
5HJ0jPPPMhe6XWKmKD11pRyh6UuB,MAAg0.02Pb0.98Br3,1.99,1.03,31.400000000000002,0.452,2.3
5HMaXcIHRUysYuYNrIRbzuijIkPR,Cs0.05FA0.79MA0.16PbBr0.51I2.49,19.6,1.138,230.0,0.75,1.63
5HPxHHIuvmF-5bhlurleRndzHQ3Y,MAPbI3,9.38,0.975,177.89999999999998,0.52,1.6
5HaX-XP5-MIJW9D82xZTXlLoM2vM,CsPbBrI2,12.39,1.19,129.3,0.805,1.91
5HfN2qoQ2SFTMDVAlXKqPCL6qgtm,MAPbI3,16.4,1.02,210.0,0.76,1.6
5HgQyCQvqcUmNA1Veak1xQIOuzf2,MAPbI3,8.4,0.84,154.60000000000002,0.6509999999999999,1.58
5HimhD_ib-NxtBPbkFIynKWTxFmD,CsPbI3,0.0,0.07,2.0,0.22,
5I06Cm9GTYEy_KrqfuLNdHbmazYQ,MAPbI3,14.87,0.99,215.3,0.7,1.5
5I4sPGWe9dDPZJnkzGmWv_Jl3mwa,MAPbI3,5.1,0.833,190.0,0.318,1.6
5I65PbNxK-mNqBO_x7Dti71y2V5g,MAPbI3,12.4,1.031,197.60000000000002,0.61,1.6
5IRcesaW1Ula-WtATKPK645mQfCS,FAPbI3,11.44,0.93,178.79999999999998,0.688,1.57
5IXf9jqrsIT81iwG4XAgd87oJkHY,AgCs2BiBr6,0.82,1.05,13.899999999999999,0.56,
5IZMvoCwLUfpryZh_YFR1SGy2Avg,MAPbI3,10.2,0.94,216.0,0.502,1.6
5IZd-tt4zFJZ8TRTqIDgpsJhqQYE,MAPbI3,17.22,1.104,219.89999999999998,0.752,1.6
5IlrTL6SbMuF6daHjg7IRIk5ycU0,MAPbI3,19.6,1.08,230.0,0.787,1.6
5Iurs8DuDjNYYT2i5zLO2FL2CT7J,Cs0.05FA0.80MA0.15PbBr0.43I2.57,17.3,1.06,224.0,0.73,
5IwSrjA6klXexKdzYqsIfQQnpZly,MAPbI3,15.77,1.06,218.79999999999998,0.68,1.6
5J091Rd0faEuGCF_0m8kHVTWVtd_,MAPbI3,16.71,1.023,225.9,0.723,1.6
5J79kSOKVW5kMql0MCeppfD4D404,MAPbI3,13.1,1.07,167.0,0.737,1.6
5J9AeyGR0DRgO_TyLZvMQQM5ZiX_,MAPbI3,10.09,0.853,202.10000000000002,0.585,1.63
5JASiIZPQP-RotwvyIrxGDYdqFdZ,MAPbI3,11.71,,203.5,0.5760000000000001,1.61
5JEndyMxFBGw5ODwMET8xqHgIyyj,MAPbI3,10.9,0.94,168.0,0.693,1.6
5JKOQFptwWAlnUyIO42WfSzf7fuM,MAPbI3,13.63,1.07,197.10000000000002,0.65,1.6
5JLcMn_MpZ9pTrczYhEjxTr2vXhW,MAPb1.0I3,20.63,1.12,228.2,0.7759999999999999,1.5499999999999998
5JORlutF2-VvuFKuV16Ui_v_gl75,MAPbI3,7.91,0.93,157.89999999999998,0.539,1.5499999999999998
5JUuZ58y10Y8w_p_5Zfvh3KwKFEU,FA0.85MA0.15PbBr0.45I2.55,21.94,1.1,228.0,0.778,1.57
5JdX-ljYdMacQxnb5_1Gr3Eih3P6,MAPbI3,17.89,1.098,209.60000000000002,0.777,1.6
5JrbvJJuFbZLUoV1MXp2isHyGzQl,Cs0.05FA0.85MA0.10PbBr0.45I2.55,19.46,1.09,225.2,0.7929999999999999,
5JwcYw6S4OR2Mnd2UJOwLzz8KQPn,MAPbBr3,13.22,0.97,200.2,0.68,
5JydvYWNU9vEC9K8XkJuOxEmQNWV,MAPbI3,17.87,1.09,206.70000000000002,0.7929999999999999,1.63
5K2mWB-Lpusltm8GlblTcGGh6SvI,MAPbI3,11.38,0.947,188.9,0.636,1.5
5K4E9tWAYFQPn_WexmHbQRhlqjfB,Cs0.15FA0.85PbBr0.12I2.88,19.45,1.106,226.0,0.779,1.6
5KD0grhSizLyyGvwA_5pTVbzLXgw,MAPb0.4Sn0.6Br0.4I2.6,10.11,0.79,176.6,0.727,1.26
5KNni-o30QGKfHRRzXD4TOdIKeZA,MAPbI3,5.49,0.84,116.8,0.56,1.6
5KV8DbJwNP2WRhfl6aKBFVoxA5Nl,MAPbI3,15.83,1.1,190.5,0.758,1.6
5KdYer4xNWWJhCOcmq49vsihUnXp,MAPbI3,14.56,1.02,190.39999999999998,0.75,1.6
5Kic0SxmUYxZT3lsFEIR9rfqHneY,CsPbBrI2,10.95,1.202,126.4,0.71,
5KjxZ1fI1gXHiUm3dZWKII3eLj5w,MAPbI3,0.68,1.14,19.4,0.308,1.6
5KlpW_bUXP98RAnGb7Xdq74sKAls,MAPbI3,16.6,1.08,208.29999999999998,0.737,1.6
5KnY38A7xhzlAMBkjwjm08d2TzQd,MAPbI3,7.0,0.8,150.0,0.6,1.6
5Kp6vf5iNs2tZeR_5qpV-vGySy3u,CsPbI3,0.09,0.79,2.6,0.45,2.05
5KpQx3umeJV3UxcATkze_u23jz9b,MAPbI3,9.62,0.909,192.60000000000002,0.55,1.6
5LBJ6ywmMyWhp_3KE4xherxxZTQz,CsPbBrI2,13.88,1.26,156.2,0.787,1.9000000000000001
5LKq-H1I7eS6EIUICApq-TV0Cn1I,Cs0.05FA0.79MA0.16PbBr0.51I2.49,20.5,1.12,238.6,0.789,
5LOW0u57AW1IbnReyvFElKoh3g0c,MAPbI3,20.18,1.106,237.3,0.7040000000000001,1.6
5LP39Aq8QEZagBU08sw6hDNgizOy,FAPbI3,16.33,1.04,226.8,0.6759999999999999,1.48
5LYILx6caZC_R4kYBOF77WXl6M6L,FA0.85MA0.15PbBr0.45I2.55,15.98,1.07,208.6,0.71,1.6
5LaTP2s7TiGSUykOI2VXjKXnwdS1,Cs0.05FA0.83MA0.12PbBr0.39I2.61,20.3,1.162,225.0,0.782,
5M08q4toI4KdoAmairDt6AYUHc_Y,MAPbI3,13.95,0.968,200.0,0.721,1.6
5MB7K7SuzE2hrTCBk8euAyQGkv4y,CsPbBrI2,10.73,1.12,139.2,0.6890000000000001,
5MICPtX5_y--ekopWb2VwfHrnFzL,Cs0.05FA0.79MA0.16PbBr0.51I2.49,18.4,1.14,227.0,0.71,
5MPireDIj2DATnW9XotvvwQkVu7_,MAPbI3,19.0,1.1,237.0,0.726,1.6
5MVtX69p6thMX126VM5V2rEPiChh,MAPbI3,17.0,1.08,206.0,0.7659999999999999,1.6
5MaOpy5rdLNbM-hAQHulJMdZM1t6,MAPbI3,3.85,0.8370000000000001,114.0,0.4029999999999999,1.6
5MkJpJyDI3TJsKr2duZ2giGBZQk7,MAPbI3,6.5,0.89,175.0,0.42,1.6
5Mn_cXCG8VacbNudvgT2yrSEpDX9,MAPbI3,11.13,1.015,161.5,0.679,1.6
5MsYieIzxVRvdXUaMnIKDerR3kfL,MAPbI3,5.9,0.79,135.0,0.547,1.6
5MvBE-f0gHqEzoaYrOqeYzBYiisT,Cs0.05FA0.76MA0.16PbBr0.48I2.52,15.8,1.033,209.89999999999998,0.73,
5N64EFq5H5rqIzAP_qkDM097cPGl,Cs0.15FA0.85PbI3,18.8,1.1,228.0,0.75,
5N8RzHTjCfoootkHrPlUvynrUFc3,MAPb1.0I3,13.08,1.0,199.0,0.68,1.6
5NAZS9N01D09bC-ioHLXOkPLBSP-,MAPbI3,9.2,1.044,109.0,0.8,1.6
5NDVele_Uv6Tl0uPZbr8-5jqnHLk,FA0.85MA0.15PbBr0.45I2.55,0.01,0.87,0.6,0.16,
5NOPfbhbd_xkTlI-r5zEk-XtPCZD,MAPbI3,15.7,1.02,210.2,0.728,1.6
5NbxdojGQEw7ZlwPsuSvnW9kDPu2,MAPbI3,16.19,1.02,225.5,0.7040000000000001,1.6
5Nfg4FOle4EdH84s7S7rPiggZu9k,MAPbI3,13.4,0.99,208.6,0.65,1.56
5NvI3nCdzipes0uOvBETv-c3h4K0,MAPbI3,9.2,1.03,168.70000000000002,0.532,1.6
5NxspJ5i1u4GjwURhWxosIu8QGaq,FAPbI3,9.93,0.87,187.10000000000002,0.61,1.48
5OEWP98ygh_yU9_1SzBRmQRtS_fy,FA0.9MA0.1PbBr0.3I2.7,16.52,,,,1.5
5OKEnwxFEx0wJ-w0lFBj4e3CqtdK,MAPbBrI2,9.4,1.1,147.0,0.5770000000000001,
5OmqcoAsAlWuN3AlwsCIBz1LK4c0,MAPbI3,15.93,1.007,222.7,0.71,1.6
5OozSjp_Eqv43jIJLTfQKTX_yImc,MAPbI3,16.53,1.04,217.7,0.73,1.6
5OpzewgYai50z28J3ZpLZKGOkLg2,MAPbI3,13.27,1.09,160.2,0.76,1.6
5Or16FayLo9Dml_cKmPMWhwnJENi,MAPbI3,2.68,0.95,37.9,0.743,1.6
5OzRrXObQRW5etJSZ-tDRTcyBmBM,MAPbI3,7.57,0.9,161.8,0.51,1.6
5PBHioNTgPXyOH4o8QmPdB-GZQwe,Cs0.25FA0.75PbBr0.6I2.4,13.47,1.154,173.0,0.675,1.6999999999999997
5PFT3xXh8EIMer9RniEXUG0Yzh8B,MAPbI3,15.03,1.205,223.70000000000002,0.5579999999999999,1.6
5PFV39VQx5ydAcaEYMEnIA4HFEtH,FAPbI3,18.1,1.05,240.2,0.731,1.48
5PV0AFY0F4IwpYSyhaSLWTM-VqXb,Cs0.17FA0.83PbBr0.81I2.19,14.3,1.09,182.0,0.71,1.6999999999999997
5PZJNB9eKMjk_wHnomam0cfWhVYz,MAPbI3,17.35,1.06,206.8,0.79,1.5
5PZoJp93RQzCWtfdxNuNjVR9-LVq,MAPbI3,15.8,0.99,217.2,0.736,1.6
5PbGx9AiZ-cmqr88XUxozDc3y0xr,CsPbBr2I,6.34,1.27,80.39999999999999,0.62,2.07
5PnL15LpfvzWDgP05OMO-TTUmFmD,MAPbI3,12.5,0.95,174.0,0.7559999999999999,1.6
5PoBzeMx4e_q2THfyI-wqCOqaBoz,MAPbI3,13.8,1.0,221.0,0.62,1.6
5PruxxrNLl8qRY3lHFK37c1UOTpj,MAPbI3,12.9,0.92,201.0,0.6970000000000001,1.6
5Q6GsNX632d0RHzcdcWVjZZKjiQr,FA0.85MA0.10PbBr0.3I2.7,20.1,1.17,217.0,0.7859999999999999,
5Q882edDxjoqGWHatTDjkSHi5EC2,MAPbBr3,2.82,1.191,45.8,0.651,2.3
5QFtq8HdFStVhLIm1GdEgyxvJr8L,FA0.85MA0.15PbBr0.45I2.45,19.9,1.129,232.2,0.759,
5QIICLr87W4GR_xO0k6P42n_mbOH,MAPbI3,11.22,0.996,171.8,0.65,1.63
5QIdDvTM81rDW_jvOd6y3d5gvEkD,CsPbBrI2,11.2,1.04,148.0,0.73,
5QRGhyv3XEnaNzdLDlEERCatqab6,MAPbI3,8.83,0.89,152.0,0.65,1.6
5QShD787e3-B41uLjLDH1FG8Xcfk,MAPbI3,17.14,1.07,218.9,0.731,1.609
5QSq3W5SfeSWGqUus86exgzNiC1u,MAPbI3,7.63,0.86,192.8,0.46,1.6
5QYrJ5Q-eMy3Q97HSzxFQ7m8UIe_,MAPbI3,16.0,1.024,213.0,0.735,1.6
5Qftqwk9_pEHHOYx4esIc-IStIEI,MAPbI3,13.91,0.941,218.6,0.6759999999999999,1.6
5QigbfTsHXlKd94fjGtaizyijwaF,MAPbI3,4.69,0.85,101.7,0.5760000000000001,1.6
5QsUtiS-GCeHn4HpGr7CXyuqPJzl,FA0.85MA0.15PbBr0.45I2.55,18.0,1.14,212.10000000000002,0.75,1.6
5Qwp4Y3eAv5yosgD71aIzoyJGqsR,MAPbI3,15.15,1.07,219.5,0.65,1.6
5R1HA268WwpOIEZ2Bjc1QTVg2Y1L,MAPbBr1.25I75,9.29,1.08,136.6,0.63,1.76
5R1Ukvpi3nEHrSpHot87dVbUEpNX,FA0.85MA0.15PbBr0.45I2.55,20.51,1.11,241.0,0.764,1.6
5R9g3BJ9NGfmFmbS6_T69huuPRNT,MAPbI3,14.0,1.04,211.0,0.63,1.6
5RAUsf2jLvrl2tQzQNBox1IyjBh-,CsPbI3,11.44,0.98,166.9,0.6990000000000001,1.73
5RBK2V6iyp-tsnB6vv-oLR-w2gr6,FASnI3,5.2,0.437,207.60000000000002,0.574,
5RKXQJ_4MVdzSmJSWuKPVMrMVUve,FA0.92MA0.08PbI3,21.37,1.11,245.9,0.7829999999999999,1.5499999999999998
5RQ9P9zjvqd3rDLFyS_N6BLrIFQb,Cs0.05FA0.79MA0.16PbBr0.51I2.49,17.8,1.08,226.0,0.73,
5R_XLiQYFu_8JPP0fMYOz1j4zOIc,MAPbI3,13.0,1.06,191.9,0.634,1.6
5RcQY9pmlRkWebRJO6CSw1IrrtpT,MAPbI3,14.66,0.99,235.0,0.63,1.6
5S5LQVROhqML1TZVx8T0gvbuP0sm,Cs0.04FA0.8MA0.16PbBr0.45I2.55,18.0,1.064,222.5,0.748,
5S70KGVySUXREZDCO8pbxAdhZUiY,MAPbI3,9.58,0.81,199.0,0.59,1.6
5SHqSEDwQyAoAcAX_VuaWO_UlWEM,MAPbI3,15.57,1.02,197.89999999999998,0.77,1.6
5SXMhHMGrdgaT2PpbmtUGHQbKP2J,MAPbI3,9.17,0.942,203.2,0.479,1.6
5SYE0dYKiPZdYt0fLfHwTNu8-qjP,Cs0.125FA0.875PbBr0.375I2.625,19.0,1.11,223.94,0.764,
5SYesg0zQ5vAP1EQvFJK1Rflehgl,MAPbI3,15.0,1.03,200.0,0.72,1.6
5SaSkmNtcp-p_zyLLO0kUwytrUGH,FA0.85MA0.15PbBr0.45I2.55,20.02,1.123,229.0,0.78,1.61
5Sfm2A1Kaz0DDLwWlkPZzCfd0Tmf,MAPbI3,12.09,0.91,207.2,0.64,1.6
5ShQS0ZzvUCMp_BYgHZMODzFcx-k,FA0.85MA0.15PbBr0.45I2.55,20.62,1.12,235.3,0.785,
5SmNI-95zJeS2t7r5g_aujWPh398,MAPbI3,14.0,1.018,196.4,0.7,1.6
5SooaUqnXc23bouuqYAeqTR5ZxPv,CsPbBr3,4.46,1.27,65.0,0.54,
5SqU4xuWSz_oS46okmEkaax4Ns7a,MAPbI3,17.1,1.054,217.0,0.7490000000000001,1.6
5T0ht_cBZ7vQTk8bDv6miv64IW_y,Cs0.15FA0.75MA0.1PbBr0.1I2.9,10.34,,,,
5T11vYCLETTXplO_hYDvp0oR_e5a,(PEA)FASnI3,6.5,0.47,200.7,0.74,
5T1U8vU_5aC7_NjfM5yaXG4GaZgW,MAPbI3,12.3,0.923,207.0,0.64,1.6
5T2sD1vxugxvjhQkmbL-mb71tRO4,Cs0.1FA0.9PbBr0.3I2.7,20.08,1.1,227.7,0.799,
5T5b9K0sXzLyuUPSh_AvCI8x8TDJ,MAPbI3,19.15,1.13,216.0,0.785,1.63
5TCvC8ib3TW92v2Hcf4Jo3rnGJIW,MASnI3,0.27,0.152,68.2,0.254,1.34
5TEcgenne9pI0rC-JQBnhGdnPQlc,MAPbI3,17.07,1.09,213.4,0.73,1.6
5TJAHkBIMoSEx5EVXrhuPRu_ywgh,FA0.83MA0.17PbBr0.51I2.49,18.95,1.097,223.2,0.753,
5TTXP6VGOprCgX6iK0-O24FpRE95,MAPbI3,6.66,0.5479999999999999,219.02999999999997,0.556,1.51
5TUl-HSKmt6nuDOCf3QeYy6Rbe_x,MAPbI3,10.8,1.05,222.0,0.4629999999999999,1.6
5TdA56XWsGV0rF1MlgdWHSzgD4bj,MAPbI3,12.3,0.86,213.6,0.6659999999999999,1.6
5TfZSK0O5dkElH9BmGew4YCe0F7Y,FA0.83MA0.17PbBr0.51I2.49,9.94,0.893,201.1,0.498,
5TgRmQxvZDTHl-bEsMRzcs-GZGLw,Cs0.125FA0.875PbBr0.375I2.625,18.74,1.084,222.65,0.7759999999999999,
5TioXmSEgHnJLp41K2vsOkNu574E,MAPbI3,11.0,1.07,151.0,0.66,1.6
5ToMcQv8nk_9TPCEX2eEkuD8bqs0,MAPb0.75Sn0.25Br0.3I2.7,14.49,0.85,218.6,0.78,1.43
5TtXunfV_ktxUGELnOYP71x2Bcrg,MAPbI3,12.71,1.0,194.3,0.65,1.6
5U6CrO2yifCD-_RT9hfu2OwBxLxQ,(F3EA)0.12BA1.88MA3Pb4I13,12.0,1.02,160.79999999999998,0.763,1.65
5UOFpVIRmoPQqJ-fZJq3XQxYvGji,MAPbI3,7.2,1.006,142.20000000000002,0.475,1.6
5UPTdJodccKDpz2lMUKF3xhB1hHj,MAPbI3,11.58,0.8,185.6,0.78,1.59
5UPkiBQeWj3vyV70dVMNlDBICE_g,MAPbI3,5.15,0.737,128.6,0.54,1.6
5UjptsXClMggnZptpIcQxgPQGrWV,MAPbI3,10.46,0.93,196.0,0.575,1.6
5Uw5g34_JnVj1R-LnMnjU6PZRuGG,Cs0.06FA0.79MA0.15PbBr0.45I2.55,21.3,1.17,232.0,0.79,1.56
5UxPWaqBFd9NS8aiZT9G5C5M1G29,MAPbI3,8.18,0.884,135.75,0.6809999999999999,1.6
5V1oIV_OSgyyQSWnSV5LnK2jZKv6,MAPbI3,9.11,0.93,235.0,0.417,1.6
5V4jCpVuBt9eKjIOuqQ99cyF9kU9,MAPbI3,6.33,0.96,139.0,0.472,
5VAkSGQGIyzh_D5JV1lAGG1xFhmu,MAPbI3,10.03,0.86,208.0,0.56,1.6
5VG5uTggbN2BrmAipecBsepjEZu2,FA0.85MA0.15PbBr0.45I2.55,14.23,0.98,211.0,0.701,
5VOEe-PH9QZuO8KvePxmrdIq-vWP,MAPbI3,0.75,0.48,78.0,0.201,1.6
5Vb20NhDnTefUUSGGxxOdmfrM4jK,MAPbI3,7.71,0.85,221.29999999999998,0.41,1.6
5VrSmmmwoePI3x1wWQpyI3jozCmF,Cs0.05FA0.79MA0.16PbBr0.51I2.49,18.62,1.086,226.4,0.757,
5VusIFM0McBdjtbhj_alIc2--Hkq,MAPbI3,12.36,0.995,165.96,0.7490000000000001,1.6
5WKfA0Y06_dIMSIFcuAILBzxRwj5,MAPbI3,17.08,1.09,227.2,0.742,1.6
5WSdjVisFxcNFIVRKHjX92e-24Yh,MAPbI3,13.51,0.909,230.39999999999998,0.63,1.6
5WaRUlcgXBXCi6DOHmHSVHJrsAHI,FASnI3,0.57,0.251,54.800000000000004,0.411,
5Whlw8GkG1b7AVsz9ryAk-Op9VlF,MAPbI3,12.13,1.0,171.20000000000002,0.708,1.627
5WnnyhtU5a76-bCefnrGvF5Jfi4R,Cs0.1FA0.75MA0.15PbBr0.45I2.55,12.0,1.07,192.0,0.59,
5Wt8xecFE_1uvHsrMIgKFYq-WbGe,MAPbI3,17.9,1.09,220.0,0.74,1.59
5X2R8dJUIZtheykV72Xts_6xXfB7,FAPbI3,16.6,1.04,230.10000000000002,0.695,1.48
5X32f-6ErF0KbGG4iO33jJysc31n,Cs0.05FA0.79MA0.16PbBr0.51I2.49,13.23,0.9,194.3,0.75,1.6200000000000003
5X420lC1sa6P0qFEltz53CEHsCmb,MAPbI3,11.7,1.0,189.0,0.617,1.6
5X9UiaUlU1qkVyq71SsyBqpG2YyR,MAPbI3,6.9,0.92,163.0,0.46,1.6
5XFFPtoOtkBc31YhC1Dvc-sITYug,MAPbI3,10.13,0.88,165.3,0.6970000000000001,1.65
5XMlDekC4JxF4pbXd805WDL8WQW3,FA0.95MA0.05PbBr0.15I2.85,21.6,1.124,241.0,0.799,1.5300000000000002
5XNCej3cTBSbymm1I7bRF9SOfAAi,Cs0.05FA0.8MA0.15PbBr0.45I2.55,18.49,1.16,222.39999999999998,0.715,
5XOWC6ZiC62naHf_sBjPfFDyNEvU,MAPbI3,12.36,0.953,183.2,0.71,1.6
5XSJt7tg3WTS2F-xqlftUmXCXw7Z,MAPbI3,8.83,0.79,184.60000000000002,0.61,1.6
5XUnLTGFWga8fqp20dLJa1TjpzKq,MAPbI3,7.23,0.45,141.2,0.67,1.6
5XlrVV3-4nNJaaZxUopj1a3SVH2L,MAPbI3,3.23,1.01,7.01,0.45,1.6
5YCqW3NCBOktmXmw29oldxdGfAsi,MAPbI3,9.32,0.93,156.6,0.64,1.6
5YDHkzc7tFrfkY6NHe7aC9vtmvFj,(PEA)2MA4Pb5I16,8.5,1.0,143.6,0.6,1.65
5YIKV7jOSvQvTlw1y6c7D_f1Z4lY,MAPbBr0.11I2.89,16.75,1.052,230.79999999999998,0.69,1.585
5YIeeW-ddSFEVgEyibtxQc_8wRm6,FA0.83MA0.17PbBr0.51I2.49,17.8,1.09,226.9,0.72,
5YJw6y59Bf1qbquHc1m10CQGTqx1,MAPbI3,2.22,0.42,147.0,0.4,1.6
5YNNbQpuYKE4snJN7zuc4JTGUCyg,MAPbI3,16.47,1.02,221.20000000000002,0.73,1.6
5YUJzs6XDbFi4PaIt2stnWWFFTMS,MAPbI3,14.7,1.06,192.0,0.76,1.6
5YX97_wWVbi5ryJ8BHJcv-MlDqod,FA0.3MA0.7PbBr0.54I2.46,15.35,1.05,190.3,0.77,
5YXhM2M8FqRhiiYaaOMVr0LMDbJv,CsPbBr0.75I2.25,10.1,1.01,141.0,0.7090000000000001,
5Yf3uPTpEIG1f1Pgz2JFnZnVjhI-,MAPbI3,3.2,0.818,100.54,0.389,1.6
5Yii1zrGuAZeenQS0kuRA7OwlMYi,MAPbI3,10.9,0.82,205.0,0.65,1.5499999999999998
5Yrjc2fuutEywFZpyAfe0grYEXQ7,AgCs2BiBr6,0.85,,,,
5YtMKaCe5Cp3o8aDFyvgl3x2ADdC,MAPbI3,17.3,1.07,214.0,0.75,1.6
5Yy0K4g5-4TYS0GWZ249Zb25JpHC,FA0.85MA0.15PbBr0.45I2.55,19.4,1.101,223.70000000000002,0.79,
5ZBH1wXDpmN_4TQ0IjOwn6bOKW6J,MAAg0.1Pb0.9Br3,1.25,0.859,24.1,0.699,2.3
5ZBrtNggxqD2qLKk26pRyCv5mU3w,MAPbI3,15.84,1.037,221.8,0.6890000000000001,1.5499999999999998
5ZHLFgfJr0f_wcl_-a8fad6Xx1g6,MAPbI3,17.99,1.04,224.60000000000002,0.769,1.6
5ZPE1ofbaAFl0fFRSQbPRw1SQhVe,FAPbBr0.1I2.9,11.53,0.958,202.89999999999998,0.593,
5ZTlL1W__vwbMos84Mwh_1ZFDc3Y,CsPb0.97Sr0.03BrI2,9.8,0.99,142.0,0.6920000000000001,
5ZZwtBDms1SP0HmcmWuFwwhLVYoT,MAPbI3,9.93,0.89,196.4,0.57,1.6
5ZmpEN3n0zO58OvHcbkB3VixYlof,MAPbI3,1.4,0.39,71.0,0.5,1.6
5Zn61f2i2gDVTnEQloj5PYUJzNym,MAPbI3,11.2,0.89,212.0,0.589,1.6
5ZpNt_7WrirnyNrg8uQ513CO4F3l,MAPbI3,18.18,1.11,210.0,0.78,1.6
5Zs4MV9HACE3-JZKAGhPUYNAnHZP,MAPbI3,15.91,1.03,205.9,0.742,1.5
5ZzLqFKzUSl82joRd7_QafHBos2E,MAPbI3,15.98,0.95,205.10000000000002,0.73,1.6
5_9TriR1lxyOerHZ4rNDNQvhL4Kc,MAPbI3,13.94,0.948,206.1,0.711,1.6
5_IYz79gO6xaAajqQVgRJHEKMmQq,Cs0.05FA0.83MA0.12PbBr0.51I2.49,15.5,1.092,203.0,0.7,1.63
5_Lc9E2zcn1Qs_sQmzyoF4CtXqjO,MAPbI3,7.46,0.82,146.2,0.62,1.6
5_SM_Ch_4JuHDCoBAWZIOrFKhWNl,Cs0.1FA0.76MA0.14PbBr0.55I2.55,17.84,1.03,234.89999999999998,0.74,1.61
5_Sae0uGOpR8YmTedG4OdG9vZkzv,MAPbI3,12.16,0.9,180.0,0.755,1.598
5_bONzN3aEJxUvPs1-NGnn9U86jC,MAPbI3,15.2,1.017,196.0,0.76,1.6
5_defk18qIpu18FcMqqzQo7eTU87,CsPbBr3,3.63,1.1,56.2,0.65,
5_dp0z5Ax4IglRyRNHPBp1HplVd-,MAPbI3,13.07,0.867,217.60000000000002,0.693,1.6
5_pnEW7BMa62BAxsc9_oGi3Jf3mZ,MAPbI3,17.32,1.08,224.0,0.716,1.6
5_ue-3UM_Sa7tc-hr132StHNO3Ww,MAPbI3,16.5,1.1,202.0,0.74,1.6
5_zBC1Tn1c7VxHKd1XnTikeqHjOW,Cs0.25FA0.75PbBr0.9I2.1,16.48,1.192,183.9,0.752,1.729
5_zdO3_cNyUxTDAc9UdjSlHqnE7B,Cs0.08FA0.77MA0.15PbBr0.51I2.49,15.34,1.084,200.0,0.707,1.6
5a6I071J_orEWglbNtlbJ1MgMAQ9,MAPbI3,12.3,0.93,185.0,0.71,1.6
5aSyAWhjJxlHiZNRXNqFUVfVsnbM,Cs0.05FA0.79MA0.16PbBr0.51I2.49,10.4,1.07,176.0,0.56,1.6
5aVH5NFG-cmB138PlohEb7MLjET4,MAPbI3,9.28,0.787,204.0,0.578,1.6
5agQEI-yQXIWm3X3ODPZzP6T-pNL,MAPbI3,3.08,0.6859999999999999,71.7,0.626,1.6
5atrpfx0vuQsdOeK6GBooD0XqHR4,MAPbI3,12.0,0.98,198.9,0.6,1.6
5avtKCm5BoyDCcYrjpz5g3D7_5kX,MAPbI3,14.49,1.01,207.89999999999998,0.69,1.6
5b3AHR6aENrc71xnN6nUIBdR9ZDL,MAPbI3,10.6,0.98,232.0,0.469,1.6
5b9P-By68h_L2BaIkHSxWJDY4ArG,Cs0.08FA0.69MA0.23PbBr0.63I2.37,17.23,1.18,189.60000000000002,0.77,
5bB6IS6TA1wAbk_EDHmmEoEt-9_f,FA0.85MA0.15PbBr0.45I2.55,17.8,1.08,214.0,0.77,
5bCzjCH6Xc0w3yDhXVril16tBDri,MAPbI3,15.6,0.94,234.0,0.71,1.6
5bPNaU8cvut2FReif8RVFoiMJPxC,MAPbI3,11.96,,,,1.58
5bRsFv60mgr6cTnl9aa4a8-lxqNA,FA0.85MA0.15PbBr0.45I2.55,18.8,1.13,231.0,0.72,1.6
5bZkmKz7pvNwkfX5N97XqBozXzno,MAPbI3,5.9,0.8,141.3,0.522,1.6
5buALB-sxOyawvHRvItAL7NGej3g,MAPbI3,11.11,0.93,217.5,0.5489999999999999,1.6
5buLPrT8f4aRarCUCJsMdaajeIE5,MAPbI3,13.1,1.02,196.5,0.647,1.6
5bvNW2NERaSBdm-gS4fFqPOqLeHV,MAPbI3,12.38,0.931,211.20000000000002,0.63,1.6
5c-0O3vCFEGficnDmw6FjRovFDZz,MAPbI3,14.27,1.02,197.10000000000002,0.71,1.6
5c38QP7svZOVYHDawe1aWZ0Ke7ey,MAPbI3,7.8,0.9,150.0,0.58,1.6
5c8Hi2-MraxtpoftuoOptI3P1yND,MAPbI3,13.7,1.12,180.0,0.679,1.6
5c8RI5l1fs7cqSFgIPtgWFEDBeww,FA0.3MA0.7PbI3,14.82,1.0,189.3,0.78,
5cD7O2qlImnwg5ZuZPUHAEMsX8un,Cs0.05FA0.85MA0.1PbBr0.45I2.45,17.54,1.05,222.60000000000002,0.7559999999999999,1.59
5cFsW1uuNnb05gJE-oSzRBQfZb7h,MAPbI3,7.22,0.77,163.1,0.58,1.6
5cHV-6HahJfg4MZoLYy30uPJwwJk,MAPbI3,16.2,1.02,215.0,0.742,1.6
5cKXXauadWP0Py2lfaoPxAAte77r,MAPbI3,16.01,1.04,202.0,0.76,1.6
5cN6MlYuUq1HBJWdQumHGiVLuZGs,MAPbI3,6.56,0.882,118.0,0.63,1.6
5cOJT31HKx8WsUZf52zxkPx2VfI-,Cs0.05FA0.79MA0.16PbBr0.51I2.49,19.87,1.116,247.39999999999998,0.72,
5cPz_o5FpX0aK7AGDZonNFk6I36Q,(PDMA)FA2Pb3I10,6.1,0.888,105.05999999999999,0.652,1.5300000000000002
5cewXA0se_AgvazwdPTul7DCQSli,MAPbI3,5.0,0.944,85.0,0.61,1.6
5cnXL0keAPj1KwE_uKLl0ZED12VF,MAPb1.0I3,7.72,0.8,142.5,0.677,1.5499999999999998
5cv4cwICsDnvO9AVEqvj7spZzefp,AgCs2BiBr6,1.99,1.0,31.099999999999998,0.67,
5cyTaYIoRE3857oaNrRqr2eBpaiF,MAPbI3,2.51,0.62,89.39999999999999,0.45,1.6
5dD6kER-dr3KRiEKE_fwCLSh0l0w,MAPb1.0I3,12.32,0.99,187.60000000000002,0.667,1.6
5dDt9bG6UPkKCpUVNBFWTNkEsqvS,Cs0.1FA0.9PbBr0.3I2.7,18.6,1.12,215.2,0.774,
5dLtyHJIGnKiDqBuWsr7Ik3_ozle,MAPbI3,11.45,0.8,23.1,0.81,1.6
5dQoTu20-u6rbtmoy1QBbXctuzi5,MAPbI3,15.5,0.6,130.0,0.5,1.6
5d_vNEa3-yab10HtH4R8gVD-Lg2-,MAPbI3,5.1,0.78,163.4,0.457,1.6
5dcZ_E57OjhWKP1pBFheVWhLPVU_,MAPbI3,15.81,1.02,229.89999999999998,0.67,1.6200000000000003
5dpGOjvTX46kfJKapUCvYE2aZqkd,MAPbI3,12.2,1.0,190.6,0.639,1.6
5dwwshTIARlpNo-fx3G_PnqOTxgR,MAPbI3,15.51,1.06,207.39999999999998,0.71,1.6
5e71hs5A0ISkORSwmpqmYnYBC4kT,MAPbI3,14.28,1.07,188.2,0.71,1.6
5e9dCxngfJgeOsJPF7UKpaO9lYKM,MAPbI3,3.03,0.94,105.60000000000001,0.305,
5eACp9wa6KnGfBaYUELvAQgGGJ5h,MAPbI3,15.4,0.97,214.0,0.745,1.6
5eEZCH5LNY6h0Yak9hmWSOsWK8WV,MAPbI3,12.3,0.92,211.0,0.63,1.6
5eUF5OqTcI-QObegWfQZIErLEncJ,MAPbI3,15.7,1.01,208.0,0.74,1.6
5e_PryKXN9VcZfzksrX_iqf9OL8u,Cs0.05FA0.5MA0.45PbBr0.04I2.96,20.43,1.134,234.5,0.779,
5ea7ToxQ4oxbYzAnBUXAKCAGFjyI,MAPbBr0.3I2.7,15.53,1.02,232.2,0.655,1.614
5edrqn_wakAz3mUYstgS6G3XOwjY,MAPbI3,9.96,1.07,178.0,0.53,1.6
5emDXOtFNx9eFSWoE00ogeRkjg5c,MAPb0.85Sn0.15I3,7.39,0.67,184.0,0.53,
5esCpKDNpTsfYipVzSFz-L4-D3yR,MAPbI3,11.29,0.87,192.0,0.6759999999999999,1.6
5ev5_mTcn9BhrOfZt3paVnHHM6O2,MAPbI3,13.03,0.96,219.20000000000002,0.617,1.6
5fT275Pk6X2E0rVWW8lqpunWpIJL,MAPbI3,14.8,0.98,195.9,0.742,
5fWbadGK8K1_0toiNyGtJmbYQMyM,MAPbI3,13.91,1.009,193.6,0.7120000000000001,1.6
5feTBJaRtNn44vfRb2ZEpTdbG6Hi,MAPbI3,15.7,1.07,224.0,0.66,1.6
5fpRrJ8y3vidocbSUgo0ey2Davo3,MAPbI3,7.95,0.8009999999999999,164.0,0.605,1.6
5fsHVJjgh2_NVgnxdjBZq0nwh7E_,MAPbI3,11.7,1.0,175.0,0.662,1.6
5fstuKZyZwXXMbYlUrfwrCVcxsTj,MAPbI3,10.33,0.862,155.91,0.77,1.6
5fzoS58xglD6CPA_eZXdqBCyPFg2,Cs0.05FA0.79MA0.16PbBr0.51I2.49,20.8,1.188,219.0,0.802,
5g4WrgCUU8UKsPWpNkp9WbvkRybk,MAPbI3,2.4,0.91,45.0,0.57,1.6
5g5AXPuG35ZLmTEEikqbJ84jWcsm,Cs0.05FA0.85MA0.1PbBr0.03I2.97,19.13,1.08,239.89999999999998,0.738,1.598
5g8MuGczpKnnw5FErYJlwPMy6SM5,MAPbI3,7.02,0.91,146.7,0.522,1.6
5g8cpFQf4TVPe_2vjEs6N-tquU9A,MAPbI3,12.5,0.91,193.0,0.71,1.6
5g9T4nbvyw3GPGzKlGPsXUqIGCN_,MAPbI3,13.4,1.03,224.0,0.578,1.6
5gOXp9jwtC5mXN0XSyN-0jMCzrTs,MAPbI3,17.1,1.03,210.10000000000002,0.79,1.5
5gXgqX5neBgJ-DdlKoy36-Ud5jXu,MAPbI3,15.9,1.12,219.0,0.65,1.6
5gZEkiFigyBASgCn0IcIKyz17xmx,MAPbI3,0.1,,,,1.6
5ghUr3BZi3lj469MckUL0Zy_dpij,MAPb1.0Br3,1.69,0.79,47.0,0.46,2.12
5gw8OJyfOpw4cdfBzq6S6mufFaFD,MAPbI3,15.0,1.02,229.0,0.647,1.6
5gweetL6Ng8yLkKDzMh_W-fIwO6D,MAPbI3,13.5,0.986,191.5,0.71,1.6
5h4WWei202HJAwHI-GIYib5kbTsg,MAPbI3,2.67,0.77,62.300000000000004,0.56,1.57
5hAd9WbDakOj0ZLaXi8uvVtwuCpt,MAPbI3,19.62,1.09,224.7,0.8,1.6
5hCi7Cz9SENTwvOuY_jnKGtF5EhA,Cs0.05FA0.8MA0.15PbBr0.45I2.55,17.07,1.087,226.6,0.693,
5hgOsX_nQRH3Xk8QQOqU1eRB_vPN,Cs0.05FA0.79MA0.16PbBr0.51I2.49,16.67,1.07,219.4,0.71,
5hjtFAkYNFMGpVqdwIFhNsbCT2kl,MAPbI3,15.6,1.03,198.0,0.76,1.6
5hkXMTSXSp9ve0eqyPrHMS8kZNtU,Cs0.17FA0.83PbBr0.51I2.49,11.1,0.94,199.0,0.59,
5hraB_qAK3c9y53NMVTp0qy1Sbro,MAPbBr0.075I2.925,9.9,0.95,159.0,0.65,1.6200000000000003
5hrnCqlJCEODDNA1E99XQ974M6RS,MAPbI3,3.1,,,,1.6
5hrsNvSbjyITCclrFo2KjEn2isFb,MAPbI3,13.32,0.91,209.3,0.7040000000000001,1.6
5huZDIlc6TSzhN1UgRXnf3lSKGlX,MAPbI3,15.14,0.98,223.0,0.682,1.6
5hvUEBok2LXjHQPoa6699BMi0PiV,Cs0.05FA0.7885MA0.1615PbBr0.4845I2.5155,16.66,1.03,191.0,0.847,
5i4KWVIYOpdYW94KDMuGt_Q39yzo,MAPbI3,16.86,1.025,227.39999999999998,0.7240000000000001,1.6
5i4YomahrxSC0DeXdxAuVb2gKdGF,MAPbI3,8.53,0.978,140.39999999999998,0.594,1.6
5i74AMM-VNYcNdVcpvUP3bL8BecS,Cs0.02FA0.84MA0.14PbBr0.05I2.95,14.9,1.0,210.5,0.7090000000000001,
5iEqAHtdQDhqiVPzYXPiYxwh5OYR,MAPbI3,4.97,0.81,88.9,0.69,1.6
5iH-eNKgFgNesvWu14Eu1AQYwJE4,MAPbI3,11.7,1.04,220.3,0.511,1.5
5iUNAymLkPf6NHN_HKJYQN59Qe9o,FA0.85MA0.15PbBr0.45I2.55,16.5,1.07,230.0,0.6709999999999999,
5iVdagUNWy56cEFT4JEHg96wPksE,MAPbI3,9.1,0.825,241.0,0.4529999999999999,1.6
5i_v3n4RVaLlYR0EOLRfrrkRadu_,(TFEA)2Cs0.225FA7.425MA1.35Pb10Br4.65I26.35,13.35,1.09,187.89999999999998,0.652,1.739
5inaq0uoOZlyGnnB7TAxYBdZAGrM,FA0.83MA0.17PbBr0.51I2.49,7.25,0.89,175.2,0.46,
5ivkjjaHiGKI_bUq_AJLOl3e8-9j,MAPbBr1.5I1.5,4.02,0.97,72.30000000000001,0.57,1.67
5j313YG6kyRjo1WyZbwyEEEunr9B,MAPbI3,16.3,1.09,206.20000000000002,0.728,1.5
5j60QOVo1Z4ODA8NT4IaNZlHeW9_,MAPbI3,12.6,0.947,211.0,0.63,1.6
5jDFwCgAMKE0xi7P9HAHyV2XJRXe,MAPbI3,13.26,1.02,207.60000000000002,0.63,1.6
5jJwKtb3lAHwWTTPnRPpIuwhp__f,MAPbI3,9.68,0.935,175.79999999999998,0.589,1.6
5jM9kG8HIioVI9oqIkPHBzeA7rZ3,MAPb0.9Sn0.1I3,9.95,0.78,190.0,0.6709999999999999,
5jR4DkfqVpkAvSMlXqoHlOJNWqZm,MAPbI3,9.15,0.96,149.0,0.639,1.6
5jSKejcaTFm-DNrtovM-kf63eriI,MAPbI3,8.13,0.91,165.39999999999998,0.54,1.5300000000000002
5jTXv2ANXYAUKIX-0NeeZfcEXbM-,Cs0.05FA0.79MA0.16PbBr0.5I2.5,19.2,1.15,224.0,0.75,
5jTsSF097D4_x5ccuj7l_MMQP8Rh,MAPbI3,13.53,0.94,229.1,0.7509999999999999,1.6
5jWwsplKkD_4OwJHhqpjMCjhqGXR,MAPbI3,11.5,1.06,199.4,0.527,1.6
5ja5730dNs5V-SYNocNcniuyODZX,Cs0.05FA0.79MA0.16PbBr0.51I2.49,18.21,1.092,238.1,0.7,
5jvM5fgmRKMAtLXACFbPSDL7LE02,MAPbI3,18.2,1.1,220.3,0.75,1.6
5k7KmbJX1Q_WbBoOnx4jU5Iz7xdg,Cs0.3FA0.7Pb0.7Sn0.3I3,13.67,0.7,251.0,0.78,1.3
5k8jwl5IqrFrf-P2pMqpjuWDrTPz,(5-AVA)0.05MA0.95PbI3,8.04,0.87,179.4,0.515,
5k8mGyueKAlaNSWfvz91gZPsPcbZ,MAPb1.0I3,13.41,1.0,195.3,0.6890000000000001,1.6
5kKjMO1bmmUiXFoBH6uR3XfN0-Yt,FA0.85MA0.15PbBr0.45I2.55,18.2,1.13,229.0,0.7,
5kRkIOAPDAjUefq7ywssMeIw2Ffz,MAPbI3,11.0,0.94,180.0,0.65,1.61
5kb4ofcaqKm65RRrmJnd__bDDdao,MAPb1.0I3,16.4,1.001,208.0,0.84,1.5499999999999998
5khLrypozV9yAI-ohmHa-7L7Bhs0,(TBA)0.3Cs0.04FA0.55MA0.11PbBr0.51I2.49,14.94,1.22,221.20000000000002,0.5539999999999999,
5kmTTUOxUYoTzlr5Spk3pfex7zN5,MAPbI3,7.8,0.83,155.0,0.607,1.59
5ksHA1Q9WSrq-XieEdtiC05st-E1,FA0.83MA0.17PbBr0.17I2.83,13.81,1.05,199.0,0.664,
5kthT8YWZdsM8FdDy_1kzgw0XnAP,MAPbI3,9.0,0.96,151.0,0.62,1.6
5l4Hx5yKyoH-dgZv0-bCzXV9HBbX,Cs0.05FA0.79MA0.16PbBr0.30I2.70,15.18,1.0490000000000002,205.9,0.7020000000000001,
5lAUwgPk3IGtGbTu7K0xHXZ6YAwU,MAPbI3,18.17,1.05,228.5,0.757,1.6
5lEB0IIx_oltVIL52Fmp6x67hq_n,MAPbI3,13.4,1.05,180.0,0.711,1.6
5lFDOTH1BvZjuyjJk2t-KjZqEK7N,Cs0.08FA0.76MA0.16PbBr0.51I2.49,13.78,1.04,205.9,0.654,
5lGwgZBxVBXOTtYZto7_qenPLJft,MAPbI3,7.1,0.92,90.3,0.83,1.6
5lNY_RtQzZuCVuIeqDF-VgwgU_OC,Cs0.05FA0.81MA0.14PbBr0.45I2.55,18.5,1.08,230.0,0.73,
5lRvmYCkNNzdadtOV6yZbrm1Vr5Z,MAPbI3,8.4,0.87,183.0,0.532,1.6
5lVoKixdThH2R-vHFjIbtFWW7H2K,MAPbI3,11.4,0.98,207.0,0.56,1.6
5lYEPg2zvmkLxLYSLhp6r0Dnfi8j,MAPbI3,14.45,1.02,175.0,0.81,1.6
5lZQUEvTE4TPpVPS-UgLvF_-JhzO,MAPbI3,13.8,0.93,236.0,0.62,1.59
5leLOxkBDKa0d7YrBzHOcG3E-7rO,MAPbI3,6.06,0.742,146.5,0.55,1.56
5leWrCpYOniM6dBdibH8VgNovrKi,MAPbI3,14.6,1.1,179.0,0.75,1.6
5lhvQZd5QDDlahxDzQnDbuA8zpND,MAPbI3,17.46,1.048,227.89999999999998,0.731,1.6
5liFkAhfGpQgFjN8vd8yLJe6dszK,MAPbI3,5.16,0.795,174.20000000000002,0.332,1.6
5lqF9nfmNb1wV-qgiw-CLVRczjP7,FA0.85MA0.15PbBr0.45I2.55,20.2,1.09,230.0,0.805,
5lscsZDoxZ2qfpgDY0dfcj85KdjR,MAPbI3,9.7,1.02,193.0,0.49,1.6
5lwOalSr5GVPwh6dMzr6dn-qsdGD,MAPbI3,20.2,1.11,233.0,0.78,1.6
5ly0ag3zTDrnWZCT5bLQmN_ocJVg,MAPbI3,12.9,1.01,221.9,0.57,1.6
5lymKmhMHIqL6li2kTHn4GwyfVzM,MAPbI3,14.66,1.03,182.3,0.78,1.6
5m-agCIJPiv8bttij3nKxRYVW07y,BA2MA3Pb4I13,7.7,1.01,124.0,0.579,1.56
5m825B_XDcHFn8CtGTL7HWSXJLmL,MAPbI3,10.8,0.97,185.0,0.602,1.6
5m9CQheS7c5yUuou4tIHPMYMQiul,MAPbBr3,3.8,0.9,68.0,0.63,2.29
5mCsI672rugIA0azSRcWGVMP1egZ,MAPbI3,12.49,1.08,169.3,0.682,1.6
5mDMbhSQyLRuQEv80Z3T6Ftruv5R,MAPbI3,15.4,0.99,196.0,0.7929999999999999,1.6
5mYgHH-9p4r2x2G6bhuh2DdASxB3,FA0.9MA0.1PbBr0.03I2.97,22.11,1.14,249.0,0.779,
5maS3w0k93LFIsuLvHjw4d1PJGVh,MAPbI3,12.62,1.01,189.1,0.647,1.6
5mwvVsjiIWhXK7KCW3Cfn850v3_u,MAPbI3,15.52,1.027,209.89999999999998,0.72,1.6
5n8irhEsNAquWo4fHHEXX4nWqiki,MAPbI3,12.14,0.84,224.4,0.64,1.6
5n8w5G457fF7nxt0rWJeh5Sk0Xrp,MAPbI3,7.8,0.5920000000000001,209.4,0.626,1.6
5nFJer5EMT097H2nrts1AQ9AgsZp,FA0.3MA0.7PbI3,17.82,1.05,232.10000000000002,0.72,1.6
5nVMoymRwkJ9Rb51mSGGzAjrEChT,MAPbI3,20.05,1.114,235.2,0.768,
5nW0XFoF_ZbFfqDqcAhBBVE_Adlj,MAPbI3,8.31,0.99,143.6,0.68,1.6
5nZzde3l4zqnhjV9awZsq8hGzvoo,Cs0.1FA0.75MA0.15PbBr0.46I2.54,15.93,1.06,214.5,0.7,
5nc5Jgkc7H3xvZDH_a_o0o55YyJL,MAPbI3,13.2,0.96,177.7,0.7759999999999999,1.59
5ngom_k61BXCNLODg4eyg5E5iGn1,MAPbI3,11.86,0.922,188.70000000000002,0.6809999999999999,1.6
5nm9NYb8UoGil9FCWsfNmWyAG3cA,MAPbI3,6.43,0.9,106.7,0.67,1.6
5nxg98UUdKn2gH3B4nqnBeUqq-rs,(CPEA)2MA3Pb4I13,6.3,0.88,156.2,0.46,
5o11H_HwKMzJFA02Q6bYPDrA3lkF,Cs0.05FA0.8075MA0.1425PbBr0.45I2.55,18.44,1.06,230.9,0.757,1.617
5o1CA-DhXWK0wk6hkL9PN2q0BIXm,MAPbI3,13.2,0.83,223.79999999999998,0.6579999999999999,1.6
5o47wrApC_fr-6QT97G_jlNLStLq,(PEA)2Cs1.77FA57.23Pb60I181,18.2,1.05,253.0,0.72,
5oHGxJlJ-F24T7PB7fSoMSfn2SoA,MAPbI3,17.8,1.07,221.6,0.76,1.6
5oaI-WV2-gDQtDeUTANrqRCbmx3d,MAPbI3,12.65,0.95,218.2,0.625,1.6
5olhYlpuQ29WKT0Zxsj4DAg6yjQI,MAPbI3,14.0,0.8859999999999999,200.10000000000002,0.79,1.6
5or3UJV3PIunhRtRGidRNpDWy-Q5,MAPbI3,13.1,0.92,205.0,0.693,1.6
5osir1gLLB14wih57Xzr-B8WazOr,Cs0.02FA0.98PbI3,20.32,1.12,247.7,0.73,
5otlNriu4I4XBL3TSE-0MgPKYVgA,FAPbI3,13.4,1.01,201.0,0.66,1.48
5pAmM0TBZ31Jw84ld4qebIos9JW-,Cs0.05FA0.55MA0.4PbBr2.88I0.12,13.5,1.08,31.6,0.74,1.56
5pExhsexjeZqPeuhsQDlN_SdKA2f,FA0.85MA0.15PbBr0.45I2.55,11.5,0.92,213.4,0.653,
5pFD07TcGp4TAAhoCYzREhWJ417Q,MAPbI3,11.18,1.0,162.2,0.69,1.6
5pMHKwV0bdzuN13NiC6juT5cFr4E,MAPbI3,11.9,0.956,174.7,0.7120000000000001,1.6
5pZ42WsurzLOxBfWY1VToKNbD_CB,CsPbI3,3.94,0.67,110.0,0.535,
5pkzqsB-pQGORFfcHozjJ0MGhixs,MAPbI3,11.79,0.97,184.8,0.65,1.6
5plac53aRziLs93-94PIj516jnWX,MAPbI3,11.45,0.935,226.70000000000002,0.54,1.6
5pmQfYrLC3mibKWAL9cmnt9rUXP1,MAPbI3,0.5,,30.0,,1.6
5ptXWqMau_s1FKgOZxNLc0MpFgpM,MAPbI3,15.5,,205.0,,1.6
5pv8j-B-8bOwIatyNN9HoRwet_ET,MAPbI3,19.89,1.109,220.2,0.813,1.6
5pxJVIBLB1zpZ5MN3fg2FSGwgyAI,MAPbI3,15.85,,,,1.6
5q07AAn-CugeklUtEH_3S7HJX5x7,MAPbI3,18.0,1.1,215.0,0.76,1.6
5q7X1ieKFu2DSyB4ELFzpT_l8tcU,FAPbI3,11.37,1.246,142.48,0.64,1.859
5qMr59XAF9jWuNy2bNtD75s1Nl1Q,MAPbI3,14.82,1.02,198.6,0.7340000000000001,1.6
5qP-5julnvGRlMsVe_IVjMHvIplw,MAPb1.0I3,14.05,1.02,195.0,0.7,1.5499999999999998
5qQCUtHASpouzj_LM1MgaGYK82yi,FA0.85MA0.15PbBr0.45I2.55,15.0,1.08,212.10000000000002,0.65,
5qWe1oMXz77CnpuEai03dmIq4a8J,MAPbI3,8.81,0.82,194.0,0.556,1.6
5qXykfa_zEzG3KO0_Se8t16Pjd4Q,MAPbI3,12.84,0.86,227.60000000000002,0.6579999999999999,1.6
5qYkaoRmVlDN78gZk02p6ZvxW4Aj,MAPbI3,13.11,0.973,219.3,0.61,1.6
5q_ihB0EQR3HC7g55EhJYaAn1JWA,(5-AVA)0.03MA0.97PbI3,14.9,,,,
5qoKt-HC99aKukqieEJ_VW-Zj2BP,MAPbI3,12.41,0.9,226.8,0.61,1.6
5r-mE8TbfYBxPC57k4oM5wPFFc4v,MAPbI3,4.92,0.67,175.6,0.416,1.59
5rAnkqTlbYYrDV2Ghi8AD8FGEa4r,Cs3Sb2I9,0.21,0.4,11.299999999999999,0.46,
5rBokFpDwpVwt5HVf9E_c0e4yvxP,Cs0.05FA0.84MA0.11PbBr0.1I2.9,18.49,1.16,224.5,0.71,
5rGVmr4E6E8lmQUbQUVQXju4q_9J,MAPbI3,16.28,1.08,211.29999999999998,0.713,1.6
5rjHZ7c6CPjIzMVkxNpgpauZ7GJN,MAPbI3,8.0,0.89,140.0,0.645,1.6
5rnl8_O6eqLaGsfO2_mVeAn-nB5k,MAPbI3,14.66,1.0,203.79999999999998,0.72,1.6
5rq_MrFkOvZmZJeCMsclMef7kqnl,MAPbI3,14.4,1.05,199.0,0.69,1.6
5rsUNTSRMwjilFSSUcZ0DYylH9kA,MAPbI3,9.0,0.81,188.4,0.59,1.6
5rvOFoJZ00FWnf8ObXbJPayscMt3,MAPbI3,15.47,1.07,231.1,0.626,1.6
5rvfhDFbwyQxIkH_YbQNwj-8NCVd,MAPbI3,2.61,0.778,102.0,0.3289999999999999,1.6
5rzd7PkpTWFb4CxpvDO33w2-0Gkr,MAPbI3,13.43,,,,1.5
5s-ENBNdvyDN4cQ_1yLm7xysrnpB,MAPbI3,11.8,0.95,168.0,0.74,1.6
5s6mLuHwQSgdzlpps3h_Fp1PqPbx,MAPbI3,10.5,0.93,221.0,0.512,1.6
5sJwtTBUj_IYAhNl2tGfNFOujaYc,MAPbI3,10.1,0.92,180.6,0.61,1.6
5sedNQljZ86prFbhduYmncu4jfMt,MAPbI3,12.38,0.97,200.6,0.63,1.6
5sqvfgJ_sCodOrZZVxcLNgWAQbIH,MAPbI3,2.4,0.482,136.0,0.35,
5stosB3JCkAcEvZc010hs9xlNLB6,CsPbBr3,9.48,1.521,72.30000000000001,0.862,
5stwpAh2pKRIdFBpYBIVMJdJBHaL,MAPbI3,11.26,0.91,196.6,0.629,1.6
5sudrb7jaT2VP5uExN5mOzN0ogZ0,Cs0.1FA0.75MA0.15PbBr0.51I2.49,18.7,1.11,227.3,0.71,
5tAUTB6o_thotxhUYAVopEGKtKWW,MAPbI3,12.5,0.92,201.0,0.6809999999999999,1.6
5tBMhSfZaNqfTUH9s7S-bWJTwix3,MAPbI3,9.4,0.955,156.0,0.63,1.6
5tDDbF7MTKbWQ8A1y1-uGO1DlIyl,MAPbI3,7.53,,,,1.6
5tT7vHyPxkFMEjCmhUCUqKerrGdi,MAPbI3,16.1,1.01,210.0,0.76,1.5
5tToOuykxccBCLLvYk8pSDA82j5q,FA0.6MA0.4PbI3,8.0,0.88,171.20000000000002,0.528,1.5499999999999998
5tqyf7HkR-TdGbmRqQVJTtUvaPkr,MAPbI3,18.3,1.083,204.0,0.8270000000000001,1.6
5tufdX7QP8pL95Ii04JoQIFE0Ptp,MAPbI3,15.0,1.07,225.7,0.674,
5u-TdP9tYIumV_eQh7l4Ec5OkS82,FAPbI3,10.1,0.77,197.10000000000002,0.67,1.58
5u07NJiSvBgoTq2iBmpd9-bwy-MD,MAPbI3,15.8,0.97,215.3,0.75,1.6
5u07pGGMefuK_R-JU0GLsnfwYyHQ,MAPbI3,15.61,1.02,209.7,0.73,1.6
5u3_Anmg3lvuDJPFgTCfltaYHjCz,FAPbI3,12.52,0.94,205.6,0.648,1.48
5u6vunBk4cFw60x5zw8U5nOldWDC,FA0.85MA0.15PbBr0.45I2.55,19.2,1.103,226.0,0.7559999999999999,1.6
5u7FU-e4i-6iQ6Pok7djF3K0phSw,MAPbI3,18.01,1.08,220.9,0.755,1.6
5uCeYVXiEfof6On_y25JAx0C8GZJ,FA0.85MA0.15PbBr0.45I2.55,10.97,0.93,211.0,0.51,
5uKPmiGPfkIs-OSbalc7zGDjl7yW,FA0.85MA0.15PbBr0.45I2.55,18.5,1.11,222.0,0.75,
5uRdPZCIiyU1LXIvsnsSeCcHauzy,MAPbI3,4.24,0.82,105.8,0.48,1.6200000000000003
5uTNurc83PMmcVSN18AaqzHL3Srx,MAPbI3,11.4,0.98,176.0,0.66,1.6
5uWG0OeawBqc6MrUgTYs2U9SPMqL,MAPbI3,12.5,,,,1.58
5uY-ilcesLgf9Y-mW3AuJtTmwwKd,CsPbBr3,9.72,1.4580000000000002,81.19999999999999,0.821,
5uY3bBfZEh9RdYHiIgsl3UN9_D5n,MAPbI3,8.07,0.821,182.0,0.54,1.6
5udEb4N2ueFs-Q150i0QGuPqZSJw,MAPbI3,12.0,1.05,212.7,0.7,1.6
5ujaMDWrvz_ftdehHsx7ByqFBvKb,(NH4)6.8FA0.15MA1.7Pb7.8Br0.45I23.8,15.06,1.06,202.39999999999998,0.7020000000000001,
5ukYJjO-gDFiSopbb9jK-Jiikl3S,CsPbBrI2,12.09,1.08,144.2,0.7759999999999999,
5ulozqj7wp1dr0sLN4bPxeznJUXj,Cs0.05FA0.76MA0.16PbBr0.48I2.52,21.5,1.12,238.0,0.8079999999999999,
5umkjY1KUcCiDgQGL3qvDXtGxD6e,FA0.83MA0.17PbBr0.51I2.49,12.57,1.069,202.3,0.581,
5uqUS-NvP__pVpwu0zifWB0m2zYo,MAPbI3,5.96,0.79,128.5,0.59,1.6
5usc4ZTEOantm6gv6wfcW05T8Zlb,Cs0.05FA0.8075MA0.1425PbBr0.45I2.55,5.41,0.83,129.0,0.506,1.621
5uy7_jWrSgndqsAkuMitgbiQ-vow,MAPbBr3,8.6,1.45,90.0,0.65,
5v0oMZwg35gyQR6S5omepWBJZBJV,Cs0.05FA0.79MA0.16PbBr0.51I2.49,15.9,1.051,201.0,0.75,
5v182QmhkqMqqB_V0L5odsnBDsKS,MAPbI3,17.2,1.06,211.0,0.769,1.6
5v4d9U9CRoSdgL7bFXyIOq9xAvhD,MAPbI3,8.74,0.789,178.0,0.621,
5vBKV8ZTOf0VLuQprsIxgcnbaX9H,Cs0.05FA0.82MA0.13PbBr0.45I2.55,17.04,1.068,215.3,0.742,
5vFN1_Dtu3rYhTM8fUsN4wcAkn4t,MAPbI3,15.7,1.09,,,1.6
5vGsAeQunq3TnU9m09klAaKDH5Lq,FA0.2MA0.8PbI3,15.4,0.98,221.29999999999998,0.71,
5vXo8HfVUB8IRjrMPdrjOKLHSKfI,MAPbI3,10.22,0.885,206.9,0.56,1.6
5vlEnWEhjzyyzuMlM-b5cXiBbGQG,MAPbI3,6.52,0.605,162.10000000000002,0.66,1.6
5vnF4CpuU3aUogHPAZM8H5tMoDRH,(DMA)0.05MA0.95PbI3,18.6,1.1,210.9,0.76,1.5499999999999998
5wE4JBjZqU25Qp_OYamHcU_mVgev,MAPbI3,10.9,0.973,160.0,0.69,1.6
5wNmvMWodXIxrJCjHpMZ1EDvhQCF,MAPbI3,17.07,1.038,227.8,0.722,1.6
5wWKnWZ2zj7-Q-2wVDssSMoBpxUm,MAPbI3,17.7,1.06,210.0,0.778,1.6
5wZob992UAQBuKBHG62lgTtc2ifv,MAPbI3,15.22,,,,1.6
5wcZo0e7sdxJ17om3NgAHka4clsh,MAPbI3,10.25,1.05,163.0,0.6,1.6
5wi8EfWwElyGlHRY1czuit1o2Fyt,MAPbI3,13.8,1.03,207.0,0.65,1.608
5wuduMuN_qM4lIw3E7Vt4WoqjFMx,MAPbI3,19.2,1.13,214.0,0.8,1.6
5x91egrax-vcGVhbI14GpLrwa2up,Cs0.05FA0.79MA0.16PbBr1.2I2.6,18.3,1.2,197.0,0.775,1.71
5xFMergSUZ6w6cj3pEYploVS_8Fu,FAPbI3,13.8,0.023,9.3,0.64,1.48
5xKrePU5THFjXxfpB7A_OhBHOEBO,FAMAPbBrI,2.02,1.051,30.099999999999998,0.64,2.19
5xUSm6TU644RNVevQWh7w3yKAA6o,MAPbI3,15.1,1.03,187.5,0.752,1.6
5xVfPAgIAt5owpBak56Zf6LLUGr9,FA0.8MA0.2PbBr0.45I2.55,19.5,1.11,222.0,0.79,
5xk--B-hqmJtEt_Kni1m96JLb39t,CsPbBrI2,14.98,1.24,153.3,0.787,1.91
5xkIDLxg08IYhq-VmRMErVN-ufW4,MAPbI3,17.64,1.08,214.1,0.767,1.5
5xy1WRCC8rypkvoGRo5n727LVhmB,Cs0.05FA0.85MA0.1PbBr0.45I2.45,20.24,1.14,219.60000000000002,0.82,1.59
5y8eUiuI6MGS0aPqk36M1RXQaqFu,MAPbI3,15.07,0.934,235.74,0.684,1.6
5yJetyBFBNwJVqV8fmoaSKp-JqSe,MAPbI3,6.24,0.821,132.03,0.5760000000000001,1.6
5yTOlwpiRmioZuqtQLGLDPsw2QkZ,MAPbI3,17.87,1.069,211.05,0.7909999999999999,1.6
5yWbQ-D-WunxM5t5BMBMAJeIPv7Q,MAPbI3,9.45,0.91,191.85,0.541,1.58
5yYdJZs-YEgjR9YyDQHz_iQnmoRp,MAPbI3,7.25,,,,1.56
5yd1G4KS0P2EZ7bSkVSGDpq-mSOs,Cs0.05FA0.79MA0.16PbBr0.45I2.55,18.4,1.071,223.0,0.77,
5yf1b82Dum_dwIqZuOJJcWoYMsL_,Cs0.05FA0.79MA0.15PbBr0.45I2.55,19.3,1.13,227.0,0.76,
5ygcz1dIikHNpOoZtWlFhcu-4AtC,Cs0.05FA0.16MA0.79PbBr0.51I2.49,14.6,1.04,184.0,0.72,
5ygju4IKt5XdLyw2kF9QDgOUZ_kO,FASnI3,1.77,0.429,123.80000000000001,0.308,
5ypOPvFlkIagIB7nxYz8U8jdRBFk,MAPbI3,3.57,0.826,98.2,0.44,1.6
5yy-5IW41Z7PePor2hj8-v74fTVY,MAPbI3,13.9,1.07,187.5,0.69,1.6
5z6LJN_hP-Q_ZWr2pHdYr5d7ONKN,MAPbI3,16.23,1.1,194.20000000000002,0.765,1.6
5z6hVbyV02KrqzBccA0jm0SSNd2c,MAPbI3,10.82,0.923,175.0,0.67,1.6
5zCyyFSzJYqAbTMQ-I2kz1sIRDsf,MAPbI3,0.0,0.002,0.06,0.28,1.6
5zN2DSV1fjrVfQEJtlq-ZDV5tazp,MAPbI3,12.66,1.01,196.70000000000002,0.637,1.6
5zjue-oSMc0WYKXL6RVYsf8NdzT6,MAPbI3,6.37,0.8059999999999999,112.6,0.701,1.6
5zktMej6Rk4szXyIR-sKRK4ktq5T,MAPbI3,15.98,1.1,202.3,0.72,1.6
5zlby4QI-xaJghUKNY8R184ULPUg,BA2MA3Pb4I13,11.02,0.988,148.0,0.754,1.63
6-4EJUeaATEYOez0OGTqF88vUfE-,MAPbI3,4.97,0.823,99.80000000000001,0.605,1.6
6-84Mx-Ehj_p9ZZEpWd89pwNJrhP,MAPbI3,0.5,0.36,30.0,0.42,1.6
6-e6Zqoup0jxc82E8Gqew7EYZlj4,MAPbI3,16.1,1.02,221.0,0.71,1.6
6-geeAvdvxZubP4X3lOjWHK6UaDg,MAPbI3,9.35,0.99,194.0,0.487,1.6
6-oKZizY5xlppsehgIkHTFQlI-ti,MAPbI3,2.8,0.89,100.0,0.31,1.6
6-yOaIdgaQjO1cM9nXUlvoCK_ggA,Cs0.05FA0.79MA0.16PbBr0.51I2.49,14.88,1.13,28.1,0.75,
6-ztfDVg9U8sLZIozSBsAf0kLz3D,FA0.25MA0.75PbI3,5.06,0.92,101.89999999999999,0.54,
6020xZSVRxCUgeYgAiVGJBKh3R-2,MAPbI3,10.4,1.022,153.0,0.6809999999999999,1.6
608tkYB1NaswO72FPvm2t6XGyQGu,Cs0.05FA0.79MA0.16PbI3,17.8,,,,1.5499999999999998
60F0bYMTGO-t_xF9xCY4oYsnV1Qw,Cs0.05FA0.79MA0.16PbBr0.51I2.49,18.0,1.082,228.79999999999998,0.735,
60IgAfTX7vXO39lY6O4eQOdrOt4f,MAPbI3,8.3,,,,1.59
60NY-_gpbtRZsdCX22SmOwAZWzsz,MAPbI3,15.49,1.06,194.89999999999998,0.75,1.5
60SuhvDUnWJoHGl7jyN9sRd3l3TX,MAPbI3,10.96,0.94,155.0,0.75,1.6
60Yx4FYZd-Hczrx2HfYM-hK0JzKw,CsPb1.0Br3,4.73,1.455,52.89,0.614,
60cTCmC5NV6tYiZgTiSoUwXkG6Pw,Cs0.05FA0.79MA0.16PbBr0.51I2.49,18.58,1.141,207.39999999999998,0.785,
616bA1JL3OG1Rd1KFi40ZKYLH7BT,MAPbI3,14.63,1.0,202.60000000000002,0.72,1.6
61GiMdaQ9MAyaX94ITygaSTemoWm,MAPbI3,11.65,0.97,162.39999999999998,0.7390000000000001,1.6
61HieBDCNAUytzRG4BhKn9vNDGZx,MAPbI3,16.71,0.98,218.2,0.779,1.6
61MB8QlG2saooIerQRF59Llyl70d,MAPbI3,18.19,1.055,216.20000000000002,0.8,1.6
61Us3CL58EOtZ3u0qX1w_pZqaKLX,MAPbI3,11.0,0.97,168.0,0.68,1.6
61WnbEl4Es5hN9w--b7G0BUGVvPO,MAPbI3,15.2,1.052,216.48000000000002,0.695,
61ZTbSUZFr-jWTQkCxqaQIbtMRuN,MAPb1.0Cl3,2.68,0.56,122.6,0.392,2.8
61bwkRXSCPTtS7DEqqYaPNhkeBUY,MAPbI3,17.8,1.05,232.39999999999998,0.73,1.6
61ouwinnnm7tDvH0tCdjNo7RH3t4,MAPb0.4Sn0.6I3,8.51,0.58,279.1,0.526,
