Repository: ckhamdang/ML_perovskite_properties

# ML for Properties in Halide Perovskites
This repository contains the data and codes used in our study of five photovoltaic properties in halide-based perovskites using machine learning.
The dataset used in this study is provided in the "Initial data" folder.

The Pearson correlation coefficients between the compositional input features and the target photovoltaic properties are provided in the "Pearson correlation" folder.

The machine learning codes used to train and evaluate the regression models are provided in the "Regression model" folder. This folder includes the dataset and codes for:

File: Initial data/All_perovskite.csv (part 9 of 74)
entry_id,compound,efficiency (%),Open circuit voltage (V),Short circuit current density (A/m²),Fill factor,Band gap (eV)
61q2XSVMPlTDyeNiPK1K7t0IOut9,MAPbI3,11.9,0.956,174.7,0.713,1.6
61uYEGk9fyUvfCfeSm8EMOT9z4ZM,MAPbI3,9.1,0.912,173.0,0.57,1.6
6216KE0bO3-y-0gP9TTr2yfWCTZz,Cs0.05MA0.95PbI3,14.4,1.016,201.0,0.7,
627fhvY8J2RQRONh3ZjkP6_Pas4Q,MAPbI3,8.85,0.872,219.0,0.4629999999999999,1.6
62DpbmMInQI9CCFxwitR4AjxPjB2,Cs0.2FA0.8PbI3,14.43,0.93,212.7,0.728,
62GVDfBVAm1IaQmm8ZIUHsynl4yw,MAPbI3,11.1,0.921,176.20000000000002,0.684,1.6
62PmLDZeSU7YyvtdrfiAq7XN7Hpp,MAPbI3,0.64,0.825,30.0,0.26,1.5
62_C9pEECG5yLWwTAL96J_ybv77s,MAPbI3,14.28,0.997,216.70000000000002,0.6609999999999999,1.6
62_xBF4GFadQLSGCSzBY5Q0lTx0W,Cs0.05FA0.79MA0.16PbBr0.51I2.49,20.4,1.12,233.0,0.78,
62vwn4RYe9Y1eco7cEK45Ptauo-5,MAPbI3,8.5,0.98,147.10000000000002,0.59,1.6
638Fm_3jQnJMbCW3yy6HYT4iqWf6,MAPbI3,18.44,1.046,218.2,0.81,1.5
63E4M7plcfrU-2NrDIR9KndbGgT6,MAPbI3,7.24,0.71,170.0,0.6,1.6
63GVZ286Hm8WNH8Ji2H0_U6O41mC,MAPbI3,18.07,1.09,210.10000000000002,0.79,1.6
63S_wf3HqmIFB9-pRzEsV-4k4uxM,MAPbI3,16.5,1.0,214.0,0.77,1.6
63TMedQ98QdCRVsnX3vYxtImji-4,MAPbI3,10.8,0.95,148.1,0.711,1.6
63VgRUXxpvgOHOAOKmMmUHXGsiU1,MAPbI3,0.42,0.57,10.700000000000001,0.69,1.58
63YajGMDU4e_qbYoDEUbYoFohm5r,FA0.85MA0.15PbBr0.45I2.55,17.7,1.08,221.0,0.746,
63a2d_2fq_ZQhREccNS__8aaabYK,FAPbI3,13.82,0.94,214.60000000000002,0.684,1.48
63c6-uIxlpxYQbVIIohQ10xFNCYM,MAPbI3,12.73,0.99,197.89999999999998,0.65,1.6
63cGEFi4lz0fjsXApAgbzAVPvKFd,MAPbI3,13.7,1.0,198.0,0.72,1.5499999999999998
63dsFey0TUP9nR-6waYX-mQGh35P,MAPbI3,19.57,1.124,235.0,0.74,1.6
63eDpYg5PHZOKDK7MzkP_9Mb8zGU,MAPbI3,16.72,1.05,216.1,0.68,1.6
63iwEPWnHJhc3Q-ciYmFSG2LwnCm,MAPbI3,14.7,0.95,207.0,0.74,1.6
63jpjJHx0IrnEhbQunTOeuI-i4ur,MAPbI3,19.01,1.01,227.5,0.804,1.6
63logSf29r3QvTZJhgDggKnffhhW,CsPbI3,10.51,1.09,144.9,0.662,
63sJ4jHkajlXQqBVB24hi6QlTl93,MAPbI3,10.0,0.89,171.1,0.66,1.6
645ydBfLOdRLPB4bkzdA-C8lLji9,Cs0.05FA0.79MA0.16PbBr0.51I2.49,20.5,1.16,237.0,0.74,1.61
649UfBLzqWQH1ZRrrMidepThw-MB,MAPbI3,14.1,1.01,213.0,0.657,
64OBgE-tuIQ8yPYasHrq0D1oJ4IU,MAPbI3,15.02,0.99,207.8,0.73,1.6
64RMeILMiyavxl43bNACsNT_ZrWN,MAPbBr0.9I2.1,5.62,0.81,121.30000000000001,0.57,1.65
64fHZ9-ldJzDec45rqm7xL4AOfzP,MAPbI3,16.8,1.07,203.1,0.7659999999999999,1.6
64fecDN71vObC6zzouXLOzJx41L8,Cs0.05FA0.78MA0.16PbBr0.5I2.5,19.46,1.13,218.4,0.7909999999999999,
64g_vbvi6zoj5DhFf9jxXOv3oH0r,MAPbI3,4.4,0.75,221.5,0.27,1.5300000000000002
64iFJuZ-XamNbHfwVJkn6hmYlMd7,FA0.5MA0.5PbI3,19.02,1.06,247.39999999999998,0.73,
6533c3dvABavSuWibQ_5cRteLTEm,MAPbI3,16.47,1.01,209.7,0.78,1.6
6553cUiUeUVhi6_KfonOd2DmDB4H,MAPbI3,8.2,1.03,180.0,0.44,1.6
657jTQWISwBSBXTFcIeunPPrJrb_,MAPbI3,16.47,0.976,212.5,0.7929999999999999,1.6
65BbiG1VJq1Rb7me0ZTdqfzp4PHV,CsPbBr2I,6.3,1.03,92.6,0.6609999999999999,2.05
65NwpyC612yeY9aXjzGdk9IL5jA3,Cs0.05FA0.79MA0.16PbBr0.51I2.49,15.56,1.134,211.20000000000002,0.65,1.57
65PSLcNYc5-323ntgSGma3uwUgzc,CsPbBrI,17.08,1.18,185.3,0.7829999999999999,1.7500000000000002
65TTk-GmQKVhavxqQdfa-RSrlg2C,FA0.83MA0.17PbBr0.51I2.49,0.66,1.03,14.1,0.4529999999999999,1.645
65VS8T5oiNZKCUvHi8-ZFyvmFYwR,MAPbI3,10.72,0.915,196.57,0.596,1.6
65WeV36PL-SxuA8gb_yTrdRpsoL4,FA0.85MA0.15PbBr0.45I2.55,15.5,1.11,199.3,0.7,
65cIp9twBO2Tckox0VZzbtyu2IXi,Cs0.08FA0.8MA0.12PbBr0.36I2.64,1.11,0.696,41.900000000000006,0.379,
65dtyFXQAtZWYtr1bzDYMXCyaoQD,MAPbI3,7.2,0.89,145.0,0.55,1.61
65hN9CtT1b8hZD_XSNtm3ACnQQAz,MAPbI3,16.52,1.05,208.79999999999998,0.75,1.6
65p1zhtuKgvRxzwNVoNIqgJsjhwh,CsPb0.95I3,12.6,0.938,173.0,0.78,1.7500000000000002
65uNHzUYqsv2U-PcqWSZIqAJVGBO,Cs0.05FA0.79MA0.16PbBr0.51I2.49,0.98,0.63,49.900000000000006,0.33,
65uc_2jLJY-_8u9NGxPIcIyhP08X,MA3Bi2I9,0.01,0.43,0.61,0.395,
662NX-2o1SCmw_5gqSxoSsNN0HAK,CsPbI3,2.87,0.949,106.4,0.28,1.69
66B5r1unGiIX0mdSJwhO_DSuOWBp,MAPbI3,4.96,0.86,94.60000000000001,0.61,1.6
66UjgUFMVi6XpVu_jvJ18QoVdBmZ,Cs0.8FA0.2PbBr0.9I2.1,16.1,1.14,178.79999999999998,0.786,1.73
66tXFod6lsnmvdNxr9DQJPza0fqT,FASnI3,2.86,0.5,88.0,0.65,
67-jl-kVf4vWDMtLGd80_nHRkQCS,MAPbI3,15.06,1.02,195.79999999999998,0.754,1.6
672xJjYrPGs8AP3wAxKpRNW31T2W,MAPbI3,5.03,0.845,183.29999999999998,0.32,1.6
672zf6jWsv8b2-PDYd_iJKx1_S4P,MAPbI3,1.7,0.413,90.9,0.451,1.6
67E80qRA3pFZdZhgER5Z79BadPKn,MAPbI3,15.48,1.058,216.6,0.675,1.6
67NcwRcJ2s8JwuhNOD9MNuIjvTR_,Cs0.17FA0.83PbBr1.2I1.8,14.9,1.085,188.79999999999998,0.727,1.7149999999999999
67Nt3ZRUse5RSxLoCFGR26CBP4-I,MAPbI3,10.98,1.044,191.5,0.5489999999999999,1.6
67O6kWaqPhyadhgAd6_1eUrsJUZz,MAPbI3,14.3,1.02,208.6,0.69,1.6
67lclpi1Du4LaB36nRGcRU85wpGf,MAPbI3,14.44,1.024,192.7,0.732,1.6
67oFFaJXv953GEBSW0-AxL3kzyRt,MAPbI3,12.54,0.9,222.10000000000002,0.63,1.5
67xrlLthzwzmXu8628xt6M-agsNQ,FA0.85MA0.15PbBr0.45I2.55,18.32,1.14,220.39999999999998,0.7290000000000001,
682KARuSH_NbhX6AqShTed3ObL57,MAPbI3,11.6,1.04,171.0,0.65,1.5499999999999998
683Bba-L8wAeOVhhuouUreSh_0Ig,FAPbI3,5.15,0.77,160.39999999999998,0.42,1.64
685RnBhrHspgvMGmLDk9szxgwJLx,MAPbI3,11.9,0.97,209.0,0.5870000000000001,1.5499999999999998
68FZRCQEeDO1IUYd1z1kIO-CRlox,Cs0.3FA0.7PbI3,6.27,0.966,115.0,0.57,1.49
68IMIy4cOAL8fDBbs2SmvxCNJHxy,Cs0.05FA0.79MA0.16PbBr0.51I2.49,6.28,0.915,175.7,0.391,
68OpqlJU6JiyEilGtK-hQbcd5rEV,MAPbI3,15.15,1.02,227.0,0.654,
68b5I8Zw_bcu1p39IEmF1g4qSnu_,MAPbI3,11.77,1.04,180.0,0.627,1.6
68c0BVxThgC5nXC85_woutw9vN9V,MAPbI3,9.4,0.99,202.0,0.47,1.6
68k4qVnC76CLXl6ggDuD4fYhFbII,CsPbBr3,2.0,1.22,24.2,0.65,
68zqZfgclmPBRRuBSc1z_Ws1FOno,MAPbI3,7.04,0.888,123.80000000000001,0.63,1.5
690KBW7MGxSVsem5d1NsMkHaQbBf,MAPbI3,10.1,0.82,181.0,0.68,1.6
694WsY2MfrwiO6IW-2s-az7olzjC,CsPbBr2I,9.96,1.17,121.0,0.7040000000000001,
6980fvveSlOgl4XXR63MJVvoaHTh,MAPbI3,6.46,0.85,181.6,0.42,1.6
69EI7I-Ej_URWcBWwYCOfqTCZ7JX,MAPbI3,6.2,0.7240000000000001,139.0,0.6,1.6
69FrGKikUasDBWKW-PqKnjtlcHm7,MAPbI3,11.12,0.9,219.7,0.56,1.6
69GQrGn8zQ6RBLTNxBOpet5WPy_-,MAPbI3,17.09,0.988,220.10000000000002,0.785,1.6
69JuAGU-ugjXOnaMwQrTDyrGsIg0,CsPbBr3,6.33,1.3230000000000002,69.2,0.778,
69P9f5ZHqEMFEQFxiv-s9LUOdlA7,MAPbI3,16.9,1.06,218.0,0.73,1.6
69Sfq5RbBTTlBi4Pfeggasq7pq-1,MAPbI3,10.49,0.55,164.5,0.67,1.6
69VeCgh3J0UJYWOxfC-RzhkE6jRp,FA0.83MA0.13PbBr0.39I2.61,21.3,1.12,241.0,0.789,
69YZHDWiTLzrAc5iIa1etumj_4KN,MAPbI3,14.4,0.95,215.0,0.7040000000000001,1.6
69bH9ZGwrFYOQUaNp3xKmpYJo6qq,MAPbI3,9.52,0.86,159.3,0.69,1.5300000000000002
69bkRRxhd5nQ1NTG_TEKvjNGapvy,Cs0.05FA0.76MA0.19PbBr0.9I2.1,11.2,1.13,150.0,0.66,1.73
69vPLQiZ83GKbBQdgnU6j5eg0UB0,MAPbI3,14.0,0.93,207.0,0.73,1.6
69ytYryHGbO7Mj2kH458WzRZBvyJ,MAPbI3,16.58,1.0,231.20000000000002,0.7170000000000001,1.6
6A2Mtv329Y4bZMXi0yQoV_q_Nhk7,MAPbI3,2.22,0.78,53.0,0.52,1.6
6A4lfNMaqCJArZcX7gE_QmgZOASw,CsPbI3,5.58,1.0,88.9,0.621,
6ABy7eAOkr2Rp6JqJKkCsyYt65GY,Cs0.05FA0.79MA0.16PbBr0.51I2.49,17.54,1.053,221.20000000000002,0.741,
6ACk_Tto1OlSQXnwOWyMZX7tJhJu,MAPbI3,17.89,1.05,219.20000000000002,0.78,1.63
6AICRYJBEeOLx_8jc8itXq59WVt3,MAPbI3,11.7,1.06,166.8,0.662,1.6
6ASAKP1FWUPkavDoOsfwOu1uplyD,FA0.3MA0.7PbI3,20.4,1.122,233.79999999999998,0.78,
6AVU-FY1fCkb_jMQ8XpCfaamUjeu,Cs0.05FA0.81MA0.14PbBr0.45I2.55,18.2,1.135,221.0,0.71,
6AgblRfy5OEOk-G0PSoWs2zre0ni,Cs0.05FA0.81MA0.14PbBr0.45I2.55,21.23,1.169,239.1,0.765,1.63
6AnymKp6SJi8lW6F9NPDLGnEKAbp,MAPbI3,8.39,0.0139999999999999,8.6,0.687,1.6
6AxkEyGgOZzNy858TstMScqt_4w6,Cs0.05FA0.79MA0.16PbBr0.51I2.49,0.83,1.04,15.2,0.53,
6AycRcBgvNe-Bdb6flGEFa_gEI67,(BDA)MAPbI4,3.5,,,,
6B-iewtiZ0Iydw6aqoLLFXGOAuQP,MAPbI3,13.63,1.03,182.0,0.72,1.6
6B6BV8_xxEIO-t7Cc_TcBasq8u06,MAPbI3,15.58,1.03,212.3,0.72,1.6
6B8ZF8Rd38RvetX9ADZkK5SJVj7u,Cs0.1FA0.9PbI3,19.31,1.13,232.7,0.733,
6BFIglLO_w0_lG3Xlw_6qo2xCSMU,MAPbI3,17.51,0.94,240.7,0.77,1.6
6BIPgVdSPvj-coxI4rIHBSc-SXe6,MAPbI3,10.96,1.022,160.0,0.67,1.6
6BOgn-o2IQGoNqP7o9HTvGudmeu4,MAPbI3,8.13,0.73,163.9,0.68,1.6
6BX1KSij9DvESPW-PPKYoYn4BnNk,MAPbI3,10.2,0.91,168.0,0.67,1.6
6BcNEGJEq2iv1MQb_fIyzVhUg29e,FA0.85MA0.15PbBr0.45I2.55,18.7,1.15,218.0,0.784,1.6
6BgA6wVdSH2vYZSRGjLtTcMZ9bvp,MAPbI3,19.04,1.08,217.0,0.81,1.59
6BhSHx7t-MOfo8jkkfcJrDRG5V41,MAPbI3,14.3,1.04,195.3,0.7,1.6
6Bnw-PaUMDyMZzypf-Fd5m7TM6Ou,MAPbI3,14.2,0.96,202.0,0.731,1.6
6Brzjw3LI7vnI5HKc6FgK0amL1dz,Cs0.17FA0.83PbBr1.2I1.8,14.0,1.16,178.0,0.68,
6C2hTZDCXjP1bQzJd3ZKVZcMUOqa,MAPbI3,18.96,1.09,229.89999999999998,0.7559999999999999,1.6
6CMqpt0_DbDREOvFnDSn13i7pxrE,Cs0.05FA0.79MA0.16PbBr0.51I2.49,18.51,1.08,226.0,0.758,
6CYY3IMUTZk1euXEYoPWuOWWj8N9,MAPbI3,10.63,0.875,199.5,0.61,1.6
6CcWV5tie0DBUB-4YK7A5RcBskzD,Cs0.1FA0.75MA0.15PbBr0.35I2.65,11.83,0.93,226.4,0.57,
6CnWaaWWN095ZaDlIcgeYePxJ74F,MAPbI3,6.3,0.61,189.3,0.539,1.6
6Cp0ltPR2H4vbxwzNNtNlIzjpoIt,MAPbI3,15.61,1.06,228.79999999999998,0.644,1.6
6CyDIiEL8jysG0iHsfwGpjH00bFC,MAPbI3,18.94,1.056,220.3,0.81,1.5
6DDENehBW7FqT6WUIEAn6doRn7f8,GU0.2MA0.8PbI3,18.43,1.095,213.1,0.79,
6DGjr1eE37EFVRGOTPilrS49Bwck,CsPbBr3,10.0,1.594,77.5,0.81,2.3
6DTMYHH8XxNmCOcdbxwjaiaKBiA4,MAPbI3,9.79,1.05,150.2,0.62,1.6
6DgVewZO-QqmC6g1y7i9PtrWRsdQ,MAPbI3,17.66,1.05,216.4,0.779,1.6
6DgqesUMiJgN_Nu0IkthAZa1dsEQ,MAPbI3,10.65,1.04,164.7,0.622,1.6
6DiXXqz0s4vdf-EGC8dcSn-CMtaA,FA0.37MA0.63PbI3,9.0,1.01,184.0,0.49,
6DnwI50pyzvmNFMwMmS6Oem93gLU,MAPbI3,14.68,1.02,183.29999999999998,0.78,1.6
6Dr9Q4jTqqIVYAcB2y_cH4rq0Uo2,Cs0.05FA0.7885MA0.1615PbBr0.51I2.49,15.3,0.975,201.0,0.7809999999999999,1.61
6Dt6WVG9HmXmQ8RVf_0BzA8pcVdK,Cs0.05FA0.81MA0.14PbBr0.45I2.55,20.5,1.13,226.1,0.8009999999999999,1.63
6DzuDlQW-VKz90JdpnEB2RMjT0vO,MAPbI3,18.3,1.041,239.89999999999998,0.73,1.6
6EFzrwHwLbLy9NXD2ju04VBPuCoG,MAPbI3,17.8,1.08,224.0,0.74,1.6
6EGbnylte7VjHlkhRYgd-RnqYYvS,MAPbI3,8.0,0.75,185.6,0.575,1.6
6EYZWJBIGO2w6e8hHQer1b32cUyO,Cs0.15FA0.75MA0.1PbBr0.2I2.8,15.15,1.1,198.5,0.6940000000000001,
6EfRbzxAEryqGgVv4Gbh4BXSm19E,FA0.15MA0.85PbI3,20.5,1.091,235.2,0.82,
6EgosCCBJPYm0caievoWONohc87R,MAPbI3,13.71,0.96,189.0,0.75,1.6
6ElvHncAJAtpMA8fM3LhfCawiQw6,MAPbI3,16.0,1.04,233.0,0.65,1.6
6EqxXyHI9IJdl2npaRRXC-OmsPDk,FA0.85MA0.15PbBr0.45I2.55,13.3,1.1,219.0,0.57,
6Ew6fA081eeuV3o-jkx51P2O80wg,MAPbI3,16.1,1.01,208.29999999999998,0.77,1.6
6F1AMPXWRdtV3AEnOXe64EiheOiR,MAPbI3,14.53,1.03,230.79999999999998,0.609,1.6
6FAq2tvU66Dgn96Tdd9gu8xybsmw,MAPbI3,15.57,1.08,187.8,0.75,1.6
6FHX9n4kExtMnmYQB9Sh--uXIv_7,MAPbI3,13.66,0.907,232.7,0.65,1.6
6FICFF16cSbG6rRk24HnGzPFrQ3E,MAPbI3,13.8,0.888,232.7,0.66,1.6
6FIZ9yH8QunA3PqU4QiO2XfzEUoC,Cs0.08FA0.77MA0.15PbBr0.51I2.49,15.27,1.101,199.51,0.695,1.6
6FNgywRMTPqr2LlLnyfVaMwGLMt-,MAPbI3,17.5,1.08,214.0,0.75,1.5
6FTJyo6RMDNIg-mDx7ABoHgXzY_0,MAPbI3,11.5,0.99,195.0,0.57,1.6
6FUEWcKsKlVX_yUxtkKM3CWYxeaH,MAPbI3,17.2,1.08,208.0,0.765,1.6
6FWRmdp9AaR-LaYPx-pHc-DuF-si,MAPbI3,12.89,1.02,191.5,0.66,1.6
6FXKU2LZuHuQqLEclyPcsjUejMXe,FA0.83MA0.17PbBr0.5I2.5,16.7,1.04,236.0,0.68,
6FgW-2IuUV4uw3N6baA432io6WkB,MAPbI3,10.02,1.08,143.6,0.65,1.6
6Fj9Y5gFB9IbY2XuRSWgVpVwhSbw,MAPbI3,15.9,1.12,211.0,0.674,1.63
6FmxcXYgHxmBfP5R958WSwWvY5TC,MAPbI3,7.66,0.74,157.3,0.6579999999999999,
6Fsp-Qcs4VHjLQQGENUhqLj_N_xi,MAPbI3,10.31,0.99,164.20000000000002,0.634,1.59
6G02QsZQFy_sqQblefw4N3RV4AVH,MAPbI3,8.5,0.95,183.0,0.49,1.6
6G3CMgRTay5Kx5-v99fALxjPF3lE,MAPbI3,17.3,1.04,217.7,0.76,1.59
6G8Kv5As-V-NeP-sIBmaUnfjDnDc,MAPbI3,13.47,1.02,190.5,0.75,1.57
6GB6rp84KfdNZSD2OBXoHt-nT9DR,MAPbI3,13.49,0.98,210.7,0.65,1.59
6GE-kMuvyu1fCmqDSpy-Z0emuRhl,MAPbI3,14.4,0.96,207.5,0.7240000000000001,1.6
6GFGtFZybXqyTjBm14O6NeB99Z_9,Cs0.05FA0.79MA0.16PbBr0.51I2.49,18.58,1.01,222.60000000000002,0.76,
6GWFN8F1DtB48RrorD5cRx2NX9Qd,MAPbI3,14.19,1.03,195.0,0.706,1.6
6Gvnhq8EA0Hb22_0NsMoiEPuuTxG,MAPbI3,13.6,0.998,196.0,0.695,1.6
6GzjXWMS6nZyNBjwK0UqCMZYt62p,MAPbBr1.5I1.5,9.39,1.11,136.0,0.621,
6H-EfCQGAOjZeqlXxgAyeELwbdVX,MAPbI3,14.7,1.05,192.0,0.73,1.56
6H02JXCTqgQF6dq43qm3KhdKBMi2,MAPbI3,15.64,1.02,216.0,0.91,
6H3YGGEPpmAFCrCCUGKxsu6wcg7t,MAPbI3,15.78,1.03,202.39999999999998,0.76,1.5499999999999998
6H45CsAQQ13TiwcwPWqKFfgZZbTc,Cs3Sb2I9,1.15,0.62,20.299999999999997,0.373,2.05
6H7_J8aJnCGCSfnEnLt7OKECbJFW,MAPbI3,10.2,0.934,170.79999999999998,0.628,1.6
6HJMT6AFS89V560T-o1x6xfqOOVy,MAPbI3,15.06,1.045,228.61999999999998,0.631,1.56
6HKSbcLp9OaOyqC6mgXudvzdN_sV,CsPb0.6Sn0.4I3,12.51,0.735,245.7,0.624,1.38
6HStoXbVFiHARByKXGK-8Dlj3qfT,MAPbI3,16.3,1.06,201.0,0.76,1.6
6HYEMM0a6Q2KB8QGGxl24PPUl_G_,MAPbI3,13.0,1.018,216.0,0.59,1.6
6I2KCzJDNboEm0W_NfOD2h2aq_-K,MAPbI3,16.01,0.94,214.60000000000002,0.78,1.6
6I7frxJ0qn6g_GFegTXsKQbaEBlk,MAPbI3,8.0,0.8590000000000001,181.0,0.51,1.6
6I7mMvTnBec03_jqaBS83Vs_DTSV,MAPbI3,9.4,0.8440000000000001,155.0,0.7,1.6
6I7tCs9JBrr7OY4yFEN3VuCd654F,MAPbBrI2,15.33,1.26,158.0,0.77,
6IGwxp0baXHphx_uw2CKEYAxqdhx,MAPbI3,11.45,0.91,155.6,0.809,1.6
6IJwXxasmu7yCrU4BtqznsGdhCeQ,FA0.85MA0.15PbBr0.45I2.55,19.6,1.14,223.6,0.77,
6IKupLkEgGQFWuraJU1CIQRHl-vh,CsPbI3,10.85,1.11,150.7,0.63,1.8
6IPMpxvFb9mQ4Y_1hviURi7Dd758,GUMA3Pb3I10,15.89,1.08,207.5,0.745,
6IlC48dRhiz2c1C0jdUZPAKaRjIc,MAPbI3,16.5,1.07,225.0,0.7,1.6
6IluAPYFH-_SSplptGs-BZCb80S9,MAPbI3,4.45,0.698,136.0,0.47,1.58
6IrPIa0Wvp4Hec2VT1sovqjSaSGT,FA0.83MA0.17PbBr0.51I2.49,3.5,0.476,186.0,0.39,1.6
6IwAfbVLaRKNHBtWXGwsHH5YPif5,MAPbI3,4.53,0.95,100.39999999999999,0.474,1.6
6IzVtGnDTzn3Z_5aJMNPfsAJQux4,MAPbI3,14.29,1.02,192.60000000000002,0.73,1.6
6J308FhwEFwJ29pgyhgF8c90Rvcp,MAPbI3,18.41,1.06,223.2,0.79,1.6
6JASQ2Ln9wZDMlZAJ7iUBR6x-TzO,MAPbI3,6.95,0.76,178.29999999999998,0.513,1.6
6JGr7v7_727725gWNkEjN9R6IcOS,MAPbI3,1.5,0.94,24.4,0.63,1.6
6JQnLHcsat9BES73uPwlZIlSB1RP,FA0.1MA0.9PbI3,4.48,0.89,129.60000000000002,0.39,
6JeW63ucI8HMiMHIaGkTZexHrRL2,MAPbI3,16.5,1.0,212.0,0.77,1.6
6Jix6ixvFL-mcbGTOniEXGoJz822,FA0.85MA0.10PbBr0.3I2.7,19.83,1.14,223.70000000000002,0.7759999999999999,
6Js7O3zH9w2z3YXKLBBWH-0t0DcE,Cs0.05FA0.81MA0.14PbBr0.45I2.55,14.0,0.958,198.0,0.737,
6JvsHTirgVa8zoVDWCObpOHtMW-K,MAPbI3,14.46,1.014,220.0,0.647,
6K-M9vrdKZdnYaubqMmyK0XnLx_1,FAPbI3,13.53,0.96,217.60000000000002,0.616,1.48
6K7OKhtbwrr0KN9y2wdzL3gv3c5O,MAPbI3,6.0,,124.0,,1.6
6K8m2KD48WpiOIDYahFi4HX18uPb,FA0.85MA0.15PbBr0.45I2.55,16.8,1.06,250.0,0.65,
6KQJnweKzDYvZxHNwO57RzIrVdxs,Cs0.05FA0.81MA0.14PbBr0.45I2.55,7.97,0.92,110.3,0.76,
6KS1qw4xATcorgmGbzGjp-cj10uq,MAPbI3,11.86,0.94,221.0,0.568,1.6
6KSpLQComnyEmN08vDEXLvQxzy-w,MAPbI3,15.23,1.07,204.4,0.59,1.6
6KYgen0O31tppiWi88RLCM2hTWzk,MAPbI3,17.2,1.06,225.0,0.72,1.6
6Kch2D0TAxoBcX6hxR4miT41n8kW,FA0.3MA0.7PbBr0.6I2.4,14.73,0.98,210.10000000000002,0.8220000000000001,
6Kgyf0eKiAmZISkWWRDV3SZYRYzK,MAPbI3,11.8,1.09,196.0,0.55,1.6
6KpwCn0frRy3HVEdBn-HjDE1FBlU,FA0.85MA0.15PbI3,16.0,0.97,220.0,0.75,
6L-gip89EUc3BUjSvJvSZgF_aTQ-,MAPbI3,10.09,0.981,213.1,0.483,1.6
6L0xxLCSR5XU7Z-P-hpZOTNdwPm0,MAPbI3,14.1,1.02,213.0,0.68,1.6
6LAC-Kw3v9hv4eUqcKNYYs94jk2p,MAPbI3,8.0,0.75,178.0,0.6,1.6
6LHG25hUim-hRYjRQEkdnNeSo6GR,MAPbI3,10.44,0.8420000000000001,191.1,0.649,1.6
6LLFh0yK6MdkAyUX7ibqfDydw69n,MAPbI3,6.2,1.102,114.5,0.49,1.6
6LNI5eDQ4sOQWJ4Odlfc6trJs275,MAPbI3,15.94,1.09,195.79999999999998,0.7390000000000001,1.6
6LOEL0wIEa5lnKSk8RZXgI9hScHF,MAPbI3,9.7,0.9,163.6,0.65,1.6
6LR02wsnD9gVz9ZzNrqmtKmQlQcm,MAPbI3,10.5,0.971,159.0,0.68,1.6
6Laz7dinZcy5i5A-5WyPO1oLhlmX,MAPbI3,17.27,1.11,228.29999999999998,0.69,1.481
6LjNe-_c876D7TqDoRVzsBFNj59c,MAPbI3,8.14,0.81,182.5,0.55,1.6
6LlpzBGlFuEFbJaR2FiJwuYgkwEK,Cs0.05FA0.79MA0.160Pb1.0Br0.3I2.7,16.2,1.086,214.0,0.7,
6LyxhPPNz6rYtvOfNCpUR9CwYZUg,Cs0.05MA0.95PbI3,12.1,0.951,185.0,0.69,
6M-l1BAJAu-dWhbxOzA1qjHLSspO,MAPbI3,10.02,0.79,213.29999999999998,0.59,1.6
6M8gFVq05N2nMK-EJPO5GEEo24p_,FA0.1MA0.9PbBr2.7I0.3,0.21,0.36,19.3,0.3,2.14
6MBCfS-g_kQ4mek6TPpeGjVPghCA,MAPbI3,15.0,1.0,200.0,0.75,1.6
6MBuPMlzHKsQGLnRyjdYjsSFLaUj,MAPbI3,0.9,0.47,58.9,0.33,1.6
6MCvRjih-7jQqtBCvaX-ZyU5wemk,MAPbI3,7.6,,,,1.5499999999999998
6MGptmptlohL4-NnMjs2eC1FkTEO,CsPbBr0.31I2.69,6.7,1.01,140.2,0.474,1.7500000000000002
6MTetvqx2pfsXfoYGR6eaBk78Z7w,MAPbI3,4.3,0.015,8.2,0.34,1.6
6MWNi3R20fLEp2N1qLwz-o3VDuTE,FA0.3MA0.7PbI3,18.2,1.06,235.2,0.73,1.6
6MapnbbgPyJJNU5YT5WZtzaKseyz,FA0.87MA0.13PbBr0.13I2.83,15.93,1.04,235.0,0.664,
6MdQQ7dL1N5I126c7Sp1pQUZeh-F,MAPbI3,7.01,0.792,155.39999999999998,0.516,1.6
6N8G8Y60OeG4cyKXeC42MVJkoIhM,Cs0.05FA0.8075MA0.1425PbBr0.3I2.7,16.4,1.04,210.0,0.79,
6NArEVu-gpT-CMQ0nQb15rxtLvSw,MAPbI3,13.25,1.068,188.79000000000002,0.657,1.6
6NEjuJw4nAB272GNlu6WDTQWikGR,MAPbI3,8.02,0.82,159.1,0.64,1.6
6NKjObTMgcw_pujj2ruBQP_unQgA,MAPbI3,10.5,0.93,140.0,0.643,1.59
6Nd04wpLxEYsMXTfTp3ZLdC0lMRk,MAPbI3,7.93,0.88,180.2,0.5,1.6
6Nqv5Az-F6PVwlcPvtgt25dnvgMY,MAPbI3,16.93,0.98,222.89999999999998,0.775,1.6
6NufPOS1dLZeL1Ox1RIVme27yoJ2,MAPbI3,14.95,0.904,235.2,0.7,1.6
6NywdzCquhhTBGC9BKa5oWvt6m7L,MAPbI3,14.9,1.04,192.0,0.747,1.6
6ODvUVrcDNkqhHtPEWTXQbUGH-t5,MAPbI3,16.6,1.07,201.5,0.77,1.6
6OHp4Jlk833rgiUJIywyjlfG41C2,MAPbI3,2.45,0.85,62.300000000000004,0.455,1.6
6OM_wDHYW7UNl6r6V2hoeyCHcGuw,FA0.83MA0.17PbBr0.52I2.48,13.0,1.08,184.0,0.66,1.64
6ORqLPkqM9n5HHYEVOTzkM_wT0Jd,MAPbI3,5.39,0.82,111.8,0.59,1.6
6OvkOXVLVmnBVAJvU_zi--jr3yoh,MAPbI3,1.9,0.88,71.0,0.305,1.6
6OxLXzDO7AZlbcvQqe3DW0XLDaNh,FAPbI3,15.59,0.94,228.75,0.727,1.48
6P0IILhwW0z2eJaQ-ZxCaDONOAVL,Cs0.05FA0.79MA0.16Pb1.1Br0.51I2.49,18.5,1.11,220.0,0.758,1.59
6P2Id0vTjlyUwBvIifDkEq_pVftA,MAPbI3,15.2,1.075,213.0,0.664,1.6
6P9fX63dcDH5u6k14YktMrbRfsJ6,(5-AVA)0.05MA0.95PbI3,9.11,0.85,193.0,0.555,
6PCKng4vNgzAMj2GRJKecH36IAZb,MAPbI3,8.81,0.83,202.39999999999998,0.525,1.5
6PX-OhQPj0-7jM3GA5aLoF7SEXNp,MAPbI3,15.0,1.07,213.0,0.68,1.6
6PkfqIUgQH7y3uSqrISZnLcNibbQ,Cs0.05FA0.7885MA0.16150PbBr0.51I2.49,12.3,0.98,200.10000000000002,0.63,
6Pxb2Z47frDNzmKV5MXBHLUdsbnb,MAPbI3,12.2,1.0,203.0,0.61,1.6
6Q-DfVa2lKzO5gCv0CU3h94wyU67,FA0.85MA0.15PbBr0.45I2.55,17.1,1.09,220.25,0.7120000000000001,
6Q1N7d50uWukTetcMgZUeLaRRmAe,MAPbI3,13.69,1.01,211.1,0.642,1.6
6Q4T0PI6nKb-Vc4XpjpenApM3a1D,MAPbI3,5.82,0.6729999999999999,183.70000000000002,0.471,
6Q76CN7EOWQzie2IsqKXm_i7XBu3,MAPbI3,1.0,0.35,63.0,0.424,1.6
6QUG7FSgNdsTL1nfcz2cbMKWBdOX,Cs0.05FA0.79MA0.16PbBr0.51I2.49,14.72,0.89,220.6,0.762,
6QWeYVdf_bkyHyaBRR73Ib84Kf0D,FA0.73MA0.23PbBr0.13I2.89,13.93,1.06,212.0,0.62,
6QX7tarHCvG2NqJDpNzFS-dPMSyo,Cs0.05FA0.79MA0.16PbBr0.51I2.49,6.2,0.55,168.0,0.67,1.6
6QamlPH-nVNn7Y63BUT0vEoIqr52,MAPbI3,2.9,0.84,73.0,0.476,1.6
6QjI1zq4ksz8EE8TN_r4fI1Xppgv,MAPbI3,13.47,0.86,220.10000000000002,0.71,1.6
6QnnBUPjqtDxJElXXGukzvF5TEpq,MAPb1.0I3,6.17,,,,1.5499999999999998
6QqfBv_IapvSpgNLniEAszzPe-P1,CsPbBr2I,7.31,1.28,88.0,0.649,2.07
6R3o61vBEHt1PIrLzFwxUgTsarUT,Cs0.06FA0.79MA0.15PbBr0.45I2.55,16.03,1.04,223.5,0.69,
6RCx64sADlYdLBt25FQDar2A63To,Cs0.05FA0.79MA0.16PbBr0.51I2.49,18.9,1.12,225.0,0.74,1.51
6RFaQqAhDD960DtN0K0oogotg7CP,MAPbI3,4.4,0.86,74.80000000000001,0.69,1.6
6RV5G2tOQLJDLIdh1O0r26i6aIrI,MAPbI3,7.07,0.99,132.7,0.6609999999999999,1.6
6RoD2eam3Z71u3ghTX62lEmaIxvX,MAPbI3,11.9,0.94,194.0,0.649,1.6
6RrBK3B1Q3XQZpY1-WZgz2mEU9i0,FA0.85MA0.15Pb0.6Sn0.4Br0.45I2.55,18.21,0.87,264.5,0.7909999999999999,
6RuzRZXp8qJ36t0IM4Dll2-1SN4o,Cs0.05FA0.79MA0.16PbI3,17.2,0.99,242.0,0.73,1.54
6SFyY0jWPjlKge_3IEtEFFmtOyXi,CsPbBr3,7.38,1.38,69.7,0.767,2.24
6SUHroMhGvSooaH0fHbngfdPfm3g,MAPbI3,4.79,0.7809999999999999,149.8,0.409,1.5499999999999998
6S_xBFcVUn0kfcFil_Udpnw215yU,MAPbI3,10.8,0.967,183.0,0.6,1.6
6SjZqTLFCDF4Ru26-FWJMs8SnIgQ,MAPbI3,3.28,0.96,113.88999999999999,0.3,1.6
6SsJLzAPKT7o4xeOPhx384L2iRS_,MAPbI3,18.89,1.124,229.60000000000002,0.732,1.6
6T4Y_gBo5bAvLEp7gHphbhnvvw0i,Cs0.05FA0.81MA0.14PbBr0.43I2.57,0.49,0.256,28.900000000000002,0.551,
6TE7Jg3nG1SOV_-h43qbiHgV-pHh,MAPbI3,13.65,0.95,203.70000000000002,0.71,1.6
6TIQxlFoA3g3WwfOHSZNesSUTxxn,MAPbI3,12.19,0.95,199.5,0.64,1.6
6TKRg8Y8pcm5uxo_ZhmbkKzrMhmE,MAPbI3,13.54,0.96,222.0,0.636,1.6
6TNWKFKy66ogBz9tqwNTZpsPDCDU,MAPbI3,9.66,1.02,141.0,0.672,1.6
6TS6jsPhbK3reIF-sGi5owdjZg_r,FA0.97MA0.03PbBr0.09I2.91,19.65,1.06,241.20000000000002,0.764,
6TrFVnLn9x0CsFHmnR90DNS7eucT,MAPbI3,9.53,0.96,148.9,0.67,1.6
6U0wH_CuUXBPA0cnSjCATKream1m,MAPbI3,9.6,1.014,209.45,0.447,1.6
6UD-t6evuHSerlxho_CFXUU4CYHp,MAPbI3,2.08,0.7,136.5,0.325,1.6
6UEeUN3XUOeHcEC4atGmXJ13hiHP,MAPbI3,18.0,1.064,223.0,0.75,1.6
6UHtyffiV0oal7TnRLnu9sbxXnqX,MAPbI3,6.55,0.94,143.1,0.485,1.6
6ULzKluBCXFvxaLWj_dDKm2TGG4g,Cs0.15FA0.75MA0.1PbBr0.5I2.5,13.52,1.11,192.10000000000002,0.633,
6UMIqZMCebDZ3IOvR6M9J9b3IBn9,Cs0.05FA0.8075MA0.1425PbBr0.3I2.7,15.3,0.022,10.0,0.75,
6UPwMAgiTNZH6Ue_GrlVwikTMB79,MAPbI3,13.6,0.96,192.0,0.737,1.6
6UQ2eAdfh31a9vbJt0JrwApwU1Hz,MAPbI3,14.47,0.89,230.7,0.71,1.6
6Uc6ps4eT6OXi-eyeKJPOC_JG6DO,MAPbI3,16.2,0.99,206.0,0.79,1.6
6Ufrb62zutdhVcFOA7G_JjSE04Zx,MAPb0.75Sn0.25I3,8.1,0.67,188.70000000000002,0.64,
6V04WAI-GemtWQPQmn4I3oWtOZHQ,FA0.15MA0.85PbI3,13.89,0.96,183.29999999999998,0.78,
6V1TuShfsJxunTZyJ6pQWohspvlU,FA0.4MA0.6PbI3,6.98,0.74,192.60000000000002,0.487,
6V43r-UnIdq6kqRoATmJAmUVRWho,FA0.33MA0.66Pb0.66Sn0.33I3,10.6,0.7,213.29999999999998,0.71,1.3
6V57vw5ywlQKNq9nCI1MOCXJSvip,MAPbI3,0.0,0.69,0.10999999999999999,0.35,1.58
6VBLRODHigXyRHXUV6owIhmM5YhL,FA0.85MA0.15PbBr0.45I2.55,15.18,1.08,224.60000000000002,0.62,1.52
6VCIgSrU7xHuvCXo45jVcllthaTm,MAPbI3,12.09,0.76,230.6,0.688,
6VCKqVvRVIMN3uoKLfEo7QhXCqPj,MAPbI3,10.5,1.02,171.1,0.6,1.6
6VLln5wVUGbVuFb034lSO1WwppJ9,Cs0.125FA0.875PbBr0.375I2.625,18.53,1.148,218.85999999999999,0.737,1.6
6VNmcAHiPzE-FppHinTukFZFPQkr,FASnI3,3.51,0.384,211.20000000000002,0.432,
6Va02OoWXmyyYFRD2f_UPYXGEARh,MAPbI3,13.43,0.98,207.7,0.66,1.6
6VymA0o8p82w1LSePgczamWZYZFC,MAPbI3,9.0,0.9,195.0,0.513,1.6
6W0Or47IsyD1YbxYMZisAJqRFzIg,MAPbI3,18.03,1.01,228.1,0.7829999999999999,
6W5cZyCeiCW6xyp_2D89UfeRs9YI,MAPbI3,9.0,1.03,193.2,0.66,1.6
6W8OUqdF-_1rmIwniZIzN8oL3rYj,FA0.1MA0.9PbI3,11.53,0.97,208.70000000000002,0.58,1.549
6WBDimTMQEAS7aD27oahwFFn__oZ,MAPbI3,8.38,0.96,189.89999999999998,0.45,1.6
6WGKFsXJ8tX4ZAW8m5qKFmP7zUF7,MAPbI3,18.12,1.08,217.2,0.7809999999999999,1.6
6WJGb4kEJPKBUJoejv_YUUu5hDmn,MAPbI3,14.95,0.93,221.5,0.72,1.59
6WVoO1l1qAgKSpF--gYTfjEEkl-G,MAPbBr3,5.37,1.24,74.2,0.58,
6WWnQHd3Pfu7IhlXobiqDe-m2ADK,MAPbI3,12.3,0.992,173.0,0.7140000000000001,1.6
6W_OfzKJivVRrB0GRb9KlPcr5yTc,MAPbI3,16.66,1.06,210.7,0.747,1.6
6Wa3YFcWqomgJbvzjbsEcoNCIqKG,CsPbBrI2,11.55,1.14,153.8,0.6579999999999999,
6Wax3iKtznCidrQR1PW3WdtikQIV,MAPbI3,7.78,0.86,130.9,0.69,1.5499999999999998
6Wbkkth2_Wg8hzndC7kN_psuriaU,MAPbI3,14.94,1.08,209.0,0.66,1.6
6WfHH7sU0AixkL-IgY0YxBQRBVk7,MAPbI3,13.02,1.01,190.7,0.65,1.56
6Wg-ykuG_vrwkCj_2RLqXIKcvIEY,MAPbI3,15.92,1.0590000000000002,199.4,0.75,1.56
6WjCkG6wmiKyHa8zUwonkvA3VDRH,MAPbI3,15.48,1.02,212.39999999999998,0.715,1.6
6WpvP3vj1IlPnK3zjTylRs9-5kef,MAPbI3,11.75,1.054,206.0,0.54,1.6
6WsUWXuYP2h36xWW0cGlL3sdB2Qw,MAPbI3,13.33,1.03,186.0,0.696,1.6
6Wuj1O1DMApDRjkc2zNMUF4FksZz,MAPbI3,16.26,,,,1.5499999999999998
6Wy6aWIgJ63MfnCX2Oy1FPmXIK5O,MAPbI3,14.3,0.945,20.9,0.73,1.6
6X1uUrWxlQtLw8XP9nM5A2WT_4jn,MAPbI3,15.79,1.02,228.4,0.68,1.6
6X3jYzJsooqrhrMsMNebPlzLofHf,MAPbI3,15.7,1.07,195.0,0.72,1.6
6X6-G40yVOD3ruWo4myuCuz_bwlq,FA0.8MA0.2PbBr0.2I2.8,10.36,0.94,177.2,0.622,
6X7EhiAWvZOUbMn8bsAUonbbuZ_s,FASnI3,1.35,0.268,127.30000000000001,0.3939999999999999,
6XIncYGjPEy4POLyVF3lE2_SQ836,MAPbI3,12.82,0.878,198.5,0.736,1.6
6XIy69IPuq2FCOaFjIPbbYl1gdH4,MAPbI3,13.9,1.073,174.0,0.74,1.6
6XWVjwWP-p0xikzExw68TlIlcyUk,MAPbI3,15.4,0.97,31.8,0.685,1.6
6XcbCfq_ah1WviblfKRJ1Khi5yrl,MACu0.05Pb0.8Sn0.15Br0.1I2.9,16.45,1.03,229.89999999999998,0.7,1.39
6Xet-nSj0Klr0ZHLsw9h7ra6uZMP,Cs0.1MA0.9PbI3,9.16,1.0,198.2,0.45,
6XiSGPzXus0LK5ZyW_pEeeS5k5dn,MAPbI3,17.1,,,,1.6
6XtYeL1VzyaO7xBpEzqUE4GDFo12,Cs0.05FA0.79MA0.16PbBr0.51I2.49,12.0,0.99,202.0,0.6,
6XtlCDfHyDqp_V0SW9WswzhChe1L,CsPbI3,3.13,0.68,129.2,0.501,
6Xutd6d8MZG4zw5plLY1Ybs6FI35,MAPbI3,18.42,1.08,236.4,0.72,1.6
6XwljujxhXBJ7gkjqOmdSrDPNVvn,Cs0.05FA0.7885MA0.1615PbBr0.51I2.49,18.7,1.13,226.0,0.73,
6XwtkaVirhp768t-jkSrv4HmB_K2,FA0.85MA0.15PbBr0.45I2.55,11.42,0.98,202.2,0.57,1.52
6XzfEdzhsVTd929tZRMY0F-TlrQL,MAPbI3,20.5,1.13,229.0,0.782,
6YBhRpUMh0_kYmytENKk39gV5cgf,MAPbI3,14.2,0.97,195.0,0.75,1.6
6YFZOdr9iUhd-4_Ou7o68LKbiFXi,Cs0.1FA0.75MA0.15PbBrI2,12.5,,,,
6YL19OwkBZMdE8kPHFfjzrnjMnjZ,MAPbI3,16.63,1.03,221.1,0.73,1.6
6YY8OP2RckFrvyRhGAxZE3vc8TO5,MAPbI3,13.41,0.92,199.60000000000002,0.73,1.6
6YjFa9Rg_67aw1Vlw6AcMyu8wTPQ,MAPbI3,15.14,1.0,204.7,0.737,1.6
6Yxt9Y4VEolrZPIF1XVmC2TLugCV,Cs0.05FA0.79MA0.16PbBr0.51I2.49,14.12,1.06,190.3,0.7,
6Z3FNjrH7_B-7Uot_EissGkB619t,MAPbI3,14.78,1.04,211.20000000000002,0.67,1.6
6Z3aq-6wMDQ9Xt3JKv0OAUxP-EOd,MAPbI3,12.51,0.98,192.7,0.66,1.6
6ZFcVLhGePt9FeOWnZEmHE8YBiU3,MAPbI3,15.12,0.99,195.79999999999998,0.78,1.6
6ZG9yp8GDW-MdIUphTZe44Z8BmPr,MAPbI3,15.43,1.06,208.4,0.698,1.6
6ZHU4n-KmOjLIU8tKgjOfGFNJ7el,MAPbI3,18.05,1.1,235.3,0.7,1.6200000000000003
6ZL81_zb5xvHuxumKJ3uqTTeiKY-,MAPbI3,11.4,0.86,184.0,0.72,1.57
6ZMujVSTmTzEDhiGi229JNK1VsbF,FASnI3,2.45,0.31,171.70000000000002,0.46,
6ZS6wSCY7QbUCXmxdN_ID6eeViRt,MAPbI3,12.0,0.88,205.0,0.665,1.58
6ZTQx-TvJdMUVY7kX8S_xtSJxXJu,FA0.83MA0.17PbBr0.5I2.5,19.4,1.12,225.0,0.77,
6ZZaCzml0C6fNMIguUGovCi__5G4,MAPbI3,3.23,0.86,107.2,0.35,1.6
6Zw_eWgucZ_4L6hTnsiBA6hXW6-o,MAPbI3,18.41,1.11,209.3,0.79,1.6
6_0BIEcV0y4IM4UjNn56H7UBMLJe,MAPbI3,15.3,1.07,204.0,0.7,1.6
6_9-v8iLz2E9L24V9V_gv6C0dPH9,CsPbBr0.75I2.25,12.4,1.09,153.0,0.742,
6_9ytNGkUndgF_TItka-BlMosroD,MAPbI3,15.6,1.08,204.0,0.711,1.6
6_FUtvCazwiOSUHjIv-V-QkrAez_,MAPbI3,14.3,1.0,200.39999999999998,0.71,1.6
6_Ko_An6yRlvpLOltoQrc3AjnfUu,Cs0.065FA0.79MA0.145PbBr0.49I2.51,18.1,1.131,212.0,0.76,
6_M6WVq62sg_puvGhJUEFTO9cxre,CsPbBrI2,8.57,1.04,155.6,0.53,
6_Mbwrx4BHeRQtEDVj8MH6-UuIjV,Cs0.15FA0.71MA0.14PbBr0.6I2.4,19.3,1.15,209.0,0.804,
6_QvAByyzijKVe1cDa7z8rsPzDaK,MAPbI3,13.6,0.989,223.0,0.62,1.56
6_dIl4vBH4kUMl4JhxUI_7x0l7jb,FA0.4MA0.6PbI3,19.8,1.09,231.1,0.8,
6_idYS0VXXjODIimvyezlZ39YrLM,Cs0.17FA0.83PbBr0.75I2.25,17.25,1.07,210.39999999999998,0.76,
6_il1OsuHA40RZe3uPl4UaZuh0gD,Cs0.1FA0.9PbI3,15.96,0.99,225.5,0.718,
6_o_qeFI-iW6TeCteHNtiAlb9MCB,MAPbI3,14.53,1.051,190.9,0.72,1.6
6_tr3BynRdH-Y7uDRkfsP8U4GtMz,MAPbI3,4.69,0.93,80.8,0.62,1.6
6_yXPDGknvkMcW75PD8jL_6jCdHl,Cs0.05FA0.81MA0.14PbBr0.45I2.55,17.87,1.1,223.0,0.7190000000000001,
6a6AeeI1_yIrWUFLQn0wetKN1CsU,MAPbI3,3.55,0.76,153.4,0.306,1.5
6a7H7XjvR-VlYRV2xoZql0NIsv7A,MAPbI3,8.16,0.91,155.6,0.57,1.6
6aAZhn9q3_8Mtgyosj3IVevnLct0,CsPbBrI2,12.4,1.14,132.5,0.82,
6aP59Avb1STorgyIbPziafp_TnOl,MAPbI3,9.2,0.81,213.0,0.54,1.6
6aS4xzxjeVszlXcP18K78xIsoTRS,MAPbI3,12.62,1.021,233.79999999999998,0.545,1.6
6aa5NTrfPpltZU-xH6LMuBpyt0hc,FA0.83MA0.17PbBr0.03I2.97,16.71,1.036,214.20000000000002,0.69,
6acfQWF1sXN8DjlWkmJ6XWyQFVX4,MAPbI3,11.0,0.967,184.0,0.66,1.6
6b1ky8t06FbcRDg3nFdOghwMWTGM,MAPbI3,13.2,0.96,196.0,0.7,1.6
6b47r6uexJ7H81cLQ7oIySXjSq9s,MAPbI3,4.64,0.71,116.0,0.56,1.6
6b5pZ-YNgKXUr--y14rx-lD5itjz,MAPbI3,14.7,1.057,197.7,0.703,1.6
6bCfOh5SJrL5p7Z__yDScy8QjR4A,CsPbBrI2,14.5,1.22,154.0,0.805,1.91
6bE0HAeOfLUdcbbawn08IKN13kKA,FA0.83MA0.17PbBr0.49I2.51,13.6,0.021,9.24,0.6890000000000001,1.63
6bPVzWOcQg1TGgWh_E2w5F47ZiDS,MAPbI3,10.58,,185.10000000000002,,1.6
6bR6FttqNWPlUSaX6tw59MGI2NRK,MAPbI3,0.93,0.92,27.799999999999997,0.361,1.6
6bitsR-4mOgIOB1Puy5-oceJR7HO,MAPbI3,10.61,0.889,184.20000000000002,0.65,1.6
6bkIq-cSuJQslX41AqCCDSPUIpwF,MAPbI3,13.29,0.94,202.0,0.7,1.6
6boHSPSbfUOjRR9HCFiO-kw9WTCT,MAPbI3,15.6,1.07,218.4,0.6679999999999999,1.6
6btDXJfrB7Y0-3VtFTo1Nmz2unOo,CsPbBr3,8.5,1.537,72.69999999999999,0.7609999999999999,
6bvfoxcaQSXGUaRpJ3CRuu_3_x7H,MAAg0.01Pb0.99Br3,2.05,1.073,34.300000000000004,0.735,2.3
6c9Uy5r_p67YUItGkulPoqJwuwIN,MAPbI3,8.2,0.97,132.0,0.67,1.6
6cHnSYMedAqyUvJM-LWk_fAxik1B,MAPbI3,12.5,0.97,202.0,0.64,1.6
6cL9i25HJEkoqtaJ95J3-HWEzf2r,Cs0.08FA0.77MA0.15PbBr0.51I2.49,9.23,0.821,145.32,0.774,1.6
6cPJfKpqmWIo_KulnY_qhU-WNaaO,MAPbI3,9.01,0.98,133.6,0.72,1.6
6cSRMFAQyS7SIdBmOH_JIeF6ht6I,MAPbI3,8.78,0.88,133.0,0.75,1.63
6cUvtPqz4KkBgsSKvjLKp4tR7prW,FA0.75MA0.25SnI3,3.0,0.36,156.0,0.52,1.36
6cZQGbjCmFCDmx5DAnuG1Yo5bV6N,Cs0.1FA0.54MA0.36PbI3,19.4,1.082,233.0,0.8,1.51
6c_jdBRmn8dG4EyYHAOF9Y3yOk9o,Cs0.05FA0.79MA0.15PbBr0.45I2.55,14.3,0.97,205.0,0.72,
6cfIk9wPVlX2FImVXC_GXL5gxRB-,MAPbI3,14.54,0.98,216.74,0.69,1.6
6ctZW-4G_NNhkCacHRHQM3k3j-aj,MAPbI3,3.0,0.78,76.0,0.44,1.6
6cus0PJM9ufEBTeDR_kOIANEoCyX,Cs0.15FA0.85PbI3,12.47,0.94,198.5,0.6679999999999999,
6d4qmw7u39JXS-Pwdm79eWOaMcux,MAPbI3,7.7,1.1,155.0,0.45,1.6
6d8-PYJ8Zr-w4vBz_iUWTkyd9jGt,CsPbBrI2,14.82,1.23,153.7,0.784,1.91
6dRn7x5Pr1fDP1iiyTBadQV2Kd7c,FA0.85MA0.15PbBr0.45I2.55,18.32,1.102,229.89999999999998,0.723,
6dVi1lKKtirLfjAGtnwowvxfqQee,MAPbI3,14.38,0.98,219.0,0.67,1.6
6dXgTF03x0coi120SRM_lSUN3Vrl,MAPbI3,16.91,1.0759999999999998,209.20000000000002,0.752,1.6
6dgz8R7oR7BcPjmOs34vx-NIA4yF,FAPbI3,7.53,0.831,159.0,0.57,1.47
6dowoBa6x0xTesRQyPoHlAAo-4-7,MAPbI3,13.52,1.01,190.39999999999998,0.703,1.6
6e7xcfjUVru5HAh-Z9sWvYTgHg00,(ThMA)2FA4Pb5I16,15.93,0.964,220.3,0.75,1.5
6eEPzxvp8XE_yfW---x9I82Z-sZi,MAPbI3,5.4,0.84,94.5,0.68,1.6
6eKbGfGc8OEg3ht7j8_CZZF81aur,MAEu0.1Pb0.9I3,15.3,1.0,209.0,0.733,
6eMv8pqwRJfeR6pzAeSxv5WaqfnN,MAPbI3,6.5,1.0,105.0,0.618,1.5
6eR3UwkRXNBiXRLMoQyC3hnHf3nA,MAPbI3,11.56,1.0590000000000002,168.6,0.64,1.6
6eTc8v50dxTHxVOChXvCFQHfAvCo,MAPbI3,13.1,0.9,205.0,0.72,1.6
6ebsN7RIkHWOFOn1f7LPTMJm8mBk,MAPbI3,16.4,1.08,204.4,0.74,1.57
6ed-UEJ4j8BKcoNHQJ_hSYTgRjvh,MAPbI3,15.08,0.98,220.79999999999998,0.6970000000000001,1.6
6efX0mM7eQq2oh8ytyacnR2Dil_R,FAMAPbI3,21.06,1.13,234.5,0.792,
6efrgV_Y4KlxxzDy0180a8kOb6Ot,Cs0.05FA0.8075MA0.1425PbBr0.45I2.55,11.4,1.1,185.0,0.565,
6eukskNV0dR_lH3p-maTQZE_QM0W,MAPb1.0I3,14.35,0.88,209.4,0.779,1.6
6ev8g0-Kz-pWNPn0LD1vmij2yo-8,Cs0.06FA0.79MA0.15PbBr0.45I2.55,9.8,0.91,191.0,0.563,
6ewfyuw3TDobnMuT59hHfsxYgzIF,MAPbI3,20.78,1.11,252.5,0.745,1.6
6f0hX7Ai6OzFBnztmkvImTy5H9QO,MAPbI3,14.43,0.94,198.4,0.775,1.6
6f7mrZFoe9BRjVevaw-ahEZ5ta5b,MAPbI3,4.58,0.649,145.2,0.486,1.6
6fAeuK3AhkEug2JVg3gMmL2EeJu1,MAPbI3,19.62,1.09,224.7,0.8009999999999999,1.6
6fDTZpJ2qxm5wVv0LzozZSl68UDQ,MAPbI3,4.57,0.7609999999999999,187.10000000000002,0.321,1.6
6fFhkcL2YErlzWW6reUOdyCZaB9-,Cs0.05FA0.79MA0.16PbBr0.51I2.49,17.0,1.028,226.0,0.73,
6fNHeFs_MYZVV0Aw5Xl0DCc5AKKc,MAPbI3,9.45,0.99,178.9,0.534,1.6
6ff8QW_HC4AAgHJomqlYRnynLrmi,MAPbI3,13.78,1.08,201.8,0.633,1.6
6fjcCvzGHeq2nONVimZuYOl6SmqW,MAPbI3,19.0,1.086,223.0,0.79,1.6
6fqkaNRDDOuEjc_CITGPBXY1cu3i,MAPbI3,10.56,0.9,172.3,0.6809999999999999,1.6
6fsRZ5v6AaittuQA9EWhCs7jkfG9,MAPbI3,9.2,0.95,159.0,0.61,1.6
6fviy35phxpomUa9AxD9m_Px-FPA,MAPbI3,10.55,1.08,160.10000000000002,0.61,1.6
6gEYR0dmIsoLel7kdRPRkbY-U7Bh,Cs0.88Rb0.12PbBr3,7.74,1.4480000000000002,70.0,0.764,2.24
6gFDdjCSb8Bm0m3Kt49wNQoCo_9L,MAPbI3,0.94,0.41,112.0,0.206,1.6
6gKSgQSGx8Lb17vMSOh9m7FwRtEk,MAPbI3,10.64,0.905,168.9,0.7,1.6
6gKuVzClFeyw-3v6UYp6sUZoWJc-,MAPbI3,9.48,0.94,159.0,0.634,1.6
6gZcLoZlSKLkWMnAQmO-UCHJMy5Z,MAPbI3,16.75,1.01,236.6,0.7240000000000001,1.59
6gjIRestSnSu0nuzD9Iv2lytYH8E,MAPbI3,18.24,1.092,218.29000000000002,0.764,1.6
6glfMRH0KSL_jzGdZMw3n_Oozcz_,FA0.85MA0.15PbBr0.45I2.55,16.58,1.1,213.6,0.706,1.57
6gqCNrvS6eQ8usZWfONzhF8wOqxQ,MAPbI3,12.1,1.0,173.5,0.75,1.6
6gupGCgJTLMYf7_1Hj-WItFSGTKB,MAPbI3,10.78,0.97,192.0,0.59,1.6
6gxEV71NAXQkuzlKbtxqxTq8c3U5,MAPbI3,14.3,0.898,245.0,0.649,
6h0yfwwwgnLCrYCilNq8hpXJCUVz,Cs0.05FA0.79MA0.16PbBr0.51I2.49,6.91,1.05,136.5,0.48,
6h2KAzd1UBSa1eK5yx4tWNP-Xx4Y,MAPbI3,10.6,0.84,166.0,0.76,1.6
6h3mr_1yhVBjc8dyQ0tei1VZVQgD,MAPbI3,9.58,0.94,170.3,0.61,1.6
6h4Kma6rmvgUc9aNNpl0qYL-bJhI,MAPbI3,18.0,1.15,205.39999999999998,0.76,1.57
6hB3miDQXgkyakfu83NkLkDu1Dmk,MAPb1.0I3,13.15,1.0,192.0,0.69,1.5499999999999998
6hFV-oj1LQDOBBF9Li65FKE9E5oq,MAPbI3,17.9,1.04,222.0,0.78,1.6
6hb134XUVzf3VAIGhwvSAMU0PSjd,CsPbBr0.3I2.7,11.81,1.06,155.39999999999998,0.713,
6hb1Lty7w18mESCJ-ur2Dy1DqGpx,MAPbI3,9.5,1.03,159.0,0.5820000000000001,1.6
6hezFRbIN4KM-a-gVtyyu-6R6lZM,MAPbI3,14.12,1.06,206.4,0.65,1.5499999999999998
6hm8W0j0JuNpwDN7RV9pFwfMH5k7,FA0.83MA0.17PbBr0.5I2.5,15.0,1.12,233.0,0.72,
6i4eIXXKodvVVw1Aq1x2SRh2Ltin,MAPbI3,14.86,0.97,198.6,0.772,1.6
6iGq5E8NpQiI_P3L8CCrdB6W-6v1,MAPbI3,8.5,0.89,173.0,0.56,1.59
6iLtabmFEoXgIdZ_HLAKvGeu4uEb,MAPbI3,2.45,0.644,54.41,0.6990000000000001,1.54
6iQFdrh7sDdYsbahwIuafpXdUtst,Cs0.05FA0.7917MA0.1583PbBr0.5I2.5,6.5,1.02,187.0,0.5,
6iQij8GdCgcjpqQSn0etKO4h6Htm,MAPbI3,12.3,0.98,174.7,0.72,1.6
6iRwFkUptPHGp9fIIpOCdLy2-Wt4,MAPbI3,2.87,0.75,112.0,0.34,1.6
6iYk8q-4VZ2_Lyp3XxTk2FWSk8m7,MAPbI3,14.26,1.02,187.89999999999998,0.743,1.6
6ilY0HkGVI0p3lIzYz0KzJHLqhF8,MAPbI3,17.13,1.026,213.0,0.784,1.6
6ioi5H24KtO9WBwaRTDtGyWkVMI4,MAPbI3,17.6,1.06,226.9,0.732,1.6
6iqqHZNnv6xI-cl0tOBexIggo7d-,Cs0.1FA0.747MA0.153PbBr0.51I2.49,21.44,1.11,239.0,0.8,
6iuFVz4ZLA_rloGU1vEq1XZUbzdF,MAPbI3,3.81,0.838,81.89999999999999,0.561,1.6
6iwx3WYlzg99bOBf8SBpEQo57CNZ,MAPbBrI,18.94,1.11,229.20000000000002,0.74,1.594
6j042gI0n1rzK0r0BPLZ0MyquKrt,MAPbI3,17.75,1.065,222.60000000000002,0.748,1.6
6jJZscEGx2rYVAlOLpBoLN_wu-XJ,MAPbI3,14.96,0.97,196.6,0.79,1.5499999999999998
6jJt7M2ZLGT9jCxsKeSe4H1FBQJJ,MAPbI3,18.69,1.1,231.5,0.7340000000000001,1.6
6jYBk0LE5NFYrtFjH3tCiG-8NOxg,MAPbI3,17.16,1.05,214.89999999999998,0.76,1.6
6jZeWOeNrNLVMlYcvjfWbyk2owiH,MAPbI3,4.07,0.9,86.4,0.523,1.6
6jcohXlEE_jZ5yoKr5gsm_bMQiCR,MAPbI3,18.73,0.99,225.10000000000002,0.84,
6jkeYVUbjoKMLYiQ7w1e6hohefHV,MAPbI3,19.3,1.05,227.0,0.799,1.6
6jnO9D_VH_5f3VujADkeqSOtapLl,MAPbI3,7.45,0.94,150.1,0.528,1.6
6ju_RKFUpmUnEQk80hV15eA-o1xc,MAPbI3,8.03,0.91,138.0,0.64,1.63
6jw_tTTbO0jQL6oNNcUp8fYh5S4z,Cs0.05FA0.8075MA0.1425PbBr0.3I2.7,16.0,1.07,206.0,0.72,
6k1dFeznefqubpUsxDSD1k1t5qb_,MAPbI3,18.04,1.09,212.60000000000002,0.777,1.6
6k3rJhVg3b9Me5VZPJCXfHgf_K-a,MAPbI3,14.24,1.06,206.70000000000002,0.65,1.6
6k4Y26ln1-7CZIpEDBFuUa7rkD0m,MAPb1.0I3,14.09,1.07,193.0,0.6559999999999999,1.5499999999999998
6k6SjM9a_3Buz5pZupGVUa9zSeaW,MAPbI3,17.37,1.1,212.10000000000002,0.745,1.6
6k8Eowb0vp1UI7skohwrbgvciDXv,CsPbI3,13.32,1.12,158.1,0.752,1.72
6kIBUN0p42liSYUZk17pZwqCX02P,MAPbI3,10.08,0.94,186.8,0.569,1.6
6kPP8nO-KI4y3IGh2FJAt2Hax93p,MAPbI3,14.45,1.01,208.70000000000002,0.69,1.6
6kbj-ilbyz8ttCUdrqX7xVkuhmO0,MAPbI3,10.8,0.91,211.1,0.5529999999999999,1.6
6kfcFMcIWq_0SUfxGbqJJPUnW8Qc,Cs0.05FA0.46MA0.49PbBr0.12I2.88,20.24,1.129,234.89999999999998,0.7859999999999999,
6kkMV2_4eLlx8JIOlHC0d1JYsW_R,MAPbI3,0.1,0.6920000000000001,5.6000000000000005,0.25,1.6
6kkNyb8r4AeHBRjlJemr8mqrXS5y,MAPbI3,10.25,0.79,272.5,0.42,1.6
6kmJHbNKFd5pJJIAHsPrzDLL_b6N,MAPbI3,2.7,0.38,151.0,0.47,1.6
6kvGtKO_C7PUA8EKFF5dQoovgb5X,MAPbI3,9.73,0.85,165.10000000000002,0.693,1.6
6kzvvjsOFEb-A8SmnOjSq8k_pshJ,FAPbI3,19.25,1.06,235.39999999999998,0.7709999999999999,1.523
6l2Z_g3APjRyKCk-tAOE1aJfTg2v,MAPbI3,12.8,0.97,207.0,0.63,
6lEpNZ9Njskbpw42V1tyUAcsK2po,MAPbI3,15.93,1.05,216.8,0.7,1.6
6lLruDy0Q9vC5g3qADi7OG_vsubH,MAPbI3,15.5,1.03,190.0,0.7879999999999999,1.6
6lNMCnHmvEUYFtfJ6aVeVssCMcG5,MAPbI3,11.78,0.98,184.7,0.648,1.6
6lPJeZ37bobw4hKMBjhYaVQC5UeI,Cs0.25FA0.75Pb0.5Sn0.5I3,3.43,0.6,116.89999999999999,0.58,
6lclVjmtAQk8jEXw50gShT0UZIry,MAPbI3,13.18,1.023,174.89999999999998,0.73,1.5
6lcu8RebhcbUx4V451qez7RLtZt1,MAPbI3,8.0,,,,1.6
6lfL75XuTQoASg6wAlvEx22P-Ky-,Cs0.05FA0.83MA0.12PbBr0.39I2.61,19.2,1.14,231.20000000000002,0.728,1.6
6ll3l97ecFAe9il0x5xU8tY87FH-,MAPbI3,14.76,1.01,198.6,0.68,1.6
6lrQ7TzRwgvfRFZW1GsnfqcknhKE,MAPbI3,13.15,0.97,209.1,0.65,1.6
6luURYYZ2XoS92QU35REsHNvPbbt,MAPbI3,18.9,1.11,225.0,0.7559999999999999,1.6
6lztADS5OtIyealtTC0875j4g9pL,Cs0.05FA0.79MA0.16PbBr0.51I2.49,18.5,1.1,225.39999999999998,0.6459999999999999,
6mFYU6WDDJqQII3G_nTN9v9bFcI8,MAPbI3,16.6,1.06,180.0,0.76,1.6
6mKuzFJBIXRsRCcEPXbMT_TEUlLL,MAPbI3,4.8,0.74,153.6,0.42,1.6
6mNPyHijKYg1SdCuXBNOyJqterUE,FA0.1MA0.9PbI3,6.47,0.89,266.6,0.473,
6mU25bt-bs9yHRPylt8k4e797Iir,MAPbI3,4.7,0.882,138.0,0.39,1.6
6mUEyVNAVZSG8fhNVU5BMDp7MBQ6,MAPbI3,10.03,0.9,168.0,0.66,1.6
6mUhr6oXu307VKefWxFNQ188W05_,MAPbI3,10.34,0.926,199.7,0.563,1.6
6mXHidCDtyFSrqF_H6mdxc1l0kSa,(PDMA)FA2Pb3I10,5.59,0.84,93.14999999999999,0.7120000000000001,1.5300000000000002
6mdLcrLbJvzwVgp_KO-1PYrP6WdM,MAPbI3,7.5,0.99,171.0,0.45,1.6
6n1O2h-klLHCexKYduteIrXkWWpz,MAPbI3,12.33,0.87,213.4,0.67,1.6
6nIb7jW3z7-oYggi-Fsh4q7ox7Og,MAPbI3,12.1,0.9,175.0,0.77,1.6
6nIv758pQ9hOjV9qTsF_J9q3s7mu,MAPbI3,5.0,0.6,108.80000000000001,0.75,1.6
6nRDUVjyfDA0nsP9fY4fOwA9t1YE,MAPbI3,14.51,0.964,215.0,0.7,1.6
6nWbxhmi6EcnbHMj9j-w-dqJeRA3,MAPbI3,17.97,1.04,233.2,0.741,1.6
6n_v6pq78_2i376SvrZ-y6e-79Bl,MAPbI3,15.09,1.09,181.9,0.758,1.6
6ndl8eIEWfY56qnf_2RPgxTmb0Z8,Cs0.79FA0.16MA0.1PbBrI2,13.4,0.95,211.0,0.66,1.73
6ni64xi24FEtCnvOYBVW3ysebh-r,CsPbI3,15.85,1.112,191.8,0.743,1.63
6njY42zuDW3axxSA6GFRgWdhDHHR,Cs0.05FA0.8075MA0.1425PbBr0.45I2.55,18.97,1.11,234.8,0.74,1.6
6nki3k4Y2L9o6H-pxv4Diq5-p_5-,MAPbI3,1.81,0.57,65.7,0.489,1.6
6nnQI1XePubtfcVtjY53m5U1SQRu,MAPbI3,16.7,1.03,223.29999999999998,0.728,1.6
6noVMFzy8XGuyc-7KUAiMLn4wu-S,MAPbI3,10.22,0.93,178.1,0.618,1.6
6o1Z43m1mI5Os7lHiwDEhWtRwdPv,Cs0.1FA0.75MA0.15PbBr0.45I2.55,13.3,1.06,192.0,0.65,
6o3AZ9ET4u0tiH3qW7vipjnOfoNN,MAPbI3,14.2,1.08,188.0,0.7,1.6
6oMSys2phILiT5d7k1ovT8b85DlQ,MAPbI3,17.9,1.109,210.0,0.76,1.6
6oTzjY5A8JPsB3R06L8yIRxBes7-,FA0.6MA0.4Sn0.6I3,14.5,0.75,275.2,0.7,1.25
6om5ofk_5B9hyyWbMu0VQgMNklgZ,MAPbI3,13.7,1.01,221.0,0.616,1.6
6ovBrIfj2KNx4Bh0voM-QVh0_pZz,MAPbI3,17.04,1.08,227.10000000000002,0.696,1.6
6p0konW7fzZMUYre2B0q06PTt3vj,Cs0.05FA0.79MA0.16PbBr0.51I2.49,14.5,1.11,198.0,0.66,
6p2ojTIyvIYU8Kstk82Qq-p7BJ5v,MAPbI3,8.09,0.86,161.4,0.584,1.6
6p7C30I3UCuHgRRPOoRkPjBHcrUR,MAPbI3,15.2,1.02,213.5,0.684,1.6
6p8j7H6HVnfrJdmMmnbR-YCiLxjR,MAPbI3,14.66,1.0490000000000002,193.70000000000002,0.721,1.6
6pDEF4qHUXN4k1FgJL9NjassJGMT,MAPbI3,12.0,1.09,162.0,,1.6
6pPpMksmKDhvGXUBCRApHQCeHn28,FA0.4MA0.6PbI3,8.22,0.87,197.39999999999998,0.45,
6pSVATMHQ_0V-XsC2_44gU8tyh1k,MAPbI3,8.8,0.99,178.0,0.5,1.6
6pT-YDwvDTwAbLKOnr9mc125PypL,MAPbI3,18.8,1.12,220.0,0.763,1.6
6pVTcTy-BHVwDD_Nk_ANKXjKCzMh,MAPbI3,15.8,0.93,225.0,0.753,1.6
6pgscd2xyTgLzwNhXR1ADGgQmEkW,MAPbI3,12.54,1.03,210.3,0.5760000000000001,1.6
6q1_668ufG45lMpYmqZBbFnYv7Yw,MAPbI3,14.34,1.13,221.6,0.573,1.6
6q7e6SZzV-iilJjRFGZEL8ortjqn,MAPbI3,3.44,0.65,128.3,0.3989999999999999,1.6
6qGPvs7O13cAxq4q4pVxhSX7qCuT,MAPbI3,17.42,1.07,217.10000000000002,0.75,1.6
6qIsAay1BzWv1wD52KCh6xg9bcGX,MAPbI3,10.1,0.98,160.0,0.64,1.6
6r3wZda_vVf3_E65x01kGhmt0pBQ,CsPbBr3,6.08,1.19,74.80000000000001,0.688,2.32
6rGWdBB-Jvt_KXgejul9iNTTI79_,FA0.2MA0.8PbI3,10.8,0.908,169.8,0.69,
6rHtsboVWFz4AlPaBzgY706krzF-,MAPbI3,18.0,1.06,214.0,0.76,1.6
6rIGlqMAUM362ZjBQUGeFB-MSbNM,Cs0.1FA0.9PbI3,12.34,0.92,215.6,0.63,
6rJFZOudv-tCIuFXYKm8at6RjHe9,MAPbBr0.45I2.55,10.77,0.81,199.1,0.67,
6rOwTfm_CUwBEOQAYuCMtG9VsZtL,Cs0.05FA0.7885MA0.1615PbBr0.34I2.66,12.4,,,0.75,
6rQrTvAcE8KF6TXumKO3qt03TkTF,FA0.95MA0.05PbBr0.15I2.85,17.91,1.03,250.79999999999998,0.72,
6rT5CUZYA4pdLEDxOWmXIFnnrjwU,CsPbBr2I,4.13,1.01,80.7,0.51,2.07
6rWdrXz1oUu24VOVOSBHWVAg-NiG,MAPbI3,14.2,0.9,208.5,0.75,1.6
6r_t1V_nr1mCaz-hxGdeMrKrTrkG,Cs0.1FA0.75MA0.15PbBr0.51I2.49,15.51,1.06,205.79999999999998,0.69,
6riM26m6Pj_-fU02-qXYxa6Dp19N,CsPbBrI2,10.19,1.03,137.4,0.718,1.89
6rk7sXOQxuA4dTytYBDZp7S5BJlL,AgBi2I7,0.52,0.63,24.5,0.33,
6rloKDR-2J07zPDUnsO5xM_VGs1V,MAPbBr0.6I2.4,11.2,1.05,171.0,0.63,1.72
6rloiJBa1DgYkyI3zUziLXKN-h09,FA0.85MA0.15PbBr0.45I2.55,8.44,0.94,175.79999999999998,0.511,
6rr5hNkjfc0EcNb1yDOEBh7T1Fg0,(PEA)2MA2Pb3I10,4.73,1.21,115.0,0.5,2.1
6rv0cBT141WmNtELsbNU5Sfrqt4G,Cs0.05FA0.79MA0.16PbBr0.45I2.55,17.8,1.16,213.0,0.72,1.61
6ryAwRjluZJeyQLQrQXKAgA8JmFS,MAPbI3,16.58,1.0,219.20000000000002,0.759,1.5
6s2K94IGXS8ly7ptbFI9s_miVbAe,MAPbI3,13.54,1.0,204.4,0.7,1.6
6s7XAqRdd8Meox7IuLGioV6otFyQ,Cs0.05FA0.81MA0.14PbBr0.45I2.55,16.2,1.01,245.0,0.65,
6s8UH9NOOq4FSW7shPpVMUCym_of,FA0.83MA0.17PbBr0.51I2.49,13.06,0.982,230.9,0.625,
6sFBQL14tGf_C1wPXmAgv4olWvOg,MAPbI3,11.3,0.935,193.0,0.595,1.6
6sJh7VW-udI9s8aicfOS_lQN3S5X,MAPbBr3,0.34,1.02,7.5,0.44,2.2
6suTPXEtN8_XuBdZx09jXaaTYF0f,Cs0.05FA0.79MA0.16PbBr0.51I2.49,16.9,,,,
6swa1u1vsMadkbeDk5-z_JrgoMbN,MAPbI3,17.5,1.08,206.8,0.79,1.6
6szOOra1VgDKkhst-dbtfp5daRjj,MAPbI3,17.44,1.016,211.88,0.81,1.6
6t-u8RsR-e68eKNe3MTJY_LzcURz,MAPbI3,9.4,0.96,150.2,0.652,1.6
6t0Ww-N0fQcPYOphy2Dvy5B0VIwF,MAPbI3,15.8,1.06,194.0,0.769,1.6
6t4seKjyteBvwlcY59PHtxO1BNeN,MAPbI3,14.2,0.872,230.0,0.7090000000000001,1.6
6t8EmVR70jrp5d84IYqCDCqWM6v9,MAPbI3,5.5,0.67,184.3,0.446,1.6
6tSe0-7itw1eE1Y_SUR612kJ74Qu,FAMAPbI3,0.24,0.88,197.0,0.48,
6tcGnYSyxuviMsDXZxIpHcbn1WQg,Cs0.05FA0.79MA0.16PbBr0.51I2.49,14.03,1.06,205.2,0.645,
6tfmJmoJKzt-mbvuPSORs4HrwbEf,MAPbI3,14.56,1.06,207.10000000000002,0.664,1.6
6tfwacDM0UjJuJCp0DDAXtmbkURR,MAPbI3,9.33,0.88,147.7,0.579,1.6
6twBXFMa9dNpqFXv-OsDHP58-3uA,MAPbI3,10.4,,,,1.6
6u3DC1X00QeyeCKJOdlU7HE-Kohw,MAPbI3,12.38,0.985,203.0,0.62,1.6
