Repository: ckhamdang/ML_perovskite_properties

# ML for Properties in Halide Perovskites
This repository contains the data and codes used in our study of five photovoltaic properties in halide-based perovskites using machine learning.
The dataset used in this study is provided in the "Initial data" folder.

The Pearson correlation coefficients between the compositional input features and the target photovoltaic properties are provided in the "Pearson correlation" folder.

The machine learning codes used to train and evaluate the regression models are provided in the "Regression model" folder. This folder includes the dataset and codes for:

File: Initial data/All_perovskite.csv (part 10 of 74)
entry_id,compound,efficiency (%),Open circuit voltage (V),Short circuit current density (A/m²),Fill factor,Band gap (eV)
6uC8-m0qy9YsTEIyHYG0GSnAFWHy,FA0.3MA0.7PbI3,18.71,1.13,220.5,0.7509999999999999,1.57
6uR8lTIKmCXqp8-o62A5F92MnYTl,MAPbI3,7.83,0.703,185.39999999999998,0.6,1.6
6uVTbhCwmsixLCj6_7Ty2WtvIKf8,MAPbI3,16.8,1.02,220.0,0.75,1.6
6uXbC251kqG2P07WlBAMu_8piSkF,MAPbI3,14.91,1.0,207.10000000000002,0.72,1.6
6uYZOm24EQZsLGAaAiDrOzGo5QkJ,MAPbI3,10.78,0.97,167.8,0.665,1.6
6uYci2j_JTF_CLrttDRnkD3x3Fl8,MAPbI3,19.26,1.09,227.0,0.782,1.6
6ucu5mOS13ykdtCWrNudYdtHBMio,FA0.7MA0.3PbBr0.10I2.90,15.8,1.04,229.0,0.665,1.58
6udRV5sImPqVE0D5cHTx4uvn9tOK,MAPbI3,2.45,1.019,81.99,0.294,1.6
6ueTk7jAMUN1hBLftUhFJabsf5w_,MAPbI3,12.41,0.97,195.0,0.6559999999999999,1.6
6ugMlp7LUMTA1PpQ1_bBePg6ayk0,Cs0.05FA0.7917MA0.1583PbBr0.5I2.5,13.69,1.015,170.10000000000002,0.684,
6ujgJbj_qlVxOfYrDgNUWny_8GEZ,MAPbI3,13.4,0.917,225.0,0.6509999999999999,1.6
6uoKa649CpWGO-ADamVPxuZhEtGG,Cs0.05FA0.80MA0.15PbBr0.45I2.55,20.3,1.149,228.0,0.773,1.59
6v-XmA9-sXW2ShiJsVo-h2Q5yfoK,MAPbI3,10.3,0.9,190.0,0.61,1.5499999999999998
6v6R62mniMJifZwopC4e2DDG0xvW,MAPbI3,12.6,1.06,192.0,0.617,1.6
6vBKUrTLIdo0M5ZW7UH79uSCzuVH,MAPbI3,3.04,0.78,55.0,0.7,1.6
6vLV-k0zFBS49rDSi-De4Ce7pqwF,CsPbBrI2,14.35,1.24,142.0,0.815,1.9199999999999997
6vQGFZ6fJtcZ-AApyGkbf2p96a0Z,MAPbI3,16.7,1.07,218.0,0.72,1.6
6vh3qoKZiW_rRk2okAAsuq_BSU7v,MAPbI3,11.61,,,,1.6
6vsF3bU05rGHgqinRyxODWw9v9Cv,MAPbI3,6.4,0.865,165.6,0.48,1.6
6vxYbnu0H0FjiOEKB15DOZs3yA1M,MAPbI3,17.4,1.04,228.0,0.769,1.6
6vxZT21z5da6Urf_RhRGeDzQuzVB,MA3Bi2I9,0.09,0.723,3.8,0.331,
6w8ixye0GBMsedtXHyth8BPnhHtL,MAPbI3,18.13,1.08,224.4,0.748,1.6
6wAc7xOoUCSWTBLPtwnA-Wg-M-T-,MAPbI3,12.4,0.92,202.0,0.628,1.6
6wEMNUIBte9zoP1eTBA3cKRwFiLc,MAPbI3,15.65,1.06,205.10000000000002,0.72,1.6
6wEh5DCy2EIsToXFDye9MR3_WotX,MAPbI3,17.0,1.05,222.0,0.8,1.6
6wEzUXrn3iL5L5xlM6i07BgXKIRN,MAPbI3,9.75,0.887,212.8,0.51,1.6
6wK5NReeN8vo-jHST5PUry_J5SZl,CsPbBr3,6.35,1.25,64.80000000000001,0.782,2.26
6x1wdQ1zMJU5tTV5ATIZN-JqiMnG,Cs0.05FA0.81MA0.14PbBr0.45I2.55,22.23,1.13,239.0,0.823,
6x6LGveByM-7QalSrcFD552mFtqu,BA2MA4Pb5I16,14.5,,,,
6xIJaKLKOqxB8sm8eiWYpCDtagoc,MAPbI3,11.62,0.94,181.20000000000002,0.68,1.5
6xMdLkmJOCVsCn29URBjr2xpM_qV,FAPbI3,5.6,0.93,139.0,0.43,
6xNjQ2mLssvP92skkZyNVpDFnie1,FA0.4MA0.6PbBr0.1I2.9,18.1,1.05,229.0,0.753,1.56
6xRpwKV9r-OQmNuVVRIpw_ka7uHL,MAPbI3,17.03,1.046,241.1,0.675,1.6
6xTNRczGUfy4HJzOndWwr5Jlb1-W,MAPbI3,15.2,1.08,180.6,0.777,1.6
6xeoulOaNUs1XIy-VQ6oQ8Ei4WHQ,Cs0.05MA0.95PbI3,9.56,0.87,171.4,0.63,
6xfcPT0GuvS1on2Ps5efm8kCq570,CsPbBr2I,8.14,1.14,109.0,0.655,
6xld7Qe92QgvIPSQP0dAxTRAN5yY,MAPbI3,4.69,0.88,122.6,0.436,1.6
6xz9o2EdM8LM96xxWrTcauHc2tSR,Cs0.05FA0.79MA0.16PbBr0.45I2.55,17.31,1.12,229.0,0.7,
6y21hk7MkWuWHIH0TYdxeCgyKkK1,MAPbI3,3.52,0.964,71.8,0.509,
6y3QrVvKGQvUuV6NPeACH4fiSbIc,MAPbI3,13.0,1.023,213.0,0.595,1.6
6yFaYvt7LY1xjNymwf6ZLk4RRce7,FA0.625MA0.935PbI,13.7,0.99,196.0,0.703,
6yHTHqNlFa85oHzn0UY7UaI4Ztw6,MAPbI3,13.8,0.956,225.0,0.642,1.6
6yM8kqG3Rt_5U61DEL1SuRmT2qSC,Cs0.07FA0.81MA0.12PbBr0.38I2.62,18.2,1.15,218.0,0.727,
6yV1gCy7V6oMabpihFLyR57msSRl,MAPbI3,7.2,0.9,121.0,0.64,1.6
6yW6Oo2yS4zWAojlpm7F39TF0Z0h,MAPbI3,15.35,1.038,202.0,0.732,1.6
6yWLFQpwEcMkVZJbcby4LNtVjw4A,Cs0.05MA0.95PbI3,16.6,1.02,226.0,0.732,
6yg5mxOQDP6rKE6Ren-xFaTIa_Wa,MAPbI3,9.04,0.92,247.0,0.4,1.6
6ygil7AyLC8r9nRsh71UioyOyacO,MAPbI3,17.87,1.1,223.0,0.7190000000000001,1.6
6yk6tgemGiWUrQ8LLagnbi46Iyvf,MAPbI3,11.91,0.989,171.6,0.7,1.5300000000000002
6yn6htv7oiJBb-cSZ77MQYobrRrM,MAPbI3,18.3,1.13,212.0,0.8029999999999999,
6ynnuzdjGP3wCBaqQEQQemyHZZBC,MAPbI3,11.17,0.9,194.0,0.64,1.6
6yqyaHQxwX7Ya_Mii1g8sGdLDt5p,MAPbI3,5.58,0.97,87.2,0.66,1.6
6ysMxhRCMdNmq219fgjNzWMMguf7,MAPbI3,15.73,1.085,213.2,0.68,1.6
6z-1Ir7eTtPrtcKeh-ZCH8RuRVMC,MAPbI3,6.6,0.75,133.0,0.665,1.6
6z3rfokdiDdx_9UTBSnmUQfMP9zm,MAPbI3,15.23,1.038,227.3,0.645,1.6
6z6fxxzNA2bShfqihr0WLowZGOQ8,MAPbI3,15.15,0.89,225.5,0.754,1.6
6zEW5vVutTuX8Pi8GMLPxYZy9A3P,MAPbI3,10.6,1.04,167.0,0.61,1.6
6zK0t_yq5eyx6zo4CJhwwT53N5lS,MAPbI3,16.1,1.01,207.0,0.768,1.6
6zMcE5mbl0CRh8rZM2IyZnSMVmho,Cs0.2FA0.8PbI3,16.39,1.03,206.9,0.772,
6zMm8x9J56lw9T1tCPhweZP77oMn,Cs0.05FA0.79MA0.16PbBr0.51I2.49,19.0,1.13,215.0,0.73,1.6200000000000003
6z_Tu2oyngvrUwm1712lpFlJvMHD,MAPbI3,0.8,0.94,21.5,0.427,1.6
6zack0dZyVbc_axGjp9XCwta0kHn,CsPbBr3,6.05,1.23,64.4,0.76,
6zj-FIBbSPiMkatSk4NIaY1XcJi_,MAPbI3,6.43,0.8340000000000001,180.77,0.426,1.54
6zneHHZaNgrRGoxR1gagbmchA8SB,CsPbBr2I,4.34,0.93,74.9,0.623,
6zobFz_sFcdDGZO6D8QGZIxOAedn,DA2FA3Sn4I13,2.51,0.325,164.8,0.45,1.43
7-0oD_ilVdwSX-VPwUzS7ck9_wr6,MAPbI3,1.7,0.78,55.0,0.34,1.6
7-Ei_0aIGD4mJ2s_pWNNfhi3wgTX,Cs0.25FA0.75PbI3,15.68,1.01,208.29999999999998,0.746,
7-SPIgPZ11SMcg4DMy0k5yHcreOM,MAPbI3,11.7,0.97,203.0,0.6,1.6
7-_cCcVyEidrrBMSQ7eD495gLzvj,FA0.85MA0.15PbBr0.45I2.45,20.5,1.16,244.0,0.72,
7-mcQS9nHAlb5ajQvWTjBy1UqXEy,FAPbI3,17.5,1.095,220.7,0.7020000000000001,1.48
7-xD46YrE38VXYt9KXYSbMydYNVZ,MAPbI3,11.64,0.941,181.29999999999998,0.682,1.6
7-z0OXP2O6906_R6_opZhexbJDFc,MAPbI3,17.62,1.11,206.9,0.77,1.6
70-0pnNgAXrFGpp09ZvGM0y4HYbX,MAPbI3,16.91,1.002,216.29999999999998,0.78,1.6
706NjlmPS_V8Euovn_6D4M6URU9N,MAPbI3,15.5,1.02,199.0,0.7609999999999999,1.6
70LCWtSiN7LMscwuEIRTm48wJkFH,MAPbI3,12.6,0.835,195.5,0.77,1.6
70VTgBhkhi6piNwQEAiwsGmw6tbJ,FA0.85MA0.15PbBr0.45I2.55,18.38,1.11,218.0,0.76,
70YCuGR_rbd1hVKNohoufyLF5qPX,Cs0.05FA0.76MA0.16PbBr0.48I2.52,9.9,1.026,151.9,0.634,
70_52QPu73oI_ZhouMx4mkFox3a5,MAPbI3,21.8,1.13,235.5,0.7979999999999999,
70aSi6EiQRqcEjmdNrYQdfCEAbpa,MAPbI3,12.7,0.94,187.89999999999998,0.72,1.58
70bCWtEQ1WU_NByWgNtmbubQH_q9,MAPbI3,10.7,1.04,167.0,0.61,1.6
70o-eOzRdpM509j9RkVk7s6Q0xQR,MAPbI3,8.07,0.948,146.3,0.583,1.6
70yPLE4DC0lWln5zAbzeez8P6QHa,MAHg0.2Pb0.8I3,5.0,0.87,105.0,0.544,
713AVQsROjC_PEQyzOGOKuYBphwh,MAPbI3,10.8,0.98,185.0,0.6,
71DyHGQ24IKHWU6xBDdcKxaNZlE_,MAPbI3,19.37,1.12,221.70000000000002,0.78,1.6
71Fo5ecC4BlKqx82EUdCcUjoJOO3,Cs0.1FA0.74MA0.13PbBr0.39I2.48,18.1,1.07,229.20000000000002,0.735,
71HcTysxkvxNApdkUU_5HCO20VYU,MAPbI3,5.63,0.84,135.0,0.51,1.6
71LJEiSVyuaFFn0wQLfMS--e_Zxx,MAPbI3,17.76,1.08,225.39999999999998,0.7240000000000001,1.63
71_PWG9DsFCEYh3SMtTZZUdsJwNE,Cs0.05FA0.8075MA0.1425PbBr0.45I2.55,15.06,0.98,210.2,0.725,1.6
71aZiYNTQgu9x0eDRnGsjYDBRIyl,Cs0.05FA0.81MA0.14PbBr0.57I2.43,20.14,1.14,222.7,0.7929999999999999,
71e7-FMBA0QQtHQenc8V0zP6LV4F,MAPbI3,11.66,0.86,183.70000000000002,0.74,1.6
71j4feGOzmeZyujTrvesRMFBd2IT,MAPb1.0Br0.6I2.4,13.06,0.9,182.10000000000002,0.8,
71nLMcCRVHesRx1KalMt_v8mbrgG,MAPbI3,15.06,0.93,212.2,0.7609999999999999,1.6
71njckys5MJ6MNV_b3knboSI6w9M,Cs0.2FA0.8PbI3,16.18,1.03,217.3,0.7240000000000001,
71rGp11CqEcVXgIAZlPuZwpfgrbb,Cs0.05FA0.79MA0.16PbI3,15.0,0.97,232.0,0.68,1.54
71sPABloKbuVaHomObp1_zF0lrTS,MAPbI3,10.5,0.95,171.0,0.6459999999999999,1.6
721_TFIwr_pIr5xwKzcfaIZhNTT2,MAPbI3,16.2,1.07,200.5,0.762,1.6
729sX1dUGQMXEFLfx8r7YwYg_jz6,MAPbI3,13.06,,,,1.5300000000000002
72Kg1BCSFRecGvxwMN7ZksWLvDRM,MAPbI3,17.07,1.0,237.3,0.711,1.6
72QMFi1sHk5xlwuGc1-bRX6jDFUz,MAPbI3,5.73,0.76,142.10000000000002,0.52,1.6
72RVPMnQuw6QVxGaZUUKJEksawbg,MAPbI3,2.7,0.52,116.0,0.45,1.6
72RljdH1fvqOGJ8tbVOTvhwyTuZl,MAPbI3,13.2,1.01,217.0,0.6,1.6
72UKwl_sgWSqFRhxq0KZx_VTykpa,MAPbI3,11.84,0.96,199.4,0.618,1.5
72UYwlrOsE5AIBfGV2jKIcQwqv-X,MAPbI3,4.59,0.63,160.3,0.46,1.6
72aFXTizdE5oEZSwYoLgMzSzo5NC,FAMAPbI3,5.1,1.04,112.8,0.513,
72m8vzUD9RejSvXW6njUX8MJ5G01,MAPbI3,10.61,0.8220000000000001,171.70000000000002,0.75,1.6
72wsqqDBGDhcLZsWVfheEhd2H_wb,MAPbI3,13.93,0.939,189.0,0.765,1.6
73Iunb4G57ndEolc5RAp8jjWcZPA,MAPbI3,6.31,,,,1.6
73LD4GwfJpbDi5jckoYBmdneMkgk,MAPbI3,14.6,1.0,185.0,0.75,1.6
73LwkJxVWxnbCc3zaGYly69iTZQ9,FASnI3,3.98,0.33,177.8,0.679,1.4
73YEZK41m-VP_ew9JiY24bervSFu,CsPbI3,15.8,1.113,191.29999999999998,0.742,1.63
73a-Tn7N87PoqgFTpKzR79u_1KAZ,Cs0.15FA0.85PbBr0.6I2.4,0.63,0.44,78.3,0.184,
73aSdHrrITNZ49UDZYIMW08ykpyx,FAMAPbI3,12.85,1.02,214.7,0.59,
74165jPz0SqkJGYv2e6Tg140MbSv,MAPbI3,19.0,1.04,233.2,0.784,1.6
74EWHh7lDRryQDk-JDljOQFAiZez,Cs0.15FA0.85PbBr0.45I2.55,15.89,1.003,219.8,0.72,
74NPPA2PgnNd6RbtXsbN2JTFeoMt,MAPbI3,11.25,0.82,180.79999999999998,0.76,1.6
74S8Wkdh2YOMscfUqgUn8b0IS7MO,Cs0.1FA0.9PbBr0.9I2.1,19.75,1.202,207.8,0.791,1.6780000000000002
74ZokKwF4R3alEhVea0Z0Ez0r-Wr,MAPb0.75Sn0.25Br2.4I0.6,3.79,0.97,62.1,0.63,1.9000000000000001
74aE6cJsDo5As0tPKwb7rjjEduXM,MAPbI3,12.2,0.95,176.0,0.73,1.6
74ejui5VftaUyuwmJFou1xXJkPrJ,Cs0.05FA0.76MA0.19PbBr0.3I2.7,17.3,1.08,208.0,0.767,1.6
74gtuIfUEFdab8JcAf0HUBNuwYKj,MAPbI3,7.47,0.86,167.0,0.522,1.6
74jKm5w53v6fS--89kyal89n-mv0,MAPbI3,12.32,1.0,176.0,0.7,1.6
74lqJovD9Ar4gWjQsYQvsXE4im1l,MAPb1.0I3,13.02,0.939,206.11999999999998,0.674,1.6
74nguTm2_4XX2hSSHk793bDXSmYL,Cs0.005Pb0.995Br1.99I1.01,7.36,0.99,131.5,0.57,
74tvQmwnYH28dSWebwl75AWhEgXi,Cs0.05FA0.95PbI3,15.43,0.96,208.85999999999999,0.77,
7505e2ea-yJp5oI-_Z38UnQeWjtf,FA0.85MA0.15PbBr0.45I2.55,17.8,1.12,213.29999999999998,0.74,
750ZeQs-iEe9NJvtOzR4mDVXH8GI,MAPbI3,15.7,1.08,215.10000000000002,0.68,1.6
752Ut4xrqpWWX-S7NYO04u0CXVNE,(PEA)0.33MA0.67PbI3,6.78,1.07,142.0,0.45,
757Nk82wWfBGSRFZ7B6A4NNvOOQD,MAPbI3,15.95,1.044,225.9,0.6759999999999999,1.6
75AF4z_np0JASb-X1-7jZAsmVboA,MAPbI3,18.4,1.115,218.2,0.768,1.6
75Ca0SgJIY0pyB2E4uhnZREnWIsQ,MAPbI3,12.6,1.0,183.0,0.69,1.6
75D_EctdYo37id_djRkDKAOzgQz4,MAPbI3,15.42,1.13,192.89999999999998,0.71,1.6
75SGUv9VB1Jhc_Pw-TVEa-GlfokX,FA0.85MA0.15PbBr0.45I2.55,13.2,1.06,217.0,0.68,
75UPa0ZV3aUv1VXsBkHcMQ7kT7bD,MASnBr3,0.0,0.236,0.3,0.26,
75Zy4QbziVh-raYwqtd9791B2smj,FAPbI3,12.69,0.941,200.10000000000002,0.674,1.48
75inwRlXhfob_2S0V0lAHP0PPKbj,MAPbI3,14.84,1.043,191.9,0.742,1.6
75io-PkxlixfWlICTslxNXbHKFaJ,MAPbBr3,7.45,1.5,76.0,0.82,
75lazcvA6zOWOfCwdeb6o4xqTQic,MAPbI3,17.4,1.07,225.79999999999998,0.72,1.6
75rYuAlwV50qoz7LhyGLntx5GrzG,Cs0.05FA0.80MA0.15PbBr0.51I2.49,14.7,1.02,198.0,0.74,
75rzSD2OoG99aETn_a34vTrsizgv,CsPbI3,3.48,0.58,137.4,0.44,1.73
75wQSlpb3CmGiEk1ibkIMCoNC9eT,MAPbI3,6.42,,,,1.6
75ycXHcM6QXqsol5Vuptg3enrQ1h,MAPbI3,11.7,0.84,220.5,0.632,1.6
761y2m90RVU5Dak5P6LASW5tQTNk,MAPbI3,2.42,1.15,81.0,0.26,1.6
7697ghZdMxVdzVupDDlAO5H91a3m,FA0.85MA0.15PbI3,22.18,1.13,242.39999999999998,0.81,
76Y0_MV8Fd4iZ_UlbNllvMRegR5k,MAPbI3,7.9,1.003,119.0,0.662,1.6
76d-R1t3wC7EoInpaZo0TVz_HyF4,FA0.8MA0.15PbBr0.45I2.55,20.57,,,,
76u7heciEvASbD1kRLPbwme5P-2i,Cs0.1FA0.75MA0.15PbBr0.35I2.65,20.12,1.161,235.5,0.73,
76yhNcrY_JRoCpRZOqzGhVjgNEnS,MAPbI3,11.89,0.89,220.3,0.62,1.6
77AuS7F7YSRwxLs4Q0EE9i3si83C,MAPbI3,11.67,0.941,162.8,0.76,1.6
77D4J5g2kXOBQRzsRKFCHMep6kn8,MAPbI3,13.1,0.99,197.8,0.669,1.6
77G8MGguMzy0zVSOmJgWIkZvhMHu,MAPbI3,12.74,0.937,192.10000000000002,0.695,1.6
77LYEyHeuMTCEDwd1z2ybpZNiV4h,MAPbI3,12.9,0.95,209.0,0.65,1.6
77UJasoOQKNNE1vEkUolV6VkLT0I,MAPbI3,13.5,,,,1.6
77bwUL-xJjJKTKCfgP2f9soDeQpO,MAPbI3,8.39,0.77,178.9,0.61,1.6
77vE1PwQ_GGdlZPlywwObfZ4EnXj,MAPbI3,14.4,0.95,224.0,0.67,1.6
78AnJeqcDt4YOFxMI9zaitbNHV47,Cs0.05FA0.79MA0.16PbBr0.51I2.49,18.73,1.11,225.5,0.74,
78DMT1LZZmNdzHXhBbhCjELJshOT,MAPbI3,14.7,0.99,201.0,0.74,1.6
78J1RbraCf3FeKu9LR4-8wfyso3q,Cs0.05FA0.80MA0.15PbBr0.25I2.75,18.5,1.08,232.0,0.73,
78M9gZAQBocInqPPM-G0bD7R-nFP,MAPbI3,5.29,0.94,155.0,0.36,1.6
78Ql1pZ1n7qqX4pTm8WZcffptx0u,CsPbBr2I,8.12,,,,
78Ut12A2zPFjTumhiviU2Iq3m0Bi,MAPbI3,10.01,0.95,165.7,0.63,1.59
78Xf7O4yEVVmY_wDS9otfwIkVoRL,CsPbBrI2,13.42,1.1909999999999998,157.20000000000002,0.778,1.88
78YRay_-1DgZug0Hc9dRaV1fpQiZ,MAPbI3,10.73,1.05,146.1,0.72,1.5
78_EUMLs-6J-RiVDqFtZaPltYqHy,MAPbI3,1.35,0.62,46.0,0.46,1.6
78aR7_OFgoubHUivODW_AxNfO82p,MAPbI3,16.9,1.04,220.3,0.736,1.5
78aaV6XbyrB1n0gJ7RuKvPApwjrS,MAPbI3,9.97,0.81,183.6,0.578,1.6
78dxDvfonyY9YBEuoQ7fkQ1d23br,MAPbBr3,0.6,0.82,16.0,0.48,
78ufH3tcNOxe1HSTUamY1B23QNmt,Cs0.05FA0.79MA0.16PbBr0.51I2.49,18.12,1.12,220.6,0.73,
78wDaywI1IGT1RQHIZDEXLDFe-3c,CsFAMAPbBrClI,20.41,1.25,201.1,0.812,1.7700000000000002
78wkEuhW__eaQmpso2laXUksb0Ks,MAPbI3,17.56,1.02,247.8,0.69,1.5499999999999998
792ZejoeOHHXXPdTMPTleXkFQWtE,MAPbI3,7.87,0.94,149.3,0.534,1.6
79ANYkEROgXFmUvYaOYhKhmx9MmP,MAPbI3,15.8,0.99,208.0,0.77,1.58
79FCut8wXI2eJHasxL7qPwRfPe2m,MAPbI3,17.39,1.04,215.3,0.777,1.6
79HE81EuKxX4N3V-Qu__20_s4kbL,MAPbI3,8.5,0.87,145.0,0.6890000000000001,1.6
79LDKoq5eylQQMdLDn7xYo1ouhbw,MAPbI3,13.28,1.0,204.4,0.65,1.6
79TdugenhTeIaSV0C1dh_ciusYrj,Cs0.02FA0.38MA0.6PbBr0.025I2.975,12.01,1.02,159.1,0.74,
79UwHbhKVAih2mzvk1CrOJatowG7,MAPbI3,13.47,0.936,239.8,0.6,1.6
79WvZ-zuOIyQXmMuHSbQNIohUTX4,MAPbI3,13.4,1.01,189.4,0.6990000000000001,1.6
79XI8jnYPwLzOSiWUYuLxwculqDt,MAPbI3,8.11,0.86,160.0,0.59,1.6
79cENdYPU17t-o033uQklHJ_gL7a,Cs0.05FA0.8MA0.15PbBr0.5I2.5,1.5,0.77,40.0,0.49,
79ccjA5Xr1A1LMhLsTLy26zly5Ke,MAPbBr3,7.61,0.932,115.0,0.71,
79kLfwVQIivr6f5WFE11L1w4pe8E,CsPbBrI2,9.62,1.03,131.5,0.6579999999999999,
79srVbY9RYntdcPgGkGVT0B2sg2X,MAPbI3,16.06,1.02,221.8,0.71,1.6
79t0AOkh7BKaYNsM27Bu4drX1f8Z,FA0.85MA0.15PbBr0.45I2.55,16.71,1.025,217.0,0.7509999999999999,
79yndF9XIYrpCWIRBvdLpdwmr3ZG,MAPbI3,12.3,0.93,199.0,0.66,1.6
7A1m9iVJimxTRReA4AcxCYNFXBtd,MAPbI3,16.9,1.03,228.0,0.7,1.6
7A2HprGNzJsDJq2gw13C1HisbXXD,MAPbI3,17.0,1.08,215.0,0.7,1.56
7A90qF4QamyDKl4FboJ_r156XBvJ,MAPbI3,7.96,0.92,179.3,0.481,1.6
7AWkxR2kcU_SOvMXQfSE6I3JL7Jj,Cs0.05FA0.81MA0.14PbBr0.45I2.55,19.77,0.022,11.200000000000001,0.807,1.63
7AcB3cq9AN8VJpMpzsJSAX7otvg2,MAPbI3,15.86,0.94,224.1,0.75,1.59
7Akg2BNv8zddlT0SXShnBDN_wn_Z,Cs0.05FA0.79MA0.16PbBr0.48I2.52,19.63,,,,
7Ao0kCJu2aaSIJyUC9lUvT-VKehf,FAPbBr0.45I2.55,9.1,0.964,212.0,0.445,
7ArU1Fbo_-iRIRJyPdMVc3GRk3kc,MAPbI3,1.73,0.65,11.0,0.29,
7AsNwS-U1xZ5TW4jQlgR6BLyr27K,MAPbI3,16.25,1.05,233.6,0.6629999999999999,1.6
7AwAsg64_shUOLpbG8cF6ZmO1guW,MAPbI3,0.04,0.82,11.899999999999999,0.4,1.6
7BE7wFsg34pzEpCODM_co0o2T1Sn,MAPbI3,4.15,0.79,96.89999999999999,0.55,1.56
7BFHK8i-9vbMmN9PsaWrX5lLmlrc,CsPbBr2I,6.0,1.15,81.30000000000001,0.64,2.07
7BMdhz55VnGyHJKFh42JJAODk5JP,MAPbI3,15.5,1.004,208.70000000000002,0.74,1.6
7BOKGcNRFax04sSa6IjBGO2p2LzZ,MAPbI3,16.49,1.08,206.6,0.7390000000000001,1.6
7BTtW73s8P-XnxNlEWg8WVhOHL-x,MAPbBr3,7.31,1.03,120.9,0.58,
7BaeDMp7RsDgs7Lr9Uv1k2ryDbrc,FA0.85MA0.15PbBr0.45I2.55,17.4,1.072,230.0,0.77,
7BdD13qyI1NYIkgtjqQLR94NWs13,MAPbI3,10.39,0.902,59.699999999999996,0.773,1.56
7BdQjZ1lOLG7HF-ndl5Y3ccchRvq,FA0.5MA0.5Pb0.5Sn0.5I3,18.62,0.86,277.5,0.78,1.23
7BuDrU83aAxiCeQYDZ_Ob4RYqldY,FA0.66MA0.34Pb0.5Sn0.5I3,14.6,0.75,275.0,,1.26
7Bw8qdHZ3yZxaQv7O75hK9L0YsS8,MAPbI3,17.5,1.1,221.0,0.72,1.6
7ByHbXLRTxWWgnOE8FgB6md6aobb,Cs0.05FA0.79MA0.16PbBr0.51I2.49,18.37,1.09,216.5,0.778,
7C81zAiuE6yUZzXYa-E0zDtGXHX5,MAPbI3,18.66,1.03,226.8,0.799,1.6
7CFQ1VJTfYZUgIzejLPjb309HnoZ,MAPbI3,15.21,0.89,224.5,0.7559999999999999,1.6
7CNgPDPACPrCaDG1g7Dd4u3XhYQv,MAPbI3,6.15,0.78,131.4,0.6,1.5
7COM3IB0ApJITHSvvWP1s1wEHDcS,MAPbI3,10.0,0.89,184.0,0.61,1.6
7CPFjViwrWpfoZgwqEvGlC9WCWDU,MAPbI3,6.56,0.94,106.6,0.66,1.6
7Caduy8_T8BvoItIHnWAuJtjQ78p,Cs0.05FA0.79MA0.16PbBr0.51I2.49,15.19,1.05,211.4,0.69,
7CfTSEtRm7AReYpuPXtDijaLFe_q,MAPbI3,3.74,0.63,123.10000000000001,0.48,1.6200000000000003
7Cj9Bb0NcC0jSPoLXhZpjUPmXcSl,MAPbI3,7.78,0.018,8.86,0.488,1.5499999999999998
7D3p5MaYp4103XEF_jZgAYkk0BVe,MAPbI3,1.01,0.6,56.2,0.3,1.6
7D5e6fakGCuv91a2fC8tG9G1xqA5,MAPbI3,4.67,0.878,78.88999999999999,0.674,1.6
7DCuMGv74ipuusNtuOrq5irWZYIB,MAPbI3,10.2,1.01,229.7,0.44,1.6
7DKk48QqULvrsUTz4JYsshal-_24,MAPbI3,18.4,1.134,206.0,0.78,1.6
7DMf1MPls40_aiJv_oDjzSGol4b8,MAPbI3,17.1,1.09,222.89999999999998,0.731,1.57
7DY60n1RKB5O6vvxBOrfBDzR0Lgf,MASnBr2I,3.15,0.42,123.0,0.5529999999999999,1.7700000000000002
7DZwvSYBrBZmdAizFEeWaYgGVatu,MAPbI3,12.6,1.04,176.0,0.69,1.6
7DbGY8nw1jL0kICfH2VO3225rcpy,MASnI3,5.23,0.68,163.0,0.48,
7DbNwBoaJFHRxdyzOZaomE5xBeoo,MAPbI3,4.05,0.55,159.0,0.45,1.6
7Dn40f2S0LYVkxmVjUSLSYPH31yc,MAPbI3,13.56,1.05,179.60000000000002,0.72,1.6
7DquuaJ6s2fV7a2h-Qb5bemt9nhr,MAPbI3,2.4,0.94,41.5,0.613,1.6
7DtLR1Tyj--pb9LpdyFx4IZPLCf0,MAPbI3,19.12,1.14,226.6,0.7559999999999999,1.6
7Du0l7qpV3DYgW6GIYsu6nu6A3Qn,MAPbI3,15.9,1.07,194.4,0.76,1.6
7DxgpnBrrJU7SgKEZp-SFA7NjpYE,(PEI)2MA4Pb5I16,7.16,,,,1.8
7Dxj9PpmqKJM7Mzvf331XiDEhrkC,MAPbI3,11.2,0.94,185.0,0.639,1.6
7E35MgSDIA1sdkWGhNlWzO11q3Nb,MAPbI3,11.8,0.98,225.0,0.53,1.6
7EF1dLXWoRKw_CsT_HkTQ5DqS3Kr,Cs0.05FA0.79MA0.16PbBr0.51I2.49,20.6,1.15,238.0,0.77,
7EMRq7_czANfo5PGFQLl5TLq4QMn,MAPbI3,15.7,1.02,203.0,0.74,1.6
7ENI7Liq_5I6D971bz1V-4lENfKl,MAPbBr0.5I2.5,11.9,1.05,163.29999999999998,0.6940000000000001,
7EOk6L5B9nVTJ8LnGOUssyFrW_gR,MAPbI3,9.0,0.97,156.0,0.59,1.6
7EPHjV3trRBVS60rU-O5X22CpyMW,BA2FA2Pb3I10,3.36,0.7,113.80000000000001,0.42,1.51
7EcQEjbUd2SsSyMz0QIbekLHn0C_,MAPbI3,9.1,0.85,194.0,0.55,1.6
7EpGll4-16--tmdIlypOHW2JJba1,MAPbI3,9.4,0.96,181.0,0.542,1.6
7FDHuSHggAn-kaquGybcbJlwzIVM,MAPbI3,19.8,1.09,239.7,0.75,1.6
7FFNG3xiw4HhXxsOa8UCsuNuYKnG,MAPbI3,6.5,0.87,192.0,0.6,1.6
7FGpqRNE67p1PN_Z2xxXHIMz8Uj5,MAPbI3,2.73,0.72,79.7,0.238,1.6
7FHMzicruQsAAkcKqPWuNd2DrH3n,MAPbI3,9.74,1.05,159.70000000000002,0.581,1.6
7FJwJURxsyWr36ZjowD6WSBJspHB,FAMAPbI3,10.43,0.94,154.3,0.7170000000000001,
7FQahiCfyh_EMBrq8KUHxkRrH0ri,MAPbI3,12.16,0.93,197.7,0.66,1.6
7FXgnbrYKr36IWc2aptmySeUWPth,BA2MAPb2I7,0.39,0.8,15.0,0.33,2.08
7FZkf-ZRB556IGA61D6iuZJuMFRq,MAPbI3,8.03,1.05,170.0,0.45,1.6
7FrQ-MBQNDW5SwZyU4c62uBdaT1r,FA0.85MA0.15PbBr0.45I2.55,17.46,1.096,215.7,0.7390000000000001,
7FsB8pvdkx04AcOMDF_eiQ_wm0If,Cs0.09FA0.58MA0.33PbBr0.65I2.35,20.02,1.15,241.0,0.76,1.59
7FvW-To2brONKBu_oqpNjTnXyqTt,MAPbI3,4.04,0.86,97.0,0.483,1.6
7G0gllarnmeqYb8D-0aWdvp4K4jo,MAPbI3,14.0,1.1,193.29999999999998,0.66,1.6
7G6yOGuURlk6mJ1-hm9ZUIWRaaGP,MAPbI3,14.01,0.91,214.8,0.718,1.5
7G86rP3lSg82xuetNCk-EF_HWRKE,Cs0.1FA0.79MA0.16PbBrI2,19.1,1.282,189.0,0.788,1.72
7G8gqy5JCp6p5xvYWVr4lOe0afst,MAPbI3,16.3,1.03,229.5,0.6890000000000001,1.6
7GJ2kBgR_3ex_uQr3JO21NOiQdkO,Cs0.06FA0.58MA0.36PbBr0.12I2.88,15.0,1.09,236.0,0.735,
7GYz2Bupro7vmaKbV7MJXMH5RP-1,MAPbI3,18.27,1.105,216.70000000000002,0.763,1.56
7GZuMTy4Vk9eNVOjDr3MqO47cqEN,MAPbBrI2,10.32,0.9,186.0,0.62,
7G_FfkrM-2fLs04ugj4UbahDQWLO,MAPbI3,2.2,0.973,72.97,0.31,1.6
7Gi7w48aK45FGDvqffctQZ05ymHd,MAPbI3,14.57,1.04,203.2,0.7140000000000001,1.6
7GnxcEH8gVVsXAquWEK6fFT422FT,AgBi2I7,0.33,0.52,14.5,0.43,1.89
7Gp2D-HRknImMIgQ3_zoewuq6uhv,MAPbI3,16.83,1.02,223.70000000000002,0.738,1.5
7GpVB3aowBIMatukGehJVdmCC1im,MAPbI3,15.4,1.043,215.0,0.687,1.6
7GptIa6WifOkVT7mt-ksdMOnTzjY,MAPbI3,17.46,1.06,219.5,0.748,1.6
7Gxq0Pq8B-RBkxs5jkCT0LRkACCk,MAPbI3,16.1,1.01,208.29999999999998,0.765,
7H2c4lajRbnk_znKb4QJIcj6IMRV,MAPbBrI2,7.6,1.32,82.0,0.7,
7H3Wu1Adoch0eJ_rlLGvIhQUoNjB,MAPbI3,7.78,0.8640000000000001,184.89999999999998,0.48,1.6
7H9jdU1ZHJ05vRTGRH34UEq7034l,MAPbI3,4.5,0.93,69.0,0.68,1.6
7HAAE5OZflkoukG0TdvvheCar5Sr,MAPbI3,15.6,1.02,210.0,0.73,1.6
7HDwqlw7a8_NEH78QSDDoY5JzQMJ,MAPbI3,13.4,1.06,191.0,0.66,1.6
7HHXj_AVm_EYn-14U3aorq-i5pj0,MAPbI3,11.0,0.93,193.0,0.7,
7HV1wblsdFUA82CaBq0ii8cOhEgM,MAPbI3,4.7,0.76,85.39999999999999,0.72,1.6
7HYB1HFQfJrE00wwMH8IoknUtcR7,MAPbI3,13.7,1.12,181.0,0.68,1.6
7HZcPP8DoMht0eoVfIbhKojOYMX5,Cs0.05FA0.8MA0.15PbBr0.45I2.55,19.0,1.14,216.5,0.77,1.6
7H_mskL5aLVmgQzCrJ40By1I7uZv,FA0.8MA0.2PbBr0.2I2.8,10.31,0.93,187.0,0.593,
7Halp7y69dWFid4cOEqmfPk4cSaG,MAPbI3,17.1,1.05,214.0,0.71,1.6
7HbEyb1JC7Qqqs8mQ_Fmb67m4iCi,FASnI3,3.12,0.31,160.7,0.626,1.4
7HbNxPnjcmureL3WoxJSoK__vcmF,MAPbI3,13.7,0.9,212.0,0.72,1.58
7Ht7KPxjr8rfhfemLqiHOX6MIk06,MAPbI3,8.6,0.93,144.0,0.65,1.6
7HuCoa5s8HpfqFCkautJ_XTotGZo,MAPbI3,9.96,0.925,216.0,0.499,1.6
7I71d38XlKv9344dRfcTqTdEQk_F,MAPbI3,3.76,0.816,152.89999999999998,0.301,1.6
7I9ZjnFAWdlOx1xMjLmq28WSGPOY,FA0.66MA0.33PbBr0.45I2.55,15.56,1.12,235.0,0.631,
7IGbOUMEtYXj_1CFfjNzlfvAGs9j,MAPbI3,5.92,0.71,111.0,0.76,1.59
7IGtfd7mAIr608MW1fmsLQNrl7MU,MAPbI3,2.93,0.64,125.3,0.365,1.6
7INvOm7teBOV_Zs41QkQ21H6sbAz,Cs0.05FA0.79MA0.16Pb0.5Sn0.5I3,12.0,0.73,235.0,0.703,
7IQwTm9B6NbuEJ1MgxXPCvMenOHo,FA0.85MA0.15PbBr0.45I2.55,18.76,1.12,217.2,0.7490000000000001,
7IS95LfPl5A3LZQf67O9gvhRILOz,MAPbI3,15.6,1.02,198.0,0.78,1.6
7ITG4wNRA96QugxmrYGKqqVduVtk,MAPbI3,14.03,0.88,215.9,0.725,1.6
7IXEK5RQQ5HAfqOz9jBczO3Gml7P,CsPbBrI2,9.94,1.18,122.2,0.69,
7IeMLoM6BDIReFWf4waa9aNWhmpI,MAPbI3,15.6,1.05,192.0,0.747,1.6
7IkE8jnHrWA2sWN1zGPGU2iR9wa4,MAPbI3,11.51,0.94,202.60000000000002,0.62,1.6
7Iqzcp2vD-eKJy9W4ouXklevJrqd,MAPbI3,0.66,0.684,27.7,0.36,1.6
7IsBumGXmMhliD2cby-xlW2c7CjR,MAPbI3,15.3,0.965,214.0,0.742,1.6
7IvMjdd2bmQhBdkskiyKNqZyJ3z7,MAPbI3,17.4,1.08,206.0,0.76,1.6
7IzCyck_GZ0fqXOFIhwnj0qXD5YG,MAPbI3,18.7,1.051,221.20000000000002,0.8029999999999999,1.6
7Izg0ZH3SGTyn-KwBKo7pH6vbv8w,MAPbI3,17.77,0.96,223.0,0.83,1.6
7IzrbkmDUXA0qZaySappE72tjUCh,MAPbI3,10.1,1.0,162.39999999999998,0.62,1.6
7J65iALdUu1NkWOihym28MYs6dEt,FA0.83MA0.17PbBr0.51I2.49,19.03,1.137,231.9,0.737,
7JCGxnMpis5eS-fAA3JyzsRCW5G0,MAPbI3,15.83,1.061,219.92000000000002,0.68,1.6
7JEAypIZ8_YXT7p5LJ678DFSAP5Z,FA0.67MA0.33PbBr2.5I0.5,3.4,0.921,72.47999999999999,0.513,2.115
7JI0S6c3WqofJHanrFkpZjqvkRCV,MAPbI3,16.7,1.08,204.48000000000002,0.759,1.6
7JI0hoAHYHcf5boM4udsIf3dhwBO,MAPbI3,9.7,0.88,152.5,0.7240000000000001,1.6
7JL2Eol49_w8WSo1FKYpEha1E4wL,FAPbI3,7.78,1.09,180.6,0.395,1.48
7JQryobmF3Y1SgJ5yK1ZFdnXVP7l,MAPbI3,6.95,0.9,169.60000000000002,0.44,1.6
7JWFox-4E2YP3trnArwo-zX-9A7I,HA2MA2Pb3I10,5.61,0.7390000000000001,130.64,0.5820000000000001,1.96
7JfQzcquZqk56oEFFxX5-k3xEGLv,MAPbI3,16.69,0.97,216.70000000000002,0.73,1.6
7JhQPoWG9PFBUpWF3Zps9GzspXHy,MAPbI3,8.96,0.8390000000000001,152.0,0.7,1.6
7JqTJ1bryc7UzKSKZFgTM0DJ6zCj,FA0.83MA0.17PbBr0.03I2.97,16.7,1.06,221.0,0.713,
7JzU25Ab29Of1qLpDSKIERWIOVS0,MAPbI3,10.6,0.84,217.0,0.57,1.6
7K-UaU-h9kt5nPAiqktWiD47Yi9t,MAPbI3,6.7,,,,1.6
7K4lSIvy8K4wBqCfzV3VgFdtlvVW,MAPbI3,14.78,1.0,198.2,0.745,1.6
7K9H6a2gB2t_HMuZp9Toe82-CfgL,MAPbI3,16.9,1.07,198.0,0.8,
7KG4ZjLxaBDJl3_uOuUKnyBPAltW,MAPbI3,11.5,0.98,158.0,0.69,1.5300000000000002
7KG7rGQEgR4OW_uM9wY90VxrDAKW,MAPbI3,16.42,1.069,210.0,0.731,1.6
7KPCOUicLXn8rdT5h-8Y69fwd_G_,MAPbBr1.25I75,8.7,1.074,128.8,0.63,1.76
7KPkYRVTZg5pAYgiqVY3udPfDJVL,FAPbI3,8.0,0.875,177.0,0.516,1.48
7KSkivegEsfWXPaIyexTYQwAabSj,MAPbI3,6.48,0.78,158.9,0.52,1.6
7KYmt2sLom0wpFZ0JJRakxh7QwXi,(PDMA)FA2Pb3I10,5.0,0.861,90.67,0.637,1.5300000000000002
7KruOKANduuBzJvEPbp1T5J_gZN0,MAPbBr2.97I0.03,3.57,1.3,47.86000000000001,0.57,
7Ks5fXVoYijeliRZO0O7_epYW066,Cs0.1FA0.75MA0.15PbBr0.46I2.54,16.54,1.06,219.1,0.71,
7Ky6mIdI_UO4sPU6m4oVRUoEnbaq,Cs0.05FA0.79MA0.16PbBr1.5I1.5,11.2,1.02,163.0,0.68,1.85
7L4sEVkzw1BwEM8xO9rbYmKo99Gd,FA0.85MA0.15PbBr0.45I2.55,15.22,1.04,210.39999999999998,0.6940000000000001,1.73
7LAvgnD-jK4AYKh8G4V9chkWQO-k,MAPbI3,16.11,1.09,215.9,0.679,1.6
7LH2QZdDmfbG01IkNzXQNZAe6rae,MAPbI3,12.71,1.05,186.8,0.648,1.6
7LV-qxPggz6ySLlxfYulpG7lOiRr,MAPbI3,6.83,0.82,133.1,0.626,1.6
7LXDaosPFqOKNhc5rLhJIUC1-ie3,Cs0.08FA0.76MA0.16PbBr0.51I2.49,14.36,1.071,211.20000000000002,0.655,
7Lp1-poekTAXwds7OpLUPBe34-g7,MA3Bi2I13,0.14,0.5539999999999999,6.2,0.37,1.8
7LsvkKXvvb18wmFxcCc7iyNy-3Nh,MAPbI3,15.69,0.95,239.8,0.7390000000000001,1.6
7Lt5L3lK1nWr_yNebflH3e6Tsbcw,FA0.87MA0.13PbBr0.39I2.61,20.11,1.1,227.5,0.8,
7M0imOeW5KgIRDHcZGXum7Oid-Mg,MAPbI3,5.55,0.88,124.39999999999999,0.49,1.6
7M1Mrh6dmvX-udDOgSpuODXmZw9R,FA0.85MA0.15PbBr0.45I2.55,21.3,1.16,235.0,0.785,
7M7ySLl9UrMSMqDxE2lpNjkeCPej,MAPbI3,2.35,0.91,88.4,0.27,1.6
7M8p72kC121lJMbvgIv0svl30eRg,FA0.4MA0.6PbI3,15.83,1.0,219.8,0.72,1.5499999999999998
7MDkuhgulu7oc8oRJgc3xuvrdVYg,(PEA)2MA3Pb4I13,9.2,1.16,123.0,0.65,
7MFXWfcBCI2yoOkWOK1WHT4ruB7O,MAPbI3,8.92,0.85,146.1,0.578,1.6
7MG9Uzw7yLpU0T8t9apLq7jDzRdd,FASnI3,2.28,0.314,176.4,0.411,
7MH6DghF7sn46XIQgYUHgAvClohK,MAPbI3,1.1,0.5,42.0,0.41,1.6
7MNBsV5Sbzf_yWHBA927v6NG9ZYd,MAPbI3,16.21,1.036,237.5,0.6579999999999999,1.6
7MO_2_d9GSgsyqFWk571Ujs3B75i,CsPbBrI2,13.0,1.11,150.0,0.7809999999999999,
7Mjd-6Xo6VsW0ZJmfaYho2qZUILk,MAPbI3,4.9,0.86,121.0,0.47,1.6
7Mjs5cIgAVA98D30ODNgVsmzMttr,CsPbBr2I,9.38,1.12,116.1,0.72,
7MvtLLlkuUIHUt6ks4ITuMgqVCzT,MAPbI3,12.3,1.01,193.0,0.63,1.5
7N4dEMLrm3NOfqyap1Gv0nls3kRC,CsPbBr3,6.32,1.37,64.1,0.72,2.3
7N6zP6CH8ShFxWQG2TUJ2ncIGYUC,MAPbI3,9.94,0.97,220.2,0.4589999999999999,1.6
7NAQZJanqbQG7xxjeBaQKirFMQtg,MAPbI3,10.52,0.98,175.9,0.61,1.6
7NEZseCo6uuLyQ3f20gzyAlT3QVG,MAPbI3,16.69,1.05,207.0,0.768,1.6
7NFB8E3VtgRSoMKzC99qyI-AOGkR,Cs0.05FA0.05MA0.9PbBr0.05I2.95,19.15,1.09,227.2,0.773,
7NUj-pbeB16sCqg-NsZoLlVgZhzN,MAPbI3,15.2,1.08,203.4,0.69,1.6
7NVahzSDfcYrWFuqRUlNFn49z24o,(PEA)2Cs0.45FA2.55Pb4I13,12.1,1.04,163.0,0.72,
7NpuNUAQ7kBVRqCKnm01wvnC3SVO,Cs0.05FA0.79MA0.16PbBr0.51I2.49,12.24,0.98,201.5,0.63,1.63
7NrHxmBWs6oaquwaNYpj7uKLXrXg,Cs0.05FA0.77MA0.16PbBr0.48I2.52,3.98,1.033,157.10000000000002,0.25,
7NsBrFmGbKS6-HwHn7HQ2mTKtHZZ,Cs0.05FA0.81MA0.14PbBr0.45I2.55,14.65,1.09,206.9,0.65,
7NuI7DQnhynbr3SRlIn0MKC0V1Oh,MAPbI3,11.5,0.91,178.0,0.68,
7NxImeEjwW9ghFrwF40anYBz1UZZ,MAPbI3,14.06,1.03,192.3,0.71,1.6200000000000003
7O-VC2OZxin9fzsALfLV3RBSi8FQ,FA0.3MA0.7PbI3,13.12,1.084,189.20000000000002,0.639,
7OAzNT6so6zGyOvhvdOhSs4XX5Kf,MAPbI3,13.9,0.94,205.0,0.72,1.6
7OBMks0DbSMvQ4fJamHFLTV4DiYf,MA3Sb2I9,1.11,0.64,38.1,0.45,2.2
7ONq2mZ5Pfmho18kjVTudw0IWxr1,MAPbI3,18.19,1.07,213.9,0.79,1.6
7Ok-6HKSXAgRfJHfttmTIVg7zUoj,MAPbI3,12.0,0.95,170.0,0.77,1.6
7OkCztAj5PrCvXXrTjY0NZPVruz_,FA0.95MA0.05PbBr0.15I2.85,20.1,1.085,233.0,0.83,1.51
7OxT_LR5uzykocRYOslULHjO-_aI,MAPbI3,12.4,0.962,193.0,0.67,1.6
7Oy62UfXl3FQPRo6riZrheqsv1pO,FA0.4MA0.6PbI3,18.05,1.13,215.0,0.743,
7P3GOq1bX-gGt38AKXK5buAkfL5x,Cs0.05FA0.7885MA0.1615PbBr0.51I2.49,19.05,1.145,225.10000000000002,0.7390000000000001,1.5499999999999998
7PCJGwcRaWl15PgBtIPA34IbiHYB,MAPbI3,9.63,0.88,204.7,0.531,1.6
7PE9QszEEHbepSqkDrulEQXxoWeq,MAPbI3,13.9,0.9,206.0,0.75,1.5
7PJAiUx3BCdNQD6d9BWeLtx0yll-,FAPbI3,8.1,0.98,166.0,0.505,1.5
7PJGnqTnuN3pu79-eoawnNW3BA1m,MAPbI3,13.3,,,,1.6
7PL4sMsl04j0Sg3YQqGiuI2FDhwK,MAPbI3,9.1,0.792,171.0,0.68,1.6
7PP88jRqCFbfG8wl5OhRBQ31PtJp,MAPbI3,18.08,,,,1.6
7PuYjXoMZYlFq0t0mbMFW_zIiogy,MAPbI3,19.1,,,,1.59
7Pwd6hdymU25FBHGa5jETq3TNDUD,FA0.85MA0.15PbBr0.45I2.55,20.02,1.11,235.2,0.767,
7Q82HWPuYtzHcGAQUBddiVyOXwVm,MAPbI3,6.77,0.84,158.1,0.51,1.5499999999999998
7QEbr1FeuBDgivkgvKPJAg3R5o0E,MAPbI3,15.13,0.851,266.6,0.67,1.6
7QNhieFkldQMk-emUYnYIH5QLF3X,MAPbI3,19.17,1.1,217.8,0.8,1.6
7QSrv7RWD0t7i1wnHLcV3L2__8Vr,MAPbI3,11.97,1.019,165.5,0.71,1.6
7QYYWuIdOhn5-1gOnBly7I2-kK3z,MAPbI3,11.9,0.995,167.0,0.71,1.6
7QYdY8CFzbRzMiNDcOjGd9JZhvhh,Cs0.05FA0.79MA0.16PbBr0.51I2.49,17.4,0.94,211.0,0.821,
7QZPSeyPDLDxRHhBzoao2apNMEz4,MAPbI3,11.0,0.97,158.0,0.72,1.6
7Qf4h0HC57CIX9jGSTA_RLIoG-_U,MAPbI3,5.48,0.86,108.5,0.5870000000000001,1.6
7QndD1Gyj5wZNRZV1-U_e50-7Jgw,MAPbI3,8.12,0.97,142.10000000000002,0.589,1.6
7Qnzy2apkUKCzX918rxH4Jyij2on,FA0.85MA0.85PbBr0.45I2.55,16.39,1.045,217.89999999999998,0.72,
7Qt7Wn4hvnCi2QP3VxhfVslElSgf,MAPbI3,15.8,1.025,207.0,0.72,1.61
7RNJOi0tly5e0bZzfjtp8pAD6vxq,MAPbI3,16.73,1.05,220.2,0.7240000000000001,1.6
7RQiNHGSZCZgu6m25oYmUDM6AsrH,MAPbI3,10.66,0.833,193.5,0.66,1.6
7RcW0cw5W7uGaWlYwbO_zpj3EipZ,FA0.85MA0.15PbBr0.45I2.55,18.77,1.123,228.9,0.7559999999999999,1.5499999999999998
7RiLfd54pVD8aUawhq1cop6MFQQ5,MAPbI3,13.3,0.94,228.70000000000002,0.63,1.6
7Rk94-A5fidO-xq8oXntNYh8hVY8,MAPbI3,9.5,0.84,157.4,0.72,1.6
7RnKpAuALg9CvsU29hy-iPvRqt73,MAPbI3,19.3,1.075,241.6,0.743,1.5499999999999998
7RsN0JT83B6HpA9ROPc_SJYsv_S_,MAPbI3,17.1,1.06,205.0,0.792,1.6
7S-QesZc_6hf0SCdEQu4Atd0Rpit,BA2MA3Pb4I13,12.15,1.13,146.1,0.738,
7SBAEMJyyasosrpkAV2pKYFzuqaX,MAPbI3,13.48,1.007,201.68,0.66,1.6
7STXLCd4ruQgFkgDjR78Nefgo72X,MAPbI3,11.64,0.9,192.89999999999998,0.67,1.6
7SUrq0MmMHYdw6hDf-M3rS7BBndZ,FA0.85MA0.15PbBr0.45I2.45,19.5,,,,
7Semtq1H2PsoOfCu_Rtk3cSeq5CK,Cs0.05FA0.79MA0.16PbBr0.51I2.49,1.12,1.18,50.0,0.2,
7SieS_drT9-Os09v0N6_i-OYEyeW,Cs0.05FA0.79MA0.16PbBr0.51I2.49,16.33,1.08,209.8,0.72,
7SuBRp2CygbpaPDChSzpBnHaoZgM,MAPbI3,7.53,0.871,177.0,0.487,1.6
7SwZ_TlBUMWDO3urLI_cLhT2jLkP,MAPbI3,15.9,0.97,204.7,0.8,1.6
7Swjp75gBkF-7kjPY0nDJVtaQmWZ,MAPbI3,16.25,1.08,225.5,0.71,1.6
7TNWlCu8P8G_F5GC20v5X-3SC_ww,MAPbI3,19.5,1.06,236.5,0.7559999999999999,1.6
7TTgBzTnDRHt9aikXXA-s0NdprbI,MAPbI3,13.9,1.082,204.0,0.631,1.6
7TX0Snlay9sPzgDVqvmBrlgNaEkw,MAPbI3,3.59,0.685,92.5,0.57,1.6
7TfhcuvLWg7Y5aYlpBkrobElqr8w,MAPbI3,16.23,0.99,215.7,0.76,1.6
7TgqXGH1Lpt6sQa1TJ5qan_2csSa,MAPbI3,12.43,0.96,186.1,0.69,1.6
7TkRsby9As334AIda5G1UvcHvsSJ,MAPbI3,4.4,1.12,101.1,0.38,1.6
7Tmavlh-4n_PtV4g8hbd5EHdPkCn,MAPbI3,9.56,1.02,171.1,0.55,1.6
7U-KQKxPCzOyIKhXYgaPfi9Cx4Ja,MAPbI3,20.03,1.08,237.0,0.8009999999999999,1.6
7U2JuleQ_cW1N9M2ZKzhBdiGUuqh,MAPbI3,11.4,0.99,218.0,0.53,1.6
7U73T2N-WxD_Wy-3Ihi-RXv7Fu1O,Cs0.05FA0.79MA0.16PbBr0.51I2.49,15.06,1.05,214.1,0.6779999999999999,
7UGYmxGqgQg3neiJwpCk6LQZtU8e,MAPbI3,12.1,1.023,203.6,0.581,1.6
7UHCib8qR7vrMAXLITDQXwXqYDIU,FA0.85MA0.15PbBr0.45I2.55,19.15,1.141,228.70000000000002,0.7340000000000001,
7UJ9-iXaLjUWB9vNYp6Q5t5L8uJx,FA0.83MA0.17PbBr0.0I2.51,15.52,1.12,215.2,0.674,
7UMWEyoAkMTJ0JnOB-dnmZQIFQXn,MAPbI3,11.82,1.03,174.7,0.65,1.6
7UMkdeXL-g7RKEtGzunjWOm3Iey1,MAPbI3,14.91,0.971,194.60000000000002,0.789,1.6
7UQDuozFBoi3TcobSYR09JM1waJb,MAPbI3,15.82,1.07,224.7,0.716,1.6
7UbW4ojTCSp1686-7_B3DHIolfUm,MAPbI3,12.82,1.002,203.29999999999998,0.63,1.6
7UlPggb5CcuZmT3ZMKJIn5D6EzoH,MAPbI3,7.8,0.7609999999999999,148.0,0.62,1.6
7UpkUHrS7u06v7tI0wVXuKrZHdb7,MAPbI3,14.53,1.07,203.5,0.67,1.6
7UqTYBwbX0D5ixeH92BX9js4AZ_N,Cs0.2FA0.8PbBr0.32I2.68,15.0,0.982,213.29999999999998,0.715,
7UtpG1yts3lCh6Yfg-azXf-7XitB,MAPbI3,11.28,0.89,192.0,0.66,1.6
7Uxsnr84tgDnzf0PFM9mFKCK_Z5A,MAPbI3,7.56,,,,1.6
7V3hq4Dz1DunRbvDSPsmcYQOyYB0,Cs0.05FA0.78MA0.13PbBr0.45I2.55,9.46,0.96,135.8,0.726,1.6
7V4j3hnWGgimIMcdK9ojzfsZw2iq,MAPbI3,8.1,0.89,163.0,0.56,1.5
7V8lHcZptMfpR0uGEJX7zWn1XYh2,MAPbI3,13.86,0.87,194.20000000000002,0.8190000000000001,1.6
7VMGtCo5f3bP9Y4T0cF7aMVI1v05,MAPbI3,14.3,1.07,196.0,0.682,1.6
7VQ7JKk8WxfbU_pxVqR5MzAR6mF7,FAPbI3,17.16,1.078,231.6,0.688,1.5499999999999998
7VQEkFIe-2m4682fhDq1EHGaW-vs,Cs0.05FA0.79MA0.16Pb0.5Sn0.5I3,13.3,0.69,243.0,0.795,
7VXq1SB2dptVERrN1K8sg54DiHbl,MAPbI3,12.15,1.015,157.54,0.76,1.6
7VZSzvxZfoUWnr75K8Q2A2Su6gaW,FA0.85MA0.15PbBr0.45I2.55,19.0,1.09,225.0,0.777,
7VkjFcxXkUfDrtOhutu8_tst9QxT,MAPbI3,9.2,0.76,172.0,0.705,1.6
7VuWrwV09pwwuDn1sTWAghCwYiG6,CsPbBrI2,13.78,1.124,158.0,0.762,1.88
7VuyaquYn7Ey89AjJMVxK6HA8hAC,FA0.9MA0.1PbI3,18.71,1.07,232.60000000000002,0.753,
7VwMl_k16zkZBNrgFtqX39e17LFG,MAPbI3,18.89,1.09,234.1,0.74,1.6
7W34sZUGeaWDAOkS09Uo8hgtnsMY,MAPbI3,15.98,1.038,227.8,0.675,1.6
7W407aMsElMD5fwZlmq2skYsQcdm,MAPbI3,14.4,0.92,203.0,0.77,1.6
7W7YjU5f7xiIL5w9tgfEihG24SNh,MAPbI3,8.1,0.82,152.0,0.65,1.6
7W7ZZhWv__a5UAow2wTNLcYbM89C,MAPbI3,9.58,0.85,163.6,0.69,1.5300000000000002
7WC4kLJ8V0Xi2S_nVS4HqAw9PIaN,CsFAPbBrClI,13.9,1.104,170.7,0.768,1.72
7WSZegWv___6ld-zQpsDVYzY3kfi,FAPbI3,3.0,,,,1.48
7WZxbTg613k6PWeCwvcoUVCGqEPT,(PEA)1.4BA0.6FA3Sn4I13,5.07,0.56,183.0,0.493,
7WmzhRHXZhakcSKRfjWOIATPLu2u,MAPb1.0I3,12.0,0.9,179.0,0.74,1.5499999999999998
7WnDLrD48gK4fUv277UV5Ih0OdoD,MAPbI3,15.1,1.06,209.0,0.68,1.59
7WoXdS0Z70nt56WFnC5pzTb9FyGf,MAPbI3,7.36,0.87,167.3,0.507,1.6
7Wq8GATyUd8okzAWbq48mbQiu__8,Cs0.25FA0.75PbBr0.6I2.4,14.7,1.32,182.0,0.6,1.72
7WqVTbPWQAvuQBYeln2gbW7HaV4G,BA2MA4Pb5I16,14.29,1.16,200.0,0.64,
7WtRVoMPjBiS8U3z6jwa7_55fMrs,MAPbI3,0.14,0.753,8.9,0.218,1.6
7X-wCwu8EuAIQeTTgAZ2SwHVc9Yh,MA3Bi2I9,0.36,0.653,11.0,0.496,
7XGAGFOpF8D132QS6ySYXFMSL08v,MAPbI3,4.33,0.93,100.19999999999999,0.4639999999999999,1.6
7XJ9NH52KQx27YYxLor7x-ecNPgs,MAPbI3,4.4,0.87,88.0,0.58,1.6
7XLY8VjhQ6k6afKJOn-ydN3EFDww,CsPbBr3,6.27,1.47,58.3,0.732,2.32
7XRLxJrD27KYwbmhaWE3PBCDRrw-,CsPbBr3,7.0,1.41,65.1,0.762,2.24
7XcCLS81mfW8oy4LM_zXWoxmvNOp,Cs0.05FA0.79MA0.16PbBr0.3I2.7,11.8,1.04,197.0,0.58,
7XdObaqhgliR1aQpLoeYUEE7nLbh,FA0.3MA0.7PbI3,10.7,1.1,181.5,0.536,
7XnB3brTknJarIm-oe6wUC2oA-to,MAPbI3,8.64,0.98,184.0,0.4629999999999999,1.6
7Xwp6mUSOenHgHltAGRh9IkberYM,MAPbI3,6.8,0.84,138.0,0.59,1.5
7YD-y0iW9cP9g9b6B92eKyKIJzim,FA0.85MA0.15PbBr0.15I0.85,15.5,1.1,201.6,0.6940000000000001,1.6
7YD2VC3xvaZ9bFjIfdTRJzGRLexY,MAPbI3,15.5,1.02,235.0,0.647,1.6
7YXPMHTV2tagoz0uKFH31QZdMWPe,CsPbI3,11.62,1.07,158.5,0.685,1.72
7YZ90NM4QrxGrSw7Bw5cgq11CfbM,MAPbI3,10.1,0.89,195.0,0.5820000000000001,1.6
7YsaDRp6qP_V2b1t0Ue-KOc_rvhc,MAPbI3,12.88,0.986,190.3,0.68,1.6
7YsmUNSxXJAufFKNz6d-chRd8_Tq,MAPbI3,10.37,1.04,201.5,0.494,1.6
7YtPD32qzZ7aAjb0qwY6lVf8s9vV,Cs0.20FA0.80PbBr1.2I1.8,6.52,0.82,149.3,0.527,
7Ywclaxvtqn0_Bs1QjJKjR4hvQA3,MAPb1.0I3,10.7,0.7440000000000001,221.0,0.65,1.5499999999999998
7Z-LXWohh5Vaon4yljQUL69Ffu_B,MAPbI3,12.88,0.986,190.3,0.68,1.6
7Z2fVmr5mtPrAaU5qzC-Mgsx-cRf,MAPbI3,13.27,1.04,184.60000000000002,0.691,1.6
7Z7SRTza6YKJGSKjLdwYQM3ooarj,Cs0.15FA0.71MA0.14PbBr0.9I2.1,17.7,1.19,187.0,0.8,1.6999999999999997
7ZB2V-aFwde_D3wc_pdTCmEqYivy,MAPbI3,0.11,1.0,180.0,0.62,1.6
7ZIroC_29I09z11RJAswVtWeokJ8,MAPbI3,10.2,0.991,147.0,0.7,1.5499999999999998
7ZQR_Qtv7Mp61VOOihZFP1KbWYzB,MAPbI3,14.04,0.92,209.89999999999998,0.725,1.5
7ZRhVRSoHptQxJTuRniupzs930T-,Cs0.125FA0.875PbBr0.375I2.625,18.45,1.078,222.23000000000002,0.77,1.6
7ZmrqvL6bRVFSb7IjZ6xJlmrSsji,Cs0.05FA0.79MA0.16PbBr0.51I2.49,7.86,0.82,195.39999999999998,0.48,
7ZrFp1Um6XHh1I7kS7vAUHOEYQOC,MAPbI3,17.31,1.069,218.0,0.743,1.6
7Zwcq0kR75eBg9j1_0aBjEODDU0I,Cs0.15FA0.85PbI3,13.5,1.04,198.1,0.66,
7_53eWaspcITr0mWRas351pS8EZ6,CsPbBrI2,14.05,1.227,145.5,0.787,1.95
7_DdQ0XhyUhWoKD4MOdB_UMuj3Eo,FA0.85MA0.15PbBr0.45I2.55,8.0,1.06,210.0,0.34,
7_MwkhXTixOuaVjjsicXY5TAE6q2,BA2MA4Pb5I16,13.83,1.09,163.9,0.78,
7_QjSFrIJPrusKOU_py1rFQoPWhL,(PEA)2MA4Pb5I16,10.3,1.18,119.0,0.74,1.64
7_g0PgQx_nZWhrLB1jMi3cR_xq6_,MAPbI3,7.81,0.838,157.20000000000002,0.59,1.6
7_hJEKlHQ2XifTV4uoxiLSrOZNU2,MAPbI3,18.86,1.039,228.0,0.787,1.6
7_iXLzPkvKld9b6VXbHg2Le1PvaL,MAPbI3,13.81,1.09,183.29999999999998,0.69,1.6
7_rGSBMrKGuNnu76b6oc3XvvoMGI,MAPbI3,19.1,1.132,220.0,0.767,1.6
7_ywMtNHBiiUKdx5SozW0VQ_5wyq,MAPbI3,18.75,1.11,228.29999999999998,0.737,1.6
7a2ABJYdMjrxwYBr_IZf9LkYJgNj,MAPbI3,8.27,0.7,162.7,0.684,1.58
7a8qnFHBL-ZC7L_4LdVTfbD_USzJ,Cs0.01FA0.94Rb0.05PbI3,13.59,0.97,242.2,0.58,
7aBPhNq_jXDLCsEA6XliO8xX6r2T,MAPbI3,6.8,0.95,96.0,0.743,1.58
7aRa_qRjFS_ye5XLaPZRHY-6nFSt,MAPbI3,17.06,1.09,206.8,0.76,1.6
7aVI3h69Xat5BnKZTmS-FDmvA3f0,MAPbI3,1.04,0.318,102.66999999999999,0.31,1.6
7abMG9_L2A4T7GfSuCWHHs5pQteo,MAPbI3,6.36,0.882,172.0,0.419,1.58
7afjCLd9KDVCwLaI2joxe4EqKQfS,FA0.85MA0.15PbBr0.51I2.49,18.6,1.13,234.0,0.703,
7alVih-2P2aYEx9DhgRcdFdqZye1,MAPbI3,12.3,1.02,163.0,0.74,1.6
7axcm59PT_hFZg4cV8mQeUh0swYt,Cs0.05FA0.79MA0.16PbBr0.47I2.53,19.6,1.12,242.0,0.725,
7b9iQWdy0eOzyhWlWLh2AbfHyHSq,MAPbI3,1.2,0.922,76.0,0.175,1.6
7bL1l-evtNmDmGLNp_al4bsEzWh2,MAPbI3,9.85,0.96,177.0,0.5770000000000001,1.6
7bSROfLcU1mEnYuu70PXBuSUbfPs,MAPbI3,7.54,0.8,139.1,0.6779999999999999,1.65
7bq72FyNaTxo9X4jzz-uALvvJP9f,MAPbI3,5.61,0.91,102.8,0.6,1.6
7btIAAqHQsMUTpjDfFVIE1XlS_iF,MAPbI3,14.06,0.99,192.0,0.74,1.6
7bybr0PJso0otazhyMAdsy54c5o1,FA0.83MA0.17PbBr0.51I2.49,9.38,1.04,145.5,0.62,1.57
7c0K8Oy-QAIf3VTQ_pH_nbIUh-vj,Cs0.05FA0.7885MA0.1615PbBr0.51I2.49,18.7,1.17,216.0,0.753,1.6
7c5YhXCV7TUahzn7lZaI0ZwuvAio,MAPbI3,5.8,0.907,118.78999999999999,0.6459999999999999,1.6
7cCmjL67nOvGuXgRp9TJFPj3YN8I,MAGeI3,0.2,0.15,40.0,0.3,
7cIKN0SESA22-ldkRupCmk4OxcsX,MAPbI3,8.8,1.03,159.0,0.54,1.3
7cINPFBIMiyDzMu34TUSBfr4WCf3,MAPbI3,6.1,0.74,178.6,0.46,1.6
7cLGGXgmjE6GvTiJKY6W6S9ipVUq,MAPbI3,7.12,0.83,142.5,0.6,1.6
7cN6hwlvVgD1Ue7ouETHIqmEZLY9,MAPbI3,13.82,1.05,182.60000000000002,0.72,1.6
7cTLvLa-9JlYwlVNqzXII8mlSvhF,MAPbI3,9.17,0.9,159.2,0.64,1.6
7ce4j47QJN_0TxEvzB0TuFfKfaPp,MAPbI3,5.53,,,,1.6
7cjy3Cp49EDXfp-ySIUYEY7FirUm,MAPbI3,9.03,0.94,184.89999999999998,0.52,1.6
7crxFJjbXBa9K_BueIJHG8ukS8rD,MAPbI3,4.6,0.86,108.0,0.5,1.6
7cwdxXtoyIp0hU7Y-I8MMiR_vvxc,MAPbI3,5.16,0.833,177.7,0.349,1.6
7d1ga7wvlx--_wjHd-vDEX0eMTNp,MAPb0.8Sn0.2I3,14.81,0.85,228.70000000000002,0.762,
7d5AYbLkGWE-kMXr6sjCf_xpNOhf,FA0.3MA0.7PbI3,16.36,1.04,216.6,0.81,
7d5agelV62Q2NVl3l991QGpLnt4s,Cs0.1FA0.9PbI3,16.06,1.0,221.8,0.7240000000000001,1.48
7d63ZWb6EHgCuuhQueY8Mc1Gm6dk,FA0.3MA0.7Pb1.0I3,14.56,0.99,213.1,0.69,1.5499999999999998
7d8za7Iqxnxd7OzrpnbbaGWNwRnp,Cs0.08FA0.77MA0.15PbBr0.51I2.49,11.54,0.907,172.77,0.737,1.6
7dVB0JiaUxNn23ezPQ3aBcMexQdJ,MAPbI3,10.3,0.8420000000000001,211.0,0.58,1.6
7de0ecL7IT-0y1oKKxf6YN0e0oN6,MAPbI3,14.73,1.0,214.1,0.6559999999999999,1.6
7di-mW5mo1m6rq7ty-6givsB9JTX,CsPbBrI2,5.73,0.88,105.0,0.62,1.91
7dsr2UesUBs2R8i88p_dVDz3Mlov,MAPbI3,6.91,0.89,178.9,0.434,1.6
7dyLKyftgjdVAibuVHIVEYlnOmuN,MAPbI3,9.34,0.87,142.79999999999998,0.752,1.6
7e-KAA_ImxDbhpme-MuGHzPH1hJu,MAPbI3,0.00083,0.947,0.03,0.34,1.5499999999999998
7eEWMZGbzBZf5N1tiPR3d5VbiNSz,MAPbI3,12.76,1.003,179.20000000000002,0.71,1.6
7eIFg4qJ80JIrlvCJbo_yKp3WthX,FA0.3MA0.7PbI3,17.44,1.02,232.8,0.735,1.57
7eJ7NSBwatzSskdU1T5rLBhh2sEY,Cs0.05FA0.747K0.05MA0.153PbBr0.51I2.49,14.59,1.04,212.39999999999998,0.6629999999999999,
7eStvc1DM4YlvxZ_Cgfie6UlznQm,MAPbI3,12.7,0.89,202.0,0.7,1.6
7eTykn5Qr1QDZMj1Rw9gshQcaOCA,MAPbI3,19.34,1.1,222.60000000000002,0.7929999999999999,1.6
7e_gGpVhGGKICjNdquEunNYBHhoA,MAPbI3,11.2,,,,1.6
7egZjEgR2q3QMFWGcNnv-mGFZgEL,Cs0.05FA0.81MA0.14PbBr0.45I2.55,20.1,1.12,226.70000000000002,0.8190000000000001,
7euDhOdjfvMlHL3jfACQOo0gytnV,FA0.85MA0.15PbBr0.15I2.85,14.5,,,,
7euYSXxsX75smSrPCB3jL2sh0tlW,MAPbI3,17.4,1.09,215.0,0.787,1.6
7f-bIsmHAvAJNHMwzNj78QNwmC1v,FAPbI3,13.24,0.91,195.7,0.741,1.48
7f0wzaL6zgHK2_oIvfK4pUYNL-fZ,MAPbI3,2.57,0.57,113.0,0.401,1.6
7f6vhD8zyZ5LM9_uNw2Eqw4JXiMX,CsPbBr3,6.04,1.27,74.2,0.6409999999999999,
7fBI8Z6YuE6xQmAYAb8zsCU7Fb4X,MAPbI3,13.5,0.97,183.29999999999998,0.76,1.6
7fHtTPdOlLgyPZocjoquRhD1CzL4,(Ada)2FA2Pb3I10,7.8,1.08,143.0,0.5,
7fJITvmIEZIEi4CfXNVFIW6DDUBP,MAPbI3,6.79,0.98,125.0,0.55,1.57
7fLsc-muH3Rk6GFhW3mPpTO9Y4gR,MAPbI3,1.5,0.789,60.8,0.313,1.6
7fNupquKI83gQgQJTfzvWP-jEk4Y,MAPbI3,11.76,1.02,163.29999999999998,0.767,1.6
7fOFzKPbQ_L5UwTdQQ-HYjqQfwgd,Ag3BiI6,1.8,0.58,51.2,0.61,
7fSwjQEFwO1Lg8oKk0GZWUrDW_uS,MAPbI3,17.55,1.105,207.3,0.7659999999999999,1.56
7fY9-Qxr69tfyNsF_4OyWesihskt,MAPbI3,6.28,0.91,182.0,0.42,1.6
7f_dpIZHOUlr0O-ex98rWkxwM5LE,MAPb1.0I3,11.13,0.991,200.79999999999998,0.56,1.5499999999999998
7faONVFbr1gu4hn4va1rmSh7mbau,MAPbI3,18.75,1.11,215.0,0.79,1.57
7fah4L2pbrNCu2b2V7qumO4h_1jx,CsPbBr3,8.38,1.48,70.3,0.805,2.24
7fdTZgMkh3V60bZlxstN0E8oxQPD,MAPbI3,8.11,0.932,165.10000000000002,0.527,1.54
7g12LRannpdPKrQFPbjvy2H-ygbz,MAPbI3,13.1,0.88,189.0,0.78,1.5499999999999998
7g3wCSMLNfjO6QELuAke3YD3fibL,MAPbI3,10.9,0.82,190.0,0.7,1.6
7g7FlWewuWQtxwWTyXa8mcE_Cya4,FA0.83MA0.17PbBr0.51I2.49,18.8,1.14,220.7,0.75,
7gBgkXBZ-r6B4Lr2zitr8AEiiobW,MAPbI3,5.2,0.88,133.0,0.44,1.6
7gFh7-tcM6I7V_a035QG17c-yb8l,MAPbI3,15.62,1.013,214.0,0.72,1.5
7gLuPXXfsONc6f7Tag8QvKQ-JWzc,MAPbI3,15.8,1.04,224.20000000000002,0.68,1.6
7gWSIetHM4r3oYxPn58ak3kCSaqW,MAPbI3,13.83,1.02,196.6,0.69,1.6
7gXLfmRzKixnjSbX7BGU7bgsFidi,Cs0.05FA0.8075MA0.1425PbBr0.3I2.7,16.0,1.04,210.0,0.73,
7gmoF-htVEosszQwEyKoLwZ3Hx8i,MAPbI3,13.54,1.074,212.0,0.595,1.6
7gxcMwuP7zJAdJMsKVZzptD-c6Go,MAPbI3,10.23,0.99,182.60000000000002,0.563,1.6
7h6Ti4DsuQ1PAm4aQxPj00xka6YF,MAPbI3,15.1,1.05,198.29999999999998,0.73,1.6
7hAVAWqIa1IbWpmblvBDuaXy7rPw,MAPbI3,7.31,0.8320000000000001,144.0,0.609,1.6
7hAVE3BD9iY9wvDeXmZp4kRWQHmt,FAPbI3,13.4,1.09,192.10000000000002,0.64,1.51
7hClqnI_cf6oLISlnOMgmKJfelMW,MAPbI3,12.23,1.101,167.7,0.6629999999999999,1.6
7hGUb29WTkwnYfXOWvS_jMhjvOBn,MAPbI3,14.4,0.902,210.0,0.7659999999999999,1.612
7hMfIOjjRLLQj1fraixut7gWe3XB,MAPbI3,8.48,0.84,190.6,0.53,1.6
7hVxe7FzWpasrjh-IpZPyG6UuGHq,MAPbBrI2,7.83,1.12,93.0,0.752,1.7500000000000002
7hfBZ8dKDBTrErzXIxPtYzO4wZZT,MAPbI3,8.04,0.9,126.89999999999999,0.71,1.6
7hoMqMr_xHq8eoQLz7MrWn69WHsa,MAPbI3,13.1,0.99,176.4,0.75,1.6
7hyHtTyf-W6eTafGWQaXY9nEB9Z7,MAPbI3,19.53,1.08,234.7,0.77,1.6
7iJWRFq3IcmBkhcI_IJ_zdWk3vuG,MAPbI3,14.18,0.998,191.0,0.74,1.6
7iKePzARS3XXE99VbMA-FZWUFcjq,MAPbI3,7.54,,,,1.6
7iOboToyQu-uugllqlxBYB7mVTIw,MAPbI3,11.99,0.915,177.39999999999998,0.74,1.6
7iSfTZN3YfCKChWuynJiixQOwfbP,MAPbI3,11.24,0.91,183.29999999999998,0.67,1.6
7ibieEGsAWVN7Oc56fqqhKsf7e5f,Cs0.05FA0.79MA0.16PbBr0.03I2.97,16.6,1.07,199.60000000000002,0.701,
7icA3YXVIfqsLatUWCyjGGqp92NW,MAPbI3,15.11,1.01,233.70000000000002,0.64,1.6
7icTrg4rnYcnnUabp2HX2AVGbkyz,MAPbI3,2.6,0.89,81.0,0.35,1.6
7ifbRO6iXpLgOXg0wQlrTelVGqXB,MAPbI3,12.88,1.0,208.0,0.61,1.6
7ijMfwFRvG6kweh52L4QCXQqHJRe,FAPbI3,18.02,1.04,251.0,0.69,1.48
7iyjn9YaihzdXRqkjpOkUIIuQCKo,MAPbI3,16.69,1.082,226.0,0.6829999999999999,
7j5hvjX2EN_DUUeYl1OSpdgVNKsz,MAPbI3,13.0,0.98,211.0,0.63,1.6
