Repository: ckhamdang/ML_perovskite_properties

# ML for Properties in Halide Perovskites
This repository contains the data and codes used in our study of five photovoltaic properties in halide-based perovskites using machine learning.
The dataset used in this study is provided in the "Initial data" folder.

The Pearson correlation coefficients between the compositional input features and the target photovoltaic properties are provided in the "Pearson correlation" folder.

The machine learning codes used to train and evaluate the regression models are provided in the "Regression model" folder. This folder includes the dataset and codes for:

File: Initial data/All_perovskite.csv (part 11 of 74)
entry_id,compound,efficiency (%),Open circuit voltage (V),Short circuit current density (A/m²),Fill factor,Band gap (eV)
7j6e-fGaj4wQaQPUZ_9yRdLxFOHh,MAPbI3,1.15,0.58,84.1,0.235,1.6
7jUwUtPBAgW683zDUS8Q4s51B49m,MAPbI3,13.92,1.03,211.29999999999998,0.64,1.6
7jY-S8BIIMWWfrO7ohWMOcILdJ3D,MAPbI3,17.98,,,,1.6
7jYwUHdICmowtEdSuEk6jq_X8iT5,MAPbI3,8.49,0.89,210.0,0.455,1.6
7jcldDmP5oOogAC6SquWJj2Gqxp-,CsPbBr2I,6.57,,,,2.07
7je6hCRAr8ndJVfF61aFgpss4LLG,Cs0.1FA0.75MA0.15PbBr0.35I2.65,19.62,1.04,218.1,0.753,
7jh5_VWDV2KqUAmrvoTAGIp2YVyE,MAPbI3,11.48,0.95,194.7,0.612,1.6
7jhqj4luIBW-21lgYrIm3QB2guYa,MAPbI3,12.7,0.93,190.0,0.71,1.6
7jio6GV5WgeCVPbtw5438GNFHwfB,MAPbI3,16.2,1.07,217.0,0.69,1.6
7jmSLtmnbiyn2EWRhnVGYVdqxwwn,MAPbI3,12.7,1.07,197.0,0.613,1.6
7jtBRZwxzY78VlTZUO-gwBO_sorQ,MAPbI3,14.12,1.04,206.8,0.6559999999999999,1.6
7jtI5b-nSvuV6IJQVKbNPw59czAH,Cs0.05FA0.79MA0.16PbBr0.45I2.55,19.73,1.15,232.39999999999998,0.75,
7k06LHvszxGGr93URR2GB3dskddY,MAPbI3,17.0,1.1,230.5,0.716,
7kEDeaPII9y4xNbiLHAnevDnkSPD,FA0.85MA0.15PbBr0.45I2.55,16.1,1.1,188.0,0.779,
7kM_Dl1SYQ_wHA-Jm62hgKEsu5oX,MAPbI3,14.05,1.02,202.5,0.68,1.6
7kSXIMyihV48Sm12XHWEC9EOoOOd,MAPbI3,10.78,0.97,168.1,0.66,1.6
7kV9TbmUv6yqrDwS1DARXi14GcHN,Cs0.05FA0.79MA0.16PbBr0.51I2.49,12.11,1.06,170.6,0.67,
7kX2dH1IVLUFoVfv7inlNgMYalQX,MAPbI3,15.75,0.97,234.8,0.68,1.6
7k_RxZuvjSEHD-Z_A7WOg5gIZ3M-,MAPbI3,8.0,0.89,132.79999999999998,0.68,1.6
7kdj7mkcohCcHcJscOYKtZwwUaxI,CsPbI3,5.31,0.73,146.5,0.5,
7ke3mLf6Qwaz8WflfG4fs9EO7x3c,FA0.9MA0.1PbBr0.3I2.7,14.5,1.04,210.0,0.66,
7klg6XNowDYQFeHxG7nOrydRV01a,MAPbI3,1.76,0.62,91.0,0.312,1.6
7ku1luH4eoSiN0pIrYbQ3Zz7vCAh,MAPbI3,0.03,0.48,1.2,0.35,1.6
7kwubMQorZKkKLqqFIBc448WnM_S,MASnBr3,1.12,0.498,42.699999999999996,0.491,
7l1WzA3Wu7qVptruXeJgxmJWYqEH,MAPbI3,6.1,0.659,200.0,0.46,1.6
7l2hllGX40seho2eFEJBz7MmCD4x,MAPbI3,0.73,0.71,51.900000000000006,0.198,1.6
7l5oCNnrzkKb34VL52fr2LtwVVRO,MAPbI3,9.6,0.9,188.0,0.57,1.6
7l6x7sKya-yyfwhJ9tuAdnjF_7SQ,Cs0.08FA0.76MA15PbBr0.51I2.49,1.3,0.27,158.0,0.308,1.6200000000000003
7lBYLdU-j_yVcVrHqSnUGm5mo7oA,FA0.83MA0.17PbBr0.0I2.51,18.0,1.09,215.0,0.76,
7lB_MbD6d1ZJU9ZlwTJEzDK9vDzp,MAPbI3,13.0,1.01,180.3,0.773,1.6
7lRQElTB8ixRfstU6Rm8OBxP6qGT,Cs0.05FA0.49MA0.16PbBr0.51I2.49,13.98,1.1,208.5,0.662,1.73
7lVHVaNx7qMX6va8mCcgGdJhdcRE,MAPbI3,11.36,0.93,178.70000000000002,0.68,1.6
7lkrBJefSu0tLcZxIyEpAIUmHfm4,MAPbI3,18.7,1.06,225.0,0.785,1.6
7lrvCpN7uDKg5twBjo-O1wUVvZFT,MAPbBr3,0.52,0.84,11.299999999999999,0.54,2.32
7ls5FAAaw_A1MV0aF5YsWuEuSMf4,MAPbI3,6.9,0.99,139.0,0.505,1.6
7lsy3ye0v95y1W6XaXpL095k9kBC,Cs0.15FA0.85PbBr0.12I2.88,20.15,1.112,231.9,0.8009999999999999,1.6
7ly37KYEimdmT0FaV8-UCf3ii0XX,FA0.9MA0.1PbBr0.3I2.7,15.32,1.05,225.7,0.64,1.5
7m4YXGA-PJ3BCCvQDMxPJ3KKPz7H,MAPbBr0.09I2.91,10.2,1.114,141.4,0.65,1.61
7mCwRUG55MY3iAuuHShvejPQ60_1,FA0.5MA0.5PbI3,18.5,0.991,246.1,0.758,
7mDCq4R9pBzo7teFYDhtsGZ9KgSd,MAPbI3,17.29,1.1,225.7,0.696,1.6
7mEZdxsxWHTyaP0IBr7hr7zjEYZQ,MAPbI3,15.8,1.05,219.0,0.76,1.59
7mGf2sIkdYoz8F6Vv69ZpUhJbjqB,MAPbI3,16.36,1.1,200.5,0.742,1.6
7mqfl-Kins75pcPg7dZghnKoshr0,MAPbI3,17.79,1.079,224.3,0.735,1.6
7mx7mlZ1vydtlK6ba_mcNpyVugC2,MAPbI3,15.6,1.04,196.0,0.765,1.6
7mxFgbpDxLIa7nPByiTzw4vveJlB,MAPbI3,7.01,0.83,161.1,0.52,1.6
7n-Z4x6dh-dlIsz52oRkkJXb8LzW,MAPbI3,17.51,1.06,224.1,0.742,1.6
7n0MMtiA872Cs2QAuVlr_3MzFvkd,FASnI3,6.33,0.53,195.9,0.61,
7nDB5ifoNaiYV4x1-t3X9K_CBfVM,MAPbI3,12.4,1.0,206.8,0.602,1.6
7nDJlwqOVqktwV8BQMc16w9Vwi4f,MAPbI3,12.69,1.02,214.89999999999998,0.579,1.6
7nNV5V4qW-WN_jR2wmCb6Kv2e1Iu,MAPbBr0.3I2.7,12.7,0.987,196.0,0.6579999999999999,
7nOCM3nXvlBT_fVX1EujxzRzVHZg,MAPbBr0.6I2.4,3.6,0.88,109.0,0.38,1.65
7nUAoaVdxawt8qdHckCNjFcETdSc,MAPbI3,9.46,0.926,163.2,0.63,1.6
7nYkMASAGLGnzgihybEgBTEK09MI,MAPbI3,15.6,1.08,202.0,0.73,1.6
7nb2mIREy1eqWnaFKQJSj8vHfRFY,MAPbI3,7.49,1.012,143.9,0.53,1.6
7nfkekXZ4aOU7HncUOsgBzoofh3G,MAPbI3,6.02,0.98,162.10000000000002,0.46,1.6
7ngeH9Pt7d4qkT6DnNZekI209jmd,MAPbI3,15.23,1.07,206.0,0.691,1.6
7nm7TI8B_4UT0BxXliVPHxoAoDdd,MAPbI3,16.3,1.04,199.0,0.77,1.6
7nmeCFJVbFmJPodi3c50tv4oXK2w,MAPbI3,14.62,0.92,205.0,0.778,1.6
7nsfvFCBgE9wErZMCg6A1vToRVx-,MAPbI3,14.7,1.05,187.0,0.747,1.6
7ntdO7FEMTNFGasNI15VixlYNRuX,MAPbI3,12.01,0.86,200.0,0.743,1.6
7nwKrz_VAnnqxTacegJgDXbOb1-q,FA0.9MA0.1PbI3,19.47,1.156,222.8,0.7559999999999999,
7nyvLZb2SkW7oqI4aLDlJ-hKBfjm,MAPbI3,11.03,0.94,171.1,0.69,
7o5yyEXS0Ypg0LRrBf_dBJejqniI,MAPbI3,19.39,1.173,220.5,0.75,1.6
7oFpWG_Q15Q8mHtf0ZaZTmYXFLxT,MAPbI3,15.37,0.99,217.5,0.7140000000000001,1.6
7oGaecqOU8Jfs_WmZn9hsYcA30IN,MAPbI3,8.95,0.97,150.0,0.611,1.58
7oHmOq2WMfdwt7ZYn21nvWRp958k,MAPbI3,11.03,0.82,212.39999999999998,0.62,1.6
7oPDbDXEOxlWrNFjq89yf_yExw-y,MAPbI3,17.59,1.104,211.5,0.753,1.6
7oasjZ3b2zEmtsOdBTC91GOUql7b,MAPbI3,14.52,1.01,191.8,0.75,1.6
7odKB0tFqHVdkZKeAmKiHnjh09TW,MAPbI3,15.0,0.984,211.0,0.723,1.56
7ohS3H1ZQRTDO6y8JY8HliV1-ObH,Cs0.1FA0.9PbI3,14.98,1.004,224.46,0.665,
7ojiG0edokblNiz1dcy42z1ZVzfW,MAPbI3,14.2,1.022,202.0,0.69,1.6
7p1-8bPcw7pBT0aEjHscgnJ7wNCE,MAPb0.97Sb0.03I3,9.71,0.856,196.0,0.579,
7p19Vh2L5DplsEezZ2yTtJwWgYQa,Cs2Pb(SCN)2I,1.69,0.9,42.9,0.44,1.6800000000000002
7pJ8FIAG1RamgZ27DU9n0TbSL1CY,MAPbBr3,4.12,0.857,63.5,0.757,2.3
7pQ2nEyykKfuhq8_oYfYxgTdrA98,MAPbI3,5.9,0.77,178.79999999999998,0.43,
7pR1HOJ2CzQjR9Kh6yulE0Tuu1gg,Cs0.05FA0.79MA0.16PbBr0.48I2.52,16.7,1.04,217.0,0.74,1.61
7pRz41MKFTFSvxgKQOrU8B6d2Gqe,MAPbI3,10.3,0.927,179.0,0.621,1.6
7pUkCcetTZB7b0Wyezxb2dzhISf4,Cs0.05FA0.7885MA0.1615PbBr0.3I2.7,18.5,1.12,234.0,0.77,1.58
7pj4gLaF17zyBJWEMcNKPF9BQLoA,MAPbI3,9.38,1.03,157.4,0.58,1.6
7ppGuSn8E-pS8a3AOQBsHajR1DL8,MAPbI3,4.27,0.67,170.79999999999998,0.37,1.6
7pyNHIsNL6jMAI3QsvRdSk82yxmL,MAPbI3,13.44,1.024,176.29999999999998,0.73,1.6
7q6TMi0TKE-9hIhVBJWQrlZlJ4Qk,MAPbI3,1.8,0.8,75.0,0.28,1.6
7qCjmqkUA6MFCYAhlejMzO9RSopL,MAPbI3,8.0,0.87,188.0,0.5,1.6
7qF7afeupLeF1RyrMTat1JCKssG_,MAPbI3,6.5,0.93,160.0,0.45,1.3
7qODecAyPgJfXvQfdMafYUzL-vvb,FA0.05MA0.95PbI3,17.43,1.05,226.1,0.7340000000000001,1.5
7qRopaI5Qj85aVItpWlqepCzXG6M,MAPbI3,9.96,,,,1.6
7qVg8GCEO3h-GuCDUf0jSnvwgzML,MAPbI3,16.3,0.99,230.0,0.72,1.6
7qWlmHlvrdYV-jC2tTfcm6ejspIo,Cs0.05FA0.79MA0.16PbBr0.51I2.49,19.44,1.095,226.0,0.785,
7qYz8Qqj-ulztTbLWXUnMwa6qp7W,MAPbI3,13.37,0.971,209.4,0.6579999999999999,1.6
7qrap8hVBjhFg7JpLtYE6RQurJ_k,MAPbI3,14.71,1.09,183.29999999999998,0.736,1.6
7qsf9xKvWzUNmtdNxoAk9a8Mal6Z,MAPbI3,10.69,0.926,171.20000000000002,0.674,1.6
7quAvmt0U0KLu7crDIOIp3_BS3-o,MAPbI3,16.0,1.02,215.0,0.73,1.6
7qyTalgWCFxfUyODKiYHbwJyPXzJ,FAPbI3,17.61,1.07,214.0,0.7709999999999999,1.48
7qzNHmx8awQVQpGB86ceaIqBE4YS,FASnI3,1.92,0.259,164.60000000000002,0.45,
7qzeY-j61BHa_SYGuBk_H8zkRKOu,MAPbI3,12.5,0.92,193.0,0.7,1.59
7rFLB6o1k12S0WYyEXv3ZWMRuk4s,MAPbI3,7.66,0.99,179.20000000000002,0.42,1.6
7rRtmzEDiMRRcw_bkqxs-ItLJSs7,MAPbI3,0.04,0.17,6.8999999999999995,0.34,1.6
7rXs_8ZF6nQdZ7C0w9UQb9Y0qY_A,(PMA)0.67FA0.33PbI3,2.5,1.17,45.0,0.48,1.64
7raG-4CoVjMDud7dMez6Z6npAlav,FA0.83MA0.17PbBr0.17I2.83,12.26,0.96,207.2,0.62,
7rbASqOfTFwSvpYBSNNez21LDFQv,MAPbI3,9.9,0.92,187.0,0.58,1.61
7rurwIRh8wBTPBTk0gi5_iC8EFtp,CsPbBr3,5.1,1.19,64.0,0.67,
7rwipSks3xuOi4B51oKpBKP72yg6,MAPbI3,14.8,1.04,232.3,0.6459999999999999,1.5
7s-EsgvV7mbcLvAIJ2fKGOPyILO8,CsPbI3,13.8,0.96,170.0,0.71,1.71
7s1YizuIGrgdf2W7pr8CfUtu_icm,MAPbI3,12.8,0.988,172.0,0.74,1.6
7s401h_8EOiGAL1HtCggPb3gydIp,MAPbI3,12.32,1.04,151.9,0.75,1.6
7sDMJPgpSoS6fE38sPWS2JLexYJ7,FA0.4MA0.6PbI3,10.84,1.02,118.3,0.711,
7sEpMGli57N3k9XF7NARY30NN6Ks,Cs0.1FA0.75MA0.15PbBr0.35I2.65,16.83,1.05,219.20000000000002,0.73,
7sSYoZ3yrrnAeTDyoPdR_XRcGkls,MAPbI3,11.1,0.87,176.70000000000002,0.726,1.6
7seacFe8wYlYQKj_UcppyJM22LwW,Cs0.05FA0.79MA0.16PbBr0.51I2.49,11.71,1.06,182.3,0.62,
7syndVG35u0uorYHYnRuL5E7JY39,MAPbI3,11.2,0.9,208.79999999999998,0.655,1.6
7t3XD1K6MMzCzdsN6_xQ07pY_LZu,FAPbI3,13.0,1.02,180.0,0.69,1.48
7t4cxJuf5vPxEE-ZCKdwTPrq7Aai,MAPbI3,10.2,1.07,122.0,0.76,1.6
7tC6ao86H3FdKbeo_oDFF660J7R1,MAPbI3,13.6,1.06,185.0,0.7020000000000001,1.6
7tEDVLA-CX7r-owUYPZYvofiydnV,MAPbI3,14.52,0.87,221.4,0.75,1.6
7tU6j1DqImPIAaeV6NAiGqtF_cbl,Cs0.07FA0.79MA0.14PbBr0.45I2.55,16.36,1.12,221.4,0.655,1.5
7tWd7U-3pMHQXtevdNDARPEbKy5K,MAPbI3,14.4,1.012,238.1,0.7,1.6
7tZCDxNzQ7zwR1CfBXocslVErwfC,MAPbI3,16.92,1.011,224.89999999999998,0.7509999999999999,1.6
7tbO-xX8v3cPrq_mvf2dHZVS35Wi,MAPbI3,8.8,0.88,139.3,0.72,1.5499999999999998
7thAhUQydepr5C7kMR5_3l0jOtLe,MAPbI3,13.89,0.99,194.7,0.718,1.6
7tid4E0ZPmLe1H04QLfTXTN9dpAl,Cs0.05FA0.81MA0.14PbBr0.51I2.49,14.55,1.01,237.0,0.7340000000000001,
7tjz6PhE_dUgPD6Yeg_8vqUUXb2X,MAPbI3,3.08,1.05,37.599999999999994,0.7809999999999999,1.6
7tt3wV5erTLcE4eac-YmEV1jhQRX,Cs0.2FA0.8PbI3,10.0,0.947,194.0,0.546,
7tv7_sc14zvO0a0XEOQpYTlDMjSR,MAPbI3,12.61,0.8909999999999999,167.89999999999998,0.8,1.6
7tzeb1Uw-ylvSEzJvjrLBplTfWUs,FA0.2MA0.8PbI3,13.03,1.027,192.60000000000002,0.659,
7u57OSktDqVG_0FQEamKvMv19NZv,FA0.3MA0.7PbI3,14.5,0.92,200.0,0.79,
7uGqkVdnfZhirMy4uaTVOeiJzT8-,MAPbI3,8.3,1.06,161.0,0.482,1.6
7uJkewBhqc1Wek3nqX4P3iVZlPAn,MAPbI3,15.43,1.057,198.14,0.74,1.6
7uR0zl1IWe2WN8ZAgi41anUQ3tpz,MAPbI3,6.9,0.98,159.0,0.4429999999999999,1.6
7uTkw606D7JDe7JPHg3eHZyHpmXM,CsPbI3,0.11,0.643,4.1499999999999995,0.429,1.6999999999999997
7uaUpbOxw6QfNW-lHWsuuRQ4rGj0,MAPbI3,10.17,0.98,194.0,0.535,1.6
7ueUriU1HUyY-UdoUWMu4f6QzQp9,MAPbI3,16.09,1.03,217.0,0.72,1.6
7ugWFnAMEhIDMreiQOkrImnnHM4H,Cs0.05FA0.8075MA0.1425PbBr0.45I2.55,18.13,1.027,230.10000000000002,0.767,
7ulLP8PfGQmPtFraRCa24vTDS4va,Cs0.05FA0.79MA0.16PbBr0.51I2.49,16.1,1.03,208.0,0.746,
7unAEta71s_ySAvCAzHoA-95QcKB,Cs0.2FA0.8PbBr0.4I0.6,15.06,1.22,161.9,0.76,1.78
7urphEkMqv5Gpg1Be9IWeXXujOF5,MAPbI3,11.16,0.88,166.0,0.764,1.6
7uwyb5fUS-f8jOlK-CWMYEehoHNT,FAPbI3,8.09,0.92,192.5,0.46,1.51
7v4bYp3Q3OBtckEpSZBFdYpnqcQq,MAPbI3,16.98,1.05,215.7,0.75,1.6
7v6vzlHhpddVOefv6SMtbxgBCVOq,MAPbI3,8.9,1.02,164.7,0.53,1.5499999999999998
7vCIVt3L9vcj_dCd-GbIXckmFixD,MAPbI3,13.05,0.99,216.4,0.609,1.5
7vLLZe-2_CWJMtWtwoQC32we8tj-,MAPbI3,12.15,0.91,185.79999999999998,0.72,1.6
7vMQVex3SvkhvJWTmLYWVgH3f_Ah,MAPbI3,20.05,1.12,230.79999999999998,0.7759999999999999,1.6
7vXQdTMPbY6aOWjW0VJjyBIjR5sR,FA0.83MA0.17PbBr0.51I2.49,17.3,1.147,218.0,0.69,1.63
7vbf7I32-aZ259ADELAZ2LDGNOrM,Cs0.05FA0.78MA0.16PbBr0.5I2.5,20.13,1.14,222.0,0.792,
7vevpNod3GOZ-TdDNDRIVg60N19n,MAPbI3,18.2,1.01,226.5,0.79,1.6
7vjT3xBrAigNiyim_dVsXQ2ZmdID,MAPbI3,12.89,1.01,177.7,0.72,1.6
7vla5REnRPk_xt-l3YpVuHsC4yIM,MAPbI3,7.48,0.68,158.6,0.687,1.6
7vmYIDJ2Ok5PDBY_I6OuHZjUOhDN,FA0.85MA0.15PbBr0.45I2.55,18.83,1.11,226.20000000000002,0.75,1.6
7voKe9rIutAvxxPTGussKjY-8S-R,MAPbI3,13.1,1.05,163.0,0.772,1.6
7vs0BcBhbk4CaOsNvkpP5l7GDLtG,MAPbI3,16.96,0.99,227.7,0.752,1.6
7w61dCgR637A4unNJgxYhhIcWxS4,MAPbI3,15.2,0.961,217.0,0.718,1.6
7w7uKXpl8RyKS2wb9AmomRPaTPci,CsFA0.83MA0.17PbBr0.5I2.5,17.6,1.075,219.89999999999998,0.74,
7wRV7Gx_n-0pwY799vsuVNiV8x6Q,CsPbBr2I,8.54,1.15,106.1,0.7,2.1
7wWZ3DbAM4AlTym0QIf7EhyepzLn,CsPbBr2I,3.4,0.62,104.39999999999999,0.52,2.08
7w_v4D6Ze7W6rMnheZutxaYbJank,MAPbI3,4.24,0.81,106.0,0.703,1.6
7wePelF9w-0zj2VU3znE_btAfXuG,MASnBr3,2.31,0.69,97.69999999999999,0.342,2.08
7x-IYF0pJ_n8y3hNrDeb2V0vqd_3,MAPbI3,19.36,1.11,220.79999999999998,0.79,1.6
7x-vz4NKtv6xHgcOwkxKYHC7dAHV,MAPbI3,13.56,0.9,229.8,0.67,1.6
7x4gyNFyZV4Qb5tasW53rtVXoN9S,MAPbI3,18.18,1.09,217.39999999999998,0.77,1.5
7xH6zp7nHk8D5qi74TUGZmgfK0PX,MAPbI3,1.38,0.37,132.0,0.283,1.6
7xJQVG8iodLFMYW_ap1O46LN-BmJ,Cs0.07FA0.79MA0.14PbBr0.45I2.55,20.09,1.147,236.0,0.74,
7xVwRAJfZwR4Ru8DA3ZqhlYmT7ea,MAPbI3,3.0,0.95,109.0,0.35,1.6
7xrdcBPhSdq76VwrhKvngxQ7mPp_,MAPbI3,10.2,0.94,163.0,0.67,1.6
7xs7JJPDs6wYqGBWN0gAr4AEcK5E,Cs0.05FA0.78MA0.16PbBr0.5I2.5,17.8,1.1,202.89999999999998,0.795,
7xtUCwS1Ny8JvfDPGoTQnyK3fORk,MAPbI3,18.1,1.04,221.0,0.789,1.6
7xwMJW7XFSqClg7VH7-ZcLFpyeuW,MAPbI3,10.8,0.98,191.0,0.66,1.6
7xze5ADerBW4B1wsUMdGn9xqQkpl,FA0.85MA0.15PbBr0.45I2.55,15.12,1.03,229.20000000000002,0.64,1.5300000000000002
7y-XmpSTLuc55aOsLqrQRYiPbp6V,MAPbI3,14.9,1.04,217.0,0.664,1.6
7y06tlx-ioX2S-xl-zgbshMke80N,MAPbI3,14.0,0.97,224.7,0.64,1.6
7y0OLGG_ZvJKp4ZRqiFzs6Wuh_36,MAPbI3,11.65,0.93,171.1,0.732,1.6
7y48SKpDmztDOHA1Ig0cXhjrbcss,MAPbI3,10.3,0.949,194.60000000000002,0.56,1.6
7yC3YctsXAoWXAyhDuBhrk-hmOrP,FA0.6MA0.4Pb0.4Sn0.6Br0.12I2.88,18.44,0.87,286.8,0.7390000000000001,1.26
7yDNjhWeBZMWp-A0zuyo6Mc9rNmP,FA0.85MA0.15PbBr0.45I2.55,17.5,1.15,214.0,0.711,
7yHOBFW4XkSmiL4gFrPlouiCoNFi,Cs0.05FA0.79MA0.16PbBr0.51I2.49,9.9,0.85,183.0,0.631,1.6020000000000003
7yNoItq5ZoCAPwR-54N_iR2Jc9g_,BiFeO3,0.0648,0.49,2.7300000000000004,0.483,
7yXkMSlH0vXTuJqPqz1IJ_uFeo3m,FAPbI3,15.78,1.03,217.39999999999998,0.705,1.48
7ycTIS1WXeW3LJKvgT38_GUoIZSg,MAPbI3,11.95,0.96,172.5,0.73,1.6
7ysBry5-8OWVTqR1L0JfjxP_Miqz,FA0.94MA0.06PbBr0.06I,10.5,0.77,229.0,0.595,
7yyI3Gc-tB9ISaAle6loS6bxFBo1,MAPbI3,12.97,1.03,218.1,0.5760000000000001,1.5
7yz4pH9bfa4Ui9gLYLW-Ys5cCVN2,MAPbI3,17.79,1.05,235.39999999999998,0.72,1.6
7z3p9CYRtJmA0vU7aoOkjgiKtMw1,MAPbI3,17.0,1.07,216.0,0.736,1.6
7z52OLp5Ug6yyF9DttO7r1praOk3,MAPbI3,14.2,1.0,195.0,0.72,1.6
7zDvrVlzQg9q5U6oXurbZL57ihRv,FA0.85MA0.15Pb1.0Br0.45I2.55,16.17,1.06,223.9,0.68,1.59
7zEujvhO_4eVADF-SeLXBu-AnskM,Cs0.05FA0.83MA0.12PbBr0.45I2.55,15.25,1.11,213.6,0.642,
7zIn-HLI9xj40xa4XTynL-w1w6LH,CsEu0.03Pb0.97BrI2,13.18,1.208,146.4,0.745,
7zRRQV4WJwCCXMMXLPVJFlNlaDxv,(PEA)0.1FA0.15MA0.75SnBr0.24I2.76,4.15,0.46,184.8,0.6579999999999999,1.38
7zi9DadIGk40yyaeFqsHxeKtXoZE,MAPbI3,12.65,0.95,187.2,0.71,1.5499999999999998
7zuoovNFAuTBP2mST5CFVsegts9P,FA0.97MA0.03PbBr2.91I0.09,13.32,0.91,215.0,0.68,
7zzVuXFw9q1dIOXtyo9Pp29xVOPK,MAPbI3,11.27,0.929,203.1,0.597,1.6
8-L2JEzwJah8ADY2hco2-HzE_dUk,MAPbI3,12.7,0.89,200.2,0.7120000000000001,1.5
8-SwIifvTdLrtgCEuxLbRVMHERWQ,FA0.9MA0.1PbBr0.1I2.9,16.09,1.044,222.3,0.6990000000000001,
8-knDl7zh5LyVO_p0hvoBHdEx5Z6,CsSnI3,2.13,0.43,123.0,0.396,1.3
8-oXCJdeO3hCv6e4UULm1OMm2O_d,MAPbI3,13.8,0.97,213.0,0.67,1.6
8-quWku3h270SPnWJ-15KisRRvPA,MAPbI3,13.4,1.022,212.0,0.636,1.5
8-shHCiMsstvo62Rs1q-PNPWWfFF,Cs0.05FA0.79MA0.16PbBr0.51I2.49,21.6,1.18,228.0,0.81,1.63
800bOtUduzoE8-wTKuEiJJcTUN0C,FAPbI3,9.51,0.86,164.0,0.674,1.57
803rbzefcXxfJBKsuEF3QIWAg-ED,MAPbI3,10.2,0.9,207.5,0.546,1.58
809SdynoKAVW6OZcLwezLNB9cXE5,FA0.9MA0.1PbBr0.1I2.9,17.9,1.04,224.0,0.7709999999999999,1.56
80CZol048SRvICwvRaes5O4UPMZE,MAPbI3,0.04,0.69,1.7000000000000002,0.305,1.6
80GNnnU-sgukne4OqsTw2Fxi13Al,MAPbI3,9.4,0.98,146.0,0.66,1.6200000000000003
80I_8UWGsT8QEJsOA1tT39r4ZGzW,MAPbI3,17.17,1.138,212.56,0.71,1.6
80MN1pzgs1tZaNLEpPWw3vZAAsG3,FA0.83MA0.17PbBr0.51I2.59,18.5,1.13,226.0,0.71,1.6
80SJWICWVbZLkslM8xjZpctrjelI,MAPbI3,4.29,0.64,146.1,0.46,1.6
80YxalCEBNt4tUrQw4KiS1rxb8UT,MAPbI3,7.17,1.0,186.70000000000002,0.384,1.56
80gt7EAgsK2xQ0-gbTsH2vVYrHk_,MAPbI3,9.1,0.92,178.0,0.55,1.6
80nHC_1zqfPw5jBsDbdc-vOnsfVS,Cs0.02FA0.98PbI3,19.1,1.06,238.0,0.7490000000000001,
80pthAcP_DXhAZR8bk1uHFCORQog,MAPbI3,6.7,0.68,201.0,0.49,1.6
80pzMez3hHRwbJZTi9UwGT_YPkCg,MAPbI3,5.2,0.86,138.1,0.4379999999999999,1.6
80zKTgKUEThV53p2Li0_mv5QyhSA,(3AMP)MA3Pb4I13,7.32,1.06,101.7,0.6759999999999999,1.87
80zLjW3z5olDjLzeRc4vfLxW8Kvo,MAPbI3,9.03,0.901,157.0,0.638,1.59
810IJvbUM3pQLIXk9lFuBNtzkl1-,Cs0.05FA83MA17PbBr0.51I2.49,0.6,0.7,64.4,0.124,
810juhaaQM9PBkRtVzVKW7mAsHet,MAPbI3,9.5,0.99,172.0,0.56,1.6
812-cgIAb4IcLftTSpzmlsJXyRC-,Cs0.05FA0.79MA0.15PbBr0.51I2.49,14.13,1.05,200.79999999999998,0.66,
81BbuMvjHGx9Pv2ymQUIk3-NQ2wU,Cs0.05FA0.79MA0.16PbBr0.51I2.49,15.51,1.06,198.4,0.73,
81K9GzVsBOvyynxeET6_FCLP3n3P,MAPbI3,15.14,1.085,210.39999999999998,0.6629999999999999,1.63
81MWwPQHnsQ6qEKPHkkGuDtfxR3U,MAPbI3,14.35,0.94,202.8,0.74,1.6
81cxCv-tweHJ2GRcjzHC-IZg7J0J,MAPbI3,12.4,0.91,216.29999999999998,0.63,
81gwQpLed_LYBLIsV9Rceaxpqbvc,MAPbI3,18.2,1.1,209.0,0.79,1.6
81hAW_c8DUDgL1xu3LD8CjwsFZlU,FA0.83MA0.17PbBr0.51I2.49,16.22,1.07,231.5,0.667,
81qLaAS0WIPx-EOZIRiJrENFcoHf,Cs0.05FA0.79MA0.16PbBr0.51I2.49,19.3,1.118,231.84,0.7609999999999999,
81r3iv_pyfedAP-7NP0HJkJ-XnQv,MAPbI3,12.8,0.88,197.5,0.738,1.6
825rQ9Sty9Qi_xvIyanHYeTcXjKI,MAPbI3,12.67,1.0,183.70000000000002,0.69,1.6
827ytmi0uv6mA-eMW-HP815zv3aq,CsPbI3,8.1,1.094,113.0,0.66,
82A9R7zI2gL_q7vmLmSvUTN4-Ekq,MAPbI3,4.91,0.69,112.8,0.5,1.6
82KXLJRRhkKhRo7JtJybPIXE2Hwu,MAPbI3,5.9,0.961,137.0,0.45,1.6
82RoHm92yf1LwcfRY4c8_obJdbD6,MAPbI3,11.1,0.83,210.6,0.63,1.6
82SEP97FVou_MXBysrsYMr5Z8tYN,(EDA)0.005FA0.3MA0.695Pb1.0I3,18.25,1.055,234.89999999999998,0.74,
82_bmu2FvEFcj368IR1s91jBlL6p,FA0.85MA0.15PbBr0.45I2.55,18.8,1.15,229.0,0.72,
82eGaV8Q4-9sZplws_q7CxRKjwQ7,MAPbI3,15.74,1.03,207.2,0.73,1.6
82eTeXAFXwBEfuJR-d2MaiOo6Bxl,Cs0.05FA0.79MA0.16PbBr0.51I2.49,16.4,1.08,198.0,0.78,1.619
82llKc8U_mEyeWn46D85Kb_gi_15,FA0.9MA0.1PbI3,22.95,1.145,249.0,0.8079999999999999,1.5499999999999998
82mXfP_wwjJa28X2f96yOj6rPOn3,MAPbI3,14.8,1.02,211.0,0.69,1.6
82oWOUZe9RszlW2gCOWAtyttAvMU,MAPbI3,3.62,0.86,148.7,0.28,1.6
83-pb39_ZxVq2Eg1XQo0zxFhYj-D,FA0.25MA0.75PbI3,16.1,1.05,212.0,0.72,
8386j4Dcugi3aUCvOnqLOGV_d4E3,MAPbI3,19.0,1.043,234.0,0.78,1.6
83D8eo04XXGEAP69ydV3srBkC4yz,MAPbI3,17.56,1.107,205.6,0.7709999999999999,1.6
83HK6ogyv3T8to3JqxxkLxjwGPHM,MAPbI3,12.2,1.044,161.0,0.7190000000000001,1.6
83LRmSrSxo72XoTOUZUSpeMDUVMU,FASnI3,7.34,0.55,193.9,0.688,1.39
83NhiLf-wmeik4uxAvgAg1kTT0Al,(NH4)6.8FA0.15MA2.04Pb7.8Br0.45I24.14,16.42,1.05,219.89999999999998,0.7140000000000001,
83VrK7wKLJAm6VqOdnE16YivFA3X,CsGe0.3Pb0.7BrI2,9.0,1.32,105.8,0.645,1.8809999999999998
83ZklgggBKDUbBlTmOZib8Ejvgqw,Cs0.17FA0.83PbBr0.75I2.25,17.3,1.07,210.6,0.76,
83Zr0uXLSet6jQFnyUoGQ615KLrU,MAPbI3,9.37,0.9,170.0,0.56,1.6
83_DpRUBFZawzxMd1DIXnlS9z8EE,Cs0.05FA0.79MA0.16PbBr0.51I2.49,16.67,1.03,213.79999999999998,0.76,
83_qeI_civ1OoTF3YOhAs477eIBJ,Cs3Bi2I9,0.13,0.5,4.1,0.631,2.0
83fN5H3DsThjdAYa4ThzL4TlhtMo,FA0.8MA0.2PbBr0.13I2.88,12.85,1.06,209.0,0.58,
8431nReDeBZVdJPS9wQ0HaGEpLkc,MAPbI3,15.2,1.06,190.3,0.76,1.6
84IRXtGXsweJPdBzjiWtgzoXDyXP,MAPbI3,10.4,1.0,139.0,0.69,1.5499999999999998
84YYkps52oNgT9uBrb6frPgYrwJS,MAPbI3,18.7,1.05,224.0,0.78,1.6
84_a1p5TkHueVG4pYJxW7VUEXm9K,MAPbI3,20.75,1.16,230.3,0.77,1.6
84cZu4RTGW7emTWsXEF0Iu04Zd9N,FASnI3,5.58,0.49,161.8,0.7,
84dNl2eFo3Rkvtodpu9UM1-QpnZ5,Cs0.15FA0.85PbBr0.9I2.1,19.67,1.209,202.39999999999998,0.804,1.6980000000000002
84eTOH5hVfva04TBWJusrQwBp__p,MAPbI3,11.76,0.956,216.5,0.568,1.6
84fSeiUxwSzWhYC_x5JuN9eK4DO2,FA0.75MA0.25PbI3,6.98,0.71,214.89999999999998,0.46,
84lIfc6TPJPkrmT4w4i_qxN--ln8,MAPbI3,18.01,1.06,226.70000000000002,0.752,1.6
84lbf9SpGe-5vSVnhwi-tj8gXEdE,MAPbI3,10.5,1.074,183.6,0.765,1.61
84t4JEpUHk6kdXAjXxvx8xPHl0ZF,Cs0.05FA0.79MA0.16PbBr0.45I2.55,20.3,1.15,227.0,0.78,1.6
84yNf1zi7l52O-EyPR5g45lW8v7a,MAPbI3,4.0,0.75,101.30000000000001,0.52,1.56
85-tAeMeHuYIa7JYIFiIrtf9XT-c,MAPbI3,7.5,0.86,141.0,0.61,1.6
8553KZcOfVm_mMCSYPma9X196Abz,MAPbI3,12.78,0.96,232.89999999999998,0.57,1.59
85BKH90KCHidkZ4MZf6wlb3D2c4o,MAPbI3,12.4,0.93,190.0,0.7020000000000001,1.6
85DXPFkVA6vRHHnCNZfHwGrGnFO9,MAPbI3,15.08,1.1,211.0,0.64,1.6
85HLCSmNO8EvDiPVuAzEs0IO-skD,Cs0.02FA0.84MA0.14PbBr0.05I2.95,15.21,1.013,213.0,0.7090000000000001,
85Q1V1pVjRRNa--gSHKrO0dAquzQ,MAPbI3,20.05,1.15,238.29999999999998,0.75,1.6
85SQTfWV3kixiRSwI3mmdUB2Vtxm,MAPbI3,12.8,0.98,207.0,0.63,1.6
85_nbYyAq3YnuhiWDDHxYkO5_GKv,MAPbBr1.8I1.2,1.2,1.182,17.8,0.55,1.9199999999999997
85edonvXs3RaL53ppddjmoNwDZi0,MAPbI3,16.36,1.011,215.7,0.75,1.6
85gXHzqoaPdaQmcZokkMaBr41Jf7,MAPbI3,6.58,0.82,132.6,0.605,1.6
85ive1uNT4PNUu1N4DR21vy6S4Je,MAPbI3,5.41,0.94,158.37,0.37,1.6
85kne3qZGVrzUd8fBpPEhBnx_gsx,MAPbI3,16.3,1.044,211.0,0.74,1.6
85oF_Xm8i3pQqeZ3UEvcQekOFTsM,Cs0.08FA0.78MA0.14PbBr0.42I2.38,11.38,1.01,223.5,0.504,1.61
85vDjrggIdBUVhrEQxIrBodfCy6E,MAPbI3,2.47,0.85,63.5,0.439,1.6
85xZRSY9yDflMJuLu52KMYVoqdiV,FA0.83MA0.17PbBr0.49I2.51,18.63,1.11,233.1,0.72,1.6
864Kn4KkFK3KhLHp329ebHfUpzPP,MAPbI3,15.83,1.01,211.1,0.741,1.6
865zLl_E6DkEwENcT6FnJq-W7IpV,MAPbI3,5.7,0.84,140.0,0.48,1.6
868vbsGiKfviUIXPmLdZP0fZGRb9,Cs0.05FA0.79MA0.16PbBr0.51I2.49,16.04,1.08,215.2,0.69,
86CJfvnoYO8dIMMf80TQtHRqHmEH,MAPbI3,5.4,0.77,125.0,0.56,1.6
86GYwJFRiFD4ZqNdHN-JiUi4VXhN,MAPbI3,12.4,0.85,25.0,0.58,1.5499999999999998
86HwzFcyj6DdRcUeCdbcz5a9hqNz,MAPbI3,12.72,1.08,170.39999999999998,0.69,1.6
86II6WN1ql2wPcrD293JTif8LKtg,MAPbI3,8.1,1.0,149.0,0.55,1.6
86SvDLdr4PeK39bO0Gds4nJMlkZF,MAPbI3,3.81,0.65,177.0,0.332,1.6
86TMEFhCKD9jGV3mJeurDMYz470h,MAPbI3,6.4,0.88,149.0,0.49,1.5
86TzDysEWLDNyBEfXO8sDyD2WVAI,MAPbI3,8.6,0.96,144.0,0.622,1.5499999999999998
86USB6ujFPfnZOfNlWNpgZmG16XW,MAPbI3,7.1,0.789,206.0,0.434,1.61
86tTo2kk2eWtehIc1prkID_i65Cb,Cs0.05FA0.79MA0.16Pb0.5Sn0.5I3,11.62,,,,
86wKVz_b5uLg9ws7WqVJGZdOE8d8,FAMAPbI3,9.88,1.05,225.5,0.418,
86xHUZZidtignjvEC59qv2xpsrLg,MAPbI3,13.72,0.01,224.0,0.59,1.6
86yc3gB6OeJ-TDHqx1EMu657q91S,MAPbI3,17.4,1.04,233.70000000000002,0.716,1.6
870M7ehLJbikDYp6MNUM-2pHB4RR,MAPbI3,10.53,0.96,196.70000000000002,0.66,1.5499999999999998
870QRKPyMzKVS7jDBOQS2fYRKG1o,MAPbI3,8.95,0.9,154.60000000000002,0.643,1.6
873UoIIRbAOzS7ffzam59Mz6epk0,(5-AVA)0.1MA0.9PbI3,11.96,0.83,231.20000000000002,0.63,
877HwDhx96r9D7MtbHCuSwoGJGIy,FA0.75MA0.25PbBr0.5I2.5,11.6,0.98,176.0,0.67,
879sSLsjc64AM-CtN9uu3XHeK-Ys,MAPbI3,13.79,0.96,225.6,0.637,1.6
87Igkg_l8ctpLHPv0_RXBGp2blik,MAPbI3,14.15,0.94,197.2,0.71,1.6
87UPNKYFaN5SRh62JXb8ecadybad,CsPbBr2I,8.24,1.14,108.69999999999999,0.66,
87VLGlo47xsTpVLX2vS7DM-fqti7,MAPbI3,9.9,0.89,169.60000000000002,0.66,1.6
87WVMQ9P-AjxH5qyoAW4T-hssjg5,EA0.1MA0.9PbI3,14.01,1.01,201.20000000000002,0.6920000000000001,1.59
87gWhWypqJbS4KMebuR7K0_rVcyn,MAPbI3,1.8,1.04,202.0,0.75,1.6
87hiUA1eg_o6DtcDAWiF--mAu8S4,MAPbBr3,3.64,0.747,82.69999999999999,0.59,
87oJPp-ERhBRDVtQCTh6HLT-FPhz,MAPbI3,14.9,0.98,204.5,0.75,1.6
87ownNcxbxlz-vPtuOVLoQsWDlLH,MAPbI3,10.1,0.9,158.1,0.7,1.6
87uFiJGEG-p7zFxe9S5b7aLfLabk,Cs0.05FA0.81MA0.14Pb0.95Br0.43I2.42,10.64,0.96,177.10000000000002,0.63,1.64
888913OpsuQFKASzmB6GyLP9Hq-c,MAPbI3,12.49,0.94,201.4,0.66,1.5499999999999998
88MdhAre81_lI9ukr_bRc7YLMXEg,MAPbI3,15.58,0.96,218.2,0.743,1.59
88NFM61eYjR2atrdIGvg0p8tscfQ,MAPbI3,12.13,1.0,177.10000000000002,0.68,1.6
88Ut2rFksMyABLGiwermvMcb8su7,MAPbI3,13.28,0.921,200.3,0.72,1.6
88ZHXIQCBZAGjZXBeBibGvLC9yeb,MAPbI3,8.3,0.87,132.0,0.7190000000000001,1.6
88_sQYyyKT81kzv9JN4xMOEMfK6E,Cs0.05FA0.95PbI3,16.77,1.01,235.2,0.706,1.48
88_yUtm4ih2BXhs7TkW6di5Gx-ro,MAPbI3,10.75,0.929,184.3,0.629,
88a4X0QSuC5kX0EvAyhmpNZJj5Hi,MAPbI3,20.67,1.12,231.70000000000002,0.8,1.59
88dF5Z3YpcpTIC5wMR4itknHjWQO,Cs0.40MA0.60PbI3,2.5,1.03,42.599999999999994,0.57,1.6200000000000003
890U3GurjhdqFtVITWxZG-4gY01c,MAPb0.5Sn0.500I3,0.11,0.24,7.0,0.53,
897A-NMdlMMaLPWdCJzWtwaiziAf,MAPb0.75Sn0.25Br0.9I2.1,13.41,0.9,196.0,0.76,1.5300000000000002
89L9g_HyUTs3BmQiWxB4DnGRGtYW,MAPbI3,4.82,0.015,6.4,0.5,1.6
89L_kMNHG0Hhp8pianet6Fs_ikHJ,FA0.85MA0.15PbBr0.45I2.55,15.2,1.06,216.0,0.66,
89P67x_HgSx90r9_-iEKRSlftoT7,MAPbI3,17.05,1.09,214.4,0.73,1.6
89SiihPn-gmg_0HXMA2O7N2YRujR,MAPbI3,12.75,0.9,197.7,0.7190000000000001,1.6
89dvQN5K0Ku1rQA4o2TSrgnDuOz-,MAPbI3,6.0,0.5429999999999999,193.0,0.573,1.6
89iekP15HMQkr7ljKJbW9iF2xw5p,MAPbI3,17.79,1.03,231.0,0.748,1.6
89sHnVTcghUKR3qRtthHHd0-xFec,MAPbI3,13.39,1.07,195.79999999999998,0.64,1.6
89saETiuZWO8DpH86j6Mzc5xqbLJ,MAPbI3,12.1,0.76,231.4,0.6859999999999999,
89vFak-xy3Uvzugg6YrBPHcSm1mv,MAPbI3,13.5,1.05,201.0,0.64,1.6999999999999997
8A-UP4KXv0wA3o9-Jc-tQnuGSzks,MA3Sb2I9,0.48,0.54,19.8,0.44,
8AHqFPo6JrJZ2BSVVc4fiVVmScbe,MAPbI3,11.2,1.03,187.0,0.56,1.6
8ARughDGJJCiS6XmhToU6Kg9ax42,MAPbI3,11.1,0.99,193.0,0.58,1.5499999999999998
8AX1xjjo3mqG_QKXo89fVELQUxQG,BA2MA3Pb4I13,10.3,0.98,157.0,0.662,
8AibT9fG4XWDZsOGPAOkpNtVUU0q,MAPbBr0.15I2.85,7.55,0.96,168.2,0.4679999999999999,
8AsF-yMnKQJV56hO4T4ERHUkV_UW,MAPbI3,8.1,0.96,182.0,0.4639999999999999,1.6
8Atu0LFINx8geDqsGowYsSO89vs4,MAPbI3,9.2,0.88,198.0,0.53,1.6
8Av_b7By644hL2Q9cZbLxWpJi-PN,CsPbBr3,7.0,1.306,70.7,0.76,
8BSc38NPcU7ZkHmw5zDVEFqXShmw,MAPbI3,14.72,0.91,205.6,0.7859999999999999,1.6
8B_Uc0yPTFy1hHeoJ4k3pw4NVcUh,MAPbI3,10.15,0.98,161.9,0.64,1.6
8Be6D4S6QYo1g7PCxaVFhtZvaKOk,FA0.3MA0.7PbI3,17.4,1.05,227.0,0.73,
8BtReQvom4lVHLwGZOfOBu0mtKAs,MAPbI3,17.47,,,,1.6
8BujGo9vECEbO3WaKHUii9OY1Fjb,MAPbI3,11.25,0.82,180.79999999999998,0.76,1.56
8ByEsQ5IXIQsdzQ7YpvssB69NdEU,MAPbI3,15.34,1.04,192.10000000000002,0.768,1.6
8CPNaOScizquC9Twej8Ut-j6SB3G,Cs0.17FA0.83PbBr1.5I1.5,8.2,0.97,159.0,0.53,
8CRIaieXkmAbuHBVYb1VrYOvBv2H,BA2Cs0.15FA0.57MA2.28Pb4I13,14.64,1.07,190.0,0.72,1.59
8CVINsx4-bNm5IVt6VhEnTcPBCj6,MAPbI3,7.49,0.8590000000000001,114.39999999999999,0.763,1.6
8CXC3l59OwytMFDQmPdGkh1MD6Ft,MAPbI3,9.6,0.9,206.1,0.518,1.6
8CXcCql51Xt-LP-zJhnG_bREklUz,MAPbI3,12.5,1.02,167.3,0.733,1.6
8CYg04nXRrO2VOBPffW2gvHWrx2-,MAPbI3,13.1,0.94,228.5,0.61,1.6
8CeJZrm_M9_i7xa-rpmVFIDaC0Mj,MAPbI3,18.19,1.09,212.2,0.7859999999999999,1.6
8Cfd9tu9e4rXhHLjzncj-l7bOFW7,MAPbI3,10.1,0.8340000000000001,215.12,0.563,1.6
8CkBpTKkkTzeDQUlBMWuydhNSWnP,MAPbI3,18.79,0.93,187.89999999999998,0.63,1.6
8CrUDcOn5Ac-uV33eQF9KBXOXMuz,FA0.85MA0.15PbBr0.45I2.55,15.87,1.09,208.4,0.68,
8CxNzj_O1yxqn1awx4ghjhOtnLz_,MAPbI3,16.3,1.09,221.0,0.674,1.6
8DBTgosnf712UuX5hv6Or83vaZCI,MA3Bi2I9,0.05,0.715,2.98,0.242,2.17
8DE9zXba6v6cr5yM1-3izEaCBZso,FA0.85MA0.15PbBr0.45I2.55,18.4,1.14,213.0,0.74,1.56
8DF1BLsMkXzmZUrq_bG0vM9iTQir,MAPbI3,16.85,,,,1.59
8DNWYfInHU2R3GniTacD4tzszNTz,FA0.85MA0.15PbBr0.45I2.55,19.03,1.117,223.9,0.769,
8DPsvVrqa09-Vje_Ok4S6lIrCYQg,FA0.1MA0.9PbI3,17.98,1.04,219.8,0.784,
8DWsoj1SwBF1IfHV96X7s1OKqdiv,Cs0.04FA0.96PbBr3,7.04,1.4340000000000002,61.8,0.7929999999999999,
8D_vDD_WhItkN0FDxrolYioLflMI,FA0.85MA0.15PbBr0.45I2.55,12.84,1.0,226.6,0.61,
8DgDOSruVVWzTK3qnCp5Qt9LIErq,Cs0.05FA0.85MA0.15PbBr0.45I2.55,19.21,1.138,226.9,0.7440000000000001,
8E-ZP_9-MU_t1UUfY_rQ_JFrsQLB,MAPbI3,17.8,1.02,224.0,0.7759999999999999,1.6
8E2Pmz8GaOIAol9GGNbtp_rHJMKD,CsPbBr3,7.78,1.44,70.1,0.7709999999999999,2.36
8E3AgQ4lM1RYC8VLSJ2ZbNfH5FVM,Cs0.05FA0.7885MA0.1615PbBr0.51I2.49,20.32,1.13,230.5,0.7979999999999999,1.5499999999999998
8E3eNd1judZDEBtibn614u-YvzOY,Cs0.15FA0.85PbBr0.9I2.1,18.23,1.188,199.60000000000002,0.769,1.6999999999999997
8EG32ydl9Ex-rOhP8wxYoYASDhzS,MAPbI3,10.7,0.93,190.3,0.639,
8EN1U6ysowHLegXrSxVYSySYZBg9,Cs0.17FA0.83PbBr0.75I2.25,16.36,1.06,201.4,0.75,
8Ei9nibDeFSYCO6GxBf5DqhYZoZi,MAPbI3,13.34,1.03,191.20000000000002,0.6779999999999999,1.6
8Ejjdbut5y0hNJc4I74SC6PAH_Y9,FA0.83MA0.17PbBr0.51I2.49,18.5,1.166,219.0,0.72,1.63
8EmSh-P53NpynV1UrLqEddYLo7nH,(NH4)6.8FA0.15MA1.7Pb7.8Br0.45I23.8,17.15,1.1,205.6,0.76,
8EqYn8nLK02wV4fX5uBqaloSeA1y,MAPbI3,14.0,0.979,187.0,0.763,1.6
8EzftPtmm9Cvdt9SbQq3gameUm8d,AgBiI4,1.2,0.63,37.0,0.514,2.37
8F0wwFE77TbFNiV8YNDUY7wU0eez,MAPbI3,18.09,1.1,238.0,0.691,1.6
8F1oMwJthPiuuZqc0SlqXgHi-U3L,BA2MA3Pb4I13,11.9,1.12,169.0,0.631,
8F31VDYGON8L1A-FzofKtwIJ7XK2,(5-AVA)2FA4Sn5I16,7.95,0.6,205.0,0.65,
8F4HjdZXBhQYRLXZPkjXkxnBahlC,CsPbBrI2,2.94,0.8959999999999999,56.2,0.58,
8F4V_j7SEh_zvR1tHMWvNQ5dKYe_,MAPbI3,13.2,0.97,208.0,0.65,1.51
8FGYuwd0efJwtuOZRclnFctbidcS,MAPbI3,17.53,1.05,222.60000000000002,0.75,1.6
8FLEnssJJ9J6QW9hh0qhsZVb9A8t,MAPbI3,14.3,0.96,223.0,0.67,1.6
8FLTmTK3BfT_nrRsqnfDb2cdNZlg,MAPbI3,2.12,0.75,48.0,0.69,1.6
8FMswr4W5Bkjg1oJ2U0PoywHYlJz,FA0.83MA0.17PbBr0.51I2.49,16.16,1.06,202.89999999999998,0.75,1.6200000000000003
8FQsrqDndjULHeV2jAzU-vMM7cuj,MAPbI3,12.4,1.02,204.0,0.61,1.6
8FR9PiwK0FCgPmEpuq-TWoNQWKiv,MAPbI3,13.45,0.997,220.5,0.612,1.6
8FTPajCIVpJWpwQNU5aP_yxcRycx,MAPbI3,12.86,1.062,203.4,0.595,1.61
8FTU_K_68w20pkQvNTGAunPcBlJA,FA0.6MA0.4Pb0.4Sn0.6I3,12.2,0.64,263.29999999999995,0.7190000000000001,
8FWWw--xkU9ysAnyILUAVgMiFeor,MAPbI3,9.8,0.908,216.0,0.5,1.59
8FXFPyyj8_DQq011PEPCU3GYb_-p,MAPbI3,9.69,0.85,160.7,0.72,1.6
8FbtBXyQTJQWf9GChdDeaHfDgGQD,MAPbI3,9.6,1.0,166.0,0.58,1.6
8FfpyyzlgVJIOQLZ3wajD0i5bN8m,MAPbI3,12.2,0.89,189.0,0.72,1.6
8Fs3oB6n9VXv5qNBL0x8seFh7JSY,MAPbI3,15.97,1.05,219.8,0.693,1.6
8FwciBm9yIDN4ZHl-ZPkdv6R7J08,BA0.52GA0.15MA0.67PbI3.33,13.84,1.25,162.0,0.715,1.81
8Fxfql_avka5WiWMWqk4zHa8iULb,MAPbI3,7.55,1.003,127.59,0.589,1.6
8G3yFj7zCTamwOivi1RxomWCl1_t,MAPbI3,7.3,0.92,150.0,0.53,1.6200000000000003
8GDTABXcchBW_KI1EPdSFBAqdVkk,MAPbI3,12.62,1.02,209.0,0.59,1.6
8GHUi8etueoh8YG-DxmeJhilqJvs,MAPbI3,13.5,1.0,185.0,0.7290000000000001,1.6
8GOVbAcWlhf6owXH32QXqy68piqp,MAPbI3,0.42,0.52,17.8,0.46,1.6
8GPmBVWqcnpmGOUk2IVjS0sUcWPQ,MAPbI3,3.06,0.8,73.4,0.52,1.8
8GVCwxrWGnJ13UB5nPklRXEjud5-,MAPbI3,12.3,1.05,190.0,0.62,1.6
8G_IhSewnK8nLHDyX-kCBi4kLm7Y,MAPbI3,12.23,0.93,201.5,0.65,1.6
8GgLDNHbMMpq0q5DIbnpVO964r9Y,MAPbI3,11.0,0.97,190.7,0.57,1.6
8GgOtvEx27v7V1wXoaGufVJZ9UMM,MAPbI3,7.3,0.84,140.0,0.624,1.6
8GhDDYIEwguw440UhZmX1zSTFrlu,MAPbI3,17.0,1.02,221.8,0.813,1.6
8GqN1byUuHGxVxky3qm8wdVn200P,(PEA)0.1FA0.9SnI3,1.6,0.312,98.0,0.52,
8H-0njkGVn1a-nYi7CdXPAYcYL3A,MAPbI3,15.8,1.03,212.0,0.72,1.6
8H-V8Er6q6x5yGkhcZoIkVR3WenR,Cs0.05FA0.79MA0.16PbBr0.51I2.49,18.45,1.09,218.2,0.7759999999999999,
8HH9Yi4hw18Kz7_xcgLXfjs5ZlFP,CsPbBr2I,5.68,1.22,75.1,0.62,2.07
8HHDkZNLNx-JRv7rfaxpc51ln4n8,MAPbI3,15.0,1.055,201.0,0.7,1.6
8HNQgssyK6_TbZRmV2zmGqZmSY6C,MAPbI3,9.05,0.93,131.7,0.7390000000000001,1.6
8HX28jKqj6-Mhx_pSqvjvkc3ITJN,MAPbI3,18.7,1.07,245.0,0.77,1.6
8Hhb2aij1R1H9Pm7f5lW8Sft8Y9n,Cs0.17FA0.83PbBr0.51I2.49,11.26,1.015,187.0,0.594,
8HvD6Bq53CWUZB2-gNTc-FF4pFXI,FA0.6MA0.4Pb0.4Sn0.6I3,19.7,0.843,305.59999999999997,0.765,
8HwT1NFUoeAXFaiEsQe-YfLJoXWW,MAPbI3,11.99,0.81,219.0,0.6759999999999999,1.6
8I4LR_XxUNnLdv-SboC8-YAR63-X,EA0.5MA0.5PbI3,7.21,1.03,145.2,0.497,1.59
8IS5Od3lEepP3VlPbblqU-x5iR6E,MAPbI3,11.7,0.865,192.7,0.7,1.6
8IVH_b9FNgQ7VH6J-jkCSdITK0xB,BA2Cs0.1FA2.36MA0.48Pb3Br1.7I0.83,13.96,1.1,208.1,0.613,
8IXL-5myTu6-BmzUN-KwW6DxPslQ,FA0.85MA0.15PbBr0.45I2.45,20.0,1.14,236.0,0.73,
8Ia4orqB_JDOm5d1LgE4PzH5cR3k,MAPbI3,15.3,1.06,216.0,0.6679999999999999,1.6
8J60zsS3S4AvFudLHEmBxSlaSaBZ,FAPbI3,12.59,0.86,201.70000000000002,0.72,1.48
8JBN6QVr3AcXnAasmobaMyCrUGOe,CsPbBrI2,14.2,1.21,154.3,0.76,
8JIxjy31dQDnNblCZyTNZmn2OTPj,MAPbI3,18.9,1.08,228.0,0.77,1.6200000000000003
8JOwVI257S2MxV4UKfZFSsKMtZiW,MAPbI3,18.5,1.16,223.0,0.752,1.6
8JSG_E2oCwASI_G6jvj4SorQSMd4,MAPbI3,8.19,1.45,195.0,0.29,1.6
8JYayFn5EOFW4tcYffvB2rBuqmUr,MAPbI3,19.0,1.1,230.0,0.75,1.6
8JZb4WPSPo_XHn8oxmmMbWNnMDJK,FAPbI3,12.52,0.94,233.70000000000002,0.57,
8Jc1gJHdW-LOvxUv_foTcVLZSWl6,FA0.5MA0.5PbI3,17.59,,,,
8Jc6UM0qsqy0N0MupWuYHXbdlU3k,MAPbI3,12.8,0.88,231.0,0.648,
8JdeWxjucQDLTVYgTR9Ry3X7d7At,MAPbI3,11.9,0.8,220.0,0.6759999999999999,1.6
8JldcpbkwTvoWLspFKYE07NdThSm,MAPbI3,9.05,0.84,156.1,0.69,1.6
8JmE_sUHt_U8DLjlUFOtCLA7uI-e,Cs3Sb2I9,0.95,0.68,36.9,0.415,2.05
8JxBf0WlgZWlLvQDocFyl7ECyyfX,MAPbI3,10.76,0.95,170.79999999999998,0.66,1.6
8KCKKUVNP1TBlTI_33_14BvPxVEQ,Cs0.05FA0.8075MA0.1425PbBr0.45I2.55,17.15,1.09,209.1,0.75,
8KCnCSJJUc_Wo9yphSsfensejXux,Cs0.05FA0.79MA0.16PbBr0.51I2.49,17.09,1.095,204.8,0.76,
8KD32VHfOYzgPjPnfBTmLYymZSqJ,CsPbBr3,8.01,1.55,63.8,0.8109999999999999,2.3
8KK4KNzYCK8ZVr_ZKKG341Lz6CIL,FASnI3,0.65,0.19,138.0,0.24,
8KNuJQBLRJ7PCcdk8F3S1m5Ga-kl,MAPbI3,8.2,0.54,188.0,0.52,1.6
8KOvtyuL_Iw43ZBB5c0z3_Bpgdfb,MAPbI3,10.5,0.9,198.4,0.59,1.6
8KT4AWFJL9ONAsEMsJy2dk8mby0C,FA0.85MA0.15PbBr0.45I2.55,16.9,1.035,233.2,0.6970000000000001,
8KUPRSwc-px6b6UqO5Cem7c2tukC,MAPbI3,12.1,0.91,185.0,0.7,1.6
8KdA1FIgaBjvVx4k71xY4eIoHS9z,MAPbI3,15.02,1.021,196.20000000000002,0.7490000000000001,1.58
8KnQmZ7k1WoIm8_erLoc_HVxZyCF,MAPbI3,5.41,0.86,142.6,0.441,
8LAGWpbTZvOuojzTz3kwjggJ3-T-,MAPbBr0.12I2.88,13.3,0.99,216.20000000000002,0.623,1.6
8LDfZ5v4-6nHMuhtG5xznkmsP5HN,MAPbI3,12.57,0.98,188.70000000000002,0.68,1.6
8LIma2wJB0DuvXEYBPVIP5xUt8VM,FAPbBr0.1I2.9,19.9,0.974,6.029999999999999,0.745,
8LLq5H_gDEfT74_0m1d9feG1Tfj5,MAPbI3,5.24,0.815,162.10000000000002,0.396,1.5
8L_FmCH_PJ1luu3gNO4s5vGtk5Jt,FA0.85MA0.15PbBr0.45I2.55,18.7,1.09,218.70000000000002,0.777,
8M-LfKudXwe3NOwmiSYzqqx09geU,MAPb0.75Sn0.25I3,10.73,0.63,229.4,0.4429999999999999,1.5499999999999998
8M0oimHffVy_CA6C95rpA50KXDLz,MAPbI3,9.2,0.98,201.0,0.466,1.5
8M2fXL5UJz4pBtZJiQME07t4ncbc,Cs0.05FA0.79MA0.16PbBr0.45I2.55,18.91,1.14,231.1,0.73,
8MG2rrrkWyP7Pa6R_R_H5ogGpPBd,(PMA)2CuBr4,0.2,0.68,7.3,0.41,1.81
8MICLCbFUFkqPvj7jKfDidycKFXU,MAPbI3,10.22,0.949,182.5,0.588,1.6
8MKW95-YBxYLBPiD7kz7-bJrM_eW,MAPbI3,7.42,0.89,153.7,0.6,1.6
8MNZUKtgjlUuVLZAxcppLs51USNK,MAPbI3,6.67,0.85,138.6,0.56,1.5
8MZBjjGvB4yk4wAltXLU5lb1CapW,MAPbI3,13.7,0.95,225.0,0.73,1.6
8MgpJAWxf1iEWjBUeT2hBTbeowTR,Cs0.2FA0.8PbBr0.3I2.7,12.69,0.8690000000000001,200.5,0.728,
8MgzVcPKC-doNe_fejWgfn9rmDV-,MAPbI3,20.7,1.07,173.0,0.777,1.6
8Movgp8N5NC1Cju2oV7LF5xWb-YB,MAPbI3,12.4,0.94,213.0,0.62,1.6
8MwgaY_RWi3ZfloK7g72QjkxWFbr,FA0.85MA0.15PbBr0.45I2.55,16.44,1.02,219.1,0.74,
8N7T_aKbmeEnu4kQ2IYm4wUjx3WG,FA0.5MA0.5PbBr0.3I2.7,16.11,1.0,201.29999999999998,0.8,
8N9ewgxmBIU6dfxQKtKKuxbhCbMn,MAPbI3,12.69,0.92,207.3,0.66,1.6
8NBpuV6S9SdU_AOMfwzpnsDfBpm7,CsPbBrI2,11.1,1.11,149.0,0.743,
8NHCCG5SfwOw_Pp3ZFO7LO3IN9FW,MAPbI3,12.08,0.914,216.9,0.609,1.6
8NKILzk0MyOGtdfAK4LWEYedkMWN,MAPbI3,17.6,1.027,214.4,0.8,1.6
8NZiMai18i6FXv7YoX8AL5GbH5J3,FAPbI3,12.5,,,,1.48
8NhL0AZcOgiCgdUumEPg2VbwTeeq,MAPbI3,5.2,0.59,244.20000000000002,0.36,1.6
8NjaZ5FX7Ty2cSZCinJgzZ747-5f,Cs0.065FA0.79MA0.145PbBr0.49I2.51,18.2,1.109,220.0,0.76,
8NrlxFHjT2s38RNPv3MEzbQKJUeS,MAPbI3,11.1,1.004,150.0,0.74,1.5499999999999998
8O2ciqX7eKoMS-zPQUUUvuawQHw3,MAPbI3,10.48,0.88,163.29999999999998,0.73,1.5300000000000002
8O4vkbj05xheAEEhIxovnRctPad9,CsPbBr3,3.07,1.29,38.0,0.62,2.39
8OHo6mZciBlLm3Mk74cXcHh9ct5Z,MAPbI3,12.86,0.94,193.70000000000002,0.706,1.6
8OR-z4ieCJhZqVrhhqJkkm8YEr6m,MAPbI3,6.3,0.67,142.5,0.66,1.6
8OSR586myfmc5_labshxwIdykQRp,CsPbBr2I,5.28,1.11,84.9,0.56,2.07
8OaB0IVqeIIOlXjvsh0hQbMTUO2F,MAPbI3,0.08,,,,1.6
8OhuddP4DNRSHyK780PCjQjWkIqq,MAPbI3,12.41,0.933,214.0,0.622,1.6
8OkpWKQrN-PHLK4aiybcMnub_oTe,MAPbI3,10.7,0.917,175.0,0.67,1.6
8Ow83JiocliBvUuiqmfy9S1E13Ea,MAPb1.0I3,13.59,1.0,201.6,0.674,1.6
8Oxukh6nylJS_F2D_7jR9AkNye-7,MAPbI3,13.0,1.01,189.0,0.68,1.6
8PAKhPs8-CwsgyhdKRMHluU5d6nW,Cs0.05FA0.7885MA0.1615PbBr0.51I2.49,17.1,1.05,214.3,0.75,
8PDByoF8xDhyJl2Wxmd7SdXA08q1,MAPbI3,8.59,0.9,134.0,0.7120000000000001,1.6
8PHcucGxjHcXozdqorrKJB7PMDvK,FA0.8MA0.15PbBr0.45I2.55,20.57,,,,
8PPVjfVvnbbs0keTZ6SgpwfK2TqO,MAPbI3,10.9,0.97,145.45999999999998,0.75,1.6
8PjFYd1mA-YRULBQGUCSIwkC4Kdk,MAPbI3,5.61,0.68,166.9,0.49,1.6
8PyeeFrWZSKncgZyPomEyavFO_Pf,MAPbI3,6.45,0.7929999999999999,152.7,0.5329999999999999,1.6
8Q3vFoROgkkafBCxHVaIZdZQ3ySo,MAPbI3,5.19,0.78,137.89999999999998,0.48,1.6
8Q9_Ghk3IoIWgHjmLXQvIPlzRZp5,MAPbI3,16.31,1.05,212.8,0.73,1.6
8QFz4bybyY0WiEOJqiTE9aPQ7KxS,MAPbI3,19.34,1.1,224.5,0.7979999999999999,1.6
8QKAW1dPbw1mRzK2nFyJR_HiyxvG,Cs0.05FA0.79MA0.16PbBr0.51I2.49,19.12,1.09,230.79999999999998,0.76,
8QKUYF5Z-qL3VDUUjFLXlwAyRpTD,MAPbI3,8.74,0.97,157.89999999999998,0.57,1.6
8QNW8-0mxj0G2gBHBVzo2w7FgtPv,MAPbI3,13.11,0.925,188.0,0.754,1.56
8QQVBYuANtrM9j9RyOXboFpn3ytH,FA0.3MA0.7PbI3,21.34,1.1,241.1,0.804,
8QSHFzNH6xHOT0xm6xP691miaU_I,MAPbI3,12.23,0.94,220.79999999999998,0.59,1.6
8Qd2RWhMc3lO7lEUZoEzjgti5eDj,CsPbI3,10.6,0.86,165.0,0.635,1.71
8Qx7UWyZIUHkUBYE2OcYSldDbBoO,MAPbI3,14.35,0.96,209.60000000000002,0.71,1.6
8R1MZgpwYSojWyecoIn2V7TecldJ,MAPbI3,1.6,0.88,39.0,0.48,1.6
8R2WLbkcMGI6NuWkvh891JhVorKz,FA0.83MA0.17PbBr0.17I2.83,11.23,0.99,194.7,0.58,
8R8wQsl13o9gQBRaQd2_fd4Fn8Ux,MAPbI3,12.56,0.95,209.60000000000002,0.63,1.6
8RFAacltSZz0GAKNMGi_L2Xxb0Tw,CsPbI3,3.65,0.84,84.3,0.51,
8RT3-khv3ty8wJXJqh9IyZe3cL4z,FA0.85MA0.15PbBr0.45I2.55,19.9,1.09,253.0,0.72,
8RYYlwqgzkjZD672sFFti6ZiCtLL,MAPbI3,11.7,0.92,181.0,0.705,1.6
8RZW-lJZ6RDOgPA6DsSsBuWmu5OH,FA0.83MA0.17PbBr0.51I2.49,4.39,0.612,159.5,0.46,
8R_G1Q-qa5rO2An2321ajH6p4Otu,MAPbI3,15.45,1.097,199.7,0.705,1.61
8RhGcIRc3A-r-MO1uk-8KV9Yl-TZ,FAPbI3,11.81,1.0,201.70000000000002,0.574,1.48
8RiIJx4xjwkJjY88AlPp-AUHDMB4,Cs0.05FA0.8075MA0.1425PbBr0.3I2.7,13.8,0.97,204.0,0.69,
8RjJaiohnW3-HIdaZn6RXs9ZP_Ns,FA0.3MA0.7PbI3,16.8,1.08,214.0,0.736,
8RlHxsAkXyX6vx8A1uU-6hX6ahWD,MASnBr1.5I1.5,2.61,0.47,177.2,0.314,1.57
8Rt56EKwYorPhoWkos6WCuLT_PHD,MAPbI3,10.1,0.84,164.3,0.732,1.6
8RvaZTBs7IlerNxpDGRBBbei6jzI,MAPbI3,11.6,1.041,214.60000000000002,0.65,1.61
8S-Kdvy_kdYkQO13sPd2mNY8k2BC,MAPbI3,13.84,0.999,199.3,0.7,1.6
8S76Ktkk_a3YyRZp6nKfn-5MmaJ1,MAPbI3,13.28,0.921,200.3,0.72,1.6
8SBfxaBkLVJ1tB3Z7fXBdEXp0Whc,FA0.81MA0.19PbBr0.54I2.46,10.0,1.2,128.0,0.64,1.6200000000000003
8SCQG7xHV2SF8hqXCEZpc6zww7JK,MAPbI3,6.8,0.77,140.1,0.63,1.6
8SNbKRmLOLiZqNqZqTZrq1Ezeoj0,Cs0.05FA0.81MA0.14PbBr0.43I2.57,9.18,0.746,182.7,0.731,
8SPWPc-JmzFcIAmWgJkbGNoJAn2i,Cs0.2FA0.75MA0.05PbBr0.33I2.67,17.3,1.11,225.0,0.691,
8SWvdRyA4SlxmyVEXAe-Ur9l3Kvx,Cs0.08FA0.77MA0.15PbBr0.51I2.49,15.33,1.067,188.22,0.763,1.6
8Saj8Xi7qvq0XpJZLmrbBFvQ4GHb,MA3Bi2I9,0.21,0.65,5.6000000000000005,0.568,2.9
8SiAtq8sF0YNIaRSntrD8lHqhOci,Cs0.05FA0.8MA0.15PbBr0.47I2.53,21.1,1.16,229.0,0.78,
8Sk0_eqX_bp1vKJ6McJRBV0d3vSk,CsPbBr3,3.54,0.9,58.0,0.679,
8Sm2vEgfbWj0YgvcR5WhJ7ccctiR,FA0.29MA0.71PbBr0.3I2.7,18.09,1.05,236.4,0.7290000000000001,
8Sn-thlUzUqTDvqipe-NC1uXUa-K,MAPbI3,10.07,0.98,188.5,0.629,1.6
8SnO82Ig_OaakpK8jS9bmV4lLZMW,MAPbI3,12.9,0.91,212.0,0.66,1.6
8SuR20xDMZn-CEy0kJmD9A1XtvY2,MAPbI3,11.46,1.03,179.1,0.61,1.6
8SuadWfT3gKY5oL-e8MrzFR5f-G1,MAPbI3,2.58,0.58,110.19999999999999,0.4039999999999999,1.5499999999999998
8T5qpgVhb_bal1D08HfB5ciZ94A8,MAPbI3,17.11,1.03,224.60000000000002,0.741,1.51
8T6sDFBdILtMU98uBdNPj3iJu2eR,FA0.4MA0.6PbBr0.1I2.9,15.6,1.01,200.0,0.7170000000000001,1.56
8TBpZ5Sr8IaqyX0BJIXiag9TAAhc,MAPbI3,15.64,1.06,207.8,0.71,1.6
8TGQqGMaipEbzl52slObtTIFbyca,MAPbI3,5.12,0.69,152.5,0.366,1.6
8TIh0tWYn9MEUchmtNuDYxnq7grs,MASnCl3,1.61,0.377,99.39999999999999,0.51,2.3
8TP0mJ5vVJCcKv6IoF7c9ZxARq5Z,MAPbI3,17.28,1.09,207.39999999999998,0.758,1.6
8TQkxIiEr5lJRL2be40DiVKvCOK2,MAPbI3,4.41,0.97,120.19999999999999,0.38,1.6
8TXX3xWd2R-4_4t7riXHedqCCg2u,MAPbI3,12.53,0.942,188.6,0.705,1.6
8Tfkiwu29ckHsJEZWGcxF77zSrTo,MAPbI3,16.05,1.04,205.79999999999998,0.75,1.6
8ThUT2CLSZ2pN6T7kEOEFANroIwC,MAPbI3,17.03,1.07,221.29999999999998,0.72,1.6
8Tu07jiRYTgWElhbZWUN2ctNAKyk,Cs0.17FA0.83PbBr1.2I1.8,9.88,0.93,179.20000000000002,0.59,
8TzA26bOCpn6YSxJUL3wulGdgoKU,MAPbI3,11.96,0.85,185.10000000000002,0.76,1.6
8UAUyQREoQrEZyHqOgAMV2p_lyml,MAPbI3,17.26,1.04,221.29999999999998,0.75,1.6
8UAr5rj9yDhy0C-GTUYFJt79eGEN,FA0.5MA0.5PbI3,11.06,0.99,180.7,0.653,
8UFcKrG0o2xx8LWv4AUwvgo8o_xA,Cs0.17FA0.83PbI3,17.02,1.05,218.0,0.74,
8UO2Rf5jTSX2db5DNb__pDZeiUA_,MAPbI3,12.7,0.94,207.8,0.65,1.6
8USLz2k4RCKJ7MT0HA8BagqG9xgu,MAPbI3,12.4,0.99,199.5,0.625,1.6
8Ubk4FOt-Ecox05vz2i1igPHbdZ6,MAPbI3,13.31,0.969,214.5,0.64,1.5499999999999998
8Uf3HBEHP_NmWYpNGNoiW57DNxqx,FA0.85MA0.15PbBr0.45I2.55,19.19,1.08,253.2,0.685,
8UgznazNk2HCTSkfqpJlM5KssNem,CsPbBrI2,9.7,1.06,143.6,0.64,
8UmFFkADwEXB4JAukKIJ90JobmpR,MAPbI3,3.0,0.81,91.1,0.36,1.6
8Umzw9aw1F6Gy4ATFGTJanISRR0D,MAPbI3,9.76,1.08,225.6,0.402,1.6200000000000003
8UoFOMZSp5Ret6KAU5yD3QBI_N30,Cs0.05FA0.7885MA0.1615PbBr0.4845I2.4155,8.0,0.69,160.7,0.721,
8UzYYQ2WYiPR_lFyoAua8QxFRGhA,MAPbI3,14.28,0.99,209.0,0.693,1.5499999999999998
8V-3I_91mAwUdOISoCHbnLb39ge9,MAPbI3,11.82,0.962,178.79999999999998,0.693,1.6
8V-kJHLVrda9QY0TOHeC4etQA2QW,MAPbI3,5.31,0.81,113.0,0.58,1.6
8VLBNBzdBY2TOOrc6pUfvlOdjxRl,MAPbI3,11.87,0.96,185.0,0.6679999999999999,1.6
8VNNiSn4tTLwgyDA0JVG6osEBadF,MAPbI3,16.28,0.97,214.60000000000002,0.782,1.6
8VPwGNxhk71YNzBB8IZ2255OiaJj,MAPbBr0.81I2.19,14.37,1.12,165.2,0.78,1.71
8VQKAI7Z9NblxW2vk1vAdgQG9lA_,MAPbI3,16.55,1.11,201.9,0.736,1.6
8VS4x2H00q7Yw5TnKXqvMyabNK22,MAPbI3,16.91,1.06,237.3,0.665,1.6
8VZEcZqsxV-vgG1wX_txxPK_nKaP,MAPbI3,12.1,0.913,205.0,0.64,1.6
8VZNyibPhdz1YpzwVNKUeQ6XPFhl,MAPbI3,14.9,0.967,198.29999999999998,0.778,1.6
8VjVJCyVbC--17YVKx5_Vdg-xHDU,MAPbI3,16.3,1.06,205.0,0.76,1.5
8VnzHk-bAKMgiJULlQtIME7q2naf,FA0.85MA0.15PbBr0.45I2.55,19.2,1.08,227.0,0.782,
8VoSapejNsOhTa7S3kxzvd3uFT9x,Cs0.05FA0.79MA0.16PbBr0.51I2.49,15.34,1.108,225.39999999999998,0.61,1.63
8VpdYg-NuXPUCb9pQH0d8buyfKUf,MAPbI3,15.76,0.998,208.5,0.757,1.6
8VwM_2mGrV0zTX9hbEfGkl817f5J,Cs0.05FA0.79MA0.16PbBr0.51I2.49,20.14,1.19,216.29999999999998,0.7859999999999999,1.6200000000000003
8VySA6NEQRImAfCxXJYJ2CUG1A0P,MAPbI3,14.8,1.04,203.0,0.701,1.6
8WExs8jnp8BL6xfbR8JC_05MxjCt,MAPbI3,18.2,1.07,226.0,0.747,1.6
8WFem0W6HVP-bFKmiNRrVEUoyp3D,MAPbI3,3.5,0.772,147.0,0.31,1.6
8WMH2ZbYVqu10jvndmSCbPNkbZ0U,MAPbI3,11.62,1.14,154.60000000000002,0.66,1.6
8Wo0XJuJmMifCDbXWjEIZWgGz3-o,MAPbI3,13.5,1.0,175.0,0.76,1.6
8WsSYvnruIk9t4i338ZMdCc6Lt9U,MAPbI3,8.7,1.03,150.7,0.57,1.59
8WvB0q9yN0fTtXER_-PWKM8vyzUS,CsSnI3,1.3,0.419,73.0,0.397,
