Repository: ckhamdang/ML_perovskite_properties

# ML for Properties in Halide Perovskites
This repository contains the data and codes used in our study of five photovoltaic properties in halide-based perovskites using machine learning.
The dataset used in this study is provided in the "Initial data" folder.

The Pearson correlation coefficients between the compositional input features and the target photovoltaic properties are provided in the "Pearson correlation" folder.

The machine learning codes used to train and evaluate the regression models are provided in the "Regression model" folder. This folder includes the dataset and codes for:

File: Initial data/All_perovskite.csv (part 12 of 74)
entry_id,compound,efficiency (%),Open circuit voltage (V),Short circuit current density (A/m²),Fill factor,Band gap (eV)
8X25xh3ezBtgOnZsn-TQv-CgZu-m,MAPbI3,7.91,0.92,122.4,0.705,1.5499999999999998
8XF-C9YcZ6bPqE6T6dAbX42gPTEI,MAPbI3,8.47,0.91,153.3,0.6,1.6
8XV2w1Awv5AWNgx_6eWJFKfKbNOv,MAPbI3,12.29,0.976,154.3,0.775,1.6
8XXXRFuU7-qKZ-UQlD4n_BQqZ1fp,MAPbI3,3.88,0.8270000000000001,102.0,0.46,1.6
8XYGIozf6SbrLZO_cRA_aCcpSuoP,MAPbI3,14.2,,,,1.6
8Xel2cpUCqueRog6hu_XeJwGMZb-,CsPbBrI2,16.34,1.31,157.20000000000002,0.792,
8XhSk6E31NsLPzPSDlVp8wpX6A-n,MAPbI3,12.4,0.87,215.0,0.66,1.6
8Xi9OogqwpoYEZTPS0ppKS-bqbTu,FAPbI3,13.1,0.93,215.5,0.62,1.49
8Xkeo3T44F-VDd_M0bScOG7SBiKz,MAPbI3,8.4,0.99,175.0,0.55,1.6
8XqtfkOlstSt7yoDiXi5ck8f3grB,Cs0.05FA0.8MA0.15PbBr0.47I2.53,14.8,1.07,211.70000000000002,0.654,
8YCz0L2rva5TV-esew5HwN09nmLC,MAPbI3,11.49,0.91,177.0,0.713,1.59
8YLc31W9ZdIc6JpMCyNJ2NdMB1hp,MAPbI3,12.6,0.955,159.0,0.774,1.6
8YfSKbbvdrOMlgbU6IT-ZozkiUZM,FA0.6MA0.4PbI3,13.4,1.01,229.0,0.68,
8Yrg1yFPUPiBbfhHqn03LZ1M_G7v,MAPbI3,18.33,1.06,231.5,0.7440000000000001,1.6
8Yv9ouOPT5OzCXmPT1YPOVp9Y1T3,Cs0.05FA0.85MA0.10PbBr0.45I2.55,17.9,1.07,210.3,0.7959999999999999,
8YyFz_54s1JAWuAJbCeWTOj_mLak,CsPbBr2I,6.63,1.193,92.4,0.602,2.05
8Z7stxSu7z-rEEmDNYvLlPXLHiUr,MAPbI3,13.91,1.03,197.10000000000002,0.68,1.6
8ZCIAJChiYujHhioMlIDJ-Hiqxjn,Cs0.05FA0.79MA0.16PbBr0.45I2.55,18.11,1.12,220.6,0.733,1.6999999999999997
8ZGBMJ8IZZZPaz8qSGWJPr4tvWFD,MAPbI3,16.8,1.04,217.0,0.75,1.6
8ZI47iiWdGuYrcGVglUg8DpRcIUa,MAPbI3,10.32,0.82,195.0,0.645,1.6
8ZPCvpIA_RrVt8KTEp55Nz8IUUvw,MAPbI3,3.01,1.05,82.6,0.346,1.5
8ZeLc6eQbet2ms4BdoS4DVJxqz5x,MAPbI3,14.95,0.93,219.20000000000002,0.72,
8ZmHE5YCVmcZ8BH4qh9DOTWZVpyh,Cs0.05FA0.7885MA0.1615PbBr0.34I2.66,13.5,,,0.8,
8ZqWc0kHPgoXCX2F3AajFv6UIsRb,MAPbI3,0.5,0.48,22.0,0.49,1.6
8ZsWsFowbFJHSakHi3fY2b0dRiLZ,MAPbI3,11.09,0.98,172.10000000000002,0.66,1.6
8Zxhs-g-fmssknT3SHPP774VOQsJ,MAPbBr0.78I2.22,6.13,0.936,103.9,0.62,1.69
8_9iXYqxIMnPKsDO4cujlGTlEYaX,MAPbI3,0.02,0.782,0.34,0.735,1.6
8_HieYM5TU_B6CNEynI8v78VHDTU,MAPbI3,13.3,0.95,208.29999999999998,0.67,1.6
8_OuEOQougfwqxfJ6TI-WwYIN6Aj,CsPbBrI2,11.21,1.187,130.9,0.721,1.82
8_QQDVLrDwQtoE5oSZmVva4IDTdA,MAPbI3,3.4,1.03,60.8,0.6559999999999999,1.6
8_ZuhHytiDMTqpnl8b1Dfg6htifa,MAPbI3,5.1,0.92,185.0,0.3,1.6
8_f86zwQCAW4KeQoCSLK2h9TkRlQ,MAPbI3,11.27,0.95,180.5,0.657,1.6
8_gVtOyL0YeZ47Hh9P4qyJ_-joPi,FAPbI3,13.89,0.89,230.10000000000002,0.6990000000000001,1.48
8_jQqgoft7ZRENWOzrnv7FNl-lHL,MAPbI3,13.0,1.03,206.0,0.615,1.6
8_qf4ZP8elm0RI2BiAo-DWPqjdFU,MAPbI3,14.0,1.04,196.0,0.7,1.6
8_wRmx90w5TxldFC76pS4w-y0jX_,MAPbI3,10.4,0.93,180.0,0.621,1.6
8a-tuBk0WcjrKPfrqHloLy6RHh3R,MAPbI3,16.73,1.079,207.89999999999998,0.746,1.6
8aPV8sD1JoOpU2FdC7e4Lcl7-Z1H,MAPbI3,14.5,0.98,187.0,0.79,1.6
8ab2uhEz9aKqhIaqcNWI6HEgsN3C,MAPbI3,10.29,0.94,173.0,0.63,1.6
8alvmjR693VspADO-Dk5kyIlyniT,MAPbI3,15.15,1.052,197.2,0.72,1.6
8apup9GOqbs0Q-JUOUS_PbfMGMgj,FA0.81MA0.15PbBr0.45I2.55,8.68,0.92,157.20000000000002,0.6,
8b3G9pFlavhJq784u-nLuXkiW9bz,MAPbI3,14.76,1.0490000000000002,190.0,0.74,1.6
8b5Mt0XH5qtCup65B8zh2z3-jSiW,FA0.1MA0.9PbI3,15.61,0.97,207.7,0.69,1.557
8bCiMVuX8yFBvzyvIxn_El1TCF7Z,FA0.83MA0.17PbBr0.51I2.49,16.6,1.1,222.39999999999998,0.715,1.61
8bNRj-tQhpdZ9VSkPdgwCS_l3zZz,FA0.84MA0.16PbBr0.4I2.6,19.7,1.098,224.0,0.795,1.5300000000000002
8bRvFs-SIfXt5eEI_m2hogHaOSz9,Cs0.05FA0.79MA0.16PbBr0.51I2.49,10.9,0.947,182.0,0.6409999999999999,
8bi22UlIpgUNl5SrV5JKNxjnliTS,MAPbI3,15.97,1.057,198.79999999999998,0.76,1.5
8bj-QnLmMSJFcFKnrZUj8AJQcii8,MAPbI3,9.67,0.88,155.8,0.705,1.6
8bqcylQZ68PArIsYCVWyWCi4r5sf,FA0.76MA0.15PbBr0.48I2.42,16.93,1.142,203.1,0.73,
8btGD4ttW5o9_Sf4ViJnrrJnDX9H,MAPbI3,15.51,1.049,192.54999999999998,0.768,1.58
8bvcTwSFn8egmKPqdAYYN7sOXUbh,Cs0.05FA83MA17PbBr0.51I2.49,16.75,1.08,203.1,0.765,
8byTJ8hVf_lFd1EFog4GrliHHZho,MAPbI3,9.7,0.889,183.4,0.595,1.6
8c21u9tiqz90gyjBe6ThB3Gp8Ht-,CsPbBr3,4.0,1.1,63.2,0.575,
8cBdVfMBmEAHNreKYCNrmD9eK9zd,MAPbI3,10.8,0.975,194.0,0.575,1.6
8cHUOhJQ9TztEXA58y4kRsrHpT0h,MAPbI3,5.69,0.89,159.4,0.4,1.5
8cMQ7N1OpXAnS6juqysmXp9QchfR,MAPbI3,9.88,0.87,222.60000000000002,0.51,1.58
8cV_FcOHOI0MtckH3jDsejfUVlHc,MAPbI3,10.9,0.861,222.0,0.57,1.6
8cX1Rb7RdxWluaepYfJylcaAqkNt,MAPbI3,11.48,0.78,215.10000000000002,0.69,1.6
8cXi8Rn44BHQis1r4jps-pqTN2lj,GUSnI3,0.23,0.4,12.5,0.46,
8caP23tyHcij1kOPBnv7lhe-CPMJ,MAPbI3,14.1,1.0,190.0,0.741,1.6
8cbiHxO8LnVGJD8hDP3RdLevczAL,MAPbI3,10.6,0.95,172.0,0.65,1.6
8cj0kPcUtXnme0CdVewAADyICZLu,MAPbI3,2.5,0.5,75.0,0.37,1.6
8d1o9l0Kgov-0z6KB5_s41oML1Ga,MAPbI3,9.0,0.909,173.0,0.57,1.6
8d3v7_xSwxEcQ9tqvkH0avhG4HHt,Cs0.1FA0.75MA0.24PbBr0.51I2.49,12.73,1.029,185.79999999999998,0.672,1.61
8d5AzGPl7JZWzSnDpH2-xGjYbeDn,MAPbI3,14.32,1.05,200.5,0.68,1.6
8dCy32iRqLYYo1_Y0J6VeHbYUsIz,MAPbI3,7.6,1.023,154.69,0.483,1.59
8dHVH1zqhPJRAkjZPyzB5DDasuhW,MAPbI3,6.4,0.88,144.0,0.51,1.6
8dOzmBgWxHSMW3dfv-B6V9B2Jn-e,MAPbI3,14.8,0.97,204.0,0.73,1.6
8dPMY99QWjUny0lTz_a3hc2BhEOA,MAPbI3,11.43,0.89,209.7,0.54,1.6
8dQC-cX9iIVoTqV0WkdoSCWoegcc,MAPbI3,1.93,0.6,61.2,0.52,1.6
8dW2S75cRfZucNWJyS3CZYF10q6t,MAPbI3,13.8,1.015,235.0,0.58,1.6
8ddP4a1EdqHpvo7z35y8Ug5XJa_v,MAPbI3,2.85,0.489,140.39999999999998,0.325,1.6
8delqg125hmd8bF3BYOoU3AMe6-G,MAPbI3,17.71,1.114,218.6,0.727,1.59
8dhkuDwHyHGAQXMMAfB8n3clf1Zy,MASnBr1.8Cl0.2I,3.1,0.38,139.9,0.573,1.87
8e7K5f_Dq7iATxRYgoKPl1NSTXzx,FA0.85MA0.15PbBr0.45I2.55,18.4,1.077,217.60000000000002,0.785,
8eHB5J-a75s_qH6ToeFU59MkPO3e,MAPbI3,8.02,0.93,154.0,0.56,1.6
8eTW3PcCiR2Win4EumgCJO69fkR4,Cs0.17FA0.83PbBr0.51I2.49,13.4,0.887,189.0,0.8,
8eV5yOocPb0Vh11iP2m_aHC9IA5m,MAPbI3,10.15,,,,1.54
8eVsYmJaagQmGiqmkoDUM7H1-vkl,MAPbI3,11.1,0.9,197.89999999999998,0.62,1.6
8eVt_-IYDnZEAZtn8fmEt0qzhO7d,MAPbI3,15.63,1.08,217.5,0.67,1.6
8ebK11lb5YYKHI89WtMol4t422Y_,FA0.85MA0.15PbBr0.45I2.55,20.1,1.15,256.1,0.69,
8emDnikICitXI_OkW2PBy5BmyK4s,MAPbI3,15.55,0.95,203.9,0.8029999999999999,1.6
8fZtsrX27N3ET5ikdpN_hfb2wiB_,MAPbI3,7.7,0.953,155.0,0.518,1.6
8fkEtdJduR_z8R71H9HTLa0FiZ0d,MAPbI3,19.07,1.08,228.0,0.77,1.5
8fm0MvD_qdYbHOaMqP7YcXm3cUiv,Cs0.05FA0.85MA0.1PbBr0.3I2.7,20.95,1.09,244.5,0.79,
8fwaFIMXUXnPn_yLjXH9k73opAGs,MAPbI3,6.39,0.75,196.5,0.44,1.6
8g0ndoR79QqI455rDNb-Ex4CouI2,MAPbI3,7.31,0.71,156.0,0.66,1.6
8g0wCaEETB394wRvwAeacdKFfRMz,MAPbI3,12.5,1.0,192.0,0.652,1.6
8g2M5m4WS76DEr1nz2JV6-3MsvPA,Cs0.05FA0.79MA0.16PbBr0.48I2.52,14.02,1.02,226.6,0.6,
8g437nKQFUnUtR8XUqpoWxIT1pqC,MAPbI3,17.3,1.02,226.0,0.75,1.5499999999999998
8g5NXO4hQ8HaPHW9kIq8DduqRPWs,MAPbI3,13.42,0.95,223.5,0.64,1.58
8g7BBSlr8IFxBx7rEmgGK7-Kj8K9,MAPbI3,17.72,1.09,225.9,0.72,1.6
8g84WbCvjB9mkifxHtjIzXwrVfCb,MAPbI3,8.3,0.93,172.8,0.518,1.6
8gGXs25Jx1rcbBqAg_IxUUivUvL7,MAPbI3,7.6,0.83,193.0,0.47,1.6
8gHUGWn6SemygFrh9Zcyl3JWJhME,Cs0.05FA0.81MA0.14PbBr0.45I2.55,20.24,1.1,232.0,0.7929999999999999,
8gSXYuFBVanX3DcOXw6kNirf7PiV,MAPbI3,15.07,1.083,215.10000000000002,0.647,1.6
8gWvsh_VgvlKiBCVReQI25bla8M8,MAPbI3,7.53,0.93,142.0,0.5579999999999999,1.6
8gwqdX9HXztCZ64B8SSX1-LjFKPC,MAPbI3,10.1,0.92,174.0,0.633,1.6
8h1YdnrR0A7zs9TflfIfa6PF7n_n,MAPbI3,17.16,1.05,215.7,0.76,1.6
8hI0Qah46lkJ824-V0xv9jKcv8r5,MAPbI3,19.05,,,,1.6
8hNujnK-T2fm3eBjFrAYphyKrWRT,Cs0.05FA0.81MA0.14PbBr0.45I2.55,21.97,1.14,241.0,0.8290000000000001,
8hee5-y1OB3C_X0gK-8jf3S8lTXf,GUMA3Pb3I10,18.4,1.14,222.60000000000002,0.7490000000000001,
8hmJgd4B_HdqEPVnQjHaq-dJK4mx,FA0.87MA0.13PbBr0.51I2.61,13.95,1.02,219.4,0.624,
8i6aA7w--8DSLfRlpw-sl2zlegtP,MAPbI3,0.09,0.89,6.2,0.16,1.6
8iGtM1ciaBTRQh3Ap5x5VpBt1t88,MAPbI3,3.63,0.49,133.3,0.53,1.6
8iISisg5esFirOpUmRifrws7GjBq,CsFAPbBrI,14.7,1.0490000000000002,196.29999999999998,0.755,1.6200000000000003
8iJ764VYFTlnTn0RN21WCjUotEHJ,FA0.85MA0.15PbBr0.45I2.55,8.2,1.05,217.0,0.36,
8iLbwPkVhIXtQ4BMNN5GhtNyYEM7,FAPbI3,14.36,0.969,219.18000000000004,0.6759999999999999,1.48
8iMGWL1nZXipEFheC_azVpQvewmj,MAPbBr1.25I75,9.3,1.07,130.5,0.67,1.76
8iNgcpKAwSdGE6IuzCZpbRZ5z-8F,Cs0.05FA0.81MA0.14PbBr0.45,17.64,1.13,218.70000000000002,0.71,
8iTvqmtN1YTr4pRWWRSJhqvalxOS,Cs0.05FA0.79MA0.16PbBr0.48I2.52,19.55,,,,
8iVAIswKcLQzxXVsVggKengN8Dnw,CsPbBrI2,13.77,1.22,152.5,0.74,1.93
8icARVjSPJ2a9vTffs7TOVLZmBEx,MAPbI3,12.0,0.92,208.0,0.614,
8if1oHWwSqHE2FEdRIAp2GhHYJnT,MAPbI3,8.7,0.75,183.6,0.644,1.5499999999999998
8ikxJfQSE6QJylc4x5EHhpiHXlIf,MAPbI3,10.4,0.97,202.7,0.53,1.6
8imD8Qf6Li8PtagM34vpY-fQBXJP,MAPbI3,13.49,1.06,193.6,0.659,1.6
8iyuVlZFlmqL9RdAWXd5o7GoJhLn,FA0.85MA0.15PbBr0.45I2.55,18.3,1.074,218.6,0.78,
8j2L9KvrFNtZMUJfmQ9zb5cWENPx,MAPbI3,17.79,1.046,217.2,0.78,1.5
8j4X1FQs2wD5qQXGSXEc8DaDm8kD,FAPbI3,17.16,1.08,217.5,0.6890000000000001,1.48
8jJ9C9q0IZEoYPaXmxZbEtnqHywd,MAPbI3,16.49,1.033,222.39999999999998,0.718,1.6
8jRu5DlLSIkiQ0xg1mfhZQ8dzlW6,MAPbBr0.3I2.7,12.0,1.03,160.0,0.68,
8jVPnpEQD300M_bpUlZSm-mJnjzA,MAPbI3,1.2,0.52,42.0,0.56,1.6
8jaY4OU2NXzd68F8Mt7_1VPoWYMb,MAPbI3,9.37,0.951,192.39999999999998,0.512,1.6
8jurmpCVPNcpZS2l2CDM5ZJGrXQj,MAPbI3,17.71,1.05,212.60000000000002,0.79,1.6
8jzsaWFViSHZurMBGtfQTCxEJEn3,MAPbI3,4.9,0.933,101.0,0.52,1.6
8k5yypg_iLlgTlxNN6wNtCagEO3y,Cs0.05FA0.79MA0.16Pb0.832Sn0.168Br0.52I2.48,12.65,0.71,247.89999999999998,0.72,1.38
8k8JW3Zi1_Fyz-Ztks91svwuiX9Q,FA0.85MA0.15PbBr0.45I2.55,19.17,1.13,221.8,0.746,
8kAGkWLYqGKNpgwm-9eumPS57lpg,MAPbI3,14.23,0.98,196.8,0.733,1.6
8kON8MbhqOaZYopLG7z7kvldfCzQ,MAPbI3,13.45,0.95,198.70000000000002,0.7,1.6
8kiI7xYKWwy5HKZpS9md9h92eADz,MAPbI3,13.7,0.99,199.0,0.7,1.6
8ky21qxpYIoKDbA1F91VX6BB-50y,Cs0.05FA0.79MA0.16PbBr0.51I2.49,10.0,0.93,187.0,0.612,
8l4oCpfAne1HrwQZa9qVqgmknKSH,MAPbI3,3.24,0.8,98.9,0.411,1.6
8l5L8AlvVges93bzfpBvhWyu-7Kj,MAPbBr0.3I2.7,17.7,1.12,201.0,0.79,
8l5skgluplnajTxcQE1pr1cxDp-p,MAPbBr3,0.53,0.212,62.1,0.4,
8l7EJKYGD4gL5TOXZjt4S_v7z-Hx,CsSnBr3,0.35,0.43,15.0,0.5429999999999999,1.8
8lH06bmkiliDmCC-7r8TEPXRN_cc,FA0.83MA0.17PbBr0.51I2.49,18.5,1.13,225.0,0.72,
8lMkE7MDbDtOa-f5YS4g2Zzx2gPt,MAPbI3,6.98,0.83,140.0,0.6,1.6
8lTAMCotF26E1PMQu2BvHPfbXkjs,MAPbI3,9.4,0.83,163.2,0.695,1.5
8lWoW1x4svKqEyZ7TPOVYlw7TbL5,(PEA)0.12BA0.9MA3Pb4I13,14.9,1.182,171.20000000000002,0.764,
8lcUK6CwY5HuBvkhWgyy19WgiWAN,MAPbI3,9.3,0.97,152.0,0.63,1.6
8liFxWvtQkK3t_EqtXFRTDMt81z2,MAPbI3,9.0,0.96,144.0,0.65,1.6
8m3TRqtxmb-JsiY3MMEgVzK_rotH,MAPbI3,16.8,1.02,217.2,0.759,1.6
8m3XupnhdSWaOo8xA9YPwXt5QKfw,MAPbI3,17.33,1.103,205.3,0.765,1.6
8m8UzUE9P8xePY-vkrM-sorCCKsn,MAPbI3,13.51,0.97,182.2,0.768,1.6
8mJcXUC6koLXZKTl9YseQuF86T-l,MAPbI3,14.02,1.05,206.9,0.64,1.6
8mUhevdizZsLkMKmJkZbVO8aUrsU,MAPbI3,11.51,0.913,208.4,0.6,1.6
8mbbIpf9LQ0JuAC5hWKWAS-pWxrK,CsMg0.03Pb0.97Br3,8.1,1.45,70.4,0.772,2.29
8meY1rT_kN51Q2VwoXXhlB5tFmoC,Cs0.05FA0.79MA0.16PbBr0.51I2.49,13.19,1.06,189.1,0.66,
8n9kl5QZnOPM_hgiVOSt9MUqTWlB,FAPb0.5Sn0.5I3,11.6,0.61,277.9,0.68,1.17
8nA4grXZi73nq4BFlsKJXK1f_YLI,MAPbI3,17.6,1.11,201.0,0.792,1.6
8nA7dGQueMiwyYKVzeDdIOgxX0-1,FA0.4MA0.6PbI3,11.85,0.92,208.70000000000002,0.617,
8nCerpYUbQH1sSpuepWacVQ-BRBV,MAPbI3,14.32,1.01,208.6,0.68,
8nGTRqBqnZdTz7uUzkY6EN3_vyqY,MAPbI3,14.34,0.98,205.0,0.7120000000000001,1.585
8nHOkz4s5q-xBWsWw9djaTDRFd3a,MAPbI3,17.41,1.02,227.60000000000002,0.747,1.6
8nLl0MyCTHLhMTKfpk6Hq2E2P-9H,MAPbI3,16.34,1.057,229.0,0.696,1.5
8nO7xdonFSMIf1z31kX2r6ps81z0,CsPbBr0.33I0.66,11.74,1.046,159.2,0.704,1.9199999999999997
8nOFkV7gsj6UG2Fi5JGxaUhrTFmE,FA0.85MA0.15PbBr0.55I2.55,16.88,1.11,227.2,0.672,1.58
8nY0xoC9o20K-IgxaC7bLDCjHfuG,Cs0.05FA83MA17PbBr0.51I2.49,17.03,1.08,206.4,0.767,
8n_S3SdDYhp4x_XTyqTLqRUgQjRW,MAPbI3,14.0,0.908,210.0,0.735,1.6
8nnDa7uJ7OYddNJupQ_WOKmqBmgS,MAPbI3,13.6,1.0590000000000002,174.0,0.741,1.6
8nqbkuAkZ2c9A1ITR5-7REsqe1tn,MAPbI3,9.6,1.07,196.0,0.69,1.6
8nsb2oGYBFNpPNoYDk_yHDlSKx0M,MAPbI3,14.4,0.98,203.79999999999998,0.144,1.6
8ny3cd2SdCvSVRLRG_63Tz6pLteY,MAPbI3,19.9,1.12,232.7,0.7759999999999999,1.6
8oFDOjz3wMT21dtMbFNp1AIsxGTg,AgCs2BiBr5.4,0.2,0.64,3.0,0.649,
8oU_puJLf9ZGSm9MHbSJvyEorr25,Cs0.05FA0.79MA0.16PbBr0.51I2.49,19.6,1.11,231.0,0.68,1.58
8ojEf2S6NvpKx7cSRh7Wdcv94i8l,FA0.85MA0.15PbBr0.45I2.55,16.69,1.027,222.3,0.728,
8ozK_6gUZVY39G7WNyIMV4LUQrt9,MAPbI3,1.9,0.95,103.9,0.326,1.6
8p1YDhkS4YBthRUni26MFfN788RS,MAPbI3,19.61,1.11,231.9,0.76,1.6
8p3r1Zf1gGfou-GE_VIX8kQB2JZJ,MAPbI3,4.3,0.69,104.0,0.6,1.6
8pA8WME7Jv-wd5bIVmju_dkjcOjS,MAPbI3,18.39,1.12,225.39999999999998,0.733,1.6
8pGk1vJlzPr2CwI5wMYWiVoHLeHg,CsPbBr3,3.76,1.22,52.300000000000004,0.589,2.32
8pMwZGie4zJSQaqRs0VO9tO6D4LK,MAPbI3,11.63,1.08,201.70000000000002,0.523,1.6
8ptQJwZKcYzm0W2AaE_SErzvIY_h,MAPbI3,11.9,0.85,186.0,0.755,1.6
8pvy2UtThvEHwAH-CBCjV-2AuoIB,Cs0.05FA0.79MA0.16PbBr0.51I2.49,19.84,1.08,230.5,0.797,
8q-mf8lEKDtLN6NHHZ0xzSnZrupb,MAPbI3,17.18,1.01,214.8,0.792,1.6
8q6rLlru5QJDOUoJp2mph4wtSl9a,MAPb1.0I3,10.33,0.846,204.84000000000003,0.593,1.6
8qNoPZ9o0g9GqfNfWCbxVaL0qX_1,MAPbI3,6.62,0.73,149.70000000000002,0.607,1.6
8qqAUKMFfzhvih6mQZ6JdYDxn31k,GUMA3Pb3I10,15.89,1.07,204.3,0.728,
8qusD0qRS8LhQMehS1OF3Keg6v3c,MAPbI3,3.5,0.99,136.0,0.27,1.6
8r1OHsyglFDw-_Kx2qQgiNgYMUMq,MAPbI3,13.11,1.02,190.7,0.66,1.634
8rGNB4lsj6v2kEW4kVjMPt4etvF-,FAPb0.5Sn0.5I3,10.76,0.695,283.7,0.546,1.3
8rMvml21NX0ldMuauFFzRdN5X3N-,MAPbI3,13.92,1.01,203.1,0.679,1.6
8rOi8p3NPRwNMPp9CD5sctt6aewD,MAPbI3,11.55,0.85,238.4,0.57,1.6
8rQN_IFD0u68HvKAl3qxj0L3HoJ4,MAPbI3,8.8,0.77,152.0,0.75,1.6
8rUXH4-eI6ILd54msrrnfSjagQfZ,MAPbI3,4.29,0.79,138.0,0.3939999999999999,1.6
8rYeO7n3rhguO0scRo2ndFnhikzK,MAPbI3,8.2,1.01,188.0,0.43,
8rbRstkZQjwVjAW2x6VlTvJSTw91,MAPbI3,10.36,0.8390000000000001,193.70000000000002,0.64,1.6
8rekAVtJIMPsrijcO7e9SU4aYAiM,MAPbI3,8.65,0.852,181.29999999999998,0.56,1.6
8rgBTm3-0piYrVSThLaWXwP0DByU,MAPbI3,15.85,,,,1.6
8rydjWTX_WWRmt_RPbDvGAqcN_YW,MAPbI3,9.2,0.86,171.0,0.63,1.6
8s8dHAVvaU-ho6nrnwusXJH-8OQX,Cs0.05FA0.81MA0.14PbBr0.45I2.55,17.5,1.16,227.0,0.764,
8sBudI0abGl2NFPIOA1x6Y5G3yuS,MAPbI3,16.18,1.03,219.4,0.716,1.6
8sDAu6O7JSFLIckuOKniuJmHWkg1,CsPbBr2I,4.47,,,,
8sa-GLRUsThdQeL34y_1XQICDroU,Cs0.07FA0.785MA0.115PbBr0.45I2.55,11.3,1.07,171.0,0.652,1.58
8schODzGr1dbxaY6KJ6Y3tdQu-iR,MAPbI3,19.12,1.12,216.0,0.7929999999999999,1.6
8sjWkGpeBdvVEevdKdpJHBzP6y2-,MAPbI3,15.1,1.005,218.0,0.737,1.6
8t5Qf9-3ddzo6akYDEH2-F1UsNFm,Cs0.15FA0.85PbBr0.15I2.85,13.5,1.029,207.0,0.715,
8tAIxk5__dGNEuG5aDXw_i2whAsY,MAPbI3,20.04,1.13,229.5,0.77,1.6
8tCrCh6mG3Og5kYMF76w0ymWgNL7,MAPbI3,14.2,1.023,202.0,0.69,1.6
8tGac-ozaUNIdhNawUOIHL9DsYVM,MAPb0.5Sn0.5I3,12.2,0.68,261.0,0.6859999999999999,
8tMS_tOZR9wdRmVQRIV0FUk6R5lM,CsPbBrI2,10.91,1.16,143.3,0.657,1.89
8tQ8mybXUGS6RAN0H_u8yddoVrrP,MAPbI3,6.6,0.823,128.93,0.622,1.6
8tYq7jVssplb40ZNCGlYe48t4sUl,MAPbI3,8.54,1.032,123.3,0.6709999999999999,1.6
8toiQPB-pUc4VdMXw0goSMvPXD11,Cs0.05FA0.81MA0.14PbBr0.45I2.55,19.1,1.11,220.0,0.7829999999999999,
8tx5gPZh8mEoNZ5rM1XTARwwC0xp,MAPbI3,10.2,0.98,184.8,0.65,1.5
8u3G6dfMKZ_52JImTodE-9XkHLuc,Cs0.05FA0.79MA0.16PbBr0.51I2.49,18.48,1.103,224.1,0.75,
8u7bcVeSTd8siloexJzz0VrsgzKD,MAPbBr0.81I2.19,14.82,1.12,166.8,0.78,1.71
8uN_dBZ5mj4scgLBAGh-4mzXYsyg,Cs0.05FA0.79MA0.16PbBr0.51I2.49,18.33,1.109,214.3,0.7709999999999999,
8uT9-mkk6k6ClFBNXORgTFJXnQ-G,FA0.05MA0.95PbI3,9.98,0.882,193.5,0.585,1.5
8uXGZiLS7_JqVAqvN7MvfMSxr41k,Cs0.05FA0.85MA0.15PbBr0.45I2.70,19.26,1.097,227.7,0.77,
8uYtXbooNZfwPZFUzMeLDTp7SC7t,MAPbI3,5.52,0.86,195.5,0.315,1.6
8uZTgXWQZBb4zPdMQnj7P2Upd-Dj,FA0.4MA0.6PbI3,11.0,1.04,196.0,0.5379999999999999,
8urQSy_3CsV6C44fnRh_N3cX9zvg,Cs0.15FA0.85PbBr0.12I2.88,19.57,1.12,223.5,0.777,1.6
8v-f3w7oQMzx7ExrL90bHOoPEpFj,MAPbI3,16.5,1.04,214.0,0.73,1.6
8v11_Ed0jM0O--a4FGQ6SddxVl1L,MAPbI3,11.64,0.98,175.2,0.68,1.6
8v29CH7lcCg193hLswCY2VrK5kEU,(NH4)6.8FA0.15MA1.7Pb7.8Br0.45I23.8,17.87,1.08,224.7,0.736,
8v6LhBOM7hQ0ypk7yu5TYPVYhhv4,MAPbI3,11.6,0.93,196.0,0.634,1.6
8v815pet184Qmb8ewYOE8SXHm4OD,MAPbI3,5.1,0.8370000000000001,165.6,0.368,1.6
8v9MVcUFy0Gsu-OlNU-ymRNbkByH,FASnI3,6.87,0.48,217.5,0.654,
8vPZhn0QGGHE9G7emmmfjC2P4aBV,MAPb0.25Sn0.75I3,2.36,0.36,111.19999999999999,0.59,1.27
8vUjkZ8NrQHFgVHMGX-jXYwxsjSZ,MAPbI3,10.73,0.89,208.5,0.58,1.6
8vaHB2fDuSb08fQbaRB5pWtI4GV0,Cs0.125FA0.875PbBr0.375I2.625,18.83,1.075,224.95999999999998,0.779,
8vdq9S9PkR9NxWBXNcJRpJ42iO8j,MAPbI3,16.0,1.1,188.0,0.77,1.6
8vrkFqZKod1Nd48wMuQVmh0v2tUa,FAPbI3,18.6,1.095,224.1,0.74,1.48
8vsMFJj7tmO2nxEJTyNNeCLV_pad,Cs0.05FA0.95PbI3,18.59,1.06,239.7,0.7340000000000001,1.54
8vzdXExMnQ2agRC7KJdaJuTlwiRO,CsPb0.9I3,8.6,0.8320000000000001,151.0,0.68,1.8400000000000003
8w1tNHanyFVnWmTdikPyz2yOJB4u,MAPbI3,7.16,0.8690000000000001,153.6,0.536,1.5499999999999998
8w92wX8ohknRwO9n4I_rXddpVNy5,MAPbI3,16.11,1.02,230.0,0.68,1.6
8wGIoaJD28ly8CQCfCaifUib73Nd,Cs0.0664FA0.666MA0.2668PbBr0.256I0.744,16.04,1.114,194.7,0.74,1.71
8wRgXMj0qGTnRwxkxuaBuMZ8eJXS,MAPbI3,11.51,0.94,147.5,0.937,1.6
8wUWWicv997Um2jVuregMEU8lv64,MAPbI3,17.3,1.04,225.0,0.75,1.6
8wYqm536bFagdc8s_R8tC_my4R23,MAPbI3,11.27,1.03,147.5,0.742,1.6
8wgM2rfLsH5JMdykpfTe-2zZ0r3O,MAPbI3,12.6,1.05,192.0,0.63,1.6
8x5M6Uh9Q-2nXn6NTfYKAGlw29f_,MAPbI3,16.94,1.083,224.3,0.736,1.6
8x9ugWt1SV-_JBBZv2mntNZnQtl7,MAPbI3,6.1,,,,1.6
8xDQTaPZU9UqUizENgk29dAGwF3P,Cs0.05FA0.8MA0.15PbBr0.5I2.5,9.7,1.04,144.0,0.64,
8xGMj8CLsIjfx6xJ1PM_yvnuKoLq,MAPbI3,17.46,1.06,207.2,0.795,1.6
8xQ6eChRHhWpu3PKkUUHWJ6g7rdN,MAPbI3,7.98,0.981,121.8,0.6679999999999999,1.6
8xVLwGidOnu4LQF3gy9AYP23RoQQ,MAPbI3,15.0,1.1,203.0,0.7,1.6
8xYwPHuCFPzadmOfSlmsyYT2Ppey,MAPbBr3,7.64,1.36,74.0,0.76,2.3
8x_fdZEqSDBBJ2khCIVNwam2cBcb,MAPbI3,17.3,1.07,220.0,0.73,1.6
8xltww5S_7fxlyFkv9p_S_jRLloN,MAPbI3,13.9,0.965,204.0,0.72,1.6
8xr0id71sjTwnmGhxrFe4Ty-1KsG,MAPbI3,5.05,,,,1.6
8xzh3cw86mjVZO_T8R7oJEfEWff7,Cs0.1FA0.75MA0.15PbBr0.46I2.54,16.2,1.06,216.8,0.71,
8yKUlMRo6erQFCgwrt9OE1cqWc49,FA0.9MA0.1PbBr0.1I2.9,17.66,1.03,222.10000000000002,0.763,1.56
8yQC0rT9Ve84J1Y1FSU6HPuA61h-,MAPbI3,13.8,1.01,210.0,0.67,1.6
8yRjhAwFFIsyWx9e1sgjBadQ4i5q,MAPbI3,12.1,0.91,209.0,0.64,1.6
8ya_e7UxHBgkaO3PnzN5-MdSS58d,MAPbI3,14.44,1.1,183.4,0.72,1.6
8yiRpPchGPscjr_Iav6j9y4CyHQr,MAPbI3,12.64,0.91,204.3,0.68,1.6
8yjRqKmp8z32G_4xaVG3UCBgPNSZ,MAPbI3,16.2,1.01,218.1,0.735,1.6
8yjnscZ96KtLZVtru5f6OwJ3GwOq,MAPbI3,14.6,1.03,198.2,0.721,1.5
8yuMu_SCo_J-l7kmunqrgoaYzoq1,CsPbBrI2,7.22,1.129,93.6,0.6829999999999999,
8z0WX-h033KbhimR1QDFjzNipln4,MAPbI3,9.21,0.85,200.0,0.5,1.6
8z4QOb9g3A7NYXpZEya8Qos6MjiZ,MAPbBr3,2.31,1.191,44.3,0.715,2.3
8zFqiFCQQMQBfyd_7z3i1m7oo9hI,MAPbI3,0.0,0.54,0.02,0.25,1.58
8zKkzY9vKF1dGQJufYh6kxFqwcnI,MAPbI3,17.91,1.101,221.0,0.736,1.6
8zKmYRR2dT2sNRDOgsyY7ysd9hg5,FA0.75MA0.25PbI3,10.79,0.97,173.6,0.638,
8zMWuOYgs7zHBU5CRyQ88edTz4n7,Cs0.17FA0.83PbBr0.5I2.5,19.37,1.16,226.4,0.77,
8zY4D2vdaynwhVwsHlRIWm-7ct_g,FA0.85MA0.15PbBr0.45I2.55,17.94,1.068,233.9,0.718,
8zYXdnqi86qCErHBjk0xURL90FzC,MAPbI3,9.78,0.8270000000000001,218.6,0.53,1.5
9-BR1oUPM4YLrVhPqJuj8FoXtyA0,(NH4)6.8FA0.15MA1.7Pb7.8Br0.45I23.8,14.28,1.03,193.4,0.713,
9-F7LZHAtbo8dzA9TcmoPfVY-ojj,FA0.2MA0.9PbBr0.4I0.6,13.4,1.16,158.0,0.731,1.81
9-ewkatiyLR6ypxm-6FAmwCT105x,GUPbI3,0.16,0.652,4.0200000000000005,0.628,2.52
9-ifpCYasZau_sj4oRKFWX_Tvt-D,MAPbI3,15.4,1.0,222.0,0.695,1.6
9-oNO2XAuGHgMlkLuKitxeNRn3uA,FA0.85MA0.15PbBr0.45I2.55,18.46,1.082,229.1,0.75,
9-ys2rZ1hO7D2rkKemC1sXyUmy6b,MAPbI3,19.14,1.086,221.5,0.7959999999999999,1.6
9-zQYuWb8Lz8cDYj96wR7aho1e4H,MAPbI3,11.25,0.97,180.3,0.64,1.6
90-o3y2R7Tq134M3IAULMLn7Zh-K,MAPbI3,10.5,0.9,226.0,0.519,1.6
906axr9ruydvX91fSkFjr5QHim6A,Cs0.05FA0.79MA0.16PbBr0.51I2.49,18.7,,,,
909FrUkpq3pN9Pvq_mAgmUksy5EB,MAPbI3,13.62,,,,1.6
90SzUt2LVNyYKm1ckFCK26moGeFP,Cs0.05FA0.79MA0.16PbBr0.3I2.7,14.7,1.03,211.0,0.63,
90W0KtlJGzvAkGwPrM5KzC9XcEmg,MAPb1.0I3,13.75,0.888,225.0,0.69,1.5300000000000002
90p49xDBUoMDfQEXg23DXSJWUjxQ,CsPbI3,5.17,0.846,108.4,0.563,1.6999999999999997
90pXAJO0ttrvt3d4052D5wiPtIbH,Cs0.1MA0.9PbI3,9.7,0.7979999999999999,186.0,0.65,
9101zim-toArD0qZCI3Ts-NDk3Zk,MA3Bi2I9,0.04,0.42,3.16,0.32,
915-6UiWdRv0OztkzvLSUcPhZlQ6,MAPbBrI2,10.56,1.091,152.10000000000002,0.64,1.7700000000000002
91FTXivBs2Iz69g1G80T1RNJV93k,BA2MA3Pb4I13,9.89,,,,1.64
91JmaIjL-9rvGfgG-BB_BpnoIjFq,HAPbI4,1.13,0.91,26.5,0.46,2.05
91MAYG8IffTQ7vp388mZwt4KTgIv,MAPbI3,19.6,1.1,228.0,0.78,1.6
91PlUcW_D3mC87QtBEjE8Gck9HbH,MAPbI3,18.72,1.09,228.93,0.75,1.6
91Sw__mnrsRDISlRs0PusPmM3vkC,MAPbI3,4.21,0.7490000000000001,116.1,0.492,1.6
91VkZ1TOyz8iJNgiLm5HAuYDt2nb,MAPbI3,14.7,1.01,214.5,0.675,1.6
91_e9-jwi434PWgSFiAMGEaR-lBb,MAPbI3,16.1,1.01,230.0,0.6920000000000001,1.6
91abj9JEn8zkvE3_XyAvvfV8vQ6p,MAPbI3,10.2,0.86,174.60000000000002,0.679,1.6
91bRiZ-6gwPWA102rG21YCyKBem4,MAPbI3,8.25,0.98,184.7,0.46,1.6
91ndUxcELk76c1rieOv1pw-u1iRg,MAPbI3,5.3,0.96,91.4,0.603,1.6
923xJcKgav8EJ_0KJ8Ljni9--QWE,FA0.5MA0.5PbI3,12.21,0.93,204.3,0.542,
92GM8XtriJZllI8yYlYJ3Egt7ItS,MAPbI3,11.8,0.9,202.0,0.65,1.6
92IhhThSUi8kRhpsYQkH7nQkfeCh,MAPbI3,3.32,0.78,108.9,0.389,1.6
92K7xCLi87ynSLg96clKHL3xIZKg,MAPbI3,6.39,0.77,116.0,0.718,1.6
92MrIX_9M-d7OkPdlhpcW7QQdl3K,MAPbBr0.225I2.775,9.5,1.01,145.0,0.64,1.64
92TutbfNBQK9Jk5BxOOD7EBnuZkG,MAPbI3,15.15,1.01,208.2,0.72,1.5
92fDdFlSHLFZTRtaPRuL_zgIheQ7,FASnI3,6.0,0.525,164.5,0.58,
92lj4IsV-BevgxYpmRHsX-ZYKP35,MAPbI3,13.62,0.98,198.6,0.7,1.6
92nY99NloVq9MjplNuSJ0fo6uhL_,MAPbI3,12.56,0.79,230.2,0.61,1.6
92s1CK0Qo37Jt6nlRh2XKT2zsKeE,MAPbI3,11.3,0.93,173.0,0.703,1.6
92vop27caEVz8qinDkuRg3MwUGCN,MAPbI3,14.4,1.03,204.60000000000002,0.69,1.6
92wcVq_a4iZRcF9qyTBJmV2x-DyL,MAPbI3,17.71,1.06,211.07,0.792,1.6
93-ewdwXDfIaE7ThhcYSyYYW64iP,MAPbI3,12.6,1.0,200.0,0.62,1.5499999999999998
932ChdjUqLEcvI7-BDzdO2Xb14WZ,FA0.85MA0.15PbBr0.45I2.55,18.5,1.11,223.0,0.75,
933FvjqMlF7lYsFM5e3pK7OwEUH4,MAPbI3,11.9,0.89,196.0,0.64,1.6
938WZZ3HkoX91NZGwPYoiGBzpuNn,MAPbI3,20.4,1.09,231.0,0.815,1.6
93NwNBMaAwGsX-mFaz18ztHR1tH6,MAPbI3,5.0,0.69,133.0,0.544,1.6
93fJ0shKY2tIwoQg9ADEorGHlYOm,MAPbI3,12.3,1.04,182.0,0.65,1.6
93j42lg72EB36kvSGlyrc0crjTS3,MAPbI3,15.46,1.06,189.4,0.77,1.5
93mddNPxItI8Z5h6XYlKy1jLiPPx,MAPbI3,11.65,0.92,99.3,0.765,1.56
93oaqEDU5hGhsXWhhsjRrTm3za1B,MAPbI3,7.3,0.745,183.0,0.52,1.6
93vz_N98NOJFkV69CGJNl9htadaw,Cs0.05FA0.79MA0.16PbBr0.51I2.49,18.81,1.11,225.3,0.755,
948q_vYwzLHaIErzlUINYS2K9enT,FA0.6MA0.4PbBr0.3I2.9,15.67,1.06,211.29999999999998,0.6970000000000001,
94BHg7Th7FrhGRXXpPcHQK-XNK2j,MAPbI3,15.5,0.99,217.0,0.72,1.5
94E1bihI6OK99xdu0UZiyrypj3kv,MAPbI3,3.25,0.86,63.7,0.594,1.6
94KMnSEIot5V8Ib81ulJ1LSd0vyq,MAPbI3,20.39,1.11,238.5,0.7709999999999999,1.59
94NWDzud_svsYBAihjAj6nPUBmW7,MAPbI3,7.28,0.88,138.0,0.6,1.52
94ZnwdxppktL1SdyA0pH_UdkSPOm,MAPbI3,7.5,0.98,119.0,0.645,1.6
94dYdme2rgLFXWquVve1r_EA-ZUh,MAPbI3,12.1,1.08,152.0,0.743,1.6
94kzi1zFz8YxJziH5YDPhIrTVixt,MAPbI3,19.3,1.09,234.60000000000002,0.784,1.6
94nbmWrZIj7P_nPQVhy09HjCCWzd,FAPbBr3,6.19,1.45,59.699999999999996,0.7,
94vikW80ImD5a80kih_ab9pcH8P0,EA2MA19Pb20I61,13.57,1.028,223.70000000000002,0.606,1.58
95-NKt1AFqaLBxaL1POWtti7ZxuA,MAPbI3,15.2,0.992,210.0,0.73,1.5499999999999998
955H-ODBj0woBAX-MRKJ4l3iEM8T,FASnI3,7.3,0.57,183.0,0.7,
95HyToovzTzz5BsXzl2c1BamKrmW,MAPbI3,15.11,1.042,193.0,0.7509999999999999,
95NrI-DfIZc8cRjyIyG5DuWlFlHd,MAPbI3,10.31,0.865,203.6,0.58,1.6
95RzqC-x9TvLcmTamRNja_PaNLUC,MAPbI3,12.8,0.85,207.0,0.65,1.6
95SB6INZmJOQgXLdRZuITNHT9MeV,CsPb0.1Sn0.9I3,0.4,0.206,1.77,0.31,1.22
95djjNx2_kwKnu_UdUajFnGHTvmE,MAPbI3,12.38,1.03,185.6,0.64,1.6
95mDyYsLTuCmUQA79mJr-COSroAr,MAPbI3,12.62,1.01,183.79999999999998,0.68,1.6
95ooiYUovT4Lsx2CnDMtsZ_xQKhq,Cs0.1FA0.1MA0.8PbI3,17.0,1.09,207.5,0.7509999999999999,1.5
95q9o6PBS1XVR_vYPSWjP9P6xc2Z,CsPbBr2I,4.7,0.959,87.0,0.56,2.05
96-7Hc0_7wOPEQ1Wa_u4Cib9Ii1N,MAPbI3,15.6,1.07,201.0,0.726,1.6
96-YKgynlvAGYGQgA2T-TS2_SBs-,MAPbI3,13.84,0.899,230.79999999999998,0.66,1.6
968In4j5LHF4JmX_twLj8hKB7GWD,FA0.66MA0.34Pb0.5Sn0.5I3,11.6,0.75,230.0,,1.26
9698me0rTwJEk4HcxE7zVeTb3mlx,MAPbI3,19.4,1.08,229.0,0.872,1.6
96WX_B9VZygwAGwKze5GEG7AOrNK,MAPbI3,11.89,0.91,203.0,0.64,1.6
96aZ_4x7upMJPEcU9Lvi30CVlR0R,MAPbI3,10.51,0.87,190.0,0.63,1.5499999999999998
96yzNsHM_LlOfbV56I_jhmj_ULJH,MAPbI3,0.43,0.92,15.3,0.31,1.6
97-9cx58hAaI8DUd9DzOzIdmfxO8,MAPbI3,11.6,0.9,226.4,0.57,1.6
97-rAYc3YyMn1THVHIbAM5c6B6xu,MAPbI3,17.08,1.12,211.0,0.722,1.6
971lG58-xJow2yfF2j068MFacNBu,Cs0.125FA0.875PbBr0.375I2.625,15.86,1.054,216.6,0.693,1.57
97507ExZ2m9MpPiFAnHL6tZniV6L,MAPbI3,7.7,0.961,128.0,0.54,1.56
9757A5u4g-b2lpbJIF-9PekPoFy8,MAPbI3,9.35,0.96,153.5,0.64,1.6
97VdMk3IH0g_46dCeZrcmHsjRvAC,MAPbI3,16.12,1.0,230.79999999999998,0.698,1.6
97lqtpebzqzhwXj3jZQa3J9wGbMT,CsPbI3,9.64,1.04,165.0,0.56,1.73
97n0E_mmSAS1cPIFk1zPAls8vMVY,FA0.85MA0.15PbBr0.45I2.55,16.42,0.96,224.0,0.764,1.6
97yvh0kwZ-ZfwXvMz5mHXfk8LMbr,MAPbI3,20.9,1.1,225.5,0.831,1.6
98Fuc1WcmX9E17zLtp-U_4LcUQBT,MAPbI3,8.97,0.93,141.0,0.684,1.6
98IgqWsiXYmBqbMRJVKlayXTf7g8,MAPbI3,14.4,0.92,201.0,0.78,1.6
98LbL9lvH5QdU8J64aUxDDDTYOTi,FA0.1MA0.9PbI3,4.83,0.83,137.7,0.424,
98Lug5E9ik3wkDFHIEa0tiuD7XV_,MAPbI3,15.5,1.05,210.3,0.7020000000000001,1.6
98UmhQ-n5ZYOSQ7VHtbTbCZA4hTe,MAPbI3,5.5,0.755,143.0,0.52,1.6
98XEBGubEEwr8gutfDq7Oau_SAlo,MAPbI3,11.82,0.95,175.7,0.71,1.6
98ZJEl59Bg4f1AcSa7rSn3cynOmS,MAPbBr0.3I2.7,14.08,0.898,209.1,0.75,
98widq037UXrSPHOukhSA01wciBB,MAPbI3,4.87,0.942,95.5,0.53,1.5499999999999998
99AQTuSv5jOisU19Qef4L1JBEWRT,MAPbI3,16.31,1.04,208.6,0.75,1.6
99OvZ_yooo7K0Ilm1A2ub_xzHIWh,FA0.85MA0.15PbBr0.45I2.55,18.0,1.1,225.0,0.733,
99WLsf7RLKt_LabeaDKgRdo_BTis,MAPbI3,16.01,1.01,203.5,0.77,1.6
99_q0V9ono48J7p2OKqjp6k96GxF,MAPbI3,18.3,1.1,232.0,0.74,1.57
99fDszrGrg3C-d9BFcxNuMxPQgjl,FA0.85MA0.15PbI3,18.32,1.05,244.4,0.7140000000000001,
99p0kOzI5c0nFXiFySOnhq2_sBQJ,Cs0.06FA0.78MA0.16PbBr0.18I2.82,20.03,1.14,220.7,0.79,
99pGxLmJEaO77ak-VzOhJogIsQdf,FA0.85MA0.15PbBr0.45I2.55,12.32,0.971,193.4,0.6559999999999999,
99pf4yPiFvci3t-Sbr2hdfdKWbLM,MAPbI3,11.1,0.812,192.5,0.71,1.6
99qQu1sxxqTAnbEn6Pok2D8Hyse5,MAPbI3,14.95,1.03,204.5,0.71,1.6
99xQ1VDVZgyQ_RjKDKSpfNw1tS8H,MAPbI3,8.6,0.8,165.0,0.67,1.6
9A1dbDsPHec6nCjSdHFFm9mURvhm,FA0.87MA0.13PbBr0.13I2.83,13.0,1.01,221.4,0.579,
9A7k6VSA_cPt-rT1SyxtXY_rM9uc,MAPbI3,11.51,0.8590000000000001,179.0,0.75,1.6
9AH3_U_qVbuPXX0k1MshqLaNvOPV,Cs0.15FA0.85PbI3,4.0,0.88,106.0,0.427,
9AQiVv1riIN8RRvvyev77LXP66PA,MAPbI3,13.99,0.867,239.4,0.674,1.5
9Aqs9fXPKBcooTxd0lVHMqKESGTP,MAPbI3,12.0,0.91,185.0,0.711,1.6
9B0ourM1w-krmyAQvu6qZQjznwny,MAPbI3,10.8,0.96,179.0,0.629,1.6
9B4wtxBVTQTgmXza64p3I0XfQPBm,MAPbI3,1.53,0.98,38.5,0.4029999999999999,1.6
9B99GdB6seeX1Arz-QOtVvcwDlnu,MAPbI3,9.73,0.97,156.4,0.64,1.6
9BMgKcvDOBo_skUOtC36qw7Fz8EU,MAPbI3,20.08,1.12,233.6,0.769,1.6
9BRLjkCdFqDB2gasBj4g9bN_8lPY,FA0.85MA0.15PbBr0.45I2.55,15.25,,,,
9BU-JhKdx6yr7trFFVOfI8Zinu4H,MAPbI3,10.7,0.943,181.1,0.181,1.6
9BUxZabvTYUYe5xo39fJyh9ccR94,MAPbI3,19.23,1.1,228.6,0.765,1.5499999999999998
9BVhYedzSYY6Nws88UsCWkbOVt7U,FAPbI3,14.1,0.98,231.0,0.62,1.48
9BWG64Vf-8VDlHu0MNjdN5rt06cq,MAPbI3,12.8,1.089,156.0,0.76,1.6
9BX80DahUXhvJvJtdsuT0kNpVNqd,MAPbBr0.015I2.985,15.1,0.923,238.0,0.687,
9BbCEjUWOO__xO9bhXFSnjeRxlGf,MAPbI3,9.41,0.89,168.9,0.63,1.6
9Be8nvT17sNgDx0-9ClfEW9dKIXd,MAPbI3,10.1,1.02,182.0,0.56,1.5499999999999998
9Bg_lzkv2Jjv4tya51bna_ijbonJ,Cs0.05FA0.79MA0.16PbBr0.5I2.5,15.7,1.023,236.5,0.65,1.63
9BkwzohU3_cVNgUNJEsVgMszCBg9,MAPbI3,1.4,0.31,103.0,0.445,1.6
9Brrh0WKwmfqG_J0_OJCwMxjSAQi,MAPbI3,25.7,0.69,0.7000000000000001,0.74,1.6
9BsISD_s7FCePNvLOLQX3u3D9MgN,CsPbBr2I,4.95,0.97,87.0,0.58,1.88
9BuqSd9wPvWsWAfyMwnekOCQoes0,MAPbI3,17.3,1.07,206.0,0.7759999999999999,1.6
9C3e490sQxbhI0xyS38mVLLnvKCs,MAPbI3,18.36,1.094,212.10000000000002,0.78,1.56
9CAiOBGNy7_G9Dgfsw-DH1inBlhS,Cs0.05MA095PbI3,12.96,0.96,197.0,0.69,1.61
9COgW3EmsrUcsuot3w_qXkqHPShe,CsPbBr3,8.46,1.46,74.3,0.8,
9CPAcuoga58nMJRfiQUxkhSCiBcZ,MAPbI3,15.59,1.019,234.4,0.653,1.6
9CVe-wP1f0oNIY-OlwLUWA_y71NJ,MAPbI3,13.04,1.03,218.9,0.58,1.6
9CXY-VL-3OXtoyG24wSht-rM05Hm,MAPbI3,8.89,0.804,176.70000000000002,0.626,1.6
9Ci1m80lVv8Ct_OZuTSEiw8w6MsU,MAPbI3,14.67,1.02,217.10000000000002,0.65,1.6
9CjPcvaIv3-H8zI2IrFvhrQyNEOc,Cs0.05FA0.79MA0.16PbBr0.45I2.55,18.51,1.08,226.0,0.758,1.6999999999999997
9CvhDuD1eLJvwEAaOY7RfIhr2QYt,FAPbI3,20.47,1.08,244.20000000000002,0.78,1.526
9CyZ9m_3M7FPNnL8urfLennrTzRk,MAPbI3,7.72,0.95,100.19999999999999,0.8,1.6
9D7dwJk8euz0lPjnfRqn5A9q4FuF,MAPbI3,20.63,1.12,234.60000000000002,0.789,1.6
9DFooPi7-A6Isqb82tbttRwwPx_J,MAPbI3,11.98,,161.5,0.74,
9DMWyS5Pko_FTJtt9EhbaiNC8Uc1,MAPbI3,10.05,0.85,183.29999999999998,0.64,1.6
9DNIKevwuZwyE9WXvLzGp4rIEhZy,CsSnI3,0.03,0.03,47.599999999999994,0.24,
9DW2jhtK5IVOSJeLq_uXiJ67KZ9G,Cs0.15FA0.85PbI3,7.7,0.94,157.79999999999998,0.519,
9DWqUieL2DTi3DgDW66RNyIyvOQg,FA0.85MA0.15PbBr0.45I2.55,17.9,1.095,235.0,0.705,
9DixAPuUU5m-nHnFI59MwrpSUGES,FA0.9MA0.1PbBr0.03I2.91,8.81,1.01,224.8,0.595,
9Dnti-zkY0G51Ou_pr8JEgzHoMZM,Cs0.125FA0.875PbBr0.375I2.625,17.91,1.082,220.10000000000002,0.752,
9Do_4Ef4UfVjEgPWa8Piu4p1LUHe,KBABiTeO6,0.03,0.68,0.4,0.56,1.94
9DyXDfO8_giWHIiwpQ01cod-J2go,MAPbI3,10.85,0.973,165.2,0.6759999999999999,1.6
9DzJOxQddXMZIQmwi51z9GZFSXuY,MAPbI3,17.26,1.02,240.6,0.7,1.6
9E0CfyxmPrJkhLFG7d_yGmZp2bzM,MAPbI3,17.39,1.075,202.2,0.8,1.6
9E0qT6Lw8jEY77prxwW3DJbNLJt6,MAPbI3,16.2,1.1,199.0,0.74,1.6
9E2kczV5BwI8fEZDNNaAYzD797BM,MAPbI3,14.08,1.029,207.39999999999998,0.659,1.6
9E6E_jXaH3SCHtv4GV4_jtgW4T1F,MAPbI3,13.4,1.08,159.0,0.78,1.6
9E6Q-a62q7F0xFdHsHBgSZtldilt,MAPbI3,12.86,,,,1.58
9EOZ3OBGMZ4iTQUgR-A-F0QHjj18,MAPbI3,16.2,1.04,202.7,0.7490000000000001,1.6
9EPMmBx9DPAOMWq_0vI9lBvZc8ex,MAPbI3,0.8,0.634,49.0,0.26,1.59
9EXc7Hg77R9ui2FgV9jM1kCN7gND,MAPbI3,11.2,0.981,179.20000000000002,0.64,1.6
9EXr4xfKjYwdkTrNu5NKCIRNjrSp,FA0.4MA0.6PbI3,7.25,0.93,144.0,0.54,
9Eafid-d_icjaG3C9wx6G7dcFSMr,MAPbI3,14.08,0.98,199.5,0.72,1.6
9EfsJcS6WJDiJvRetsKqovELvWe_,MAPbI3,10.31,0.926,168.0,0.63,1.6
9EpaOwUlY3UpSY_C_kA8SEOYHlBu,FA0.85MA0.15PbBr0.45I2.55,19.19,1.1,222.7,0.77,
9EtRNpYA_g7oNtbQl8NG3XdvHfVG,MAPbI3,11.99,0.95,170.5,0.74,
9F1LX95BRsWE82-4sdGWwUC-48n0,MAPbI3,11.5,0.9,206.0,0.63,1.6
9FE7PWpIAQwmYq3hAwX4OlxMJ6O5,FA0.85MA0.15PbBr0.45I2.55,16.0,1.09,211.0,0.693,
9FG53A_QGwyWAoo831ojup3lTOjX,BA2MA3Pb4I13,10.3,0.97,182.10000000000002,0.5820000000000001,1.6
9FKvvcdf05pD_M6a0wnZuBOGoTIs,MAPbI3,14.6,1.02,199.0,0.721,1.6
9FVAorrV5hnoXQNDPbqsFJzZiykj,FAPbI3,0.7,0.746,17.6,0.53,1.48
9FZN-Gnu2BcjACCfEigyeX5LL9ZM,Cs0.07FA0.785MA0.115PbBr0.45I2.55,13.4,1.1,182.0,0.6729999999999999,1.58
9FfycwN3HZKMgl62Eqhoas9hx1e_,MAPbI3,6.36,0.93,162.8,0.42,1.6
9FtARZaxHf6GxCXBnDS1-Mw_I7NF,MAPbI3,7.02,0.91,126.89999999999999,0.608,1.6
9FytOZYLpUKYB3KoMwpjNV9GO3CL,Cs0.05FA0.85MA0.1PbBr0.3I2.7,20.03,1.081,244.8,0.79,
9G3-X-Ik7jrssIrlKN7taHnSfpSq,FA0.1MA0.9PbI3,12.7,1.04,211.0,0.58,1.58
9GDqSTOK3xkflEP2Mzc-unPFfzir,MAPbI3,14.05,0.92,203.6,0.75,1.6
9G_YvRXqvTzxtr65bKY46AyjZOzX,MAPbI3,10.06,0.85,190.0,0.607,1.6
9GfnqwB7KwHvz-UtAu98rC5_803I,MAPbI3,13.28,1.08,162.0,0.757,1.6
9Gngp5IN6mTfxgQv4-KmWMITUf9N,FA0.15MA0.85PbI3,13.76,1.04,194.89999999999998,0.68,
9GuIu6IJm07Hh0LZPPyn5-IQbD9M,GU0.05MA0.95PbI3,17.0,1.054,220.0,0.76,
9H2m1jow4xHtT_l3wt9nBr4Ypjql,MAPbI3,0.44,0.475,39.900000000000006,0.248,1.6
9HU5ylqXhJl1psrhx7mS0E1U3Drw,FA0.9MA0.1PbBr0.03I2.97,15.2,1.05,228.70000000000002,0.633,
9HZu9fcCs8dpTURTtWp0SkzfTB7S,MAPbI3,5.7,0.74,158.0,0.49,1.6
9HbmHxo2qkI5iZ65VItWX2TdOD3P,MAPbI3,11.1,0.92,168.0,0.72,1.6
9Hl5P_usgopKfeSeZN6S49GuXYw7,FAPbI3,17.66,1.052,221.6,0.759,1.48
9Hlilhe-e_Td6pTAMhYlhx94OBJ4,MAPbI3,12.23,0.85,232.8,0.61,1.6
9Hv5ZrU071kinlv4WekmjfaBH6o4,MAPbI3,10.8,0.96,167.60000000000002,0.67,1.6
9HzmjKIv0tAwnM_Oxi16jNLoHQAh,MAPbI3,12.72,0.91,204.89999999999998,0.682,1.6
9I-KfLD6G8O6Af24WCA_heFUGBe9,FAPbBr0.15I2.85,12.48,0.99,198.2,0.63,1.6200000000000003
9I0L5MVJ_FRMPfVpRUYg0NZgKy0z,MAPbI3,3.4,0.6709999999999999,183.29999999999998,0.2769999999999999,1.6
9I3FtP5yRxtH1G6R_mL3PbI8Dpw6,MAPbI3,8.0,,,,1.6
9I83I1i7nbS5_LTsqTcTqxvwxX8x,MAPbI3,21.0,1.12,239.8,0.7859999999999999,1.6
9I9R9Qo0O1eTJ__I-OX0RiWfZRem,FA0.9MA0.1PbI3,18.43,1.04,235.3,0.75,
9IA8A7ON9SljbY40Pjl4NtxR_Iu2,MAPbI3,19.4,1.0759999999999998,246.0,0.733,
9IBj-Eyx3irSaT4N52Hl0BFKjCWc,MAPbI3,1.1,0.73,44.0,0.34,1.6
9IECdhq4czvHlcbZtOGJxx4VNrNW,MAPbI3,11.2,0.95,189.0,0.613,1.6
9IXuxsR9kdF9zVgUNUre5yOd_g0x,Cs0.05FA0.81MA0.14PbBr0.45I2.55,20.1,1.106,252.2,0.252,
9IioplnSIceFsYrXdLKYhxGwX83M,BA2MA3Pb4I13,7.7,1.07,117.0,0.618,
9J6wR64fHpyLNi5f2rPU0yuapibU,MAPbI3,16.8,1.116,199.0,0.757,1.6200000000000003
9JHmc6wCduyApXRck2jCF9-BcxDL,MAPbI3,15.0,1.06,200.0,0.71,1.6
9JKPoyGoC1OZI9giWT_U0Y65fx1x,Cs0.2FA0.8PbI3,10.0,0.935,196.0,0.55,
9JRKNcc7NE3Ixb3XNRl0rvPxO_pB,MAPbI3,13.2,0.95,203.0,0.685,1.6
9JRXndDIHQAs0YEHatlb_1YHv2R0,MAPbI3,14.6,0.985,198.0,0.75,1.6
9JWKGNIer5apS6iXI4pNc_X5jJBH,MAPbI3,6.75,0.9,154.5,0.49,1.6
9JZS_1ZtKFvDOiChzZS6latgm-3-,MAPbI3,16.2,1.04,205.0,0.762,1.6
9JfqMT-aWtKdLlwf3UAANxZi38rP,Cs0.05FA0.79MA0.16PbBr0.5I2.5,16.2,1.038,237.0,0.66,1.63
9JjbaW8Bhtd2SiXirXPIo7gR-tYG,FA0.5MA0.5PbI4,10.18,0.929,199.20000000000002,0.54,
9JxZ3Zpj9KkfkYkcP46nCrWnetTd,MAPbI3,9.21,0.99,174.89999999999998,0.6,1.6
9K55Q9kgh7aT8znWGnP1iTxPD-63,MAPbI3,16.11,0.76,210.6,0.76,1.6
9KC4NAh4Ffhx75XUekcv7hNLBqUb,FA0.85MA0.15PbBr0.45I2.55,18.13,1.067,222.5,0.762,
9KCGNvCcLvz6T3otQcj3-drL81Hu,MAPbI3,5.69,0.59,156.7,0.61,1.6
9KCqEmPIERNWUV3ZjYwPIoDBEPb0,CsPbBrI2,12.43,1.1740000000000002,134.8,0.7859999999999999,
9KD4WDBjO4YkIu0Xbow5C6N1_7cH,MAPbI3,6.2,0.629,159.9,0.617,1.6
9KO5nY-we4VY-_58Q8D9r39Tmq_S,MAPbI3,16.62,1.06,215.7,0.7240000000000001,1.6
9KZpyvvn3LnUhcS7Xa3S73UZwP-A,CsPbBrI2,14.85,1.21,154.5,0.794,
9K_CV6hEYYm2_iBfvZXnR4F0YSzM,MAPbI3,13.7,0.892,205.0,0.75,1.6
9K_Roel56e7QGUi-4heIjDlu2SRd,Cs0.05FA0.79MA0.16PbBr0.51I2.49,15.5,1.11,201.0,0.69,1.6
9KdCn3PZNCc0R1N20PAENTGGUsDe,MAPbI3,10.02,0.942,164.5,0.647,1.6
9LKwMs2T2kJUQ670zb2qsXaj_POI,MAPbI3,1.59,0.62,43.0,0.6,1.63
9LZQ_AX75k8u5inWjYa-SyHVgnmb,MAPbI3,13.85,0.96,199.8,0.72,1.5
9Lfzm3gNVer0hMsPPDcp1t6PzOZC,MAPbI3,17.1,1.081,224.0,0.703,1.6
9LrCHlztxBStjno8y42p5pf8zP-U,MAPb1.0I3,12.7,0.98,191.0,0.68,1.6
9LzEPWZyhOZ17Ei4kODChagcpdtQ,MAPbI3,13.0,1.034,176.4,0.713,1.6
9M1sv3KdrYCGSe-6WSqdYvrbzzI1,MAPbI3,12.83,0.965,203.2,0.654,1.6
9MQLtZgBCQh6G7aWYUqdYAr9u4nq,CsPb0.97Tb0.03Br3,10.26,1.57,82.10000000000001,0.7959999999999999,
9MTNrXXX9ZoqsJbIq--y36UoFWAV,Cs0.1MA0.9PbI3,9.1,0.754,185.0,0.66,
9MUiJkdt_dPHSMlf4kNqq2WnNCBN,MAPbI3,4.8,0.481,197.32,0.506,1.58
9MWUkjUoput_ydGJsruv-dmKKaK5,MAPbI3,5.58,0.65,216.4,0.397,1.6
9MiLSZvf_Qr45_3oxsc1LzNncOOd,Cs0.08FA0.77MA0.15PbBr0.51I2.49,10.41,0.799,188.25,0.69,1.6
9MtTd4p0DESODzc0KEXcKSuoVYp3,FA0.6MA0.4PbBr0.4I2.6,16.0,1.04,209.0,0.73,1.58
9N-nooIoshEN3aKNbnaZ0BJvwIX_,MAPb1.0I3,15.9,,,,1.6
9N5BzNN-FrM4Jc7iGWrtqLO_cpUp,Cs0.1FA0.9PbBr3,6.21,1.234,70.7,0.711,2.277
9N8zvvwkdcv9lYKuWj7VIP_ADadp,MAPbI3,15.3,0.98,218.0,0.72,1.6
9NB4uUarXV2EWrvd7_ff3JpxoJOK,MAPbI3,16.04,1.07,199.0,0.75,1.6
9NFCk54joveS-O9k3tCd5yfj1KG7,MAPbBr0.19I2.81,16.09,1.07,183.4,0.82,
9NQ5rYPmGwS4ibV6nqPYO-4MyUGF,FA0.85MA0.15PbBr0.45I2.55,12.41,0.81,214.0,0.71,1.73
9NSNx4Gias0Rgsq-JawOwhif_mbv,MAPbI3,8.0,0.93,136.5,0.63,1.6
9NVgKZdy5X07U27cv4yCX6fdFxhW,Cs0.03FA0.945MA0.025PbBr0.075I2.925,19.03,1.1,240.39999999999998,0.7140000000000001,
9Nk4pfcyhku90ADyVFGV8LTXC7fV,MAPbI3,10.4,0.96,160.0,0.609,1.6
9NkvFGy5Qo4aY1l4PDLao6f-3yW0,MAPbI3,14.07,1.02,209.7,0.65,1.6
9NphNEi4W_pneqmSVEAepYjUYF3D,MAPbI3,12.3,1.02,224.89999999999998,0.7,1.6
9Ns4WazBX_LQ94_ro9AqSkEVS_z9,MAPbBr0.6I2.4,16.8,1.21,185.0,0.76,
9Ns6g6SJnYt96M-0a6q3whczkuNn,MAPbI3,6.0,,,,1.6
9Nsowm4SJHid6DWYg6cmYi-PMb44,MAPbI3,10.3,1.02,184.0,0.552,1.6
9Nw7V7LuCwdKlu6ve6tVY_jPP1fp,MAPbI3,12.9,1.1,224.20000000000002,0.51,1.6
9O2soId9iNGxFY3Al4XgUfSBaG1W,Cs0.17FA0.83PbBr0.51I2.49,9.54,0.94,182.0,0.5579999999999999,
9O9h8khJHC2iXHjW9sWFG2rrv36r,MAPbI3,9.43,0.9,236.6,0.442,1.6
9OCorku87jv2rRHS3-tlYG7CnL7e,MAPbI3,13.37,0.102,196.0,0.68,1.6
9OJlm7OqVzWzLA9umRHHX8nNZwlN,MAPbI3,12.82,0.879,236.70000000000002,0.615,1.6
9OUBtVzZqGXuWSZZbjIvRZ4avw_3,MAPbI3,16.19,1.08,212.8,0.705,1.6
9O_NYV8SWbh99z91uslKPnVBUNjb,MAPbI3,10.5,0.92,159.0,0.72,1.6
9OePNxjWpMB8i6WnipcP4n2nfl1z,MAPbI3,11.01,0.935,186.20000000000002,0.63,1.6
9OfcbuB92_RAYJqlZY9AYeSDIRLr,MAPbI3,8.69,0.89,178.9,0.54,1.6
9Oj-ZAd99pmGbLgt66ZzkFeK-m9E,FA0.85MA0.15PbBr0.45I2.55,20.41,1.11,229.60000000000002,0.7879999999999999,
9OjztckiCxzloMgPBUh0uLzvbJxo,CsPbBr2I,3.37,0.93,67.0,0.544,
9OnobmN9J4zbF4X7TDGmyVieUXZd,MAPbI3,16.37,1.075,203.29999999999998,0.685,1.63
9Oo5YhP5FUQOOO5R_vh-HDvabK33,MAPbI3,8.99,0.809,183.6,0.606,1.6
9Opk-ldwjdso5pfZjnMtirAwBlQf,MAPbI3,14.11,1.02,206.6,0.665,1.6
9OtfwlURgHH98TTvRCsMJMqdA-M_,MAPbI3,10.54,0.915,169.20000000000002,0.68,1.6
9P2a39nhLYXRL867vIGZ63Nm9UjI,MAPbI3,14.57,1.03,197.39999999999998,0.723,1.6
9PEyu8lpxC2JEc3lny7SeK5J5YzW,FA0.85MA0.15PbBr0.45I2.55,19.21,1.11,228.2,0.746,
9POwZM11leGPG6g6aem02YC3COUa,MAPbI3,9.85,0.99,140.0,0.711,1.6
9PPdJJoBvfSySs7hBOeO8JpWQucy,FA0.85MA0.15PbBr0.45I2.55,15.54,1.069,210.79999999999998,0.69,
9PSDGaabNPPJXsuCn07ToV2bu5aU,MAPbI3,14.5,1.02,187.0,0.75,1.6
9PSpGvv0Ey9ZwA6-96kJ53i5KlGc,Cs0.05FA0.7885MA0.1615PbBr0.4845I2.5155,18.67,1.06,210.79999999999998,0.8320000000000001,
9Ps1TKn1xr6q0jLKY0w5WuB-i74_,MAPbI3,17.24,1.021,225.2,0.75,1.56
9PtQ2QLeMrDCDsTZ9Y1TZk4wwFny,FA0.2MA0.8PbBr0.15I2.85,14.7,0.96,203.0,0.754,
9PvKyjFKUnufHGkDhd5Gu7jxWY1w,MAPbI3,15.4,0.98,217.7,0.73,1.6
9Q6dB9nhxlZMyKFKjgIyJ2aJ32bR,FAPbI3,17.42,0.795,149.4,0.389,1.48
9QMpZpcAqaqHCRcJZn2Owu6QYQQV,MAPbI3,15.07,0.987,225.39999999999998,0.6779999999999999,1.6
9QYawZ62CpoJyVybPWPyMI1p6K13,MAPbI3,6.85,0.96,134.3,0.5329999999999999,1.6
9QZpiIWNNiy-Zro44N-WjnKj5Kof,(GABA)0.1MA0.9PbI3,18.18,1.09,220.3,0.757,1.54
9QbsCHdVDnPMVpgf4dArZpGG8SIY,MAPbI3,11.1,0.99,160.0,0.7,1.6
9QcbkIwSXW430ryknabh1jnHFHEw,MAPbI3,0.7,0.67,31.0,0.35,1.6
9QhtWl_hgSjegA_ZW77jF80hPRXB,MAPbI3,14.47,1.02,216.4,0.733,1.6
9Qkw7_N1ApotYZTON4R4aBJpfjK9,Cs0.12FA0.88PbBr0.36I2.64,14.0,1.026,195.7,0.7,
9RFv5JHn1LhtlhLkJjIF1KFvWuX4,Cs0.08FA0.77MA0.15PbBr0.51I2.49,15.06,1.058,185.71,0.766,1.6
9Ral2yoA4K6V1af7IsPShncm4uDi,Cs0.05FA0.81MA0.14PbBr0.45I2.55,15.77,1.031,214.3,0.7140000000000001,
9RlfEivm-THFoCxSNF_8abqAmphG,FA0.83MA0.17PbBr0.5I2.5,17.4,1.04,232.0,0.72,
9S5gwbSYuVdwqJ5OfPQr3TmHi82e,MAPbI3,11.63,0.91,209.5,0.61,1.6
9SEMkkus_bUpjGwc1IFO1sivom3c,MAPbI3,0.74,0.89,11.5,0.72,1.6
9SEf5ie_pCj_dlUorFuHZuGFm9XB,MAPbI3,16.6,1.01,210.0,0.78,1.6
9SEqfNuks1cey7oaKcIFOwsNkQ8C,MAPbI3,2.12,0.805,58.58,0.449,1.56
9SGD-bHo3-J1nn8sE0tpyeKvmgVA,CsPbBrI2,5.4,1.002,99.0,0.69,
9SO27ZjdULyX8bHkaFX5RlWPyBVd,MAPbI3,15.2,1.04,197.0,0.743,1.6
9SO_ZXpLJ6kYZ6QDMt-mpeW8Uoxt,CsPbBr3,7.93,1.4,72.5,0.7809999999999999,2.24
9SXxnJRJiJeRH7srycrG2FdLCYtA,MAPbI3,11.31,1.027,184.1,0.6,1.6
9SpkREdpHEJxgGAe_UDfTB8rSf7l,Cs0.05FA0.81MA0.14PbBr0.45I2.55,20.0,1.16,230.0,0.7879999999999999,
9SrzKlouZc7kQ34kJpdGzmd6lDaE,MAPbI3,17.3,,,,1.6
9SxPmMXSomAno-sel55yMozPHq6h,MAPbI3,9.2,0.86,158.0,0.6729999999999999,1.6
9SyvHb_FEYeVR83epVh2J8wuxTZn,FA0.85MA0.15PbBr0.45I2.55,19.25,1.118,230.82,0.746,
9T1hDL88pPHqcUTHXDSFM-609rXd,MAPbI3,14.26,1.0,238.0,0.601,1.6
9T2Lc1W_tQzyas4_erE_uEfUPByW,MAPbI3,15.6,1.06,217.0,0.68,1.6
9T4F0Gq4leNNYFJhM4VXH6Vbp8S_,MAPb0.25Sb0.75I3,0.15,0.5870000000000001,7.199999999999999,0.332,
9T6_NfqYl8ZskwurARbRZDkCL5to,MAPbI3,1.11,0.7020000000000001,35.6,0.445,1.5
9TBvliFKB6irETV8lCqAtxFKHDUu,MAPbI3,1.4,0.42,75.0,0.38,1.6
9TFn_7tpF34doSWnQvkIgqfhjjIF,FA0.9MA0.1PbBr0.1I2.9,19.44,1.03,245.3,0.77,
9THMonzw6lYpN7lRbcTwMidFYxQH,MAPbI3,12.42,0.928,199.89999999999998,0.67,1.6
9TKccwbw_UnkJhpX7CQrNkAajmKJ,FA0.85MA0.15PbBr0.45I2.55,15.17,1.09,202.2,0.6859999999999999,1.56
9TfvGoxCglCUX9HOfpzQ_uFM68aj,Cs0.05FA0.81MA0.14Pb0.95Br0.43I2.42,7.98,0.95,156.0,0.54,1.64
9TkMRFh0Ma25F9BXSuKhd9Smber-,MAPbI3,18.92,1.148,216.0,0.764,1.6
9Tl153zGSY2_P4VD1SlK5dSjYcbZ,MAMn0.1Pb0.9I3,5.49,,,,
9TnTmeXKZcTnKgNjhxSoyFXa_tSs,MAPbI3,18.15,1.052,214.60000000000002,0.8109999999999999,1.6
9TsdZ4bTvhERpEdHmWi5rVc3Rv7W,MAPbI3,12.35,0.89,203.5,0.68,1.6
9Tw8yieEctZKv8wKbEhusaOp-S-y,MAPbI3,14.72,1.03,209.1,0.68,1.6
9UEBqk9qBnmEHrSktW5L4AHJ7Ley,MAPbI3,17.14,1.02,232.0,0.7240000000000001,1.6
9UKWx0-Urtqnx-g6yhf7S3oEOPsI,MAPbI3,12.37,1.04,186.70000000000002,0.633,1.6
9ULE-Ny-F4nBDV3HODNXoCKFBVGk,MAPbI3,16.79,1.04,224.0,0.72,1.6
9UTznZE-B6CT2ZrQ_3YPK_KXChH_,MAPbI3,19.46,1.08,224.8,0.802,1.6
9Us5D0n1Y04oZjl8lesKVlm6SEaG,MAPbI3,19.55,1.1,227.8,0.78,1.6
9V3VGVpHx0onmoPbTd9ElB7PTWOx,MAPbI3,13.9,0.99,213.0,0.66,1.6
9V5EJav0zSU2BQDNdUYeScY7X-ri,MAPbI3,6.7,0.85,146.7,0.54,1.6
9V7RfX2qFWIL64cgWdcAfteOfrPe,MAPbI3,13.82,1.081,213.2,0.77,1.59
9V8-kipKwQoEL6O52sOF4AKdhC8C,MAPbI3,11.08,0.945,170.0,0.69,1.5499999999999998
9VBMXkFxyDOLyf7N8r5PtfU68gxc,MAPbBr0.225I2.775,15.64,1.08,215.0,0.674,1.6
9VP_Vv_0TWabGK0gxvcdjAmNzd5Q,MAPbI3,11.86,1.0,195.6,0.604,1.6
9VSypY6JGjASLqGVsqAvCmz79orN,MAPbI3,11.95,0.98,191.6,0.63,1.6
9VUNHmC_jS63tFov_92FF-NJIXfG,MAPbI3,8.6,0.82,190.0,0.55,1.6
