Repository: ckhamdang/ML_perovskite_properties

# ML for Properties in Halide Perovskites
This repository contains the data and codes used in our study of five photovoltaic properties in halide-based perovskites using machine learning.
The dataset used in this study is provided in the "Initial data" folder.

The Pearson correlation coefficients between the compositional input features and the target photovoltaic properties are provided in the "Pearson correlation" folder.

The machine learning codes used to train and evaluate the regression models are provided in the "Regression model" folder. This folder includes the dataset and codes for:

File: Initial data/All_perovskite.csv (part 14 of 74)
entry_id,compound,efficiency (%),Open circuit voltage (V),Short circuit current density (A/m²),Fill factor,Band gap (eV)
AH9a_X_yEVqEGrFYE_AbtOcnbNn2,MAPbI3,15.7,1.01,211.0,0.74,1.6
AHPVNXG0niz1b6V5EKSMf-CcPzvr,MAPbI3,14.14,1.03,205.79999999999998,0.71,1.6
AHcyPswOyAqxj1MCwSoL3n7lgXR-,FA0.83MA0.17PbBr0.51I2.49,12.9,1.034,189.0,0.66,1.65
AHmnAFCZTE9l9KG8-PdJtfOHD3pA,MAPb1.0I3,10.73,0.99,215.79999999999998,0.63,1.6
AHnPjFdgd9obhwgqbOwARscVXnUc,FA0.83MA0.17PbBr0.51I2.49,21.64,1.137,238.29999999999998,0.7979999999999999,
AHt36ZI49xjN3CnZ0W4Y-88CrVHP,Cs0.22FA0.78PbBr0.15I0.85,19.09,1.15,203.5,0.816,1.67
AI4ave8uBdjXkAXX_K2RE_WRI06X,MAPbI3,5.89,0.95,114.60000000000001,0.5379999999999999,1.59
AICu3RgP5m-wpha2jQR8aa_Sqj2A,Cs0.05FA0.79MA0.16PbBr0.3I2.7,12.7,1.05,214.0,0.56,
AIEpbdMnirR15hnkDc8RA9UmS7zl,MAPbI3,8.51,1.0,123.80000000000001,0.687,1.5
AIG3R4GuhnUIipVBcIyBqKkfdA5b,Cs0.05FA0.79MA0.16PbBr0.51I2.49,18.01,1.105,218.70000000000002,0.73,
AIKyUoL0JeFYYw68ZSY3FmQ40Gxr,MAPbI3,14.14,1.06,201.6,0.696,
AIMeA-smHuzjU4THhFLHarF6Kv33,MAPbI3,13.28,0.94,204.7,0.68,1.5499999999999998
AIOcWcZJB6WmCPFtC10a1MlstoES,MAPbI3,18.07,1.09,236.5,0.701,1.59
AIUlEXHIqJ9cZsJPVRsrpM9FpX9E,MAPbI3,15.15,1.03,206.8,0.7070000000000001,1.6
AIVLau7vmkjvRZZ4iFH8HM-U1OIS,MAPb1.0I3,2.0,0.7,69.4,0.411,1.5
AIVM-gxqXLVosDHtXpNFxSZJijEl,MAPbI3,7.7,0.81,153.3,0.623,1.6
AIqzkXLhuGaye2MzGon1nrQ5o4UF,MAPbI3,4.82,0.64,149.0,0.509,1.6
AJ4nQnZ2AW2i7WAoDZBbPwPCCgDA,MAPbI3,7.9,0.85,138.5,0.67,1.6
AJ5t-mWqXPHIRoqQ0qvbFG3oI-jn,MAPbI3,8.95,0.89,175.9,0.575,1.6
AJBGxpon8V6LIWo327zFyln4Vpgz,Cs0.07FA0.79MA0.14PbBr0.45I2.55,19.88,1.16,238.0,0.726,
AJCRMg9uMbWrSmgx8fd85iayAlrR,MAPbI3,7.07,0.8859999999999999,152.7,0.53,1.6
AJIEsTB-1x51bi_EOsme6BUfRV4q,MAPbI3,9.15,0.94,176.6,0.5489999999999999,1.6
AJMVDmFEhlFUkcfzIvBxI_y9ocGK,MAPbI3,8.41,0.89,162.5,0.618,1.6
AJVzWyKJ8AdEqmENWoX-uE475U9u,MAPbI3,3.5,0.75,110.0,0.42,1.6
AJesu3floNvuUYWg9KxB6fV23G8f,MAPbI3,16.62,1.08,216.4,0.71,1.6
AJjAmo8bzqwluLSct5ovSdgJ81DA,MAPbI3,14.94,1.01,208.2,0.72,1.6
AJqNtnaXLY_eq1ytgM8JKNWoIaFq,MAPbI3,12.0,1.05,201.0,0.6920000000000001,1.63
AJrBCGn-hVLlMitm2vZ7I4IJEmvI,MAPbI3,13.4,1.04,224.0,0.574,1.6
AJzi2bGS86izDw3Oi7iQT3nFD-i7,FA0.2MA0.8PbI3,11.9,0.94,211.70000000000002,0.6,
AK0UcVBF8BC950XBJ-0ejvNpl-BQ,MAPbI3,14.31,1.038,204.82,0.67,1.6
AK2dyta8zbzT14h2sQxmCxIyGV44,MAPbI3,7.31,0.99,136.0,0.531,1.59
AK5JPUfRq3mwrscKeUmCXT1fyWo0,FAPbI3,15.18,0.99,226.1,0.677,1.54
AKCdCPvCk_b2w0-iXLTOxSJP0dRX,MAPbI3,7.0,0.88,134.60000000000002,0.591,1.6
AKE6M5C_d55ivuoW46k7bMnf8v-V,MAPbI3,17.7,1.05,229.5,0.758,1.6
AKWskv746GVwZv3-6613-MiUEPg5,MAPbI3,17.7,1.08,221.0,0.76,1.61
AKdyNBmMTN1SzRQS1wnKhZe0fL16,Cs0.04FA0.8MA0.16PbBr0.49I2.51,7.42,1.01,183.6,0.4,
AKeTHs9uahZ9AZrk1VWdWPR3wJ06,MAPbI3,10.71,1.06,171.0,0.591,1.5
AKlDR5IxkhTbaojAIbPSFhQ_Sbbo,CsPbBr3,6.11,1.3769999999999998,65.0,0.6829999999999999,2.32
AKovOZY8oRKmP9kF2rdsyrZP73Bo,Cs0.2FA0.8PbBr0.3I2.7,11.36,1.065,152.0,0.701,
AKpHgXUDGxD6mnsS8G-t3VS01hU6,MAPbBr3,2.02,1.1,28.799999999999997,0.43,2.3
AKsMaAlwZKKOVBvhwht-55Rgzjhi,MAPbI3,9.61,0.8,169.1,0.7120000000000001,1.5
AKvJWpFkQmSauwWvH88mIZaf_DmP,MAPbI3,15.1,0.97,207.0,0.752,1.6
AKz6MFWDTIAeq9tijoOIogv8Gmww,MAPbI3,15.76,1.02,212.10000000000002,0.73,1.6
AL3udAO-x1nkQn2N5XEgfgsVeA0Q,MAPbI3,10.82,0.87,172.39999999999998,0.72,1.5300000000000002
AL4hmy4ilfWyoCvFk3r5bMvlqbbt,MAPbI3,17.34,1.01,236.8,0.721,
ALWLsqfJPcVPWzdKJb2fJJwABjzA,MAPbI3,8.14,0.8,167.60000000000002,0.607,1.6
ALoSic0A7oPeWRQM5Xm4zs_y-k9B,MACo0.008Pb0.992I3,14.9,1.0,196.0,0.765,1.56
ALt32Ff4SDXxr-QQWmZRIdezlVfJ,Cs0.05FA0.8075MA0.1425PbBr0.45I2.55,18.5,1.13,230.0,0.736,1.6200000000000003
AM4_Xy6LAE2TcnDyrXCYxN4cTYyC,(TBA)0.2Cs0.04FA0.63MA0.13PbBr0.51I2.49,17.5,1.19,223.0,0.6709999999999999,
AM9z2CqRpHf1jbV8qnG3QkSSX0Jq,FA0.92MA0.08PbI3,19.95,1.11,241.1,0.745,1.5499999999999998
AMAZUha1CizOsul0vec4L_fe0BlX,MAPbI3,33.4,0.97,0.77,0.7,
AMEfQ37qIjQ6y_tulH67gJJPLqTz,MAPbI3,10.44,0.96,167.3,0.65,1.6
AMLSHwjc0cmhYvfCRudWa_4YXizS,MAPbI3,18.3,1.11,215.7,0.76,1.6
AMObEHi9aNsi3Kx5X0XpM7C1ncbp,MAPbI3,1.35,0.82,19.9,0.46,1.6
AMTuXaOctDzazFQZs_DZrDC0IzyM,Cs0.07FA0.725MA0.115PbBr0.45I2.55,19.77,1.173,225.7,0.747,
AMYCQBBIUcnYk8zaESkOMuGgszGt,MAPbI3,16.3,1.03,222.0,0.71,1.6
AMbQeAYpXYk6TmxE2xFfYjsohap_,MAPbI3,10.48,0.925,180.0,0.63,1.6
AMsE5ndJU3PUDbz09WV_LjtYXuL1,MAPbI3,9.3,0.88,172.0,0.62,1.6
AMvYwfSFlNW-ZcWYn5f8B_H6oQ_c,MAPbI3,12.4,1.01,218.0,0.563,1.5
AN0AhtaQIVTWVGg5yrbvxvMluMMs,FAPbI3,17.95,1.029,226.20000000000002,0.76,1.48
AN4-iHDBImlhhAGA1btmtpnbV6Zj,Cs0.15FA0.85PbI3,10.18,0.873,221.29999999999998,0.527,
AN9wJqMZFEmtgssqUb_8SsFikqbi,MAPbI3,6.0,0.92,84.0,0.75,1.6
ANBcOWfmMJdCHMhpW98r6U920-5O,MAPbI3,18.26,1.07,224.20000000000002,0.76,1.6
ANNmkN-nfdaS3xsIUnqhMI6veLfA,MAPbI3,11.5,0.97,150.0,0.69,1.5300000000000002
ANWA4OdlRLeefwDINa7a_SiOCil9,MAPbI3,19.06,1.07,225.2,0.7929999999999999,1.5
ANZ_cxjyoV8KBi5aj8SmNJoZHuGK,CsPbBr2I,2.06,1.31,57.0,0.28,2.07
ANdgVXjq4rU-4nrUMiX_m68nl9fz,MAPbI3,4.69,0.941,99.0,0.503,1.6
ANhTqTh7TnT8tocJU3dVfdHhdo7w,MAPbI3,7.13,0.79,211.5,0.43,1.6
ANhXdNERa19tUBoHlTrOB_hNpxlY,MAPbI3,6.97,0.908,117.69999999999999,0.652,1.6
ANpsKt3P6ncNu7BFeanwNIsi9Brw,MAPbI3,13.93,0.93,200.10000000000002,0.7490000000000001,1.5
ANqF-OrtbImgoKyF9vLCKLvITcJD,MAPbI3,13.9,1.107,186.0,0.67,1.6
AO0audmuOfDm1Z0bsh1de0NPL5Tl,MAPbI3,7.18,0.87,190.5,0.42,1.61
AO26WC-TUMhrOPrk7FbsI-FITe0w,MAPbI3,8.05,0.91,162.60000000000002,0.544,1.6
AO2hUBnP3Ze9ynK5A99CEzk2cczK,Cs0.3FA0.7Pb0.7Sn0.3I3,14.3,0.77,264.0,0.716,1.3
AO741XYLiJ0eaUTJC2u1q0bNRQ1c,Cs0.05FA0.79MA0.16Pb0.5Sn0.5I3,5.82,0.51,207.5,0.55,
AODZkjOndeTKIXHlGObPGu7jMZCG,FASnI3,6.74,0.512,201.20000000000002,0.653,
AOFTg9QcoPNzUrmDDxducfOYGJOI,MAPbI3,14.18,0.998,191.0,0.74,1.6
AOPbytqsHlyoF8Gt_7WGqmCmlyDw,Cs0.05FA0.81MA0.14PbBr0.45I2.55,15.19,1.07,212.3,0.67,
AOQAwnANNfQhxvmXXQkNLqLucGsy,MAPbI3,16.46,1.04,225.10000000000002,0.703,1.6
AOSWEWRLoAzlNG0ZEAusHOIWrCtr,MAPbI3,13.5,1.04,190.0,0.69,1.6
AOdT2xwJEPrjlde-Y3G963rvtSHI,MAPbI3,17.5,1.125,207.0,0.74,1.6
AOe8QO9ckPaZ25WhrpG83z2b22Wo,Cs0.05FA0.79MA0.16PbBr0.51I2.49,15.8,1.05,230.0,0.65,
AOgBNUkz5cKTzY4guBd0fMQE7UX8,Cs0.1FA0.75MA0.15PbBr0.35I2.65,15.77,1.053,203.1,0.66,
AOgc8-tE1Hto3H1SPv8uq3TpuR2J,Cs0.1FA0.74MA0.13PbBr0.39I2.48,19.25,1.1,231.0,0.755,
AOmZpceg0h4pWEfdcSLdQN4hkBAU,MAPbI3,11.57,0.974,170.79999999999998,0.7,1.6
AOpjWzlxHoueXNO1jFaG2JkhVXU6,MAPbI3,15.94,1.03,229.4,0.675,1.6
AP0cqp1P2X3mn9j7ulEp83dKYTVP,FA0.14MA0.86PbBr0.42I2.58,18.4,1.04,226.6,0.779,
AP7OZuad5ZwPhaSWJeYEkYzyxu4N,MAPbI3,15.46,1.06,203.9,0.72,1.6
APCMH9DmfqMSQ6r1QwDKafLgq2AZ,FA0.85MA0.15PbBr0.45I2.55,12.58,1.052,220.10000000000002,0.544,
APDQ21J4ITfwSvArCcY_m_hV_6PB,Cs0.01FA0.76MA0.14PbBr0.45I2.55,18.4,1.081,225.0,0.757,
APHGLJrDpxzw7WlK1Uuf7I4AefCj,Cs0.05FA0.79MA0.16PbBr0.45I2.55,19.5,1.1,227.0,0.78,1.6
APIzyi727JSHUn2JitI1GQCgVaS5,MAPbI3,2.07,0.84,52.699999999999996,0.483,1.6
APP-axLfsYcbsPCc_GWqv-hpw3Ke,MAPbI3,12.45,0.9,229.20000000000002,0.601,1.6
APSBNjqdCotF454Crr-7JvRoW7uc,MAPbI3,16.65,1.08,215.6,0.716,1.6
APXMoPPwjHpwpTu3YB4yCALV8vJH,MAPbI3,13.0,0.98,198.0,0.67,1.6
APf_S4nJnP6ghjsu2Vrwjg8GStI2,MAPbI3,10.7,0.98,223.4,0.48,1.6
APhrrESoculipd0zTPL2fl8xAyB_,MAPbI3,14.99,0.99,211.1,0.71,1.6
APisaRf65fMZDaCJmqtUHoi9c8oS,MAPbI3,20.31,1.093,242.7,0.7659999999999999,1.63
APj8fCrbRxF9x7zLkSesFFWQ5sIn,(DMA)0.1MA0.9PbI3,15.6,1.06,191.29999999999998,0.73,1.5499999999999998
APnti40S6jvLBgpqfzLX84NeNLQc,MAPbI3,12.58,1.01,199.0,0.63,1.6
APoKjy3pHnhOoEekGMTAuYvO-yUy,FAPbBr3,1.1,1.04,25.0,0.41,2.26
APojdrqdKu9EudI1p6wf6gCpQ-ER,MA2Pb(SCN)2I2,0.49,0.6559999999999999,15.2,0.489,2.1
APxH5-5WyjwVPYIy9MRhIZO8OxMX,MAPbI3,5.9,0.81,143.4,0.509,1.6
AQ127La72CnxFId7pdqCPRmn9kfZ,Cs0.05FA0.79MA0.16PbBr0.51I2.49,18.22,1.07,233.70000000000002,0.729,1.63
AQCesJ3qe0EzQpCaMhMJk4vvndXC,KBABiTeO6,0.0,0.17,0.13,0.26,1.94
AQEUfmqIDzCcYgniqv9FGewzzc1b,Cs3Sb2I9,0.07,0.39,3.1,0.5870000000000001,
AQKGycDllH5YBZzSoVhpQ3D2FEIU,MAPbI3,11.2,0.93,224.7,0.541,1.54
AQZ8akxiahTfyIIYTezhLf_zP6jm,MAPbI3,8.19,0.88,186.0,0.5,1.6
AQd5VHaTdlXoJ6Fj3XysSpcJo3Fj,MAPbI3,19.3,1.12,226.0,0.76,1.58
AQfYpsj5oRhbbg7fGSSDKzZHGcyN,MAPbI3,13.97,1.01,199.89999999999998,0.7,1.6
AQkmhPQjA5kWF90H5jj6QQ464Z75,MAPbBr0.25I2.75,11.52,0.98,148.8,0.68,
AQqypDUrN0ivTf3kqZ3ULTMLacpE,MAPbI3,15.1,1.02,204.0,0.7290000000000001,1.6
AQuyZ6e_acbLYVobj6_1D30qGVx_,MAPbI3,19.15,1.11,225.79999999999998,0.764,1.6
AR3Ix6OgDBY1KlYpEcjzBPgY2p3f,MAPbI3,16.0,1.11,205.0,0.7020000000000001,1.6
ARGvao9cdqcgiIOwNlY-VBTCAP9f,MAPbI3,6.92,0.932,124.60000000000001,0.598,1.6
ARZMlGCubPdyuVjSdwM21ZWoSN8i,MAPbI3,11.1,0.868,177.0,0.71,1.6
ARfHc4aFFAYeaN1yPnM23e1578gs,MAPbI3,12.3,,,,1.585
ARiu-5JMDj44iXeF4XnLuHmwqwSe,MAPbI3,0.01,0.2,1.0,0.31,1.6
ARjIdOWUxo7EAc5NyQQm71qSxXax,MAPbI3,13.85,1.079,188.2,0.682,1.6
ARl2hcdwQhY3LsiUEwG7cYR6-utz,MAPbI3,0.7,0.42,42.0,0.38,1.6
ARtF2z5iN4pcEZrf_1KLiK9PYg9H,MAPbI3,14.72,1.006,198.70000000000002,0.736,1.58
ARy-1iKC-tNzHoNH9EbgL-No7_K-,(BDA)MA4Pb5I16,6.34,1.18,89.9,0.598,
AS1VNo5em-nA_sEL8z-uJj-4HUuH,MAPbI3,10.6,0.979,161.0,0.67,1.6
AS3TIZEKDcnJb7bBB4n8yZraJkw1,Cs0.05FA0.7917MA0.1583PbBr0.5I2.5,2.32,0.97,89.0,0.27,
ASGYU72h5fhlH-16QsNg_WNBQM1M,MAPbI3,17.6,1.02,225.0,0.752,1.6
ASKO4Hftsf-y645fK6kW7Epl5Eoh,MAPbI3,3.87,0.598,148.0,0.436,1.6
ASWeJe0xtL1pranN9XQm9Y7nuBeS,MAPbI3,16.89,1.1,223.1,0.69,1.481
ASbLv40UIm8uv5X3ZGPBobwDE-Oc,MAPbI3,15.35,1.058,213.6,0.68,1.6
AScyjvqsGTtY6oJazqSf0E_WEpIA,MAPbI3,15.96,1.041,209.3,0.732,1.6
ASudaH2JLR3brsKlaX-rrbYvz6pT,FA0.85MA0.15Pb1.0Br0.45I2.55,15.86,1.12,197.8,0.718,1.59
AT2hZJUdt4x16x_fh9wRIQXu6Fe0,MAPbI3,9.04,1.053,125.47,0.684,1.6
AT8XC3DaJkmn69NcNXqGuldQHdGc,MAPbI3,16.1,1.12,229.0,0.63,1.6
ATIfIWkEVHhTinNtHY-djsBqhyrv,CsPbBrI2,9.41,1.22,152.0,0.778,
ATNJnr4G5Ll1HU4B2AnPml6d5Oz4,MAPbI3,18.7,1.07,232.0,0.75,1.6
ATcEcfqmRaU2ihJU_IvNycpqjPOD,MAPbI3,14.4,0.97,205.0,0.725,1.6
ATje7Mz6ps6znkjzCXy_BxAGpGeH,MAPbI3,2.7,0.61,89.0,0.508,1.6
ATk3Ps7bRDELJrOPFKJK3VqFP52q,MAPb1.0I3,19.1,1.098,230.0,0.758,1.6
ATviyMxGC8rzzmkGURRZ7A95LAmn,MAPbI3,19.5,1.08,228.0,0.79,1.6
ATwsaLxW1x2Ww5JfZKo67Zef35CY,MAPbI3,17.75,1.09,208.9,0.778,1.6
AUCvwOAp_heSAne_oglVcBhVbgVn,MAPbI3,11.38,0.945,200.3,0.602,1.6
AUJ-g-1aY6TELrh3zlgCSF4J79kZ,MAPbI3,14.14,1.04,209.1,0.65,1.57
AUWZJdU_mFjvAj4zkG78HqE-zwC8,CsPb1.0Br3,3.67,1.405,40.9,0.638,
AUYl-Nk0I99Fq1csWMrWvDEzDdXj,Cs0.05FA0.79MA0.16PbBr0.45I2.55,16.27,,,,
AU_BMQwgM1_IDdYMpDnaTmqvu-kg,MAPbI3,4.77,0.88,112.5,0.48,1.6
AUa4UGpPOHhPj8BVuNjAuM3R_cc8,Cs0.05FA0.79MA0.16PbBr0.51I2.49,18.9,1.1,215.0,0.7979999999999999,
AUfK3mQWbk8fLya-0aSc0Yvj6kXp,MAPbI3,11.62,0.99,190.5,0.616,1.6
AUh9v29a5CKa69O1a4vLlw6Yx6Ri,MAPbI3,13.8,0.91,195.0,0.77,1.6
AUiBHLXe_QpOyf92hiT-mz-pKnBO,Cs0.25FA0.6MA0.15PbBr0.6I2.4,14.1,1.12,178.0,0.705,1.6999999999999997
AUpWLquFC38HwvEXRAc5gqWcigd1,MA2PbI4,14.18,0.98,208.79999999999998,0.73,1.56
AUu1HFmaLsx-yAk1VL9QE1KpTvUM,MAPbI3,15.29,1.002,212.2,0.72,1.6
AV6Op2ZJzk_K2Q_9Miclj7FyJE39,Cs0.05FA0.93GA0.02PbI3,20.02,1.04,245.6,0.7859999999999999,
AVKazonBhsIqq_7W-fqHG6oU9tYc,FA0.9MA0.1PbBr0.03I2.97,16.54,1.05,236.4,0.6659999999999999,
AVNOWNVhVDtGT-AHHfTAOSMFFs_0,FA0.83MA0.17PbBr0.51I2.49,19.3,1.07,247.0,0.7290000000000001,
AVQ9AAfh4ssvak2rqhObpH_xxaVQ,MAPbI3,13.96,0.98,203.6,0.7,1.6
AVTBgZRbykqfAy7-iPnaJiuRbM4z,Cs0.15FA0.85PbI3,14.5,0.8909999999999999,217.7,0.7979999999999999,
AVi94vq6wq54y8G0zbKYLdh2_dd2,BA2Cs0.15MA2.85Pb4I13,13.0,1.11,170.79999999999998,0.725,
AVmGrzZloyKTmFn3-cpuVE4ZlViB,MAPbI3,1.4,0.516,94.0,0.29,1.59
AVoTBy7JlNQ6W2qR7cMFPq6cfJSJ,MAPbI3,5.3,0.9,107.5,0.55,1.6
AVuLxr-TC0k9N_Kz3oGRP4Nyl78K,FA0.9MA0.1PbI3,19.3,1.06,233.0,0.782,1.525
AW6fLGKa1xbK8mjlaRNg5zsEg8tp,MAPbI3,13.71,1.02,218.0,0.62,1.6
AW7NUDd5as59Yite6TW6IHBmkBfc,MAPbI3,13.58,1.08,190.9,0.66,1.6
AWIYc43HxoBA1jRdwZysif3jgh0L,MAPbI3,12.5,0.939,185.0,0.72,1.6
AWTqlwRT1NxNkuiLJhzHZjYtcxsj,MAPbI3,12.66,0.97,189.3,0.68,1.6
AWagJsfxBdYx1bu7VkUifqtkCaLp,MAPbI3,2.7,0.67,65.0,0.67,1.6
AWgQ303Edb6XHBlwp01mpCIthh06,MAPbI3,10.9,0.95,196.0,0.589,1.59
AWiHLuuhdWSLdUUqUaJttJwBIJ37,MAPbI3,11.8,1.0,182.0,0.66,1.59
AWlXbYcdbhasXLHBeZOyVqalfuy6,MAPbI3,17.2,1.06,222.0,0.7340000000000001,1.6
AX1YvPRgBdGXNbeKyjeQC4U2Y5Dh,FA0.85MA0.15PbBr0.45I2.55,15.0,0.92,49.2,0.66,1.67
AX5HIo72vONOO3g_65_zY10Z2pNr,MAPbI3,2.47,0.85,63.5,0.439,1.6
AXU5GwJ19W-JJdFRZ4hwH9LpbXfL,MAPbI3,15.01,1.03,205.79999999999998,0.71,1.6
AXVzwph6K6T3WRomSKpfXU3QNO56,Cs0.11MA0.89PbI3,17.76,1.03,226.9,0.76,1.6200000000000003
AXdrZO8W1jwwPCSrv_2UurdzKDH_,MAPbBr1.2I1.8,9.2,1.09,123.0,0.69,1.7700000000000002
AXlPXderJxXQpsW9x2nsxy76g_Ug,Cs0.05FA0.79MA0.15PbBr0.51I2.49,14.08,1.07,206.20000000000002,0.64,
AXvhhREWJvy_NIdwaVEI_lWCmYVX,MAPbI3,12.3,0.9,228.1,0.6,1.6
AXy_wPcFN18RLKT3XqL9wCoBbZjD,Cs0.1FA0.9PbBr0.1I2.9,17.75,1.029,226.0,0.763,1.5499999999999998
AY1yPGGXr59B0TaIGYJqh_88aIwY,CsPbBr3,4.41,1.51,48.2,0.606,2.32
AY4Gs4yeDPoIF5s6EnxdM6MJ69z-,Cs0.05FA0.8075MA0.1425PbBr0.45I2.55,14.03,1.02,202.0,0.68,
AYHfwyvdqPkaoJUAvpjeWl0SaRyQ,MAPbI3,11.63,0.92,177.7,0.71,1.6
AYIemwpHL0OJbARNffrktfWtbS8r,FA0.83MA0.17PbBr0.51I2.49,19.0,1.148,228.29999999999998,0.762,1.61
AYQxp6wEy-1Yp_GSd-UA7Kzq6PFs,MAPbI3,4.85,0.63,145.0,0.53,1.6
AYSPSc9aSnjUguXByADX-8Tg55iL,Cs0.17FA0.83PbBr0.45I2.55,20.5,1.12,232.8,0.7829999999999999,
AYlHYVdxYnjIx-jkFqyBmZ9vWjsr,FA0.29MA0.71PbBr0.3I2.7,17.51,1.03,233.5,0.728,
AYzbsFDq4uc387HG8rgNtkTCuYnc,Cs0.05FA0.81MA0.14Pb0.95Br0.43I2.42,15.76,1.09,218.79999999999998,0.66,1.64
AZFwVsdHTa6H2JW_0RSPqLfKJzyU,(PEI)2MA2Pb2I10,4.23,1.21,66.3,0.53,1.95
AZHZTwVBlDcr632Y9Kf-tFFAYZiv,FA0.9MA0.1PbBr0.1I2.9,19.58,1.08,237.89999999999998,0.76,
AZIJdfKCmmK_gL5dHHpLm4rM0KJl,(ThMA)2FA4Pb5I16,17.62,1.014,223.70000000000002,0.777,1.5
AZK8JLzvopkd_lLlYVCXzv4Qn7g7,Cs0.125FA0.875PbBr0.375I2.625,19.54,1.115,224.83,0.78,
AZPEYQKB8ngujtkwNknmgFwAJpCd,MAPbI3,18.03,1.06,227.89999999999998,0.7440000000000001,1.6
AZYJqMNxd9aa6aWyE6lUAXKZazKX,FA0.85MA0.15PbBr0.45I2.55,14.76,0.949,119.60000000000001,0.65,1.67
AZ_ntyLRYA4l8xCLSDBIqP32CZ37,Cs0.05FA0.79MA0.16PbBr0.31I2.7,15.8,1.12,213.0,0.65,
AZhzHJk7DcXB_a_5xxns2YTIY7_4,MAPbI3,14.4,0.85,27.0,0.63,1.5499999999999998
AZtUaPDCqpj9SYr01wRVGd_KHkEh,MAPbI3,15.74,0.91,211.0,0.82,1.6
AZti_ake_he-1-CSoG3aZ8Wewc4O,Cs0.08FA0.77MA0.15PbBr0.51I2.49,10.01,0.814,196.98000000000002,0.624,1.6
A_4hF3hwH06mH6tdXIVR2iDbU6MI,MAPbI3,10.72,0.945,187.5,0.605,1.6
A_4neHTKvnYWxx2B2B1rF3z0JlnB,MAPbI3,13.5,0.938,188.0,0.77,1.6
A_FpNjjEo5KcRL4jIhmnaY88n3C2,MAPbI3,14.13,0.9,225.9,0.695,1.6
A_HTsvqW-JzhFjst__jBaQQ6knBE,MAPbI3,0.5,0.3,35.0,0.33,1.6
A_JAiOKtxEDNStEJSapOxJ6ZNhkD,Cs0.07FA0.7MA0.23PbBr0.69I2.31,15.39,1.067,208.0,0.6940000000000001,
A_Otca6OKfZR2oQWYZnXTh1Ev9c1,MAPbI3,17.6,1.04,220.0,0.77,1.6
A_SLHRm_ubk0wLZS-EuxL_9RzIqN,MAPbI3,12.6,0.987,203.79999999999998,0.63,1.6
A_UKWsw2UuiAXs5_tK47aPQF3W7m,CsPbBrI2,15.53,1.223,163.5,0.7959999999999999,1.88
A_ZWqEPd4i06F02G7W5HaKmoaQL3,MAPbI3,19.89,1.13,231.0,0.762,1.6
A_jG9UbTvm3h0ERnjQypCpQEJZo3,MAPbI3,9.7,0.96,174.0,0.579,1.6
A_zvbc8itfpP080ROypriAVzvANs,Cs0.05FA0.79MA0.16PbBr0.51I2.49,18.4,1.127,214.0,0.73,1.6200000000000003
Aa-quDDrYq7JtidOt_lGOVyIbnGI,MAPbI3,10.9,0.86,176.0,0.7170000000000001,1.6
Aa0C946rJ8xSE2Ee8mXp2MPKlREw,MAPbI3,9.3,0.89,181.0,0.56,1.6
Aa3rd0FonQzwr1BkjFhj2yocz0ih,Cs0.05FA0.95PbI3,16.89,1.008,216.99,0.762,
Aa7tGSQAeP7iLvg7LCr46OdmwqKv,Cs0.05FA0.81MA0.14PbBr0.45I2.55,18.16,1.12,219.5,0.75,
AaLsdvx-7pmc3aoMzsJPsdsSLBaD,MAPbI3,13.8,0.96,196.6,0.732,1.6
AaNTTSEJ4KrmeMR0tjeDeaa_Odjn,MAPbI3,6.3,0.763,110.60000000000001,0.747,1.6
AaVlrhQxnAO9ckAx4aupkNR8FMe8,MAPbBr3,8.03,1.36,79.7,0.74,
Aaa4niMcR5S7RKmjjBHJqSSr_Zde,MAPbI3,10.24,0.93,168.6,0.65,1.6
AarG1BeQ-GY9EGBF115vDZaHa3TA,MAPbI3,15.31,1.017,207.10000000000002,0.73,1.6
Ab0JrdeZRam3M0gsmrx7M2_OkLl7,MAPbI3,17.06,1.027,222.10000000000002,0.74,1.6
Ab2ma3VsC6TgnSy4HZA8CGJZ9fT4,MAPbI3,17.6,1.05,208.0,0.8,1.6
AbAk6NMMa0Fg6Z4D9oP_XZEQ6F02,MAPbI3,8.0,0.96,160.0,0.524,1.6
AbIkxnpS2XOeImphInoLZ4Ner_xV,MAPbI3,18.9,1.09,238.0,0.728,1.6
AbNCXknALcPnqCCakH0IIyfCs-Ax,MAPbI3,15.7,1.0,200.0,0.75,1.6
AbP6aRBIlsze4aIgDfT_3qD_mNvE,CsPbBr3,5.45,0.92,94.2,0.63,
AbTdjifvDTE_owV5g0vGNk-nwlY5,MAPbI3,2.36,0.895,47.400000000000006,0.563,1.6
AbV_yrXtbPHyXpkTEqb1j4YMkB8-,MAPbI3,15.64,1.01,224.60000000000002,0.6890000000000001,1.6
AbZIWEL8sl2d_Km5MzfX6IAQgvXB,Cs0.05FA0.79MA0.16PbBr0.51I2.49,19.0,1.13,235.0,0.805,1.6200000000000003
AbbfjVlqPlQrLfI1RBG11KuVt5Ns,MAPbI3,11.65,1.05,145.7,0.76,1.6
AbfpsTAfsqNKS8EouukXHj3lIjA9,FA0.05MA0.95PbI3,18.9,1.04,231.6,0.78,
Abm0_qN7v1qLkta7-SfXhVQ-OcfU,FA0.83MA0.17PbBr0.5I2.5,19.4,1.12,225.0,0.77,
AbrpPOd3v6iF85Gp_lPOkcnOx6kG,MAPbI3,12.8,1.01,194.0,0.66,1.5499999999999998
AbrrTaNcBNA4JgDxVL6tKocFhWJC,MAPbI3,20.85,1.104,233.9,0.8190000000000001,1.6
AbtLQ7jooEo01ZZvlGCQrpN7haOG,MAPbI3,9.35,1.0,143.8,0.65,1.6
AbvyP8VEPZvqoT5dqbJMvZqRoLTK,MAPbI3,6.3,0.85,150.0,0.46,1.6
Abw3pOZzcvLiYpf14GGNLx9twttK,MAPbI3,12.44,0.988,185.93,0.677,1.6
Abw8SEalx4zVdlaHn97i92Aa8lgc,MAPbI3,19.7,1.12,228.0,0.79,1.6
Ac4snevkTDJEBRdNsIh3IasZW8tY,Cs0.05FA0.8MA0.15PbBr0.45I2.55,15.11,1.03,211.5,0.6920000000000001,
Ac5uRWfiWtqPmxCQ2PLt2Y3DlXuw,FAPbI3,20.77,1.08,247.2,0.78,1.526
AcKLJa2-FreEVek_tqkIaITqjWBs,MAPbI3,13.7,1.0,196.0,0.677,1.6
Ac_HiQZmnGgHdh3ac5IFQfpkuccG,AgCs2BiBr6,1.41,1.05,20.6,0.65,
Ac_qchtvaezXXFYOZMBXAO4Gfhco,MAPbI3,19.27,1.094,226.29999999999998,0.778,1.6
Acd1RU7ROVKmR-GrL7USudjoL_Nw,MAPbI3,10.8,0.85,191.0,0.6629999999999999,1.6
Ad8co9ksyaYCQiZkZyYTrllCbDfL,MAPbI3,17.9,1.1,217.3,0.7490000000000001,1.6
Ad9z70bB4SQ2LVU7gP0_8HXi5h6p,MAPbI3,7.2,0.84,157.0,0.547,1.6
AdHjDj5MAg4yUu64W1OKzRRITDfR,FA0.83MA0.17PbBr0.37I2.63,14.24,1.038,207.10000000000002,0.609,
AdJCPUP7HUOv89kMu2GOeliIR2dd,(ThMA)2MA2Pb3I10,1.95,1.29,21.8,0.693,
AdKj2rK2g_-L2L62WsSKZrjwoMVJ,MAPbI3,16.69,1.05,242.0,0.638,1.6
AdMX4NxLa5TUYjmpBChny-pTYGxb,MAPbI3,8.62,1.02,134.8,0.61,
AdRoG7wDXwDaI6Qo5MB8Q6pWqqLA,MAPbI3,13.17,0.97,185.2,0.7340000000000001,1.6
AdkhU8Np2sDifarCMrR9ajebRz8Y,FA0.93MA0.07PbBr0.21I2.79,18.14,1.04,232.39999999999998,0.748,
AdlV_ayJ9nIyJEHAYqbc_SBVyyE-,Cs0.1FA0.9PbBr0.256I0.744,12.76,1.073,192.2,0.619,1.72
AdpN1K6AOPmbyeSwchMbtO40J0Zl,MAPbI3,7.4,0.86,122.0,0.7,1.6
Ae7Zoz-oG3xIC_efgTZHMIfoMGOR,FA0.81MA0.15PbBr0.45I2.55,9.44,0.97,163.5,0.59,
Ae8mvKd2L8QQ-jX_jrjPjp3TFrcM,MAPbI3,12.14,0.885,196.0,0.7,1.6
AeCroWyCpXj0QpkK6DoUrtb6t_Qd,MAPbI3,4.13,0.87,78.1,0.57,
AeGkFV-chHgvqnHgn9vtvU4HbxLz,MAPbI3,8.5,,,,1.51
AeRLiaa-P2neJ4LsaeiM3G-w9JwS,Cs0.05FA0.83MA0.12PbBr0.39I2.61,16.55,1.06,223.1,0.713,1.6
AeUKIvLy4hi3-7wh2iSiCRFSRZYV,MAPbI3,21.4,1.186,232.5,0.782,1.6
AeYt1lUmAZoQxd3hiEdrPgjuG8SL,MAPbI3,15.6,0.935,202.0,0.82,1.5300000000000002
AeepwaTki-WIqTv9VPcy_h-67abs,MAPbI3,6.85,0.784,142.79999999999998,0.61,1.6
AekamUb-qCVYrPwSPemTljYvBaky,MAPbI3,10.7,0.931,212.0,0.544,1.6
AeppeXlK8hhVbcNU_GUFzm6_wGmV,MAPbI3,16.4,0.99,227.39999999999998,0.727,1.59
AepujJ0KBghSZmT5MkHiS4QOpPfJ,MAPbI3,11.41,0.96,154.0,0.7759999999999999,1.6
AexxcrjKH6fgGOnQ5gR73R3tMT3o,MAPbI3,10.5,0.96,168.0,0.695,1.6
AfHRPypSKlYNn9e5LZYkk3pnIwK3,FA0.1MA0.9PbI3,19.14,0.011,234.8,0.77,
AfIlPLP4ONsh-zz4SC8JacqHJ3oU,FA0.9MA0.1PbBr0.3I2.7,16.96,1.08,225.0,0.7,
AfMNvEJQaR-o1mshZhXwof8Z2ErW,Cs0.05FA0.77MA0.16PbBr0.48I2.52,15.63,1.092,215.9,0.66,
AfMl85kKweU245D9BG49Woh-raR1,MAPb0.75Sn0.25I3,13.49,0.76,256.3,0.69,1.5499999999999998
AfT6IVYsUTf6j_5LCYOP5yyT1jTh,MASnBrI2,1.07,0.241,93.3,0.474,1.49
AfWI5b3sWMTp-Ks8U9BgqbJWghVY,MAPbI3,15.23,0.99,229.7,0.67,1.6
AfzeXK_8LhFdzqNfncQyIaIk5QU7,CsPbBrI2,15.17,1.28,10.0,0.785,
Ag27gTw0XvazkSi0B7hSYRPbgtBh,FA0.8MA0.2PbBr0.6I2.4,15.9,0.97,216.0,0.75,1.61
Ag8WFl3W4-A9zE0wXCnlG_7_5r6l,MAPbI3,12.1,0.9,200.0,0.68,1.6
Ag9D5BT46P6-0xzrRBp1DN2Y5Ozr,MAPbI3,5.63,0.77,183.1,0.4,1.6
AgFbEanRHsyLdJduqlSrNoTWHkuN,Cs0.06FA0.78MA0.16PbBr0.51I2.49,21.2,1.14,232.0,0.7979999999999999,
AgJRHQi9zZNmURwnAKbri7qQzqdY,MAPbI3,14.8,0.902,233.0,0.7020000000000001,1.6
AgLXvtjp01OSHesjKP-ibxp2jDHN,MAPbI3,5.73,0.77,122.4,0.6,1.6
AgPR475N8RDjsYEmHN2rxBCjDxaW,MAPbI3,12.3,1.052,191.4,0.6,1.6
AgZ8JDf1x1WanP93Uuecrp9-Wpr3,MAPbI3,11.57,0.91,230.0,0.55,1.6
AgbQ9tjnPN7OrzyIJYYu-K0q5C-r,Cs0.05FA0.79MA0.16PbBr0.51I2.49,11.9,1.16,145.0,0.705,1.8400000000000003
Aghiv6vZAhvROzEnt7jRaWxoyrH-,MAPbI3,14.11,1.05,209.20000000000002,0.64,1.6
AglabT3eGKdPAdkjunq4QzIDdV8M,MASnBr2I,2.53,0.42,123.6,0.493,1.7700000000000002
AgrG2MtOTP6Nxu8CIIeJ-jEs9re0,Cs0.04FA0.8MA0.16PbBr0.49I2.51,9.73,0.956,208.2,0.489,1.61
Agrit9IR3ti4SC9K1F5SFe_Z3ph7,MAPbI3,17.7,1.07,209.60000000000002,0.79,1.6
AhGZ4s_g6IoxrobONhgRnT0l2C2V,MAPbI3,5.89,0.69,178.9,0.48,1.6
AhSxoJmh4KKPrFo2coyf9XZsF-pU,FA0.83MA0.17PbBr0.51I2.49,15.38,0.107,206.6,0.695,
AhUcjyQndGhaL2AFUw_GWvTHTyD0,MAPbI3,8.77,0.74,197.3,0.6,1.6
Ah_pd7JHqNt0JgTl9A9ZBbIBX19S,FA0.4MA0.6PbI3,10.23,0.93,236.20000000000002,0.457,
Ahdsr-JNa_IpUJ8xA_H1XcM-jsYj,MAPbI3,11.19,,,,1.6
AhjBh_TnYrxzL5fNsH53t-LEgmjw,CsPbI3,6.91,1.06,95.1,0.685,
Ahqg4L-y_bZIHEFyWSTLhlms5Icz,FA0.7MA0.3PbBr0.3I2.9,16.0,1.09,218.0,0.67,
Ai06Xc0q79pUyFu4nPqWWs0EYySM,MAPbI3,3.8,1.0,97.0,0.392,1.6
AiCDv-9YQo4WA1K6b03Qb7_Nb64C,MAPbI3,6.51,0.75,115.0,0.75,1.59
AiDAvGCZEjUA5mL-PPffrp9p3sZz,MAPbI3,3.78,0.76,112.6,0.4,1.6
AiVQY25EiQsOGJoB5YsZbUz4zqgk,FAPbI3,12.35,0.98,204.60000000000002,0.616,1.48
AibMra4vlhA6u6OSCDFyaukp1Xhs,CsSnI3,1.54,0.5,71.7,0.429,1.3
Aikxae0Rhrb4oML-Ws-jVDT1yR5I,FA0.9MA0.1PbBr0.03I2.97,21.85,1.16,244.89999999999998,0.769,
AisK1dlH1_PxeCZYsivMnw0uTgQU,MAPbI3,13.0,1.0,207.0,0.625,1.6
Ait8HJKGrNyDFZRYar_nNSFxVg4c,MAPbI3,6.5,0.904,141.5,0.48,1.6
Ait_jMqFDYI50TMsAz_uJc4L_AWN,MAPbI3,7.8,1.087,161.12,0.446,1.59
Aiy0tkZvJxL8_0YW_i4pkGIJgwed,MAPbI3,2.18,,,,1.58
AizokSmZLK-0f28MukGaxScEDOu4,MA3PbI3,14.35,1.01,197.39999999999998,0.72,
AjBzJbjtmU2YXjYE6z1cHo1T_Xm1,MAPbI3,9.67,1.03,177.60000000000002,0.52,1.5499999999999998
AjCeOeZGsoNZhZUOuGDVssw4VKKI,MAPbI3,9.7,0.816,201.0,0.59,1.6
AjIElPBldx1YkszMw9rJstLZuTB8,MAPbI3,5.47,0.8,121.4,0.56,1.6
AjLMQDtWe4M01pAjkObagrvkZbV4,Cs0.05FA0.79MA0.17PbBr0.5I2.5,12.5,0.9,178.0,0.78,
AjMk7Wmcl6rc6JkiJNXz_tEXwbcJ,FASnI3,6.76,0.552,176.4,0.6940000000000001,
AjNSuANu4tk2-0RTrOhBi9zLlpZd,MAPbI3,15.6,1.012,212.0,0.728,1.6
AjRy8w5cTDwMQwHZI0dxShDYm0NK,MAPbI3,5.2,0.575,196.0,0.46,1.6
AjTNi98BneDf6A-DI8xPdZvb6IDX,MAPbI3,11.45,0.94,185.39999999999998,0.657,1.6
AjVYCKWtwLTYbqNJ-Iry5-KHqFox,Cs0.05FA0.8075MA0.1425PbBr0.45I2.55,16.04,1.01,230.7,0.68,1.6
AjYr1VSTlOLXmC4zqqP1870ujSKo,MAPbI3,11.51,0.87,175.0,0.7559999999999999,1.5499999999999998
AjjYISptrG6KfapH5yiWJOnxMzGn,MAPbI3,18.75,,,,1.59
AjnCbRThaD6WwnuteT6S7dL1ufQk,MAPbI3,10.06,1.01,177.5,0.56,1.6
Ajp8iJLsAeVtQExjafzbZeB_bGo_,FAPbI3,17.5,1.05,234.8,0.72,
AjpbrB3FDA9oKFwnu7yVaRA1ktWP,MAPbI3,12.17,0.92,190.39999999999998,0.693,1.5
AjuPSqUi6rjq2B3qFo_mnAHtU2o9,MAPbI3,17.7,1.07,208.70000000000002,0.79,1.6
AjzMKG8kyVow8I6TZQmHMzSZuoOn,Cs0.05FA0.79MA0.16PbBr0.6I2.4,16.0,,,,
Ak0mp_5hX3SrKnkKm2auCoxtZUN6,MAPbI3,11.8,0.95,191.0,0.649,1.6
Ak6TUnVOumMIZLIHlHX3C5qCmzHP,FAPbI3,13.95,,,,1.48
AkRms3EF5B3RzZiNYTOxpt3G69V1,MAPbI3,13.9,0.95,192.0,0.77,1.6
Akf5Oixcg5gMGZambxWPpD-av1wX,FA0.25MA0.75SnI3,5.43,0.52,199.0,0.527,1.3
AkrciQDuYaDrE3YXYv60YEJSmhND,MAPbI3,9.9,,,,1.57
Aky7J20WC43ZfFQtxb8pe7ZrN-tF,MAPbI3,12.7,0.91,198.0,0.71,1.6
Al5_n9VT7K3xCJaAOjHPZeYoOTcI,MAPbI3,10.06,0.89,181.1,0.63,1.6
Al67T5c0tDY2nF0PeGs6RPWQ6olG,Cs0.15FA0.85PbI3,17.6,1.06,218.79999999999998,0.76,
Al9A8E3hokJjfUYw24VF_vxLs4Z-,MAPbI3,3.69,0.841,87.10000000000001,0.5,1.59
AlOyut_DC7tpbg9bbNJbUtAZD6Jp,FA0.88MA0.12PbI3,17.7,1.06,234.0,0.72,1.5300000000000002
AlU8QH2UxiP3WHFW1_9sU4M906-o,MAPb1.0I3,0.0,0.8,186.0,0.47,1.6
AlWWlK5XJXwKzB-VaIUMsqu2NHVw,MAPbI3,14.68,1.048,210.10000000000002,0.677,1.6
AlZMZ_EO9BtdGesCbYJmTA8_1E9F,CsPbBrI2,11.34,1.23,123.9,0.745,
AlgZ6rYWHVYbl87oII8OfQFDSU91,MAPbI3,4.15,0.96,91.8,0.47,1.57
AlolY8g6tqqH4Qqewg4s3N7uAYEZ,Cs0.8FA0.2PbBr0.9I2.1,15.22,1.17,174.4,0.741,1.74
AlpkoEdsCZO-uJI3-gv97yMtnyXz,MAPbI3,3.66,0.87,135.39999999999998,0.3,1.6
AlskWcy1W1ONQoXh_2XXWK9VsnCd,MAPbI3,16.0,1.02,219.0,0.76,1.6
AmDuPpMZFmUvzmeCJdu1aomlMEga,Cs0.05FA0.79MA0.16PbBr0.51I2.49,20.02,1.15,230.7,0.76,
AmOsKmFdeOIHoG0DAHnRlDhiQJgy,MAPbI3,12.0,1.0,192.0,0.62,1.6
Ame6XBpQ1tcIzPbXsvWU2I6X_9YO,MAPbI3,11.1,0.9,197.0,0.584,1.6
AmnMgHcxm8N9Tko9fsp8zsIGqwvX,MAPb1.0I3,17.6,,,,1.6
AmtXMEM4fwPAnY_hBsD1KVnk8qiZ,MAPbI3,10.81,1.004,205.5,0.524,1.6
Amu76pPJPnbAuccayT3tRlsI74yo,MAPbI3,11.65,0.882,183.0,0.72,1.6
AmxlOWFKN1VU8qEqu_sW3dAE_ZPg,MAPbI3,9.46,0.9,213.6,0.492,1.6
An1DP55D_dDGjZDJyJiqtlIGhSgL,MAPbI3,12.02,1.02,205.0,0.575,1.6
An2AP8VnMK77DYJrofHwDvAOWTmi,Cs0.05FA0.79MA0.16PbBr0.51I2.49,20.03,1.16,226.1,0.76,1.6
An9jIfp4cZhqS2OcckZQcPhWoKFW,MAPbBr0.15I2.85,16.69,1.01,209.89999999999998,0.787,
AnHOzJ5w5ag-Ayk5M4jS573yRgjU,MAPbI3,9.96,0.94,171.0,0.62,
AnTylXUqIGeItrqsTorDY3yovOYT,MAPbI3,13.07,1.01,184.0,0.644,1.6
AnUsj7JBoQp3lq_KCUdU3XW5_bQw,MAPbI3,10.44,0.96,167.3,0.65,1.6
AnWH8WkvqLtYFKzAYOyr2iQYEEvw,CsPbBr2.8I0.2,1.87,1.13,32.400000000000006,0.5,2.35
AnbiNooO0pfhGZ4rz-TiAXfN0-sb,MAPbI3,17.03,1.08,219.0,0.72,1.6
AnlWXLfvRwp4IO8iy_zL081K35jd,MAPbI3,15.7,0.98,209.4,0.77,1.6
AnltynuEd8JJ0Vj9A0AWxiNu-ILU,AgCs2BiBr6,2.23,1.01,31.9,0.6920000000000001,
Anr1c-pglvWZ06OLXG-8qokeLjqv,MAPbI3,9.89,0.883,183.0,0.61,1.6
AnyOWfqw9lfqUXLKaJczrBfWGa8Y,MAPbI3,13.07,1.035,194.3,0.65,1.6
AnyPHndUtJLibE7O5bdPtgCsmmGD,MAPbI3,13.7,0.89,209.0,0.737,1.6
AnyPLJqk2JaC_zC61NqMAZA7EBvx,MAPbBr0.6I2.4,18.0,1.06,229.5,0.74,1.6600000000000001
Anzs0EaBSY9Kh7SInsnY9x_sBtim,MAPbI3,14.58,0.94,211.6,0.73,1.6
Ao1hxN8yjQetXEgplz0FKYj_E-V8,Cs0.045FA0.711MA0.144Rb0.1PbBr1.2I1.8,15.17,1.14,170.0,0.78,1.78
Ao5TECxfm9OEg9_WLy5_XXCC6S_6,MAPbI3,6.66,1.03,114.1,0.565,1.5499999999999998
Ao72ru8OHyTilyiwOKTpRdcUu2gR,BA2MA3Pb4I13,8.0,1.02,136.0,0.578,1.6
Ao9dv9csht76_wQcFflQgXaMGKGU,MAPbI3,2.5,0.52,90.0,0.41,1.6
AoL90fcUQ1mktekSGigEF9v9rr7p,MAPbI3,14.6,1.06,196.70000000000002,0.7,1.6
AoLeLt0jPQbORDozvQ_vJVKeVmTg,FA0.2MA0.8PbI3,10.7,0.75,231.0,0.5870000000000001,
AoaF8KyfkQK8ONmeispJE-OE9C1U,CsPbBrI2,10.38,1.14,132.0,0.736,
AobWHjiKxMRSc0UQQcOzKOTPau1-,MAPbI3,7.58,0.86,143.9,0.611,1.6
AoiltdnlCvE0GnoMnGcguiogvw8T,MAPb1.0I3,11.8,0.91,179.0,0.72,1.5499999999999998
Aoqlk2adxM_PRgygUgexJXVc7a3Y,Cs0.05FA0.8075MA0.1425PbBr0.45I2.55,19.0,1.13,228.0,0.737,1.6200000000000003
Aot4t1FkYnWt_VOHzktKsWZa_JQX,MAPbI3,9.76,0.94,166.1,0.625,1.6
AotrMRLhRtnCx6c0LJRKMChVIjck,MAPbI3,15.4,1.03,216.5,0.691,1.58
Ap1D6ZzPIsBSthRp6my2ezsiQAuT,MAPbI3,5.0,0.98,118.69999999999999,0.426,1.6
Ap490EDoLcWWyQvH3nkf0an39zyJ,MACo0.1Pb0.9I3,3.28,,,,
Ap6Db2jDQNtiBen8-INbgWTVd94R,MAPbI3,6.2,0.77,121.0,0.66,1.6
Ap6vVBxd8HIsrzJJfiihy77z8u1X,Cs0.05FA0.79MA0.16Pb0.25Sn0.75Br0.5I2.5,10.81,0.71,214.60000000000002,0.71,1.3
Ap8J0AdJvRaEo6thxkPzUawLksyR,CsPbI3,8.0,0.8140000000000001,146.0,0.57,1.71
ApFr6qFOKgOR4uqFkbNJQ-ggf8mr,CsPbBrI2,11.2,1.14,135.39999999999998,0.726,1.89
ApGy2T2RLQ-bmAWEjpR4ZsfvUlTF,MAPbI3,9.6,0.85,191.0,0.59,1.6
ApK6j7Jm6orMtNFV4YmrZuIUx3cj,MAPbI3,8.9,1.011,143.0,0.613,1.6
ApO6uu6CXsK7gkTfsMJX0hJGYRJp,Cs0.05FA0.79MA0.16PbBr0.48I2.52,13.41,0.98,216.29999999999998,0.63,1.5499999999999998
Apb5qp9FHnGI92MOUe2Z2QH8ESMt,MAPbI3,1.34,0.32,128.0,0.33,1.6
Aq072B83v2VKexRh_Jte5KyfB7I6,MAPbI3,7.3,0.59,212.0,0.58,1.6
Aq91-hRytdHHJrjt5lpszb1mdOSn,MAPbI3,17.46,1.08,227.10000000000002,0.7120000000000001,1.6
AqQKjIHsRD2qvtChO_npLWO9fvyh,MAPbI3,14.13,1.022,200.39999999999998,0.691,1.6
AqSl5lkZqt6IyQvkkObAdwuDHxQy,Cs0.05FA0.79MA0.16PbBr0.45I2.55,17.1,1.14,216.6,0.7,1.61
Aq__51QRZnv2ESu-LNDyITLXIALz,MAPbI3,13.3,1.06,172.0,0.73,1.6
Aq_gLkHkR_1MmgAiwHTRg3uvcN3x,HA2MAPb2I7,0.336,0.71,13.3,0.355,
AqbUS3WGcC0tufmpeBgNyqbCnTIw,MAPbI3,13.0,1.08,197.0,0.629,1.6
AquQcwppH5-kqEQFP_EjC6AgJ_Ri,MAPbBr0.15I2.85,13.21,0.94,192.0,0.732,
Ar5W8bagdtpCHS0ji7DWsZMyowTo,CsPbI3,15.07,1.0590000000000002,189.5,0.75,1.69
ArBaJDs6IeHMpt5XzEBQHKCc5P2y,MAPbI3,12.13,0.964,158.37,0.706,1.6
ArJxDqD_s4AO-hu5JjjVLdICUEEt,MAPbI3,9.15,0.934,148.0,0.664,1.5499999999999998
ArTnn-OCJwuWI2OOaYcPM_2yn0aU,MAPbI3,8.28,0.89,139.0,0.669,1.6
ArXxega-AjOtA2cFfMdyIcY9AxGb,MAPbI3,2.36,0.7140000000000001,68.2,0.485,1.6
ArahrZDJtpx4yMwVstyqiAnhvB-o,FA4GeSbCl12,4.7,0.73,231.0,0.53,
ArbLND8fYtbXxf2nGUOY403WPWAx,Cs0.1FA0.9PbBr0.1I2.9,14.14,1.018,221.6,0.627,
ArfJn0dD_X0AeJN9i-QfAmhsZfUg,MAPbI3,12.22,0.979,181.29999999999998,0.69,1.6
ArgqlXso-G6hIXwSBH8P6605vDC_,MAPbI3,11.4,0.94,191.0,0.64,1.6
Arj5PDaNN8zNzn-6pSnUP1pNnn8M,MAPbI3,9.4,0.9,185.0,0.57,1.6
Arlqbl7dXytVOdM2xlfRsYOqRwdC,MAPbI3,9.79,0.92,205.0,0.437,1.6
ArqwYqGFY1OI0TybWmxCwtsLuoiz,FA0.3MA0.7PbI3,18.36,1.01,221.1,0.754,
AsBEG1hDEmRDwjZ6gvl4TBrF_4rf,Cs0.2FA0.8PbI3,13.3,0.98,239.0,0.57,
AsDdABw1xC-bKeolxAcFu_SiimWj,MAPbI3,8.58,0.909,152.0,0.589,1.6
AsLDMa3kxkq9hYUwIMGCaV_O1mGV,Cs0.05FA0.79MA0.16PbBr1.2I1.8,17.81,1.25,192.7,0.75,
AsNBHaThUreM7BzWlHRtxbkuKIWq,MAPbI3,17.4,1.09,221.0,0.7140000000000001,1.6
AsQIDbuKMnREvv9eIgjSrhQoV0s6,MAPbI3,13.8,1.01,205.0,0.669,1.6
AsRRfKno4sLL7PP9_AHMP770vb-j,MAPbI3,18.98,1.1,232.8,0.743,1.6
AsS4ppO0nAeU9LSgQTticTCGnoSH,MAPbI3,14.34,1.0,202.0,0.71,1.6
AsUZjnj95dbFkDZcHB4lMUio0c3C,MAPbI3,9.0,0.92,164.0,0.59,1.6
AsVGr8IrsmOpN-W7YdTFVlhrEul1,MAPbI3,8.33,0.976,142.0,0.586,1.6
AsZXlWxbnTZiZpcxDBC-0zdS8Fq4,MAPbI3,7.56,0.75,148.0,0.68,1.6
Asht6Q_IDYCH3eQ7aAC3Z8yODfX5,MAPbI3,14.79,0.93,199.4,0.8009999999999999,1.6
Ashz1I8vIW1wg5Cs1qCdS1ZJsu9Y,CsSnI3,2.55,0.42,4.2,0.59,
Asn5hPBpFE9oR28Coi-Q3NTDyxfG,MAPbI3,16.5,1.05,219.0,0.72,1.6
AsnzUojb2EBd2kwQG95z1Jw1-h_-,CsPb0.98Sr0.02BrI2,11.2,1.043,153.0,0.6990000000000001,
AspCSGrkfk6cV-lu5mqtKg6vNN0a,MAPbI3,8.08,0.795,181.5,0.56,1.6
AstanUQDgwEb9e3HTWeaqI9cONzv,MAPbI3,9.03,0.931,170.5,0.57,1.6
AsuF6JTgt2iTDgcyborye8vh71vN,MAPbI3,17.88,1.07,223.6,0.75,1.63
AszPyY3rDLxlyMePDHeGlDHgroGC,Cs0.15FA0.75MA0.1PbBr0.1I2.9,5.52,0.88,149.3,0.42,
At0WDCEDmia5MOy0xRM-AjlHe20S,CsPbBrI2,8.71,0.97,132.0,0.68,1.91
At5FhdR1U4sYP5RdY71V2axeBT8s,FAPbI3,13.0,0.97,216.0,0.62,1.49
AtAJrEHD-gbBuCph2YPLNUiMZh_0,MAPbI3,11.41,0.953,181.70000000000002,0.66,1.6
AtEHWYIyV6S141KzkPR-vRT4TMLF,MAPbI3,13.5,1.03,198.0,0.662,1.6
AtGhKfJyUY_qZSzg4yLxO9eADx9L,CsPbBr3,6.37,1.431,60.4,0.737,2.31
AtH8W70xi_gibLuzt_T1Nl5rjaZg,MAPb1.0I3,12.29,1.07,206.6,0.56,1.5
AtIEDLO0M3TZM4vcoBQRb-G4rP5a,MAPbI3,10.84,1.01,177.10000000000002,0.61,1.6
AtPDYojp-iOtoj4wZcIAE6Q_8Bsl,MAPbI3,17.63,1.09,211.5,0.765,1.6
Ata_qfTQb8VzAbLqAyMNoNtXEikU,MAPbI3,5.9,0.53,117.0,0.6990000000000001,1.5
AtfleiIuozJhFNsp38nVuOC80WKS,MAPbI3,13.0,1.02,174.0,0.733,1.6
AtkS6DxxUY1LVfKp_daW9Fus-qPq,MAPbI3,4.6,0.8190000000000001,113.3,0.497,1.6
Atka1MEE-eKoFcEgIpgxcKyoowv4,MAPbI3,3.85,0.731,119.7,0.44,1.51
AtwC7Kaj1ti6vHd4IZDswyoHwoSC,FA0.9MA0.1PbBr0.1I2.9,18.37,1.06,230.5,0.7490000000000001,1.57
AuCFGh5VSpC1kaTbnNkC-VJVCGok,MAPbI3,17.83,1.04,233.5,0.737,1.6
AuF1tWCzNDWPV-bbrOHuTyu46OvN,MAPbI3,1.5,0.57,91.0,0.27,1.6
AuKBpXNXqa05kDuSRjm08UwBaoHD,MAPbI3,6.7,,,,1.59
AuSrZa1TTE2ugzK5p9Q54NSzcHM9,MAPbI3,15.21,1.026,224.0,0.6609999999999999,1.6
AuTByvomMS1UvQS5vtexmxl9ymAV,MAPbI3,17.7,1.12,204.89999999999998,0.789,
AuTMBgkdZc6zteNV1Mltx_YJjHlM,MAPbI3,9.6,1.02,155.5,0.63,1.6
AuWxM_x5L6UL1pKXFm942fvuGCmO,MAPbI3,17.5,1.09,216.0,0.743,1.6
AuaUT1KBCA6IjT3uQoaB01xY-ypF,MAPbI3,17.3,1.06,232.0,0.703,
AuaXFL1ZGeNRz9zsyfcBl7xu8GyX,MAPbI3,12.1,0.96,162.39999999999998,0.7809999999999999,1.6
Auk-t72yOqXOu5zxdz4eGKKlqiaG,MAPbI3,16.33,1.03,203.4,0.754,1.6
AuzSUxzCqFtKMg9bgnB9gnvGuccL,MAPbI3,3.7,0.539,108.0,0.645,1.6
Av4CzkgWBceJEz_NnB2S56GJyOaQ,MAPbI3,14.07,1.01,200.5,0.6940000000000001,1.59
Av8-fnmlVDyVtP_hVHRigXsavdvg,MAPbI3,17.4,1.045,218.0,0.762,1.6
AvDoJ0tKd76n8RNffnZxAwFEYeXN,FAPbI3,17.4,1.04,223.0,0.75,1.45
AvExPdkNgO9crL-tBH2rdKOWng7q,AgCs2BiBr6,1.2,1.05,18.1,0.63,
AvFODuRUb5fpCyQA1u8P_B4nU6bA,MAPbI3,11.74,0.915,200.6,0.64,1.6
AvGEDshJicDZCo2j-X0xwkNSvE1W,FA0.83MA0.17PbBr0.17I2.83,11.33,0.96,187.60000000000002,0.629,
AvHsvCRUy7D8xb1-2aXu6lt7KBBc,MAPbI3,14.8,1.01,213.0,0.69,1.58
AvMOHhXfRBXBsAhYynym4Us5394x,FA0.85MA0.15PbBr0.45I2.55,19.77,1.1,229.0,0.7559999999999999,
AvO2L95WbbULWUPML-TnfVwfj-sy,MAPbI3,13.05,1.01,193.0,0.67,1.6
AvRgtxzsCnG4qRbLwtnpcHPtmyBE,FA0.81MA0.15PbBr0.45I2.55,18.87,1.2,221.5,0.71,
AvUhWVzi8XAkaOeGg7ha8FqBqpZk,MAPbI3,12.96,0.8590000000000001,226.70000000000002,0.66,1.5
Avjs3eVk4beHXLjEEErs53vo8L6d,CsPbBrI2,10.99,1.1,142.7,0.7,1.9000000000000001
Aw3c6t6yxbPYSmNkraFp9XBbbqsx,MAPbI3,6.19,0.895,166.1,0.416,1.6
Aw3tkXKLr1TSgKwEpRgErmR4B_P1,Cs0.04FA0.8MA0.16PbBr0.49I2.51,16.71,1.04,226.29999999999998,0.71,
Aw9JwG3jla78f3n-cSlsd9jsrkoj,MAPbI3,12.4,,,,1.59
AwdmYP3K8CeQefnckQvJKxyNtkrd,Cs0.05FA0.79MA0.16PbBr0.51I2.49,17.7,1.06,217.89999999999998,0.764,
AwfAoakXYt2GfS5Z5vRtlY1ewR7o,MAPbI3,11.07,0.97,172.2,0.6629999999999999,1.6
AwjzZ6pp4L_yNMQyYkvb3aQJ3xHH,MAPbI3,12.46,0.97,203.79999999999998,0.63,1.59
Awrtb_CshdJi--67SwhZugsjvwiL,MAPbI3,11.09,0.87,177.0,0.72,1.6
Ax-8dTbyDhDoGIPe-xOFpE49Upbv,(PEA)2MA5Pb6I19,12.78,0.95,181.8,0.737,1.6
Ax5qcAN1Zp-NvD7XPrbGsSmk7eRu,MAPbI3,10.42,0.9,167.0,0.69,1.6
Ax7gEbESkluq9wulUzRMuteLThsA,Cs0.15FA0.85PbI3,10.9,1.01,180.79999999999998,0.6,
Ax89EN0LKJMpXGgV-X6frtd-Mfx8,Cs0.06FA0.87MA0.07PbBr0.12I2.88,20.2,1.12,238.0,0.7609999999999999,
AxWQRHqk0-cjAs1ZXy3i_ghIP8yD,Cs0.05FA0.79MA0.16PbBr0.51I2.49,16.9,1.05,213.29999999999998,0.75,
AxaaPPoe4cUqDO5MAvBRFdTEF2Jf,MAPbI3,11.0,0.99,178.0,0.623,1.6
AxdjkKpZvGVND3GgHQrCYgMAQT-C,MAPbI3,13.9,1.0,220.0,0.63,1.6
AxdktJDFLS7rO8MsBrZ3IdAvqGqU,MAPbI3,13.2,0.93,200.0,0.71,1.6
AxhDoYZKx-mcZurciMmaIIEbOvqz,Cs0.1FA0.9PbBr0.51I2.49,12.5,0.99,199.0,0.64,
AxmAPjynDet5wakOUTDLx4klynlx,Cs3Sb2I9,0.84,0.64,29.6,0.4429999999999999,2.05
Axrl9GnUStjWLoqN4RTNvEvI4dAH,MAPbI3,7.14,0.89,141.4,0.51,
Ay6Y-n-nd000JZPFL4TQQCWCDm7m,MAPbI3,14.54,0.97,197.89999999999998,0.757,1.6
Ay9kgAxWEDyNBmNrC4i7fCeNvRPQ,CsPbI3,12.15,1.17,157.5,0.74,1.74
AyKDetRVEPlf0k3xUH2mYClaplvu,MAPbI3,11.8,0.93,184.20000000000002,0.69,1.6
AyO_WPJSM4YibDwVw4DiL867YnEp,MAPbI3,15.64,1.04,199.0,0.757,1.6
AyQhmJcnOGVnt9VCpQFhmQKd_11g,Cs0.05FA0.81MA14PbBr2.55I0.45,20.13,1.093,232.8,0.79,1.59
AycLWofiJYCOT6C7c9UXB2Mf9voL,MAPbI3,12.86,1.0,181.8,0.7,1.6
AyqCcR9Rf9NAVZddPy1ONc76AoJH,MAPbBr0.25I0.75,14.53,1.14,182.8,0.695,1.73
AysYKUSBMoe4awwLvlzWSshacAJ4,CsPbI3,3.9,0.89,82.6,0.48,
AyxF0mUEl1aoJRz1LaGQpuILM505,MAPbI3,5.86,0.93,86.19999999999999,0.73,1.6
Az3Nlcml7NsDTvdKED2g3nJLBhBs,MAPbI3,12.0,0.96,207.0,0.5920000000000001,1.6
Az8_T4mRT369iRWpgz4im3Zw0d4e,MAPbI3,6.0,0.903,172.0,0.532,1.6
AzJmuCfTpbKmqE6uJMykBh_baAN7,MAPbI3,11.96,0.99,191.20000000000002,0.63,1.6
AzLtxu1dRnRM-uJq95VHVrztwqZb,MAPbI3,12.67,,,,1.6
AzR9fjBax8yvNtpnpRbVQsNBz_Tb,MAPbI3,9.6,0.911,184.8,0.57,1.6
AzhZZyszgd4A7GLOmGS_W3tOP0M7,MAPbI3,13.6,0.9,200.0,0.7509999999999999,1.6
Azj0Y7Cpx97EG4B7Zs4PyuEvZ3mb,MAPbI3,9.97,0.95,153.9,0.68,1.58
AztSSDIkg_wkQkOTGtG1PKwM8tle,MAPbI3,14.86,0.92,220.7,0.73,1.6
B-3FcqGNIU44K2CLtLlXzg2sacUt,Cs0.05FA0.79MA0.16PbBr0.51I2.49,20.6,1.16,238.0,0.74,1.61
B-3wehdfr-xf48V1Sym44_Z3i-_K,MAPbI3,10.0,1.001,165.0,0.609,1.5
B-8yBfGP2_S6AKH0ItWj9b2AeLYP,MAPbI3,7.67,0.99,183.0,0.42,1.6
B-BQ3uQAnjX9Lvc_H9aTG9F-a5Ch,BAFA10Pb11I34,14.79,1.04,214.60000000000002,0.662,
B-DSFxOJ76NLWsJOF9cwZLwYrUY4,Cs0.08FA0.77MA0.15PbBr0.51I2.49,15.43,1.077,187.83,0.763,1.6
B-Ek10wmV1I5uiINNikMU1sAfc-K,MAPbI3,15.86,1.06,204.4,0.732,1.6
B-IXJGRM4LWddcSxx3lP7YP8Al7C,MAPbI3,15.0,1.07,210.79999999999998,0.665,1.6
B-KrSBCPkwx4Xu2PIQ8fsmarjA2V,MAPbI3,9.9,0.92,183.0,0.608,1.6
B-RF8Q7NK75ybvaTnmpip79Cv5nM,MAPbI3,12.51,1.02,225.0,0.54,1.6
B-Xfhwaw2YI7jA5kzuz6rJ0UfQ7C,MAPbI3,7.41,0.9,149.0,0.5579999999999999,1.6
B-cyBjeD08TAIbfnA1UUm3keMvDA,MAPbI3,13.29,0.95,181.29999999999998,0.76,1.6
B-qTn9QKoGoGlTEkpCZ0hY6b9vWH,MAPb0.85Sn0.15I3,12.46,1.018,208.5,0.5870000000000001,1.51
B-qi4QzwGeXv7vgWkI9BhF0u6Rgq,MAPbI3,16.53,1.05,231.5,0.67,1.6
B-zp5OuqiLOwqAROXBfbRJQZCH4p,Cs0.07FA0.78MA0.15PbBr0.51I2.49,18.21,1.12,227.10000000000002,0.72,
B05r35KjLLzsinz-WUcKAKSTs56y,Cs0.05FA0.79MA0.16PbBr0.45I2.55,19.1,1.1,224.0,0.782,1.58
B0T_IzAxNVPOx7HHiDnCL6d8coAU,MAPbI3,18.1,1.041,229.0,0.76,1.6
B0ctUDquYK9aVINZX7W_Es-T1lrn,MAPbI3,8.9,1.01,187.0,0.47,1.6
B0ufBJubR6gtizlPeRNFemsvHMKL,Cs0.05FA0.81MA0.14PbBr0.45I2.55,18.85,1.13,228.0,0.735,
B0yg5iem0GLjrsktaZfrAvjQdzRg,MAPbI3,12.66,0.97,197.0,0.649,1.6
B10tMVyLzlXbql6QBrDfUJhfU78G,MAPbI3,16.5,1.08,210.3,0.76,1.6
B13GstaE0NwXhgDjVuhXSvRUUR0f,MAPbI3,4.9,0.732,130.7,0.401,1.6
B16U5_fmKoarYCJVpzKjYqVa-uvB,FA0.83MA0.17PbBr0.51I2.49,9.78,1.11,151.6,0.581,1.6
B1Dn3Mmp6j9-Vq0wHpb_WYkw-XxB,Cs0.05FA0.79MA0.16PbBr0.51I2.49,18.16,1.1,221.20000000000002,0.74,
B1OLmL-Zuq26DTrQbGsnZwz9vzV5,MAPbI3,11.8,1.09,196.0,0.55,1.6
B1RC60P61RBVa7ZxayQZDj5kaZbl,FA0.3MA0.7PbI3,18.83,1.1,222.0,0.7709999999999999,
B1RsU_f52_ehG2wfzj9-MU7PI0Am,MAPbI3,11.5,0.879,192.0,0.68,1.6
B1m_uiQCTRcj9g5aJ6cpVGMWbwyI,MAPbI3,11.15,0.92,184.4,0.63,1.6
B1ofLMVlToO0Zk-ZFETHzBmFzhvH,MAPbI3,7.62,0.942,174.8,0.4629999999999999,1.56
B1phwfKaG3cq07cL0Usn0sKAq6wi,MAPbI3,17.98,1.057,232.0,0.733,1.6
B1yNvcJE_ov3l3l_aUJSmFtZagZs,FA0.85MA0.15PbBr0.45I2.55,18.9,1.01,245.0,0.76,
B29E4WXLcOsC-BA2PmuGFZS56Kil,Cs0.05FA0.79MA0.16PbBr0.51I2.49,15.1,1.119,183.0,0.74,
B2A4Pw9ZyXppqDPeGpD_Q_KRLYZa,FA0.5MA0.5PbBr0.45I2.55,7.51,0.8370000000000001,168.96,0.527,
B2CdQ8wDnmNo1IJHZqDmivyn1cTu,MAPbI3,17.1,1.083,208.0,0.76,1.61
B2DyXABJPyqdIU2-iJaMEG_3xixc,CsPbI3,1.14,0.76,33.4,0.45,
B2LCr4_njtFKPfcxIu-0573kGT8A,MAPbI3,15.52,1.05,205.3,0.72,1.6
B2Muk1fXTWxVptvpAHmiGX1oCWmp,FA0.83MA0.17PbBr0.4I2.6,18.69,1.07,230.3,0.758,
B2O6Ic-fs69scOQ_nuIvs-dgovNI,MAPbI3,20.71,1.09,220.6,0.81,1.6
B2TxZsP25nPPBzDfK46U0OPZZMm7,MAPbI3,17.62,1.008,214.8,0.81,1.6
B2XFctmQT7VRGFD4Tz0I2WvW3Wjs,Cs0.05FA0.81MA0.14PbBr0.45I2.55,20.9,1.151,230.0,0.789,
B2Y6mFDmAW4Srjkda33p3N-TqVVL,MAPbI3,15.6,0.877,217.5,0.789,1.6
B2YwytnBsipdYxuK6IUTGjdxZiry,MAPbI3,16.69,1.014,205.6,0.8,1.6
B2b-F9obHNX1xiCRmf_p4aWDIDun,FA0.15MA0.85PbBr0.45I2.55,14.4,1.07,204.0,0.66,
B2dGH3Wxf_HWxiTgOtXL1IzwpUnr,FAPbI3,9.99,0.96,193.6,0.5379999999999999,1.48
B2e2kSO73apMhwmblAigm8NIdyyf,MAPbI3,7.8,,192.0,,1.6
B2eij_jxyFOPxBh82ySzU0BpTVkb,MAPbI3,16.79,1.06,214.8,0.737,1.6
B2j0N60zqbdJTE_x7659oZjVdaaL,Cs0.05FA0.83MA0.17PbBr0.17I0.83,11.92,0.9,216.20000000000002,0.61,
B2rJU98zqi1rkaV023YkFq7kSOmp,MAPbI3,17.01,1.1,218.4,0.711,1.6
B2rm6Nl3JuGBQrH4y6rrZDfPoWN2,FA0.7MA0.3PbBr0.3I2.9,15.8,1.1,217.0,0.66,
B2ypiH9-W-qC-3DwRmNlSLCp2Jp4,Cs0.05FA0.84MA0.11PbBr0.1I2.9,18.15,1.16,226.70000000000002,0.69,
B32jvgnMeny647LG7_16g2fvx6d4,MAPbI3,7.9,0.81,177.0,0.55,1.6
B36eTr4q2-dMqvELDkh5P5vZPd8o,Cs0.05FA0.79MA0.16PbBr0.51I2.49,10.32,0.99,193.4,0.54,1.6
B38l_I5i8c6Cq2-7yXzr930Fb0di,CsPbI3,14.21,1.09,176.0,0.741,
B3B8De-ogCa7nx7xM5zfLyQX-jz7,MAPbI3,10.18,0.96,200.10000000000002,0.53,1.6
B3Eo5B556KkUxaYciCVPB-ykKhu9,MAPbI3,18.88,1.11,232.89999999999998,0.72,1.6
B3H3Mu6eZgCQfPtYp77Spykmg3cQ,Cs0.05FA0.79MA0.16PbBr0.45I2.55,10.1,0.94,185.79999999999998,0.59,
B3JnjtTB19jAkyWgYXxQMNsMrM71,MAPbI3,6.6,0.86,152.0,0.502,1.6
B3OtWIri0dXUoCX83WOylyNDQPVv,MAPbI3,13.78,1.072,188.94,0.68,1.52
B3P99lor6ftiS2yYUmKf5GaRKpiP,MAPbI3,7.9,0.92,127.0,0.67,1.6
B3PyxplikWgvIbppX9zPjkt5lX3e,MAPbI3,18.43,1.05,222.0,0.7909999999999999,1.6
B3RI08KE1ABozZlPVmxO2hFqJnvb,MAPb0.98Zn0.02I3,13.2,1.02,194.0,0.667,
B3W6OEWQE_wLyNq3hJpmwFx8ALfo,FASnI3,0.0,0.01,4.0,0.6,
B3nomwYF5DY5yRvFUXA8J9LtTHsN,MAPbI3,6.0,0.85,130.0,0.57,1.6
B3sVoGWjEV_b-92LbbXz007iL1fh,MAPbI3,6.85,0.96,212.3,0.3339999999999999,
B3xAPYlJDaygARqTsmJ2ld4ygP5I,MAPbI3,13.73,1.03,193.70000000000002,0.67,1.5499999999999998
B3y6geEbfLfBmSKHAC3ojT9x1cTC,Cs0.05FA0.81MA0.14PbBr0.43I2.57,15.38,1.111,198.6,0.6970000000000001,
B4AlWx-c7muF4Mba4wrSBhkv4hWH,MAPbI3,5.4,0.88,89.0,0.7,1.6
B4DhlKeU_wbQwG0cJtLIlxAInWgD,FA0.85MA0.15PbBr0.45I2.55,17.1,1.08,206.0,0.768,1.47
B4g0JMi-Rgj07Fki7H7DfAoXP3EF,MAPbI3,15.05,1.01,201.4,0.747,1.6
B4i-6SCZJrxflG8udoC6fgvB2QP7,MAPb0.9Sr0.1I3,1.0,0.61,39.0,0.418,
B50MhqwHALry5316rB6EMiqGHj7c,MAPbI3,2.4,0.66,52.0,0.7040000000000001,1.6
B5LTL7fPjrZSsf9w8fIfoRR78vOK,FA0.4MA0.6PbI4,14.23,0.975,208.70000000000002,0.7,
B5Oca-FEibodeICnDVJDzsq3asMY,Cs0.1FA0.75MA0.13PbBr0.45I2.55,18.78,1.112,225.0,0.7490000000000001,
B5ZTmEH33n7KvNUYRfcRwQi-36Le,FA0.87MA0.13PbBr0.39I2.61,20.4,1.15,235.0,0.75,
B5bQaS1HbpeiCKPw7-fdXd4lKKDh,MAPbBr3,1.4,1.462,15.5,0.62,2.27
B5bSKSpbpdMVtyuw2L3XHaWpf-r8,MAPbI3,0.66,0.75,27.200000000000003,0.32,1.6
B5btKmHN5JAt6ZFhQwV4P3DqB0dH,MAPbI3,8.69,0.95,141.0,0.65,1.6
B5lqSpZojbwfQICkInHbFsN0wUmg,MAPbI3,3.14,0.61,123.0,0.42,1.6
B5n_kjdXHpCvgKXwCxG6hvIHtwgY,Cs0.05FA0.81MA0.14PbBr0.57I2.43,17.09,1.11,224.8,0.685,
B5pTKuIkcz_WpeUWh5Mb9a31gjmc,MAPbI3,10.7,0.99,213.0,0.65,1.6
B6EsEYVfAsGuf6HsxlSTaFwFG2lA,MAPbI3,0.38,0.797,16.759999999999998,0.287,1.59
