Repository: ckhamdang/ML_perovskite_properties

# ML for Properties in Halide Perovskites
This repository contains the data and codes used in our study of five photovoltaic properties in halide-based perovskites using machine learning.
The dataset used in this study is provided in the "Initial data" folder.

The Pearson correlation coefficients between the compositional input features and the target photovoltaic properties are provided in the "Pearson correlation" folder.

The machine learning codes used to train and evaluate the regression models are provided in the "Regression model" folder. This folder includes the dataset and codes for:

File: Initial data/All_perovskite.csv (part 15 of 74)
entry_id,compound,efficiency (%),Open circuit voltage (V),Short circuit current density (A/m²),Fill factor,Band gap (eV)
B6WJ7fJdi1AE74XwNAg3huXYGjGf,MAPbI3,5.57,0.9,166.70000000000002,0.371,1.56
B6f79C2d8sR-T2QXTKiNsC1SkaAS,Cs0.17FA0.83PbBr1.8I1.2,13.3,1.286,147.0,0.7040000000000001,1.93
B6sY6mbQRDLjaipUI8I32B9JAD56,FA0.85MA0.15PbBr0.451I2.55,19.48,1.103,233.0,0.759,
B6z5bPYIDvjTLdu__5gXfWeeoaVc,FA0.85MA0.15PbBr0.45I2.55,16.9,1.11,212.10000000000002,0.72,
B782G2ydj8qLsyppPuVfYGGj6ioB,MAPbI3,16.72,0.91,229.7,0.8,1.5499999999999998
B78yDz76DfqLJmwt_Ggg30gjajai,MAPbI3,11.0,1.05,192.0,0.55,1.6
B7N2sY7McuZRJee5VS5hOXA9FkOU,MAPbI3,9.48,1.023,151.9,0.61,1.6
B7SJYrCH58_dGfztzl3ZYwD8awEt,MAPbI3,11.4,0.95,196.0,0.61,1.6
B7Z5uH7uCKnTibfR9dLuBmFY2HFe,MAPbI3,3.3,0.67,84.0,0.59,1.6
B7ih5o6t937LewUbVrJBI1VXbvqt,FA0.85MA0.15PbBr0.15I0.85,13.33,0.95,201.5,0.6729999999999999,1.63
B7ySmYFA9lg-LIGvpsnL-Eg30xYn,MAPbI3,13.79,1.01,219.20000000000002,0.62,1.6
B88cJS_u7mtqY1yHRicRwzB1LqlL,MAPbI3,10.6,0.95,190.0,0.59,1.6
B8FhPt_OnBcQeDfvFtVZKNLKF5dm,MAPbI3,13.08,0.99,178.6,0.735,1.6
B8GJs9e4OPrCzfnkAX90pjL_7Cy2,MAPbI3,9.86,1.04,160.10000000000002,0.59,1.6
B8HrH6Pyg3j76vX2OxBe33RFF0MV,MAPbI3,13.31,0.87,203.1,0.752,1.6
B8ONKSYavBafZRQC73ykcaxZbG8F,(ThMA)2FA4Pb5I16,18.47,1.07,222.5,0.7759999999999999,1.5
B8eYAx90_T-ioJZ2o04-SlwSBeHE,MAPbI3,9.8,0.015,152.0,0.635,1.6
B8k0U0YUfw4UmzOMT-KwLHw33y88,MAPbI3,14.38,0.989,215.97000000000003,0.67,1.6
B8wvcGoQYfFqz_qZThZHWjdv3GSz,MAPb0.625Sn0.375I3,10.87,0.69,244.0,0.645,1.25
B9_ZUlpsC6txlUEF8z03nhYVylDT,MAPbI3,9.71,0.794,179.7,0.68,1.6
B9eKmEtIyAkeaJrfdgz_p-1oImAZ,MAPbI3,13.54,0.996,220.2,0.66,1.6
B9lzTIcpiTOZb-MXyinRaQOiSdl1,MAPbI3,3.73,0.8029999999999999,94.0,0.49,1.6
B9mA2-K9bWJOXiyfm8Z8cr01xnb_,Cs0.04FA0.8MA0.16PbBr0.45I2.55,18.2,1.0590000000000002,222.5,0.768,
B9odh7Mj99d7frYmPOgdynPlBB6c,MAPbI3,12.75,0.968,185.93,0.6970000000000001,1.6
B9xGXQGR4kDCoHr6MnAr4cYok46I,MAPbI3,13.5,0.97,186.0,0.74,1.6
BA-yIp83kfeI0jEmSy_qPfZmGsiI,FA0.3MA0.7PbI3,13.63,1.06,192.0,0.667,
BA0JVaYoYRg6zb4ZCu4WgUq-vANj,MAPbI3,2.78,0.78,79.7,0.4479999999999999,1.5
BA2wQH1EMRcUSe6S46ghGN2CI8tn,MAPbI3,14.3,1.06,205.3,0.66,1.6
BAGnrswt6sq15JG1-mPtgd3Ikb2_,MAPbBr0.1I2.9,11.9,0.98,173.0,0.6759999999999999,
BARLqvwBjLL8TyPzlKiyMrKd2Og6,FA0.85MA0.15PbBr0.45I2.55,15.12,1.1,219.60000000000002,0.626,
BARpyrkqt_xoCFYHlL86mRsTrfZw,MAPbI3,4.97,0.768,130.1,0.497,1.6
BAST2rYU-YftqlgJzo_X8EID_XiN,FA0.8MA0.2PbBr0.6I2.4,16.7,1.09,215.0,0.71,
BAdLOmIsfxpXQD8an2CnFuV9pkNT,FA0.85MA0.15PbI3,19.9,1.09,244.7,0.743,
BAqHFduCoYkaIZd9EJtXFXJj8VeR,MAPbI3,10.2,0.8809999999999999,183.9,0.63,1.6
BAypmLIhKNYE9XJZxDjMcE6G0dKJ,MAPbI3,7.46,,,,1.6
BB6R98knJ7y4NvRKGtIotxJP-BaT,MAPbI3,18.03,1.05,225.79999999999998,0.763,1.6
BBEYKPZC64mkDemyZL3XAHEfahBq,MAPbI3,2.64,0.976,86.57,0.312,1.6
BBJrukrki3UyQN4EQ44aDCzfFPd-,MAPbI3,14.94,1.08,186.29999999999998,0.73,1.6
BBWFfv5aP0ZBSsOKanp1BpLlJMP7,MAPbI3,16.03,1.006,215.39999999999998,0.75,1.6
BBYUuZIoY3jHEwImKeehIH-BFzS4,CsPbBr0.75I2.25,13.5,1.19,155.0,0.732,
BBbMg4sfX1Mb-AgEh4fzsxaV2Yjy,MAPbI3,6.7,0.84,148.0,0.54,1.6
BBi3sWl92aR7uy_uyIjypqL3IYH9,MAPbI3,12.33,0.984,189.0,0.6629999999999999,1.6
BBkSp3ORMPuovLkvPzaKODEcMq9s,MAPbI3,16.4,1.05,222.0,0.7,1.6
BBsP71_BM1qg6rnSlHARdfPbufv_,MAPbI3,17.4,1.07,211.20000000000002,0.77,1.6
BCEk4_nIBd1lZtpRONv5eldS0_BI,MAPbI3,10.27,0.865,180.94,0.542,1.582
BCJ1tlzbbPAx83PiHiiB5-vEcdQr,FA0.94MA0.06PbBr0.06I,12.8,0.86,226.0,0.659,
BCKjVJ6i6azQa3R2TbIcIegtcwqy,MAPbI3,16.35,1.06,207.0,0.74,1.6
BCMgNktWKQG-5-bJqLLOywlaUX-y,MAPbI3,16.54,1.05,210.5,0.748,1.5
BCNT818eKRQAmJIbVp1eQK2Vma4t,MAPbI3,15.74,1.04,228.4,0.638,1.6
BCOOm8Zc6iM2n80vWJ-hea6BOeBF,MAPbI3,18.51,1.11,216.6,0.77,1.6
BC_JbXUa8v1R3z7UCopLUgU4yvE8,MAPbI3,14.6,,,,1.6
BD53BJ0e565Q3PeqdYO4dMv9DHbo,MAPbI3,11.83,0.94,187.3,0.67,1.6
BD5hyRWIXUKP2HimlYHrhDzRYH3m,FAPbBr0.256I0.744,12.22,1.077,178.9,0.634,1.6999999999999997
BDL9MMkC0mkhy3TGhRscYOTasyST,MAPbI3,15.4,1.02,213.0,0.71,1.6
BDSCctSgi8XMCJbvckd8mDgcwxhH,MAPbI3,6.8,0.89,108.0,0.71,1.6
BDZ-llgFrMFLZclj-grR-MOT8n2l,MAPbI3,14.75,1.03,183.6,0.78,1.6
BDofLsN4HUB6wxf-MjRmNp7CmHjx,MAPbI3,21.33,1.173,226.1,0.804,1.6
BDuJtqyTsLnEKIjHhVphlac7XD-I,Cs0.05FA0.79MA0.16PbBr0.51I2.49,18.3,1.1,219.5,0.757,
BDwA2A5uM5grqNYL7LGwD54OVthN,MAPbI3,13.2,1.05,197.3,0.635,1.6
BDxEitJaTZY8_skDn3CyRU0QbVOU,MAPbI3,14.8,1.02,186.0,0.8,1.59
BDxqFyEolzRjjR6DQNOXwHLEU1XM,Cs0.15FA0.85PbI3,3.98,0.84,93.5,0.497,
BE4SCkVWWxwzSS8XAYrHewT-4qhU,MAPbI3,9.55,1.0,169.0,0.565,1.6
BE4q4imqc87RfFaia4mXqyotgzjl,MAPbI3,13.77,0.897,231.8,0.66,1.6
BEVpbZVZYwSXbFo_nhQDxfR7R_N9,MAPbI3,13.06,0.98,198.1,0.6709999999999999,1.6
BEYAlEEu7IOXdHvssbz0e__5rJbe,MAPbI3,0.3,0.2689999999999999,40.0,0.25,1.6
BEei_EOyCsOK4QYfjzdM1kbSwi3a,MAPbI3,17.0,1.04,226.0,0.74,1.57
BEjz-cuV4YonOYWUKCDdcY5AaCWq,(PEA)0.1FA0.15MA0.75SnI3,3.76,0.431,131.0,0.68,
BEm4YlKXrLpVX-4UZ11MLze_hOdq,MAPbI3,6.26,0.7390000000000001,166.0,0.51,1.6
BEtydXA445LJxtI-TduHgrFrePJ5,MAPbI3,6.4,0.87,152.0,0.478,1.6
BF3yn9vKOz7RcScEGb4Oo1Sb8rrl,Cs0.1MA0.90PbBr0.3I2.70,13.6,0.93,226.0,0.648,
BF7z__esB7cTh5WJgP9Dq7qlnACM,MAPbI3,8.12,0.893,158.3,0.56,1.61
BF8kW55gXfjBmv8_Rran54Oui8uN,MAPbI3,4.19,0.95,114.0,0.38,1.52
BF9aXiWqCAbx3laHqVUW-66JL0Yj,MAPb1.0I3,10.12,0.83,201.1,0.626,1.5499999999999998
BFLvBXg5LreU-Xwipp84aUsHAI9A,MAPbI3,19.7,1.08,238.1,0.78,1.6
BFNOyKtS33_xalrKIfW8Jp318QSP,MAPbI3,10.3,0.93,206.0,0.54,1.6
BFUEu_wU-okTsaM-Hs4jbVoeZ4zS,MAPbI3,15.27,1.027,217.5,0.684,1.6
BFXL7v71WqbV_zDt0BQD2mSbxx2o,MAPbI3,16.63,1.155,189.7,0.6859999999999999,1.6
BFZMIiUheX8HazusJO9gc_qiXpiA,MAPbI3,14.8,1.025,210.79999999999998,0.68,1.5
BFakcA6paxsVQ4j4FqhSrl-yRfJM,MAPbI3,10.03,0.872,166.0,0.69,1.5
BFnAugAVi1nSV1zYXGdtjdEJOxAZ,MAPbI3,10.2,0.918,177.0,0.63,1.6
BFsUzvneHvwibdBLKpG7Rmcqy7tT,MAPbI3,6.66,0.8,175.2,0.47,1.6
BFuJ-7cT2Mh4KYcsyHqZOCQ-EIz8,MAPb0.5Sn0.5I3,9.88,0.81,179.4,0.68,
BFxLoB11fRLJRIOE4bd3YZmMtjlv,Cs0.08FA0.8MA0.12PbBr0.36I2.64,18.27,1.033,230.9,0.7659999999999999,
BGBeQ2iacd_8awvL3ha6-SmTVlHW,MAPbI3,4.9,,,,1.6
BGEwPsc7WzAtS9sm9BoUwOppWFM0,MAPbI3,11.8,1.06,195.0,0.57,1.6
BGSlm_X6SHQ6ppUVzSUpxrOyJUaB,FAPbI3,12.31,0.94,224.20000000000002,0.584,1.48
BGZwEhg2qavjaEY_TGsQiSeKOBEN,MAPbI3,18.29,1.086,220.2,0.764,1.6
BG_vQnXWBCz2Y5-q5uW-XLm9Sdxs,MAPbI3,11.06,0.91,187.2,0.65,1.6
BGcLPFGXmMuV9uRfftWC6oJyuuq5,MAPbI3,11.8,0.95,217.0,0.579,1.6
BH1x1Z0xVqBEYhK-iHShhNYDMWBk,MAPbI3,14.5,,,,1.6
BHAGhyJ3RBVKuuLEOLC-kKIX4lwV,FA0.83MA0.17PbBr0.5I2.5,12.49,1.063,193.79999999999998,0.606,
BHI-i8hdOU_RceD_WR5knlt1zQqc,Cs0.2FA0.8PbI3,17.3,1.0,240.0,0.727,
BHP4094jouAaKMhgUeza5UL09CsA,Cs0.05FA0.81MA0.14PbBr0.45I2.55,12.8,1.028,194.0,0.6409999999999999,
BHWQ3mSrEcLXig0RZReSG8JNI1cJ,MAPbI3,18.7,1.068,228.0,0.77,1.6
BHcQOpm6fIzaQQqXmHqRoERTX5Ue,MAPbI3,13.37,1.009,192.0,0.6890000000000001,1.6
BHeD4WeimmHEV66Y8h42uhokDdlK,MAPbI3,17.6,1.1,205.0,0.78,1.6
BHjECzckrgermxU7AEpnEiZLm1wA,MAPbI3,14.6,1.06,183.0,0.77,1.6
BHlbAsw6NoFHvG_AHjGbYCc868tr,FAPbI3,15.95,1.02,238.2,0.654,1.48
BHr23QAfH4sma41U8K95EHP0SGU4,Cs0.05FA0.79MA0.16Pb0.25Sn0.75Br0.5I2.5,11.05,,,,1.3
BI4rbmTADKS7TJsE_MLUMM6cBg5R,MAPbI3,15.2,1.02,202.0,0.742,1.6
BIBMSJlIwzGSc-0HOFLvrXybKegb,MAPbI3,18.1,1.13,204.0,0.8,1.6
BIMwy0o70eZPUaotTBRr_Zx3qHou,Cs0.8MA0.2PbI3,1.84,0.91,30.0,0.66,
BIQHeho_FiP5tKsvFNe__Jfz-L7x,Cs0.05FA0.79MA0.16PbBr0.31I2.7,14.5,1.022,195.0,0.73,1.59
BIfZtPcGIkp-onfpyMv9U85wwZR9,MAPbI3,3.0,0.55,72.0,0.76,1.6
BIkJR9ZIxlOW7pHhYsoJRkvtL8P4,AgBi2I7,1.75,0.62,48.3,0.7,1.89
BIo--IAQfp325a2aWTnTcqIl--la,MAPbI3,9.2,0.84,189.0,0.606,1.59
BIpm1aoswjXWbzb2ZL9_vU4NA96_,MAPbI3,13.0,1.02,190.0,0.67,1.61
BIsAlqgy7t1L110j6Yza-tYOBF4W,MAPbI3,8.5,0.92,173.0,0.53,1.6
BIzfUBr9hl3PdOtv45S1q8ch6kvT,FA0.85MA0.15PbBr0.45I2.55,13.62,1.125,195.2,0.62,
BJBdeCYRNUlnNnVXx3-YifxZXz13,MAPbI3,12.06,1.02,218.79999999999998,0.54,1.6
BJBeJUVPsZfje0arW6wKBz_S94eF,MAPbI3,14.29,0.97,227.8,0.64,1.6
BJDQ-5EXcE3KSsyES8h-r0QyEXRc,MAPbI3,9.7,,,,1.6
BJI_9mois0FLi52VHYc0O9XzR8cO,MAPbI3,12.3,0.846,200.39999999999998,0.723,1.6
BJP3_sxv8EK5JVNGUcOEnSNi4xr1,Cs0.17FA0.83PbBr0.3I2.7,19.6,1.09,237.0,0.8,
BJiFNSGA6uFmFIuZzg5QG7SGBXOZ,Cs0.05FA0.81MA0.14PbBr0.57I2.43,17.09,1.11,224.8,0.685,
BJk7dSpfvQhyMqYWqGcK2kEM4bv9,MAPbI3,15.74,1.062,202.83999999999997,0.73,1.6
BJo4BRUFpyBYzW_a3F7p_SpoSmnJ,FA0.88MA0.12PbBr0.15I2.85,17.07,0.98,230.2,0.76,
BJr_orxOQF7IDW4QK3SeRKYaS8PP,Cs0.05FA0.81MA0.14PbBr0.45I2.55,15.6,1.0,222.0,0.615,
BJyks__WcHW7JCnHGwr1XLOnj6wK,FA0.92MA0.08PbI3,23.1,1.16,240.2,0.8290000000000001,1.5499999999999998
BK2H6MxMrJey61imkjJBaNFioHFW,MAPbI3,17.7,1.05,221.5,0.758,1.6
BK5vP1kJ9h0N1fw3VmAv8EbPfAs5,MAPbBr1.7I1.3,5.8,1.14,90.0,0.57,1.94
BK8X8EyCvje2NChLJcg1ZIpxP79x,MAPbI3,6.59,0.948,120.39999999999999,0.557,1.5499999999999998
BKMvVh9-ir8tZ89zhwYmFTwH77sV,(3AMP)FA0.75MA2.25Pb4I13,0.32,0.95,5.4,0.63,
BKNgEiZKz1AlBAHFPlCwmsWRKdoW,MAPbI3,13.38,,,,1.6
BKSJD6NBJp9WbxHXTg122hGtSVlo,MAPb1.0I3,4.21,,,,1.5499999999999998
BKgemixb2USwyoFewFGKPby14d3K,CsPbBr3,9.15,1.5719999999999998,76.8,0.76,2.3
BKkSIBrZ7JnA_D-EMjmXXxKZZsiy,MAPbI3,14.92,1.02,219.8,0.6659999999999999,1.6
BLHq2SGfBSQX2tc0pG4pbKGvK5UX,MAPbI3,14.68,1.08,223.70000000000002,0.603,1.58
BLLfqnrMIgOVrPeD677NK0e-5Rem,FA0.85MA0.15PbBr0.45I2.55,19.05,1.095,226.5,0.769,
BLNjlotFlzS0DBOr5lLFW8cuplZN,Cs0.05FA0.76MA0.16PbBr0.48I2.52,15.1,1.032,206.8,0.7090000000000001,
BLcvyxtvmL9FerSzpR4_sUYcrjmA,Cs0.1FA0.9PbI3,16.39,1.008,226.48000000000002,0.7170000000000001,
BLdf70x3fNBu2IU7AWZ4qMnnb_zI,Cs0.15FA0.85PbI3,15.75,1.01,215.5,0.721,
BLhl7bASwC63Qz2fpXQvlV89FKKj,MAPbI3,11.42,0.912,204.31,0.613,1.6
BLrQs_qzOTxdOO_GLdYFOTlE5rzh,FA0.85MA0.15PbBr0.45I2.55,17.42,1.07,214.4,0.76,
BM0n8yRNxqJ3iC3yg3L-pXaAf5iT,CsPbBrI2,7.04,0.97,117.2,0.62,
BMC8va4DJfYszzFQbpjyPyGYO3jg,CsPbI3,14.3,1.11,185.0,0.696,
BMD6dhYg9oIIo8dQ4SJeuEZnR3K6,CsSnI3,2.08,0.41,4.1,0.6,
BMGZY2DB67YRvPYgQFsl3z46-TcZ,MAPbI3,12.34,0.84,229.8,0.63,1.6
BMX_T1pnx2B0Q9gajDR2HgGHImFA,MAPbI3,15.9,1.05,209.8,0.73,1.5499999999999998
BMbQFTsHQT3EQnRN-C55LlQwqIXX,FA0.83MA0.17PbBr0.51I2.49,13.41,1.03,193.70000000000002,0.67,1.6200000000000003
BMbRBJs2SuYrAYKft0YznOYjlEfY,GU0.14MA0.86PbI3,19.2,1.07,228.0,0.79,
BMlRv1dqod6P8f7YEjOeGQLi1QNY,MAPbI3,1.5,0.4,113.0,0.32,1.6
BMpVlb0LEx1lHN9mKox9Z1So3ZJ0,FA0.83MA0.17PbBr0.51I2.49,4.0,0.486,190.0,0.43,1.6
BMvSxjl0HaqAGXnnv0Wpp_uJ6a2l,MAPbI3,15.6,1.107,202.0,0.6890000000000001,1.6
BMyPVfqmhO6gp5crCUcbAsieSTZn,MAPbI3,13.4,1.02,167.0,0.77,1.6
BN6uSmLtfjhAyGWb_5nDqPXw5ve-,FA0.85MA0.15PbBr0.45I2.55,16.37,1.06,213.6,0.723,
BNC1XGPIamdWpa8BiqSCAAUNoj6l,MAPbI3,10.47,0.97,214.4,0.5,1.6
BND4sttse_73vy1asUGMTN_85Ysu,MAPbI3,6.0,0.8640000000000001,126.0,0.55,1.6
BNYLssEkBLyBJMEPHsjgNJy_5zmA,FA0.9MA0.1PbBr0.15I2.85,16.2,1.09,203.6,0.73,
BNoYbSOOG0uP1Hm_97DadS4XjzJ3,Cs0.2FA0.8PbI3,15.57,0.99,229.4,0.679,1.59
BNycvI0XEvNHZ-g6ZrXpdsirWbek,MAPbI3,15.83,1.02,209.7,0.74,1.6
BO62wwPAg33KXlJDnbjMaNzhVH6J,MAPbI3,10.08,0.946,163.1,0.653,1.51
BO6UKWVRvwzR_N__R1wTmpaSaEAC,MAPbI3,12.7,1.02,216.9,0.57,1.6
BOJYZi8crJJv8XydQQ-eIt6BHzG5,FA0.4MA0.6PbBr0.3I2.7,10.21,0.964,159.0,0.66,
BOOmPy4xBk-ZfVPeicfJGsv5PDfm,MAPbI3,18.78,1.1,230.7,0.74,1.6
BO_m7Lc4KkBk0J51BOcyGCnjPmJz,CsPbBr3,6.88,1.55,61.900000000000006,0.72,
BOcX27SH14Z-0b0ks7mGwar8G4eT,MAPbI3,17.46,1.05,223.6,0.74,1.6
BOgZwqDi8cMFz8h41xYFT3orzHwU,MAPbI3,9.22,,,,1.5499999999999998
BOhv_-8hwz2RqBV8jxbG49MVm2Cz,MAPbI3,14.2,0.97,209.1,0.701,1.6
BOlo_V_4hOlS70udBJnNn2BRPSpW,Cs0.15(DMA)0.85MA0.15PbI3,15.3,1.05,194.0,0.75,1.67
BOnzPqYm4jKTYpoTfpDtegSvdI_n,Cs0.1FA0.75MA0.15Pb0.75Sn0.25Br0.5I2.5,15.78,,,,1.36
BOpBT_NAz_KUp8I1Cb2sG7zNm0bq,MAPbI3,13.82,1.078,209.8,0.74,1.59
BOpPGCYejOyPEdAzrSHpP3eEQW0g,MAPbI3,12.2,0.95,203.0,0.629,1.6
BOpmCE5tvEH1_n2Stro6CyPyP1t-,Cs0.05FA0.81MA0.14PbBr0.45I2.55,14.1,0.974,196.0,0.742,
BOpnAUwUGXxL1FtyPvc5hxwWdrM0,Cs0.05FA0.79MA0.16PbBr0.51I2.49,20.08,1.13,230.39999999999998,0.769,
BOvYiQXl93tz87Bg25hu2JXXUUuA,MAPbI3,7.38,0.86,142.0,0.604,1.6
BP0mthfwZ3QFCV9ZN9Hx9mBiEWpc,MAPbI3,10.47,0.78,190.6,0.7,1.6
BP1F4OTZYVneaqIsFp49BnsGZ6J3,Cs0.017FA0.83MA0.15PbBr0.51I2.49,19.1,1.17,224.5,0.75,
BPF6ysyPVd8QaUPRvbJr4THlJIwy,FA0.3MA0.7PbBr0.15I2.85,19.85,1.149,224.1,0.7709999999999999,
BPZya-vkj9rrin-mWVfs68snhPli,MAPbI3,8.5,0.92,165.0,0.56,1.61
BPlyPMYUWkmdtvxWx7a2xq6GHH-_,Cs0.1FA0.9PbBr0.51I2.49,4.9,0.73,152.0,0.43,
BQ8vRGUN0v_KU62vn1xInN-nvD_C,MAPbI3,29.6,0.6709999999999999,0.55,0.79,1.6
BQ9SyWv812bwWEbVD6OLbkIGuBAb,CsPbBr2I,14.69,1.58,119.9,0.774,2.05
BQXsBq8mDPwig3mR-KLt-8G7m-uX,MAPbI3,11.9,1.022,160.0,0.73,1.5499999999999998
BQ_12Wt-AEhn6nQMzg8pfvGJTHPm,Cs0.05FA0.81MA0.14PbBr0.43I2.57,15.87,1.098,201.6,0.7170000000000001,
BQdps5PKi50M-RqppX79EIRO690V,MAPbI3,11.7,1.044,198.5,0.568,1.6
BQhF7cvScg6L8g_BqCvpvcuhT9zq,FA0.75MA0.25Ge0.1Sn0.9I3,2.04,0.33,132.7,0.49,1.42
BQhsLZLvk-p0IfnwoKcgO4_l6_md,MAPbI3,14.52,0.88,219.8,0.75,1.6
BQmTan9vEenTsdGMyn_r2zOPy8RG,MAPbI3,17.49,1.046,222.39999999999998,0.752,1.6
BQynYCbe4M5nZ5EbjTJcyF8hWOjH,MAPbI3,16.56,1.034,223.0,0.7240000000000001,1.6
BR1iC41VpiEN1HNeTBYoCiehXGqh,MAPbI3,11.3,0.83,208.0,0.66,1.6
BR6-5QabIyc4WCIgMpKBtQgFXC7u,MAPbI3,15.3,1.01,212.0,0.72,1.6
BR7Gz2LYn_8yF4L7M9axf-eJ2A6V,MAPbI3,11.6,0.99,167.0,0.7040000000000001,1.6
BRAQiAe2doTXVZs2WwbUge_pyesH,Cs0.05FA0.79MA0.16PbBr0.51I2.49,17.1,1.08,228.0,0.76,
BRNZJhDt4XJ_BkJb28xNIm8ai9jL,MAPbBr3,4.19,1.2,72.30000000000001,0.42,
BRRajLImYOI30UJc6aj-OJy3Ajfr,MAPbI3,16.24,0.97,219.0,0.765,1.6
BR_0CE7NkRIpXtzuEeGO1yvffI8q,Cs0.05FA0.79MA0.16PbBr0.51I2.49,20.97,1.159,232.0,0.78,
BReQH6EpmVMYubxdWOkRHc8tCHWN,MAPbI3,14.18,0.95,210.0,0.7120000000000001,1.6
BRhoGnW2t5LbagNuypeFFbMy2qBl,CsPbBrI2,10.21,1.123,132.7,0.685,1.9000000000000001
BRlR2u_fA1Wz2e2XpAXJxlOYVD9m,MAPbI3,19.7,1.13,224.0,0.78,1.5
BRnyzMa-waVrXgRF4GpLdYoUnfMp,FA0.9MA0.1PbI3,17.51,1.07,229.4,0.71,
BRo3lAUeLAZ4FhjUkyVga8Rszifj,MAPbI3,12.5,1.0,220.0,0.568,1.6
BS-VxUtOlev5iuOPhlkA3qbgs5fG,Cs0.05FA0.81MA0.14PbBr0.45I2.55,19.9,1.144,222.0,0.784,
BSQN7-mPt2LbUTPuA_IhzkQPZW0i,FA0.85MA0.15PbBr0.45I2.55,18.8,1.07,226.0,0.775,
BSYvVErH6V7QQPx7i_mjwW5tEzdT,MAPbI3,4.5,0.8,102.69999999999999,0.546,
BSbJOWOF_Kd2wxjr_Fy7_bpwKMlw,Cs0.1FA0.75MA0.15PbBr0.51I2.49,18.56,1.11,235.5,0.71,
BSsiWtz5KrtsL733M-yns4mc3Nf0,FA0.85MA0.15PbBr0.45I2.55,20.03,1.13,226.8,0.78,
BSxGv0g_ffymqZhVfTXiz-IurxwL,MAPbI3,17.76,1.02,224.0,0.778,1.6
BT3iNBt5Zuns6Zrw9yXyTVEtIQvd,MAPbI3,9.8,1.034,176.11,0.296,1.5499999999999998
BT4nrQL-Fi0YZRMblxljq5k-VEPK,MAPbI3,7.1,0.87,158.0,0.52,1.6
BTCWoGVA9gMlcfSDclV5uqMDtaBs,MAPbI3,19.31,1.14,220.0,0.77,1.6
BTFBwlid6AKKTF5f7HBSTYGRVyuC,MAPbI3,17.17,1.022,222.7,0.7559999999999999,1.6
BTe-Vn0mog5v9UhE2vOxbvFi_fsG,Cs0.05FA0.81MA0.14PbBr0.42I2.58,15.02,0.99,223.1,0.68,1.61
BTicFCzS4bZVA7PGZc5DU55zWN5E,CsPbBrI2,13.1,1.1,,,1.91
BTm18wLxXdft6Avjkr0K1sXtpRy-,FA0.4MA0.6PbI3,9.58,0.918,178.04000000000002,0.578,
BTxOIFUIsmS9zayuAfsDDoMfRC5X,Cs0.05FA0.83MA0.17PbBr0.51I2.49,18.1,1.079,229.7,0.764,1.6
BUAhAnLQ9rjH-R8Qqp_tFhC1fcEa,Cs0.05FA0.79MA0.16PbBr0.51I2.49,16.15,1.102,206.5,0.746,
BUGbmEgd2KHkncr2R-03de2FL3ad,MAPbI3,13.07,1.02,187.5,0.6859999999999999,1.6
BUKD-mbyFOj3BWEPF_m-0qF7FWty,Cs0.05FA0.81MA0.14PbBr0.45I2.55,18.5,1.08,230.0,0.73,
BUKvavvjXxgPUFP0IDJqyc6zNYM5,MAPbI3,4.3,,,,1.6
BUMEM9Fs1lEaL2cZTsQA06E1B9zA,Cs0.1FA0.7MA0.2PbBr0.2I2.8,9.81,0.92,175.10000000000002,0.61,
BUOM7yojsklsE2HXOFBhZru7bFy0,MAPbI3,10.16,0.92,222.0,0.49,1.5
BUSrKsjEprfMh3XE8Y2bZ-cKYYYp,MAPbI3,10.8,0.816,179.0,0.7440000000000001,1.6
BUXrN37cLQ-tnVm7xeBfI_bgxj-h,MAPbI3,18.56,1.03,231.1,0.78,1.6
BUZQjCHzffyGjEWC11r8yJJl4E3K,Cs0.1FA0.9PbI3,11.0,0.955,210.0,0.525,
BUaQF9soAE3mTuL8wRBnk8_se61J,Cs0.05FA0.79MA0.16PbBr0.51I2.49,17.2,1.03,214.0,0.78,
BUn69PwqmWVp3d8f6yYNRSxZQ79R,MAPbI3,10.06,0.8540000000000001,190.7,0.62,1.5
BV0jWihy5SOwHvfVsoXYShfir4hF,MAPbI3,16.1,1.03,224.0,0.7,1.6
BV4Pcrvz-hvdoM122CSpPXdvrmII,MAPbI3,6.07,0.7609999999999999,137.0,0.583,1.6
BV89QE-1tgZmgRkhWjcEWEAN7-TY,MAPbI3,9.7,1.02,129.0,0.74,1.6
BVMSHUFajMRhTURCSdW6d8zcGHvT,MAPbI3,10.2,1.02,180.0,0.6,1.6
BVPCknuo9l1pe9M0xmk2K84ScT0c,MAPbI3,18.16,1.0490000000000002,219.89999999999998,0.79,1.6
BVVj1esrREvmBMeN1bGVcRbDiiXW,FA0.84MA0.16PbBr0.45I2.55,13.58,0.993,204.8,0.6679999999999999,
BVYchKkRa78JDNPUkOC02fhSj64y,Cs0.05FA0.79MA0.16PbBr0.51I2.49,12.9,0.97,206.0,0.64,
BV_xKaw0wAeshP39Z2nG6pC-LIIS,MAPbI3,11.76,0.88,174.4,0.77,1.6
BVjb_DBqi1aO8VSKJTmA1ZqvWnkR,MAPbI3,7.52,0.94,110.19999999999999,0.728,1.5499999999999998
BVlpVSSJtah0Z826gpk0-IJRP6Km,MAPbI3,10.28,1.05,189.3,0.516,1.6
BWOXkyo8FZP3G4RyHRcIGq_PEwIM,FASnI3,6.79,0.48,204.0,0.69,
BWexj4sg6zF9pYnw5yHNblzcyTwQ,MAPbI3,1.7,0.743,40.199999999999996,0.56,1.6
BWuybUPswkvzR6-ZrU6YNv-Mqc24,FA0.7MA0.3Pb0.7Sn0.3I3,6.5,0.62,172.0,0.61,1.26
BX35VfSXsHIJ5W40lnqQDic8LMio,MAPbI3,5.28,0.82,140.1,0.46,1.6
BXGK5l5eEUKk1BtmfolZkq0-OBKt,Cs0.30FA0.70PbI3,15.86,1.01,207.10000000000002,0.758,1.58
BXICYosyUjNW3X8Pzw2P3IQohbsK,Cs0.1FA0.75MA0.15PbBr0.51I2.49,20.4,1.11,227.0,0.7979999999999999,
BXaHmqUIR_1ZL7RGP0ktDOt3b5Ao,MAPbI3,17.2,1.1,197.0,0.7879999999999999,1.6
BXdzl_1BhIw9uMn3NHsFLVcDDwnK,MAPbI3,16.06,1.055,223.1,0.688,1.6
BXgWhaqe6xU5WQhIjwXjpbTak6Mz,MAPbI3,3.5,0.93,76.0,0.5,1.6
BXrJbpQUr03KMLBJs0qUWuctLGvK,MAPbI3,8.39,1.01,139.5,0.6,1.6
BXsmGPPxKuzmKx8eoxsb3Lw39Uda,MAPbBr0.6I2.4,13.8,1.09,198.6,0.637,1.6620000000000001
BY0Bot65mtPNvNhj7sHnOeVGxJy7,FA0.4MA0.6PbBr0.1I2.9,16.0,1.02,210.0,0.75,1.56
BY8Lrs-9zR6dg1baLpwoXiI8jZFP,MAPbI3,9.77,0.72,176.29999999999998,0.77,1.59
BYHRzZXX5POaKO9_ZBIQ1cQlXlo1,MAPbI3,10.55,0.95,158.7,0.6970000000000001,1.6
BYOsKXX1W1ZgmKB2QCrEPMBHn5-e,CsPbBrI2,13.01,1.24,142.10000000000002,0.736,
BYPPs2zpkL5CBSQcgEVqYJDAvFPT,MAPbI3,8.3,1.07,137.0,0.56,1.6
BYT9YuuenjjtgQRtLDqyn7iG7XBc,MAPbI3,14.74,0.962,217.3,0.71,1.6
BYVA3dWv_jUzJpeDG3cZWYsccWHX,MAPbI3,6.1,1.02,198.9,0.302,1.6
BYYcmv3c_nnTh-LEH4glooR2acC3,MAPbI3,12.3,0.84,191.0,0.77,1.6
BYr4T0ISni4nSZcZgiSo2fuaIKdR,MAPbI3,12.97,1.01,211.29999999999998,0.605,1.61
BYuGxhBC0urE7hvxhH9kJtdd18Ls,MAPbI3,12.89,0.94,224.89999999999998,0.61,
BYxqOYvpsBjlmpbUs4DT-tHqu-44,FA0.3MA0.7PbI3,7.33,1.06,116.4,0.594,
BZ1N3CWhZl9j85nRMgEJ6IE3KRBa,CsPbBrI2,9.9,,,,
BZ8QL7t2Cq3aRN2TqAsxnAw-nw86,MAPbI3,11.4,0.9,170.0,0.68,1.6
BZAANlhQWHaKlhdN4ffZsw2HXRX8,(pF1PEA)2MA4Pb4I13,5.09,0.688,138.0,0.534,1.6
BZEXPN5-wCaSl073RNwZUFcMfUnp,MAPbI3,4.71,0.76,115.0,0.54,1.6
BZJusw1dRDuNUzc8eF6cUGyOlyqJ,Cs0.25FA0.75PbI3,12.21,0.981,188.70000000000002,0.6609999999999999,
BZKTULnS901Zfv-L3fOSFlNj-3Lb,MAPbI3,18.82,1.09,224.5,0.77,1.6
BZbcnwI5FHoo8V3qa0X3Tli-uzqr,MAPbI3,17.11,1.085,216.9,0.71,1.56
BZk9wgbNdnKH3jsmROZ_PI5--_EY,MAPbI3,14.69,0.971,210.10000000000002,0.72,1.6
BZnCXBDfVJNislBLEGuScPB6JDxQ,MAPbI3,8.5,0.73,200.0,0.579,1.6
BZvbntSdvmYoVxy9UY16eqDSADgE,MAPbI3,7.6,0.93,153.0,0.53,1.6
BZykU0lmBkGKSGMBohxTzNLG0QUG,MAPbI3,17.01,,,,1.6
B_2P8Qg-fW1ZI4BYKY9XjxXdPZkw,Cs0.15FA0.85PbBr0.25I2.75,11.7,0.88,223.0,0.595,
B_4s3SMBBfX6hEZ2dcaFolyUlUoX,Cs0.05FA0.81MA0.14PbBr0.45I2.55,11.4,,,,
B_AAneFlSr7PVUuoScXdtySYCKH_,FA0.2MA0.8PbI3,16.0,0.99,239.0,0.68,
B_D62LhJ9O8iviYdNtyIKcwocmPB,MAPbI3,16.0,1.085,192.0,0.77,1.61
B_HDo-toGBJ2xXve3v-z-pONIXEu,MAPbI3,7.2,1.0,135.0,0.5329999999999999,1.6
B_XSUZcJrDutt5eVKbwPI3PRUqcw,MAPbI3,9.09,1.035,127.5,0.69,1.6
B__TSfsNeLoAflKvls5Rt2PfxhhN,MAPbI3,9.85,,183.6,,1.6
B_abnIP9NrXfRexmhsHAyMn7Vo9q,MAPbI3,15.2,0.98,203.0,0.76,1.58
B_dfHJmi0FDTcoejJl1wMM4RKNGo,MAPbI3,11.82,0.83,201.4,0.7,1.6
B_m8MODg_0bKkKxomdrXS8jaj4CT,Cs0.05FA0.79MA0.16PbBr0.54I2.46,14.8,1.083,207.0,0.66,
B_mJ0aHn_5YlQpLrAhLZWcvWEjqx,MAPbI3,13.63,0.968,203.1,0.693,1.6
B_vJqFsDuoQ5zw86umYiyKPvoN7T,MAPbI3,17.6,1.03,219.0,0.779,1.6
Ba5GmA3LY1KJE3iftzRikyKwSFVr,MAPbI3,14.57,1.05,205.5,0.674,1.6
BaRH9EIxA7MuNDOrDGDJZ29p2SzY,MAPbI3,13.3,1.01,208.6,0.63,1.6
Bacp4aWI1hVigH7KmbiUQzQ_WXLK,MAPbI3,16.01,1.02,216.6,0.725,1.6
BalBbmxHR6GSqr4-XeAsR5fmvF2h,FA0.83MA0.17PbBr0.51I2.49,23.05,1.14,251.4,0.8059999999999999,
Baygs_lfG3d43mJWxXD8EeJ5OXRd,Cs0.17FA0.83PbBr0.51I2.49,7.5,0.87,196.0,0.44,
BazrtK-4jgk_syfNi3jV-u9x7kNG,MAPbI3,2.1,0.61,117.0,0.3,1.5499999999999998
BbbPdMi4W5IBHgRuvsvElCJmSC1f,MAPbI3,13.96,0.919,225.3,0.674,1.6
BbfOao_VAREau6WHQbWcleiHXdJb,MAPbI3,4.85,0.8,135.0,0.45,1.6
BbkNFi0nc6YOSxswKoUzK6LuzeYy,Cs0.25FA0.6MA0.15PbBr0.72I2.28,15.3,1.12,179.0,0.764,1.72
BbniOqYQh5LxS4dZxOdOsQhgmJ2Q,AgBi2I7,2.1,0.49,68.0,0.63,
BbsnNHUhYLm2Z6J9m3ifP0-grbki,MAPbI3,3.21,0.71,103.4,0.445,1.6
Bbwpodv3qiRc4PPUjB1eWL76JJk0,MAPbI3,18.67,1.091,228.0,0.75,1.6
Bbx7r66bEz1B_muFGSan4DPigglq,MAPbI3,12.57,0.92,194.0,0.71,1.6
Bc1gGC5EjF61wKavFCb5zJzuq3n8,FA0.5MA0.5PbI3,19.41,1.063,243.9,0.7490000000000001,
BcERUxb99iW842jV_MfrcLnKPpvo,MAPb1.0I3,13.65,0.93,202.89999999999998,0.7170000000000001,1.5
BcGUAL63JnjzsceY1UaDBOgJLtdI,MAPbI3,17.74,1.01,226.1,0.777,1.6
BcKXTrwn_SUp8Y1R7hvRTmsSp3wG,FAPbI3,16.2,0.98,225.0,0.76,1.52
BcTh7ycycHTENcJTAl_PhmGeTjT1,MAPbI3,17.25,1.0,230.0,0.75,1.6
BcfM-jn6cc70A5Uzpbs1VFe3ghQI,MAPbI3,12.72,0.91,197.0,0.71,1.6
BclNfkRBZppzDv5zbK3YrP3kWhjU,Cs0.05FA0.81MA0.14PbBr0.45I2.55,17.6,1.11,221.0,0.775,
Bd0BMVhJiHcdRSuHwxQugO0qJaZv,CsGe0.5Sn0.5I3,7.11,0.63,186.1,0.606,
Bd2dcHXMonz8hC_piaq0_iiMLkBS,Cs0.2FA0.8PbBr0.3I0.7,19.07,1.3,189.0,0.778,1.7500000000000002
BdFW23kwYHbOV7A9BNxNQ34CIW0P,MAPbI3,4.9,1.01,160.3,0.3,1.6
BdRwOf-1Lac8BpuWSuI3CJjOdQ0Z,MAPbI3,13.5,0.92,232.0,0.65,1.6
BdZ9eOUnWBwZlBU1nLnJhPmzTWZm,MAPbI3,8.28,0.75,178.0,0.62,1.6
BdeUAUC_0OotHt1B5ZUfG3R-IX8-,FA0.85MA0.15PbBr0.45I2.55,11.63,0.975,199.8,0.588,
BdeVicgDYZALEGKEzUpDNAtXP17S,MAPbI3,17.2,1.07,220.0,0.73,1.59
BdiVxB__0XTk8rhq1EfG5LmdZO53,MAPbI3,8.13,0.68,208.70000000000002,0.588,1.5499999999999998
BdukXdUn0McUjmktqbWK7PxEidI3,FASnI3,7.05,0.55,185.79999999999998,0.69,
Be5YiSzyobZAqep5sHobPdTxULJV,FA0.2MA0.8PbI3,11.13,0.85,172.8,0.76,
Be5shgLqj_uKpDPM85m21jHvf9aM,FA0.83MA0.13PbBr0.39I2.61,19.1,1.08,226.0,0.7809999999999999,
BeRTgpOXBy33yoGB17mE1Cl2KWHs,MAPbI3,12.8,0.95,205.6,0.6579999999999999,1.6
BeUMgQ7QF6MM5rgKJwEqyhR6Jr1m,Cs0.05FA0.79MA0.16PbBr0.51I2.49,20.14,1.15,229.8,0.762,
BeceVZR0zUucNqhz-2Gu1ayY_mDa,MAPbI3,10.4,0.88,168.0,0.7040000000000001,1.6
Beo5nDaNxb4vXMsbQeIyYvQZyZbF,MAPbI3,18.19,1.086,226.29999999999998,0.74,1.6
Bew8ExEVTlIJ3-ds16Z1iVgSpXrR,Cs0.08FA0.8MA0.12PbBr0.36I2.64,19.43,1.096,231.0,0.767,
BezFHeiJZsFANd58ejx7pTWzBcl_,MAPbI3,12.21,1.01,184.7,0.653,1.6
Bf1xdsK-oiAieesKUQr8YH77mY6B,MAPbI3,16.17,1.01,225.5,0.71,1.6
Bf3vKJ2ODf358QyIbtyKUyuuVgp6,MAPbI3,14.11,1.06,185.79999999999998,0.716,1.5
Bf4VThaZB1uRDfSo0SMPci6BdIDm,MAPbI3,12.41,0.87,182.0,0.78,1.6
BfHX49qzjgAy-TPr_WtaJX7kOXRR,MAPbI3,6.9,0.985,160.0,0.435,1.6
BfXCIH4fNHw_B2LQ8WS5btZgUpbH,MAPbI3,10.41,1.036,164.8,0.61,1.6
BfckO3_ON5DeceJv9ZnVcbHF7Ny6,MAPbI3,15.0,1.05,202.60000000000002,0.738,1.6
BfnE5epxEZii4eS3rvEc626c_kFM,Cs0.05FA0.81MA0.14PbBr0.43I2.57,7.32,0.6409999999999999,123.5,0.635,
BfvO-rx-AhK_cNB52_ZDc0ec2FXt,(TBA)0.01MA0.99PbI3,9.91,0.85,208.2,0.56,
BfxbmYyEnDgbA04p3vCP3ejA2ZHy,CsBi2I7,0.49,0.44,27.3,0.41,1.7700000000000002
Bfys3jEMN4vz-UGjWA4iHq4-gIlE,FA0.83MA0.17PbBr0.52I2.48,15.9,1.12,211.0,0.67,1.64
Bg-Hi2_0E_AMBwScZLHRcQJ0AdW6,MAPbI3,6.88,0.8079999999999999,136.32,,1.6
Bg0xM3-XRuuV7i_CYqWWSprNv8uL,MAPbI3,10.51,0.97,183.2,0.59,1.6
Bg6tMx0_-oDzULz4HfR1Gg2gp4nZ,FAPbI3,17.87,1.05,234.8,0.7,1.48
Bg8fi6t4EAIff6dDWR0uDFqmbPo1,MAPbI3,12.2,1.011,157.0,0.75,1.59
BgCl6CO3_rqHTu6nN160Xl0wZWtr,MAPbI3,11.7,0.975,185.0,0.648,1.6
BgQXLAqnAkfY4gFqsKpAy_TEkiX_,MAPbI3,13.66,1.052,206.66,0.628,1.6
BgZsx9UZ5R1_7HeWPLGScuiM-R5m,FA0.85MA0.15PbBr0.45I2.55,21.11,1.14,228.29999999999998,0.81,
BgdPscoMI0gcizV6zq-THQyl8vqA,MAPbI3,18.6,1.102,229.89999999999998,0.735,1.6
BgeQrJ1pmAyhZ8dO00CZevS1ChpM,MAPbI3,14.21,0.921,216.0,0.713,1.56
BggCP6qUh1dFlgXBTQvRBQF2Fo3u,MAPbI3,9.33,0.74,199.8,0.64,1.6
Bggk079kH9sO7PATb6zAR5lPxDBb,MAPbI3,11.66,1.06,174.8,0.63,1.6
Bgo9WYWA69CfzDqqBApr94flss-q,MAPbI3,13.98,0.92,227.5,0.67,1.6
BgqxAijqx35Hf7teqvjTc-ID7_nr,MAPbI3,6.59,0.95,181.9,0.38,1.6
BgrY8fGYFPaZ_oIFyu_VvKGEdKNd,Cs0.1FA0.9PbBr0.3I2.7,19.94,1.09,228.2,0.799,
BgvZ1LjEqNKfnShsmNO_tgMaxyUt,MAPbI3,18.2,1.13,223.0,0.7709999999999999,1.6
BgvpO448yYxjZC8LXXkgT9brABc4,MAPbI3,17.63,1.02,224.5,0.7290000000000001,1.6
Bh-d72QHjtm8Bi4YoS8SVBHOTJu7,CsPbBrI2,10.47,1.06,144.60000000000002,0.68,1.93
Bh8Omn4Rxh6aYJYIq-saARdQX5HP,MAPbI3,18.09,0.99,233.0,0.77,1.6
BhBXV6tYli2GN1uK5zGz1a25Y0Zr,FA0.85MA0.15PbBr0.45I2.55,16.92,1.09,230.6,0.68,1.65
BhJXpJ8Hcw-UZMjyvqdqkkNhUxev,Cs0.14FA0.83MA0.17PbBr0.51I0.249,16.3,1.1,217.0,0.682,
BhLpZWRsGLzqgvTkWEnl2Tde2fFi,MAPbI3,9.75,0.99,182.7,0.54,
BhNvWBz7NtOK3lx5rMVJ5_sn2EWb,MAPbI3,13.91,1.02,183.0,0.69,1.6
BhP3MfjCxgjJB-d4guw9FazyHrRk,MAPbI3,15.8,,,,1.6
BhXy0Em-HMyjbdNiJqc5azZM_YBc,MAPbI3,6.17,0.79,185.39999999999998,0.42,1.6
BhZTlEAJ83D2M11XWMldwS9u0zyr,MAPb0.7Sn0.255I3,12.6,0.725,236.0,0.73,1.3
BhggwsIhIjIJJD0rgDrtGJaALIjU,MAPbI3,16.04,1.02,218.0,0.7190000000000001,1.5499999999999998
BhtUj6KoYV-sm1ou3bbg35PwJ-_8,MAPbI3,17.2,1.04,236.9,0.696,1.6
BhxF_INukn9y77Leq5lBX-wwXNsh,MAPbI3,11.01,0.88,192.8,0.65,1.6
Bi034w7uEBSDbbv-EZSmZ-vUNKSk,CsPbI3,15.7,,,,1.6800000000000002
Bi03ENMFIfyQBgDquW2znkY-CqQE,Cs0.05FA0.79MA0.16PbBr0.51I2.49,20.0,1.05,239.0,0.802,
Bi7PXtT13QqRmgR9ENkWa6SMa5f9,Cs0.1FA0.9PbI3,15.13,0.959,222.7,0.721,
BiD_8Xxs-bozlNf9_hHOA63vcuLQ,MAPbI3,17.3,1.06,248.0,0.66,1.6
BiEy13aqRZuBrW7MHjU2niW-qPLe,MAPbI3,10.7,0.951,198.0,0.588,1.6
BiLvteTRa_BJlU_Ih0e2GKJP4g4D,MAPb1.0I3,6.7,0.878,142.0,0.54,1.5499999999999998
BiMVG902thH2vMXT8xbtVkyspLIs,MAPbI3,11.1,0.99,187.0,0.6,1.6
BiTLoduS5nksG4jEV8doUvGNS-km,MAPbI3,6.1,0.96,180.0,0.35,1.6
BiTiCYKKkTBmT0pSdO-bIOSz0iXy,MAPbI3,15.4,0.922,206.0,0.81,1.5300000000000002
BiUv8RRHOwoDeCeYiAzP6LflnRVS,MAPbI3,13.07,1.018,197.5,0.65,1.6
BiborzjNTEfTTcm2X0nISAzUJnMO,Cs0.1FA0.9PbBr0.1I2.9,17.69,1.019,226.4,0.767,1.5499999999999998
BiigjaRXX3ClSQvmFl8i_rWVdE9K,MAPbI3,6.63,0.97,132.0,0.52,1.6
Bil1Q4TXKYqTvN6DwDjrdmMZk0Zq,MAPbI3,11.27,1.03,176.1,0.62,1.6
BiwCgNrVQWgE1vKsoJxkSdU4dyQV,MAPbI3,13.05,1.06,185.79999999999998,0.66,1.6
BjEjIm9AIWYmYc1f5pBEL2ZGIAbD,MAPbI3,17.21,1.06,222.60000000000002,0.7290000000000001,1.6
BjImRDmteE0LHAR_B__qrm5W5WO9,MAPbI3,8.84,0.88,168.1,0.598,1.6
BjhTd75jCqNHWZ_Mt-JSmIQNeo-y,MAPbI3,2.9,0.354,165.36,0.495,1.58
BjuDPqnFp1z2SwRThFpny8H_GSUB,Cs0.05FA0.79MA0.16Pb0.5Sn0.5I3,6.98,,,,
BjzgqxLvfSGWPC9M2A-LGuRkegdX,MAPbI3,12.77,,,,1.5300000000000002
Bk8Ghh49LeWpdlFFd4meyB8RKT9e,MAPbI3,14.0,1.07,205.0,0.65,1.59
BkDwaIIBbqP8b_1rfg5Qav4B8ZYf,Cs0.2FA0.2MA0.6PbI3,20.1,1.13,230.0,0.75,1.64
BkFLslDgnzG0jHBoE4MXjunRNFfb,MAPbI3,16.47,1.06,211.9,0.731,1.6
BkGA_8TVpiCFFhCW58LNTJKjv476,MAPbI3,15.64,1.062,210.7,0.7090000000000001,1.6
BkSCx-j1VQ9rbekVsoBQcSuJet3R,MAPbI3,12.91,1.015,165.98,0.77,1.6
BkUbUwjuUZirQ-Whf-5CP_Rz7xZ3,MAPbI3,15.4,0.93,213.0,0.77,1.6
BkZrBMky06U3E7rsq19Rw4YHLa9g,MAPbI3,4.57,0.56,147.0,0.552,1.6
BkpcC-9dk68QmohyKLyVGQB-lavc,Cs0.05FA0.79MA0.16PbBr0.51I2.49,19.46,1.14,224.5,0.75,
Bkqw8oHT5J4vySzR967wnY_8Z_br,FA0.85MA0.15PbBr0.46I2.54,15.33,1.083,216.8,0.653,
BkyDaXCBPp81iLgYn9ZHAoQ7Vg8E,MAPbI3,13.83,1.04,186.8,0.713,1.6
Bl2gqP_0eWoRe2YFxmA9dbPHOMsj,(PEA)0.1FA0.15MA0.75SnBr0.24I2.76,2.97,0.39,145.7,0.5710000000000001,1.29
Bl7HaRK8ZdSIQYkcW6rk10hTZBES,MAPbI3,17.59,1.0659999999999998,210.10000000000002,0.785,1.6
BlXrNRpxbNaRCj3Nz2bUhU4VCBf2,Cs0.15FA0.75MA0.1PbBr0.1I2.9,14.68,,,,
BljBQ5azgVsp-pYqmLMGY-4erKPe,MAPbI3,14.66,0.966,231.20000000000002,0.6559999999999999,1.5
BljPSKkxguUEXnS5ociH4-yh3JE4,MAPbI3,8.0,0.88,139.5,0.65,1.6
BlxnNjBz8AFJA7ft2lFiCWaiQ3OQ,Cs0.05FA0.76MA0.19PbBr0.6I2.4,20.5,1.14,229.0,0.7829999999999999,1.59
Bm-5BvvrHCYyE9b4dAzwOJSw-lqJ,Cs0.05FA0.79MA0.16PbBr0.51I2.49,17.46,1.09,210.79999999999998,0.76,
BmDhX1XIBBYes0LIbBRUNqAQLCKY,MAPbI3,4.24,0.82,123.0,0.42,1.6
BmEYbVpgB4YTx5IDppTYhj4VwAlQ,MAPbI3,11.64,0.098,164.60000000000002,0.7240000000000001,1.6
BmL9CqY43R3_T69j2OulSzDjgnaZ,Cs0.05FA0.79MA0.16PbBr0.51I2.49,17.7,1.07,230.10000000000002,0.72,
BmLfJgCKJz5xar2VYoRGxgQ7AydP,MAPbI3,5.3,0.89,128.0,0.47,1.6
BmPy1jXFDDLxc9tT7BJU35-_s_-N,MAPbI3,11.23,0.91,186.70000000000002,0.66,1.6
BmQbXNkQptq5InORbnWs5IuecY9C,Cs0.05FA0.76MA0.19PbBr0.72I2.28,14.3,1.11,175.0,0.733,1.6800000000000002
BmT8OPO1LYKAl0kshdN4MIOXFueE,MAPbI3,14.3,0.8859999999999999,213.0,0.755,1.6
BmYvRrRbmaCqGqQe3l6QOkvxz1R1,MAPbI3,18.4,1.11,219.5,0.7709999999999999,
Bmd3nMzRCk8jbST7iU3gsrkDS0jl,FA0.9MA0.1PbI3,17.76,1.116,213.06,0.747,
BmehlV8x-xRbpLblMKdyG-zizR8s,MAPbI3,7.22,,,,1.6
BmhG0nSgewBe2lzgy3-d2YRe4I8A,FA0.85MA0.15PbBr0.45I2.55,15.93,1.02,222.5,0.7020000000000001,
Bmq4cDWAi4cO2mICd-roCTKqRsSg,Cs0.1FA0.75MA0.15PbBr0.55I2.55,19.45,1.14,228.0,0.7509999999999999,1.63
BmskQHC_v3leP-9p8xuzG_yf1bpo,MAPbI3,7.6,0.87,155.0,0.563,1.6
Bmvx7LAz2KvNzuma92eUlagep15M,MAPbI3,17.87,1.03,236.70000000000002,0.7390000000000001,1.6
BmxazX4H0gtT24DpqBIhfJRoXc4F,CsPb0.93I3,10.4,0.882,160.0,0.74,1.8
Bn27sb6rL6bFFZapIVXqMiRw9NiK,FA0.85MA0.15PbBr0.45I2.55,9.09,0.88,211.20000000000002,0.48,
Bn3aSPgzloToDW7I8SGvNNM5uTxW,Cs0.96K0.04PbBr3,7.55,1.454,69.0,0.753,2.29
Bn6MPKKKBpIumRDDVh5gQXpz0UAP,MAMn0.1Pb0.9I3,5.08,0.83,74.0,0.8,
Bn9E3VfslG5qeaxydCIYCaXG8Ovr,MAPbI3,17.6,1.07,229.4,0.71,1.56
BnAbO8qc63DRoJWOuTwEFvkl3tRu,MAPbI3,10.5,1.001,169.8,0.62,1.6
BnBz_3E3JEteGR4CfM3S6Y3nra8A,MAPbI3,14.7,1.0,207.0,0.7120000000000001,1.6
BnI_poXGb9NrSrrrNsfT1OSnt75S,MAPbI3,18.9,1.08,216.0,0.81,1.59
BnSKO5y9yOA0Uh4wRdfi4BQ8aMRv,MAPbI3,20.23,1.15,217.39999999999998,0.809,1.63
BnVDGPw4Sq8-uL78qOY6NFryzHfg,MAPbI3,4.42,0.91,95.19999999999999,0.51,
BnZf3x8p7e5-s_iDDYdGiH9c0l03,MAPbI3,13.49,1.03,199.20000000000002,0.657,1.6
BnazXUOJ4tD56F70kcimvYA3fR_t,MAPbI3,13.0,0.88,180.3,0.405,1.6
BndTBOwEKFpB6NtFoLpxP3MOAoN9,FAPbI3,16.7,1.0,230.0,0.738,1.48
BneDWPE2y6ymQoaKt5KLXi2uFNz0,MAPbI3,12.68,0.97,214.8,0.61,1.6
Bnl9yl1VVPJKpID1B2p8esjtp2vf,Cs0.05FA0.79MA0.16PbBr0.51I2.51,18.2,1.11,222.0,0.773,
BnlM135UQKNfak9j1t7sa3_gyFYl,MAPbI3,8.28,1.02,140.7,0.58,1.6
Bno8ABJ_IA1Rkw5wsHmNt3DhJfI6,MAPbI3,7.4,0.8270000000000001,143.5,0.62,1.56
BntdSeukb38s0BkU71d782PCrudU,MAPbI3,1.8,0.76,49.0,0.48,1.6
Bnufg81Z-axCfCdQed2OEQpQCupN,MAPbI3,13.7,0.99,207.0,0.67,1.6
BnvDw9NqYs6wrTg9sPHQhT2dTHjI,FA0.83MA0.17PbBr0.3I2.7,20.35,1.14,249.8,0.77,
Bo3HEHhzJ0ADA9973ZNJzbBzESdD,MAPbI3,14.27,0.98,191.6,0.76,1.6
BoA7GRQ2GqWTP2Dx6-635_dwrd4m,Cs0.2FA0.8PbBr0.8I0.2,4.83,,,,2.08
BoWVk3vMqPGN0ngTkCUAzwSFmQEd,MAPbI3,9.1,0.69,220.5,0.58,1.6
Bob7nzFAOzi74JDiNKm0Ts4Uqa-w,FA0.95MA0.05PbBr0.15I2.85,20.8,1.11,243.0,0.768,
Boe5Sa0XckjTtXa8da-4Cv3iUIoE,Cs0.05FA0.79MA0.16PbBr0.51I2.49,16.4,1.1,211.0,0.688,
BohgNhmCysgu33-e9brisSwUd6BW,Cs0.17FA0.83PbBr0.3I2.7,17.5,1.03,221.0,0.78,
Bos_vxxnUw75S3q9G72E24ezwkgg,MAPbI3,14.0,1.18,154.0,0.74,1.6
BovEDnfNwvepMydguoUQMKlKMus6,MAPbI3,12.0,0.94,206.0,0.62,1.5499999999999998
BowJL9u-UIfZwP0Xo8sqpgB0h9ry,MAPbI3,17.7,1.04,230.0,0.74,1.6
BpEWWqAYvry2WPoDOwsk2yAj04s3,MAPbI3,12.7,1.02,197.5,0.63,1.5499999999999998
BpFsOKFR-4zWd3C14cr5pZRSrAT0,MAPbI3,13.08,0.977,201.70000000000002,0.6629999999999999,1.6
BpXH-lKnQsKpqlESdehlgOwyheg1,FA0.83MA0.17PbBr0.51I2.49,11.71,1.08,184.1,0.588,1.65
Bph2v8P9ThSytz4PI1mTBomwiWgJ,CsPbBr3,8.78,1.55,72.1,0.8140000000000001,
Bphj6FNZvg4BJM3vYkm3tihl4toB,MAPbI3,2.3,0.736,72.0,0.45,1.6
Bpnj36CzpzpzyExs5qvWBtWMUkxb,MAPbBr3,4.31,1.24,38.7,1.19,2.296
Bq0xXUlGGQ0jEKaysOJlt51nuKkE,Cs0.1FA0.75MA0.15PbBr0.35I2.65,12.67,0.99,219.60000000000002,0.58,
BqAmJBU_8C9JNs-_Id5p9CpVxCWT,MAPbI3,4.6,1.14,130.29999999999998,0.31,1.6
BqBJ2JMmKjFtwCH9wiBDW-TDKB1n,MAPbI3,12.22,0.83,213.2,0.69,1.6
BqPU88WqUoq8nL6bH4PlrbLVXRsw,Cs0.05FA0.81MA0.14PbBr0.45I2.55,13.59,1.021,214.0,0.62,
BqR1o_4pohPE5Ym7NDYxMB9w9n7f,MAPbI3,14.59,1.0,201.5,0.7240000000000001,1.6
BqVZOa8mdkBrOOENi9IXBX3Jt6DC,(PDMA)FA2Pb3I10,4.64,0.857,86.0,0.628,1.5300000000000002
BqZpW5pG-dXkdtB_OfnZyizFWNF1,FAPbI3,12.21,1.005,181.6,0.6679999999999999,1.51
Bq_7riEEk-gAUBufQ3NJ6TEkp6dR,MAPbI3,14.9,0.99,194.0,0.77,1.6
BqcUYQLWp0NHcarvd5jWIxahlVJt,MAPbI3,14.3,0.93,223.0,0.69,1.6
BqhxQpPi-r8lCy0kOVQelbdzqcr5,MAPbI3,8.62,0.89,185.5,0.52,1.6
BqzDBsUsUPOzJSU36ACYT4xjbf6y,MAPbI3,9.63,0.93,146.4,0.71,1.6
BrGsvIRJTd5wbh-zaYj16mWSEtd-,MAPbI3,5.58,0.851,107.2,0.612,1.5
BrKPWMKlLB8d9nfTVM_eNQGu_zz5,MAPbI3,10.37,0.949,158.2,0.69,1.6
BrN0gu4hZjP_RuvfNk3CiF9WuiyM,MAPbI3,13.71,1.0,208.0,0.66,1.6
BrRcM3bIS68AcOAYBWEPhZiKQTWE,MAPbI3,18.53,1.1,205.9,0.816,1.6
BrUlG7bxE1uiXz_pHZgicQ_eEm1n,MAPbI3,8.1,0.93,145.5,0.597,1.6
BrV4vVCRSKqgZzYgqzLv_2U0dhAv,CsPbBrI2,7.7,0.962,134.0,0.598,
BrfG8rdrck9hS5gorTs7vEvlGcoB,MAPbI3,7.79,0.88,161.0,0.55,1.6
BrzrpMGPGmrD1y5m7mEtUjFp7Ewx,FA0.85MA0.15PbBr0.45I2.55,20.37,1.136,234.1,0.7659999999999999,
Bs0gxaV3uxTHKsIKbk7l434xsD2O,MAPbI3,5.44,0.807,129.9,0.52,1.6
BsAg8MY2GeEw3gsZ8bm75bBcxvz8,MAPbI3,15.24,1.029,214.5,0.6970000000000001,1.56
BsC7nSNozXooZTIrDiOHsUiwaxD-,MAPbI3,9.56,0.87,192.0,0.57,1.6
BsCJVHg2PKSId7RHsD0X8uOmvE6I,MAPbI3,5.02,1.019,164.28,0.3,1.6
BsH-_blMpXU8RO-z1N4bS4MrZ7ga,FA0.85MA0.15PbBr0.45I2.55,17.42,1.091,229.89999999999998,0.6940000000000001,
BsTADNcBh69DBmASX9IXBZ_1Trtk,MAPbI3,11.7,0.9,192.0,0.68,1.6
BsYhti4ljUqiY758vBgeWDxCw93x,CsPbI3,15.03,1.11,175.6,0.768,
Bs_TUekzV8jMFB4XanrCgk0tvugo,MAPbI3,5.28,0.88,112.0,0.54,1.6
BstWKIZ4Lrp94vS9Al8ATk_APre7,MAPbI3,6.42,0.7859999999999999,159.0,0.514,1.6
Bt4KScE-S8cMLWsfjrwc8S1bOaAf,Cs0.17FA0.83PbBr0.75I2.25,17.06,1.07,210.2,0.75,
Bt5EA2Rori6Mc6LaZfJRQ0SXIY5o,FA0.85MA0.15PbBr0.46I2.54,16.01,1.097,224.89999999999998,0.649,
Bt5JkCYUbUug3ZwKvsGRGUWyfUGU,MAPbI3,16.48,,,,1.6
BtA4JDoUHE-o6439oeJZU9zfAz5M,MAPbI3,2.74,0.77,59.1,0.605,1.6
BtHfY3DrceY-xsVnUDMQ41_1fz4N,MAPbI3,13.81,0.97,229.60000000000002,0.62,1.6
BtKSyh9MhNT9CzAAIt96cAUqbHge,Cs0.05FA0.79MA0.160Pb1.0Br0.3I2.7,17.5,1.112,220.0,0.718,
BtM-swHmHoJaO95R6ee7ybbjY8C0,FA0.85MA0.15PbBr0.45I2.55,9.16,0.84,180.0,0.607,1.6
BtNfAsKs6Dec56C-CnwhqtHOKjAh,MAPbI3,11.9,0.9,213.0,0.619,1.6
BtPqw-v_DrEYkXrAesa84gI-OqBM,MAPbI3,10.0,0.94,170.0,0.62,1.61
BtS6CDSO3jAelhx3YO3uAKeDOydM,MAPbI3,9.1,0.91,179.0,0.557,1.6
BtZ1vlFOuKVK--wVoXGWsLhvMfIh,MAPbI3,15.58,1.052,199.68,0.742,1.6
BtfNcPAT7xFDB-mHKckU07Ko5YEl,FA0.85MA0.15PbBr0.6I2.4,3.57,0.5,177.0,0.405,
BtkqoaFpGllEZEFhXkA5jPjbVBas,MAPbI3,9.45,1.03,139.1,0.66,1.6
BtmfW-7OkIgONQUzFOyvfI00JQb2,MAPbI3,15.44,0.92,210.7,0.8,1.6
BttKc978kJfnfmlUrOIrlIukmQil,(TBA)0.15Cs0.04FA0.67MA0.14PbBr0.51I2.49,18.7,1.18,227.0,0.688,
BuBKj6b87LxxTxcP1RuhLjn4z6at,CsFAPbBrI,10.3,0.96,123.0,0.87,
BuDTBUf4Yy3ETWoaSLrjuHdEKbUJ,MAPbI3,7.95,0.91,181.6,0.481,1.6
BuKtQbfA7x2_HdknnobjjXcYUOTZ,MAPbI3,11.31,0.88,186.29999999999998,0.69,1.5499999999999998
BuOYSKRIZKIzsuuSrs4ohgVewvK0,MAPbI3,12.7,,,,1.6
BuRaWgXgAgrcgsX8Y993zTdiqiZ2,MAPbI3,12.1,1.01,202.10000000000002,0.59,1.54
Bua3bhMzIWRoi59-OB_ScNNrBKLz,Cs0.05FA0.79MA0.16PbBr0.51I2.49,11.85,1.03,172.0,0.67,1.6
BuaFfEnhLRnJZVbZC3GsZ_wXAU5s,MAPbI3,19.0,1.07,219.4,0.81,1.6
Bua_FWTWOrVCkIKjcAFKHfq06dC-,CsFAPbI3,17.1,1.05,230.0,0.71,
BueIr-sujnuAlmrTQXbKVp2gFUMO,MAPbI3,7.2,0.835,176.0,0.488,1.6
Bv-th05pVNHLm11mmAosLWAbQ3gG,Cs0.05FA0.76MA0.16PbBr0.49I2.51,9.9,0.84,214.0,0.55,1.6
BvCAfwf0EXkd40cJdAbsHDhZ-Ipz,FAPb0.7Sn0.3I3,5.85,0.634,208.9,0.431,1.33
BvCkrkvs_DZr6mdbhpp-Q6SCxiSb,MAPbI3,15.7,1.01,208.0,0.74,1.6
BvOU9oRcbFrAD89fOOQ-AWgqAEir,MAPbI3,6.04,0.87,122.0,0.57,1.6
BvPOI3c7yfGDp52oX2z3q-_M00tI,MAPbI3,16.4,1.09,200.0,0.75,
BvSpmgvBiIRE7y_xUQB-DgI2NnfU,MAPbI3,1.28,0.68,53.3,0.371,1.6
BvUZqB0omHLOJfYw7ufzxXidXYq4,BA2MA2Pb3I10,9.1,1.13,151.0,0.534,
BvV0Zqtqc9IpRHdC370d2BgUets-,MAPbI3,11.46,0.99,217.2,0.531,1.6
BvVUV9f3hHpmDnK0CQOM5l4nLCDN,MAPbI3,18.29,1.083,204.11,0.8270000000000001,1.6
BvXqUo9iuEmc7R9010IYcYmc1oUP,CsFAMAPbBrI,3.63,0.74,106.89999999999999,0.42,
Bvg1p2pGDloTpnpkRn_7Y866Otxf,MAPbI3,0.02,0.22,5.8,0.157,1.6
BvqXrlkTqDmVP5WDJwZ1UlC6dOqF,MAPbI3,6.23,0.73,155.2,0.55,1.59
Bvrr4JVVsAGoEyCsoFNMRbsdvTPe,MAPbI3,7.12,0.91,170.2,0.4579999999999999,1.6
BvtajBqv9uQWWvuxgmeCAegEBnYa,MAPbI3,17.25,1.06,223.5,0.75,1.6
Bvyoz5NG39y9u_IyA9etF35IFvWj,MAPbI3,11.2,0.95,190.10000000000002,0.619,1.6
Bw05Uo0IZIgJtN1LtpDjUh0P_0q3,MAPbBr3,4.6,1.36,55.0,0.76,2.3
Bw6YJq703Ckkn0A3y59Bl3YGeSPU,FA0.8MA0.2PbBr0.22I,18.1,1.02,222.0,0.7979999999999999,1.5300000000000002
BwKmWL7vNnWJqSpwdbjrJ7FvNNPf,MAPbI3,15.0,0.917,22.0,0.7,1.61
BwMK_f4b_7gUshFuR3YAw1VXKUiI,MAPbI3,20.51,1.07,237.0,0.805,1.6
BwSvsj3pol2VeD7JffgqeCopLTpi,MAPbI3,15.5,0.93,209.0,0.794,1.6
BwSwnREsKvHGW7njM7k2UqKt0tfP,Cs0.05FA0.7885MA0.1615PbBr0.51I2.49,16.7,1.165,205.0,0.72,
BwWRSbdQ8GYuxmfRn26c0flE-MBg,FA0.85MA0.15PbBr0.45I2.55,12.68,0.9,187.2,0.75,
BwYV47VgfFjG8CD0Gj8y0cCOB8rm,BiFeO3,1.36,0.87,25.0,0.609,
BwbP1M_4JALoOqGZ7hbqXhxqQXZO,FA0.6MA0.4PbBr0.3I2.9,13.26,1.03,187.3,0.6859999999999999,
BwqZBfWEZyL3yMLGhBqxFBFHVgOw,MAPbI3,15.1,,,,1.582
BwtldxCtbSw2aQv0QFumgt2bkaSo,MAPb1.0I3,0.5,0.88,8.0,,1.5499999999999998
BwxT2Slk6qstSyDKVAdtvwfycFA6,MAPbI3,14.45,1.02,184.0,0.78,1.6
BwyH-GOX6efx3ppGhVq0XNJa2dCa,MAPbI3,4.6,0.818,194.54000000000002,0.289,1.6
Bx-yaCAxzQTShHRakpcgZwiMe8z2,MAPbI3,18.98,1.06,221.6,0.8079999999999999,1.6
Bx4BK8FLnmrRC24eujHX1mHno4p6,Cs0.05FA0.79MA0.16PbBr0.51I2.49,17.5,1.1,232.0,0.74,
Bx4Qg6AVhRJCHgRNR-stBssBUIEQ,FA0.83MA0.17PbBr0.4I2.6,16.33,1.05,214.8,0.7240000000000001,
BxFqZAS62Do0uksr984W_S2xNt41,FA0.75MA0.25Sn1.0I3,1.85,0.255,174.4,0.416,
BxIb6ipUXSHh2LNOqupGuqDn2HWh,MAPbI3,14.7,1.09,179.0,0.74,1.6
BxKZ4Jz5KA9JLpc9MXtL09HLrjYE,MAPbI3,7.8,0.92,158.0,0.54,1.5
BxN-MaosVyjQMdo-B2_drVRDQ6TM,FA0.85MA0.15PbBr0.46I2.54,15.2,1.079,213.5,0.66,
BxPuVnP5GMr7fB40-uXTltmCR_T8,CsPbI3,5.6,0.838,109.60000000000001,0.62,
BxSKzR70Z_AVYT16F-Jnd7NkuDuD,MAPbI3,13.3,0.99,226.0,0.59,1.6
BxeU2t1pfXIpxpdXKsryam3n3428,BA2MA3Pb4I13,8.83,0.976,171.9,0.5379999999999999,
BxlIxUxWKBOjMR1UypmIgdNRX_Fp,Cs0.1FA0.75MA0.15PbBr0.45I2.55,17.7,1.1,235.0,0.69,
BxwDzzEum0_chQzm_B5n2hLVkxf8,MAPbBr0.05I2.95,17.78,1.06,220.5,0.76,
By4_vet95OIzz8wEevYjNs_cEnyJ,MAPbI3,9.39,0.9,160.3,0.6509999999999999,1.6
ByBt4EPW6QOQNYMKYxz4VaOXkjGg,MAPbI3,11.79,0.92,195.0,0.66,1.6
ByI_2o3IOuFTYwe2qC6qMlLMve1y,Cs0.05FA0.95PbI3,14.6,1.05,214.3,0.649,1.61
ByPB2nRj3yW6OzRLSe4vxqjdZNQa,MAPbI3,14.67,0.02,10.14,0.72,1.6
BySYJ30g08K2lJuhQQ_FWw1wOcrv,Cs0.21FA0.56MA0.23PbBr0.06I2.94,14.07,1.07,202.8,0.6509999999999999,
ByW9uhvOkXp5Bqw3Kxd-nt32RTZa,MAPbI3,15.73,0.974,223.6,0.722,1.6
ByagYmLgzkArm74s2VjriNMZNw3Z,MAPbI3,14.9,0.98,198.0,0.77,1.6
BypyjlrFH3LBwc07nVQVh-ms9caF,(PEA)0.2BA1.8MA3Pb4I13,14.1,1.12,166.0,0.742,
ByyAl1ALqU_ixiTD25bKcaQMqmgO,MAPbI3,5.2,0.92,102.0,0.5489999999999999,1.6
Bz2OjgzSOoBAa2NCvaEmgr-qnI4P,(GABA)0.2MA0.8PbI3,14.91,1.06,202.39999999999998,0.695,
BzBUMM6HRf5XSLfOJiipMofBfCPC,MAPbI3,8.3,0.86,187.5,0.52,1.6
BzK9At10Cc4U_1RIR0GTsUwuJlw7,MAPbI3,14.01,0.86,215.5,0.76,1.6
BzQGDTYf7K7kWgWVHRzGMNMcm2aC,MAPbI3,9.5,0.785,159.5,0.762,1.6
BzX_-IZaWwXBhfMHsvFahc52Uqd2,FA0.83MA0.17PbBr0.50I2.50,14.2,1.06,178.0,0.75,1.627
BzqgYm49zdo3Cs3AS4RapJvr9Y92,MAPbI3,14.5,0.94,219.7,0.71,
BzyAV_eN4V9yoa7QypHTMd9FmQ6l,MAPbBr0.9I2.1,15.6,1.021,213.75,0.727,
C-OwH8OkalOzkKivpfDVrp7Re-hV,CsSnI3,3.31,0.52,102.10000000000001,0.625,1.3
C-aqLKeZ857f72ZaxWzyjd7x8m07,MAPbI3,14.6,1.025,188.4,0.755,1.69
C-fAvC8nHCzvg254Yt1StbEwplZc,FA0.85MA0.15PbBr0.45I2.55,14.96,0.95,213.70000000000002,0.7340000000000001,1.6
C-iTy2u8p4Zd__VapnPc9FTfNf47,MAPbI3,6.52,0.63,179.0,0.578,1.6
C-l4DbIi_vq-avIaqeiOQqnOWck1,MAPbI3,12.71,1.06,184.4,0.72,1.6
C-pieZGhWUCh7szUotr1XdCf7CEu,MAPbI3,6.6,0.82,132.10000000000002,0.61,1.6
C-tnHo99bemit8NaAqcjod0VMby4,MASnBr1.5I1.5,1.1,0.752,50.199999999999996,0.483,1.67
C0-uz1Iv6iVNbTtmohvxOf5O7lj0,MAPbI3,6.9,0.71,174.0,0.56,1.5499999999999998
C02AmQ93seobWTAqQ8RhjEc5OZrB,MAPbI3,18.1,1.07,228.0,0.73,1.6
C09Qk9a4rqHUB2hayhUZhNTcOIsC,MAPbI3,12.85,0.91,201.29999999999998,0.7040000000000001,1.6
C0RqKigujyBXc44ABxiksmaXfrTK,MAPbI3,4.5,1.03,130.0,0.335,
C0STSpwa9zrq0wgsiLYmk4umdIza,MAPbI3,6.52,,,,1.6
C0dR2cYxZzWKn7tHK3T15T8NHpL-,FA0.85MA0.15PbBr0.45I2.55,18.3,1.145,207.0,0.77,
C0fiQIk8UHp4rd6an9HRBq0gHg_G,Cs0.06FA0.79MA0.15PbBr0.51I2.49,17.56,1.091,209.8,0.767,
C0kh-fa9esWTrKrwl590yhTlE7lM,Cs0.05FA0.79MA0.16PbBr0.51I2.49,19.4,1.05,230.0,,
C0ncTVqgLluhjG8kCjo05bFXJe0G,MAPbI3,4.94,0.92,103.6,0.521,1.6
C0qkZUXKqSWMbDoWaBmJ4MzyEE8v,MAPbI3,14.71,0.98,200.0,0.742,1.6
C17A4KA25X3KLd87fb1K4DQha2LQ,MAPbI3,13.0,0.95,196.0,0.7,1.6
C1EcVpf0NY_R09ZKwByy6inXHZ5g,MAPbI3,14.0,1.01,215.0,0.644,1.6
C1H-jGVx45zuUQB4n7JWoNw6zglk,MAPbI3,12.9,0.98,197.10000000000002,0.67,1.6
C1H0Af9nB62DwgP6qHYRebi9dD20,MAPbI3,9.2,0.92,158.0,0.632,1.6
C1Z428h_KEyB3BYojDXJt4cT9umB,MAPbI3,14.2,0.978,198.0,0.73,1.6
C1bnvKKU3Aly4b8ln3-WrjCN1fQH,CsPbI3,7.89,1.06,122.10000000000001,0.61,1.73
C1dohHkD1BM6Wxe0ZQcqPb_IHoO9,Cs0.05FA0.79MA0.16PbBr0.51I2.49,14.48,1.11,28.599999999999998,0.73,
C1dxrCaXVfEEhxC1n_LA7c6tWh4c,Cs0.05FA0.81MA0.14PbBr0.45I2.55,14.5,1.06,219.0,0.629,
