Repository: ckhamdang/ML_perovskite_properties

# ML for Properties in Halide Perovskites
This repository contains the data and codes used in our study of five photovoltaic properties in halide-based perovskites using machine learning.
The dataset used in this study is provided in the "Initial data" folder.

The Pearson correlation coefficients between the compositional input features and the target photovoltaic properties are provided in the "Pearson correlation" folder.

The machine learning codes used to train and evaluate the regression models are provided in the "Regression model" folder. This folder includes the dataset and codes for:

File: Initial data/All_perovskite.csv (part 16 of 74)
entry_id,compound,efficiency (%),Open circuit voltage (V),Short circuit current density (A/m²),Fill factor,Band gap (eV)
C1gteHr-zz7XoN35IlxRoXrMNHVE,MAPbI3,16.72,1.04,231.5,0.73,1.6
C1xORB9RtSs78Xz8Gjtv6OB0ix8G,CsPbI3,9.5,1.002,128.0,0.74,
C1ydQaPUeDLxZT1XlxHMX3i8UNTn,MAPbI3,7.34,0.82,126.6,0.701,1.6
C1ygvwMLagJFnqwx_5S_lq0bWE5p,MAPbI3,13.6,0.987,193.0,0.71,1.6
C1ysO1-qNVisYPl8P2wmxSubhkNX,MAPbI3,17.54,1.06,214.5,0.7659999999999999,1.6
C25lleBC42RIt2qCGixbwgQk0Bq-,MAPbI3,8.03,0.91,148.6,0.59,
C26suhwyfhA5ffiAu78RLMnYEWhP,MAPbI3,14.01,1.02,228.9,0.6,1.6
C2GjF-DYmhY2U8AtiiXxK8eaywFc,FA0.85MA0.15PbBr0.45I2.55,20.8,1.16,246.0,0.73,
C2JfTLY8G4wYVWaI9gDuOPst987c,MAPbI3,18.4,1.1,233.0,0.72,1.6
C2Lf0ndX1XpKdp-l4nD7ljbfEK_7,MAPbI3,3.1,0.75,101.19999999999999,0.43,1.6
C2N0rCBkIUa07TMGxmPcj0xHdsT1,BA2MA3Pb4I13,13.25,1.12,177.3,0.6679999999999999,
C2TLvnAoOs2n5dGjrLxb36wZHUn6,Cs0.05FA0.80MA0.15PbBr0.43I2.57,18.1,1.08,230.0,0.73,
C2lok5y93WV83UpBh1nwq6LHEToz,CsPbI3,16.62,1.0659999999999998,200.9,0.7759999999999999,
C2uhhfNz-hJ7SSujZbQA_p4hjpxD,Cs3Sb2I9,0.95,0.6,42.400000000000006,0.362,2.05
C3MM-BJpfyvx2DFnYbIlMO4pSGIM,FA0.9MA0.1PbI3,9.22,1.122,180.7,0.4589999999999999,
C3U0rehoxQKx1QT0yUUacpOC-_Ff,MAPbI3,16.76,1.079,219.0,0.7090000000000001,1.56
C3UZrFaYYRCm0zORGTQQ9G0onNvs,MAPbI3,10.86,0.8959999999999999,204.0,0.594,1.6
C3UytxoLrb_9UQ8nbsOp978F3tuL,MAPbI3,18.0,1.14,232.89999999999998,0.74,1.6
C3a5XTFcASR-DTobf6E1YodB7vTk,MAPbI3,17.4,1.07,224.0,0.75,1.6
C3aaHIVBZvllHwIwJdcdoD6BdUxb,MAPbI3,1.98,0.68,126.30000000000001,0.231,1.5
C3cR1O1-KLs-1b872UDRTm_WBoYC,MAPbI3,9.9,0.96,195.0,0.53,1.6
C3g22Qdn-BlPTg9-cmIBOcbtMVVI,MAPbI3,13.56,1.03,200.79999999999998,0.655,1.6
C3hSAeNHZCW2zwCo2zrIumrLnHPz,FA0.55MA0.45Pb0.45Sn0.55I0.95SCN0.05,16.53,0.74,281.3,0.794,1.24
C3wlboYD1cCmfK0qNCl3EJiL3AG-,MAPbI3,14.8,0.993,241.26000000000002,0.617,1.6
C4AOXHsfA5HY_mar6knRr5tEfVkw,MAPbI3,16.87,1.06,210.6,0.76,1.6
C4FfenD1L9xuF_gljSi3bVBmOqnx,MAPbI3,16.08,1.1,199.8,0.73,1.6
C4GCqmLhp2eD1AYj6V4tUqtirmYi,Cs0.05FA0.79MA0.16PbBr0.3I2.7,20.0,1.08,238.0,0.81,
C4OWrDQK1p9LJCaFqSiE93vV13eY,MAPbI3,18.53,1.12,223.29999999999998,0.75,1.6
C4acvN66H2KY5s-QPPVvMeI0ddI2,MAPbI3,13.41,0.87,234.8,0.65,1.6
C4co_uM6iIDuZ_H2iPdotGtYriO3,MAPbI3,18.9,1.056,227.0,0.785,1.6
C4fFn6ykuLj8Fu7QKK3qHfnEeq8p,CsPbBrI2,11.05,1.08,149.4,0.685,
C4gQ4N9Y93d0alJ_wSOdLXb_xF3t,MAPbI3,12.29,1.009,182.39999999999998,0.6679999999999999,1.6
C4k2sTBN1KOGN3jRepbETOTAdGp1,FA0.3MA0.7PbI3,19.28,1.09,232.0,0.764,
C4lj1sHwJ_y8yk3nAUTaXCPvtRRa,MAPbBr0.45I2.55,14.05,0.99,204.20000000000002,0.695,
C4rFA5JCpS6anXgcIBAq4Tsglx4D,Cs0.05FA0.79MA0.16PbBr0.51I2.49,15.71,1.04,215.39999999999998,0.66,
C4v75oiRyfoFCqi-DNrDaNjccoB6,MAPbI3,10.46,0.897,180.5,0.6459999999999999,1.6
C597xbPFrnZNsiz8di8V9cT1etnx,MAPbI3,14.82,1.01,229.1,0.639,1.6
C5BDn9mrzDv6ghQ-CibLgDUIh13b,MAPbI3,4.83,0.79,103.3,0.5920000000000001,1.6
C5MkoTDiOSBJz-NG7-TUfBKqdyFK,MAPbI3,4.2,0.66,112.0,0.574,1.6
C5PUzV_a8EQ9BYiVtkpgjXZvYc2a,MAPbI3,4.49,0.77,119.0,0.49,1.6
C5QCWYo7uorz08vNuHij1Q8YtZZ-,MAPbI3,7.1,0.9,209.0,0.375,1.6
C5VkPywktnOFe_T4sYyoV2NoUP1M,MAPbI3,10.14,0.96,150.8,0.7,1.6
C5a5cD9O0WVA-ljVBlp2zsC_eD2p,MAPbI3,7.29,0.81,184.0,0.5,1.6
C5cx7Uu3GWjTS-pBHbISIRdeI4bl,MAPbI3,13.97,0.88,194.1,0.816,1.5
C5oKEsMvGUy-N1B5Dbx7L86Ka6Cy,MAPbI3,5.6,,,,1.58
C5oiHZSKDUx4sGwgES-uCrputxEe,MAPb0.99Sr0.01I3,10.3,0.9,173.0,0.6609999999999999,
C5qdubpYejmJpGcTHSidfuPbGlcO,MAPbI3,6.7,0.935,131.0,0.506,1.6
C5tppqRnuKCkqj2SGNKrKd2NG151,MAPbI3,7.91,0.84,157.0,0.6,1.6
C60xs1rba7wv8bWSZSuUe0Nrpvgv,Cs0.15FA0.85PbBr0.6I2.4,19.49,1.159,213.2,0.788,1.6260000000000001
C614CaYlJKTKdAzC_rX60-VpzwB_,MAPbI3,7.9,0.76,149.0,0.63,1.6
C64MpyX2iiSYIuuCWePj6ApM0Irj,MAPbI3,9.2,,,,1.6
C66FcHO6AKII9XlMP4TglREj0YOm,MAPbI3,8.6,0.772,195.0,0.57,1.6
C69VFXb7G_Y2Rls-ln8EHv2Hzd3F,MAPbI3,9.77,0.91,193.70000000000002,0.55,1.59
C6B9vdNlWYXzfGU1Q463kofI6S0a,MAPbI3,13.7,1.12,205.0,0.68,1.6
C6GZNgxZ9qR0m_FgNfJVoSovPs8O,MAPbBr0.45I2.55,15.9,1.06,199.0,0.75,
C6__zpAMSRD7vYVfy1_QCglIUaH2,MAPbI3,11.66,0.93,172.7,0.726,1.5499999999999998
C6acK5MwrICvB6PS03Sw6TqIIv-M,MAPbI3,11.31,0.95,190.0,0.63,1.6
C6rPvz1SA_vXZa6v277ocS10RkQT,MAPbI3,13.59,0.93,209.0,0.69,1.6
C6wK-n2c7OtjCFn4j7RZnxCduosL,HA0.4MA0.6SnI3,0.3,0.34,20.0,0.48,1.3
C7-Fuu8u9f6e6zAysXrpLdF_05U7,MAPbI3,0.67,0.835,165.0,0.093,1.6
C72he4Q6NY_FL-jLe9zVthNQRFE6,FA0.83MA0.17PbBr0.51I2.49,8.33,0.87,190.10000000000002,0.5,
C73h9SlmJFeLnfpkDgHm4qcFFGOF,MAPbI3,14.7,1.1,180.0,0.74,1.6
C7AQfl8PwVhJdnaj0meHXy0hmhXw,Cs0.05FA0.81MA0.14PbBr0.45I2.55,14.22,1.06,207.39999999999998,0.64,
C7AimJnrGpQ3fquS4XWcsrZza0q6,MAPbI3,14.69,1.06,208.1,0.667,1.6
C7Gwh5wvQF7Y4B4BUaCDBExpG7z8,Cs0.05FA0.54MA0.41PbBr0.06I2.94,19.68,1.095,240.3,0.748,
C7TOjxp35_6qHkN3hBRJRrDgtafO,Cs0.05FA0.81MA0.14PbBr0.45I2.55,13.3,,,,
C7VOyOBC3pXhJK5zqqSlzBvE5C9b,FA0.83MA0.17PbBr0.51I2.49,10.12,0.99,165.79999999999998,0.62,
C7cFP7FmOs1VT45omNxE2sRFj6B2,MAPbI3,16.24,1.04,224.20000000000002,0.7,
C7fFPpc3dWSbXUgvKSonHUz7h_Co,MAPbI3,14.89,1.038,190.3,0.753,1.58
C866LXVGvjxC8rw3o5mldRrdzo2j,FA0.5MA0.5PbBr0.5I2.5,6.25,0.98,93.69999999999999,0.6809999999999999,
C8c1mik22gnOJAcSfLqkVg0r8WNR,FASnI3,6.6,0.48,213.0,0.6459999999999999,1.36
C8iUS-WYNXlMxWg1meLJny8WvN6w,MAPbI3,16.41,1.055,201.0,0.74,1.6
C8yxeZS-DJzu9w8ROrt3-rS7aLTZ,FA0.85MA0.15PbBr0.45I2.55,17.17,1.139,222.5,0.677,
C94H2nZiTUOXloGBOVtrA1dVKB5a,MAPbI3,7.21,0.885,155.7,0.51,1.61
C9V77KC50XJVMJ0vd51oAkOYFIrp,CsPbBrI2,5.9,0.92,109.0,0.59,
C9X-OY-Gz0dZ-qABt2XOmQDWnhQl,MAPbI3,15.19,1.04,191.9,0.758,1.6
C9efZ6V0pCIOLB07FBB0Dj_uKSzV,Cs0.05FA0.7885MA0.1615PbBr0.51I2.49,16.0,1.025,199.0,0.784,1.61
C9f-Mr-3ssTFK5k1PUL8YaeDJBrA,FA0.3MA0.7Pb1.0I3,16.5,1.02,221.6,0.71,1.5499999999999998
C9k0Pra-shBnpyWbL9TCu9kxSW77,MAPbI3,17.5,1.07,211.5,0.775,1.6
C9s_yIsYIiCDGX2zKpCFPq-EoF3h,MAPbI3,16.42,1.072,211.1,0.726,1.6
CA1NHH8-Wb3kabLV-yka-8lgDZ6L,MAPbI3,16.2,1.042,199.0,0.784,1.6
CA52dr61zAvgiF-geI0GuUvHocr8,MAPbI3,14.98,1.09,185.79999999999998,0.74,1.6200000000000003
CA7Bj4bnRpD4rEc2FHNRWUfILNaL,MAPbI3,9.9,0.9,155.0,0.693,1.6
CAM63aQN7mmJ_z83xjBZAPqWzUUG,Cs0.05FA0.8075MA0.1425PbBr0.45I2.55,16.53,1.095,212.5,0.7140000000000001,
CAnT8ZnJVVyjpZ3mDAXMHnkRAk3v,FASnBrI2,1.7,0.471,68.4,0.527,
CAnyZE-80EFV1P3zsWhgNFXAnDB0,MAPbI3,3.95,0.892,85.3,0.523,1.6
CB1A2RxZPM-I7xTwOKZT47SZZMp7,MAPbI3,15.93,1.05,208.1,0.7290000000000001,1.6
CBS26z6bK6WCT_Tl2qyzoWJ5zFlQ,MAPbI3,14.1,1.01,201.0,0.69,1.6
CBTmZ5lMMaNSyeHIwcT6wFKxYrz4,MAPbBr3,7.8,1.54,78.5,0.82,
CBVFP5xTvUylBsPQV-j1ziEWf32H,MAPbI3,14.8,1.09,182.0,0.75,1.6
CBWXgSioSMvoRhRsSs-YSQ6bTWJV,MAPbI3,16.2,1.0,205.0,0.79,1.6
CBdP0socJMsrN4X2GyueE9E0qS8G,MAPbI3,2.49,0.74,51.4,0.66,1.6
CBuL07dl-ZlXHkefoXeVgP-gHpfG,FA0.4MA0.6PbI3,12.11,0.99,178.5,0.6859999999999999,
CC1kL43TV2efES9sNl_ke8b7MZMp,MAPbBr3,6.01,1.26,70.7,0.674,2.31
CC5Z_NAkvNEJJ0i5ggwXXIrjP2tF,MAPbBr3,7.65,1.492,67.5,0.76,2.32
CCL2hjdHke5Txug579hJZ2cNsyNc,MAPbI3,14.09,0.98,209.89999999999998,0.6779999999999999,1.6
CCRvp9M8KqJvFzaE1MGBmjMfiM5-,MAPbI3,18.6,1.08,190.0,0.6940000000000001,1.6
CCS8EXmCwxiAP2Yd0U_xjZm6zLIV,MAPbI3,16.19,1.06,206.4,0.74,1.6
CCVHHZXbaRgRMlt2gAJsuL-KcuJX,MAPbI3,14.1,0.91,114.0,0.68,1.5499999999999998
CCaySed3NA1zl4tdHqpZ0MJ3pK-W,MAPbI3,3.5,0.8,161.5,0.42,1.6
CCeYAxPaOk8EDz5KQu6EzqAnrjof,MAPbI3,8.2,0.79,151.0,0.71,1.6
CCvYl-3orIuj6dHETSfjhfqmP49M,MAPbI3,15.1,0.97,195.0,0.8,1.6
CD43z86KnhUrEaFc_qo8j56sBB49,Cs3Sb2I9,1.02,,,,2.05
CD5UfXJkGPNiSbFlZu1GaqSbu52I,FA0.28MA0.72PbI3,17.2,1.04,232.10000000000002,0.71,
CDAUDgBlDwf0uv0M_SXfMzDiEOEj,Cs0.05FA0.81MA0.14PbBr0.43I2.57,18.31,1.14,212.60000000000002,0.755,
CDGhS5F_lT5UISYZEHtmKh2st8k6,MAPbI3,17.43,1.07,217.2,0.75,1.6
CDHRNolaIt0V8TXuE_N_kczuI2HH,MAPbI3,13.64,1.001,190.3,0.72,1.6
CDOFo41zemEHH104QM6iJarHI8X2,MAPbI3,18.06,1.05,230.10000000000002,0.746,1.6
CDR_EdWx4JfBpe6whTodVloyndzV,MAPbI3,12.1,1.01,174.0,0.685,1.6
CDXx73l5zyXf2K7l9e7ZZq9eAUi6,Cs0.05FA0.54MA0.41PbBr0.06I2.94,21.92,1.126,242.3,0.804,
CDZ_cIeKXSA988y99-u7_SIgC4z-,MAPbI3,10.6,1.0,163.6,0.643,1.6
CDaWaPcdwlJmmS8Arq91hRhFl6Gn,MAPbI3,14.73,1.031,195.10000000000002,0.73,1.6
CDdzwh0BIIqvmnR9v-aT-dmCgRBD,Cs0.05FA0.81MA0.14PbBr0.39I2.61,19.61,1.16,235.7,0.71,1.59
CDkNQIcY-84GvtHb_M5GeFwj4GDy,FA0.97MA0.03PbBr0.09I2.91,16.58,1.034,227.10000000000002,0.767,
CDolALRJd8LVshUrHQhr9SCoC_zI,MAPbI3,5.65,0.5770000000000001,146.5,0.439,1.6
CE2R-qoTzxJ8XAAoMkLDdEW4k53d,MAPbI3,14.6,0.95,213.0,0.72,1.6
CE476UZoSz3vJmzaAQN1y2EG9TD2,FA0.85MA0.15PbBr0.45I2.55,12.1,1.05,209.0,0.5539999999999999,
CEAwSyrrQbIJp3tECqLAkqjsHI45,CsPbI3,0.06,0.81,1.7999999999999998,0.37,
CEFxty_E-kdDU2_7mSWq8qxxufOV,MAPbI3,18.2,1.09,223.0,0.75,1.6
CEHwvCCH22UpG6WUTMCt282SchQ5,Cs0.05FA0.79MA0.16PbBr0.51I2.49,19.75,1.12,233.0,0.753,
CELhBq1Mk8QIKr-aGnkkRXU9rQUq,MAPbI3,19.31,1.161,227.5,0.731,1.6
CELhS_yLIImZLg0X_nLR6X1Ikewa,FA0.5MA0.5PbBr0.3I2.7,15.06,1.02,196.0,0.753,
CER8HHstsgNexR48CyTiKOawXtkN,MAPbI3,10.67,0.971,176.67000000000002,0.622,1.6
CES5yzp3LhSLZEwexGYgZBVMWX3u,CsPbBrI2,14.54,1.19,158.8,0.773,
CETRdGYa1RwBlzOfRlYhWZQRiUjb,MAPbI3,7.0,0.9,150.0,0.52,1.6
CEanVLHPEdxhcYFpXtoighoaf-Sn,MAPbI3,13.41,0.972,201.87,0.684,1.6
CEwyulRkKzN8gSG958Tw5Eac0Xi4,MAPbI3,12.5,1.04,211.0,0.57,1.6
CF-F3A5O-G89hywxeYRCXxMtGv1T,Cs0.08FA0.77MA0.15PbBr0.51I2.49,7.92,0.621,186.39,0.684,1.6
CF12nii09iXtb1XKVMY-2smIlnt6,Cs0.125FA0.875PbBr0.375I2.625,14.98,1.103,206.64000000000001,0.657,1.6
CF2EmwKz-h6H_k0rLi9zvtYorRXK,MAPbI3,18.42,1.06,221.9,0.785,1.6200000000000003
CFCO8FS7Njimjaq4UtcBGE8BibyQ,MAPbI3,14.41,0.8909999999999999,200.7,0.805,1.59
CFHXmYNXeYYT1vY7uaZPBWujefdl,MAPbI3,12.7,0.973,209.0,0.626,1.6
CFJmnymzPz1eaCtpCPrhxbx1Ns-g,FASnI3,0.5,0.146,182.89999999999998,0.301,1.32
CFMFzyeRMvMG9fOG2nVFgekYEEaY,FAPbI3,15.73,0.95,225.62,0.733,1.48
CFPflsLxUiLQzFrBGXjnZLH_NaHM,MAPbI3,14.43,0.923,222.5,0.747,1.6
CFeUXragFkROPDq-Yx7H7NvJLp2H,Cs0.05FA0.7917MA0.1583PbBr0.5I2.5,8.7,1.017,169.8,0.503,
CFfKiXb-tcOtVPM09E6tNt2YeW_5,RbPbI3,1.04,0.62,37.5,0.446,1.98
CFhidThYMK0R3Z7LHXTDFPQnzd_9,MA0.05Pb0.95I3,14.43,0.98,209.5,0.68,
CFogc0h8UrkIng7hYd__Ks1061y_,FASnI3,7.02,0.461,223.9,0.68,
CFpLbE4P4bUtuGebqittm69bpu6m,MAPbI3,13.55,1.07,222.5,0.57,1.6
CFwZQfydG5aI8t1OWA7i5754Nf7s,MAPbI3,2.55,0.83,80.5,0.37,1.6
CFx2a5Nbbwu-jilBCT3rygtrn9Fx,MAPbI3,4.87,0.721,161.0,0.42,1.6
CG1wWUy_rh76UU2BnqbTiDDcGNKZ,MAPbI3,1.1,0.63,66.0,0.266,1.6
CG8KjsxBGHBC4AuInvu1D-3nipLz,Cs0.05FA0.79MA0.16PbBr0.51I2.49,18.79,1.104,223.9,0.75,
CG8ObtGSbvcrZyQ5vG_BYPt_nPa6,MAPbI3,15.08,1.015,204.8,0.72,1.56
CGABTJSzvqkdHe5R5XtE2ltM4-FR,MAPbBr0.15I2.85,7.3,1.0,99.0,0.7,
CGOqRkeCP6phttfwKido7EAdce5d,MAPbI3,6.1,1.32,107.0,0.43,1.6
CGWC6BtDbgSWfzo9btK7g8rLCgCa,MAPbI3,8.1,0.85,165.0,0.57,1.5
CGcSmiV16gbcdoqG7ExSuUur60xc,Cs0.17FA0.83PbBr1.5I1.5,14.0,1.272,159.0,0.6920000000000001,1.8600000000000003
CGg2IV-7LigSpAdpBwJbQvXSzfF4,FA0.9MA0.1PbI3,14.06,1.035,209.04,0.65,
CGj7ewKO7dhiVgGQY1kOVSL5cOgg,FA0.85MA0.15PbBr0.45I2.55,16.88,1.052,223.9,0.7170000000000001,
CH1LPJ6svUBR3nexvhrTCZULzenk,MAPbI3,9.0,1.04,176.4,0.491,1.6
CH1y9pDXRkowAy51BAC4Uphw0So-,MAPbI3,15.84,1.07,197.5,0.75,1.6
CHE7RiJa7LUw86xstF4Z2q4HmI9W,MAPbI3,8.23,0.8,143.5,0.716,1.6
CHFROZWFU3M10RpCgufNhcbFAVOG,MAPbI3,12.4,1.0,205.0,0.6,1.6
CHRb_kjek601iaZySWQaEGGVBiJn,Cs0.1FA0.75MA0.15PbBr0.51I2.49,20.2,1.18,210.7,0.8109999999999999,
CHiPf1A0drFMw1peJOJpJq4pYi0K,MAPbI3,0.19,0.595,8.0,0.4,1.6
CHkbELtWIZalTO3vDnrpfU4fBINN,FA0.85MA0.15PbBr0.45I2.55,1.47,0.73,47.0,0.428,
CHmmKE2P8F5MPDm0Uc81rdI_5dRN,FA0.25MA0.75PbI3,17.47,1.07,223.6,0.73,
CHnNPumC2O1RWHUydkKB_AcEktA2,MAPbI3,7.59,0.85,156.0,0.5770000000000001,1.59
CHq8Ac5LUWaFn0EWmyYuw5aLOm7t,CsPbBr2I,10.1,1.21,119.39999999999999,0.725,
CHrWkncf__bZyhbocdzugI9OWWFr,MAPbI3,11.21,0.93,164.1,0.71,1.6
CHu2UvMe7Xd8JWAJ5jzPe2qP_4sC,MAPbI3,20.4,1.182,224.20000000000002,0.77,1.6
CHv0bj9-colHVFzdNS0Xk_RbzS9M,Cs0.05FA0.79MA0.16PbBr0.51I2.49,17.04,1.103,214.89999999999998,0.7190000000000001,
CHwOTiAw52uU9Sw-cBXLj9cK9NnI,MASnBr3,0.35,0.415,20.5,0.41,
CHzzfmDV-28Mq4jqxth2lSjMj7Vt,MAPbI3,7.3,0.89,170.0,0.48,1.6
CI-ecm9NVzyLgyJKb1g3PI7Jc9kv,MAPbI3,20.2,,,,1.6
CI8V2Hdl8xaxpw-ezmMoQfsGtYZZ,MAPb0.4Sn0.6BrI3,8.7,0.65,228.6,0.59,1.16
CIBhz3mH6XTqpI3M1MT8tQZW5PKF,Cs0.05FA0.81MA0.14PbBr0.43I2.57,12.04,0.998,174.5,0.624,
CID4rZzMPHvxq7HvNbelOQz69XBZ,MAPbI3,13.44,1.02,192.0,0.6859999999999999,1.6
CIDBB4MRz7i8aZg5vVdj_bcEK280,MAPbI3,12.6,1.04,185.7,0.632,1.6
CIMuvYTuzA-Kj8Lsq2X8WFg0kJ0F,MAPbI3,2.9,0.73,102.6,0.38,1.6
CIWwK5pGe_FMF1_pW1dekcVWk_VE,MAPbI3,13.86,0.986,182.3,0.7709999999999999,1.5
CIbgpcooQovccIW__cRxw5cSenzr,FA0.15MA0.85PbBr2.55I0.45,13.2,1.04,191.0,0.66,1.5300000000000002
CIfMiiU7GaBdtSTIUadtnka08sZL,CsPbBr2I,6.65,1.21,88.3,0.62,2.07
CJ2yUQs8R1qUIi2DMnO2xEGPaV2J,MAPbI3,10.3,0.99,180.0,0.57,1.6
CJJ2VwjH4yYxlR-gNsJ7AjPdGuiV,MAPbI3,10.5,0.86,202.0,0.604,1.6
CJNh2xOMLCBQjr2ps7nOE8MnE4Ph,FAPbI3,8.3,0.86,199.8,0.483,1.48
CJQYyalPuMNW-DaARpGNMWKnqESo,MAPbI3,7.9,0.83,195.0,0.49,1.6
CJSAQ0fzNWaThX0_pIn5d2x1iZTK,MAPbI3,14.73,0.985,203.6,0.735,1.6
CJZ1pFADRPPhcItlgCyirwsZN-Iz,MAPbI3,18.27,1.06,224.8,0.77,1.59
CJoz4s59wVp_PWBwpFNAOaYhCZeS,MAPbI3,14.9,1.02,219.0,0.67,1.6
CJqD6tBgwVh_4vuHEB1ezPb2e2FK,MAPbI3,15.3,0.99,205.3,0.757,1.6
CJsFZK3WSup1E3AHr6-SQ401WYbE,MAPbI3,15.13,1.015,206.8,0.72,1.6
CJtBboNoTc6OOStTdsuhb5xfDhLI,FA0.6MA0.4PbBr0.3I2.9,16.25,1.05,212.7,0.721,
CJtF3FZVDxlJbZGbLChXJSKZWOxN,MAPbI3,13.1,1.03,181.0,0.7,1.6
CJujFHDti1yFrgYzRb5hUKLF6HbK,MAPbI3,6.83,0.65,157.7,0.5760000000000001,1.6
CJx0lIKYmRA0dD3Dj4cKebYEpgeZ,MAPbI3,13.4,1.0,207.89999999999998,0.645,1.6
CJy4CBmxIWwQMMir-FvvUjxsz_Hb,FA0.85MA0.15PbBr0.45I2.55,16.7,1.15,206.9,0.7,
CK0VaOzrG84mhtF8cFDgXKOZMBiI,MAPbI3,13.48,0.83,219.5,0.74,1.6
CK6Lg7VXsO5jY3QJpZ0-I_NWf9FB,MAPbI3,18.35,1.053,221.20000000000002,0.7879999999999999,1.6
CKV31Qy5_nl6DqJrR2z5bLBU0_98,CsFAMAPbBrI,0.73,0.54,34.1,0.34,
CKodP1yzlYwbRWvdBxm1a2uClf4v,MAPbI3,6.41,0.86,163.2,0.46,1.6
CKwDpW9Y2bejRx8IhLlKtMqzwSYj,CsFAMAPbBrClI,19.32,1.23,200.10000000000002,0.785,1.7700000000000002
CKy2KyjxiKDKVgqPC0ADLP4bHWYx,MAPbI3,4.44,0.67,102.30000000000001,0.647,1.6
CL1oyyc2VCCnGYsqRiLn0WF0YYqu,MAPbI3,11.3,0.86,165.0,0.81,1.6
CL4KWiDybL8HPrANhVAa4InWqgBi,FA0.4MA0.6PbI3,15.07,0.942,235.2,0.68,
CL9Z5ldjOd0XdscHqKML-OSNjGHF,Cs0.3FA0.7PbBr0.095I0.905,17.05,1.015,220.3,0.762,1.63
CLRWZi4DIiLMOS-duKGfMebz1MK9,MAPbI3,11.5,0.99,185.0,0.625,1.6
CLUplfRquvggKqElzlHxbAkPBmZ3,Cs0.17FA0.83PbBr0.51I2.49,8.4,0.99,183.0,0.47,
CLV7vNDqQe-5TdlS9wJKqb3Lbyz3,MAPbI3,18.14,1.08,203.99,0.823,1.6
CLXtmIRAkK3w2N0Kp24MWpIHGRnP,FA0.85MA0.15PbBr0.15I0.85,17.6,1.08,228.70000000000002,0.7120000000000001,
CLdYUKt6np_FTALqH7OKk3SlL5gW,MAPbI3,16.0,0.97,202.0,0.82,1.6
CLkDlKIrX5bkYjSsEgxmnVAAuBsQ,MASnI3,1.86,0.273,173.6,0.391,1.26
CLufWivcKa1GGxjAlMRcBkenxhC0,CsPbBr3,6.71,1.4,63.4,0.753,2.26
CLuoeRrXv4FEw5Sv-RY4qeQcAx17,Cs0.1FA0.85MA0.05PbBr0.15I2.85,21.01,1.11,240.39999999999998,0.787,
CM3YqK7avuj5nf8XQuVdE70fxAqe,Cs0.125FA0.875PbBr0.375I2.625,19.34,1.118,224.33000000000004,0.772,
CM3ecplaZ-qzmCkDFF_xhJIz4vIm,FA0.85MA0.15PbBr0.45I2.45,15.79,1.098,208.1,0.691,
CM6MOk_ZtebR_d3wv7CmWL_e-j-Z,MAPbI3,14.1,0.915,197.39999999999998,0.7809999999999999,1.6
CMFuN4dx1s_t57qv-WKd9PiOCQAm,MAPbI3,12.53,1.027,198.6,0.614,1.5
CML8574bGrD9o7vHMowMw0eQRIZh,MAPbI3,11.31,0.88,201.73,0.625,1.59
CMPpHNb8KUURRkPHxKQRo7TN4iHG,MAPbI3,4.9,,,,1.6
CMRj7Qp_eLD_YMZAqdz3WR8myVVY,MAPbI3,14.76,1.033,217.2,0.657,1.6
CMiXVYa6XDgyifbM98AAcICnlTOS,MAPbI3,9.57,0.86,177.3,0.63,1.6
CMlYOuY-916Imt0Tc9uJsik71rxZ,MAPbI3,13.06,0.89,201.0,0.73,1.6
CMlsbhVwgZ5ajkXgnN9yjXAIxjtT,MAPbI3,6.01,0.87,122.0,0.5660000000000001,1.6
CMzDpe5sabx8uy4lvFWtEcjMD0MY,MAPbI3,10.57,0.9,163.1,0.72,1.6
CN7p-BQNDgPUnJTZvKC0vGXYSen6,MAPbI3,12.9,0.91,176.0,0.78,1.6
CN9S7xa8nVqLf5AwMGOP73EtM0Pa,MAPbI3,12.17,0.937,205.3,0.63,1.6
CNDF9DXSR8L05BJIGY6lf6grQEsp,MAPbI3,4.54,0.72,104.60000000000001,0.6,1.6
CNF1dNEHl3bAhCSd22l70i9qlvV-,Cs0.05FA0.85MA0.1PbBr3.0,5.67,1.4,62.400000000000006,0.65,2.28
CNR8blmOuQGh7Y-d4Fv6R9e15we9,MAPbI3,12.92,0.984,190.44,0.6890000000000001,1.6
CNSlNhz_QC4xRIElp0e8E2yfeUyE,MAPbI3,14.15,0.983,200.0,0.72,1.5499999999999998
CNWj-zDM00Mb0r_AXkIKKDpcOfte,MAPbI3,15.0,1.01,231.0,0.7040000000000001,1.6
CNczAfnKv8lK7_y-t5r6gnpR15HD,MAPbI3,14.8,1.11,193.2,0.69,1.6
CNquR6zc5NS3DTrFnUIGe63gt7gB,Cs0.05FA0.81MA0.14PbBr0.43I2.57,17.77,1.118,215.39999999999998,0.737,
CO0ppDFgVcFSlA1aNcSMAOIF8CtA,MAPb1.0I3,6.84,0.85,179.3,0.45,1.5499999999999998
CO8xLwAmtt6oV5or4TMf2to8-P7m,CsPbBr2I,9.98,1.3230000000000002,116.8,0.7,
COG03GmQm3-SIBHaDnSgpQvgZpsy,MAPbI3,12.28,0.98,168.9,0.74,1.56
COHqKLQMADG0cN59irtumaXUU-KL,Cs0.2FA0.8PbBr0.36I2.64,14.9,1.08,212.0,0.647,
COWTvk0KmTGNd8x9WTzxsTbW8Lb_,MAPbI3,15.62,1.06,220.39999999999998,0.722,1.6
COeMTzlmkkJ8VNFKvhWxD32p1a87,MAPbI3,16.63,1.026,212.2,0.76,1.6
COs5w1NP2CDIl1-VKj0zj9bFN-Rb,MAPbI3,14.29,1.05,174.20000000000002,0.7809999999999999,1.6
CP6ApiQAzMrJ6r4SKAUe9DnwAWnw,MAPbI3,15.61,1.073,199.5,0.7040000000000001,1.63
CPGHTY3kK9ZPclxa3eaaXkHOnhB6,MAPbI3,15.0,1.03,202.0,0.723,1.6
CPL3kDsEI7kuSgntjy9zHIlwwoQz,MAPbI3,3.8,1.0,120.0,0.31,1.6
CPQMZ-fXt995TOE3cWgp4_KSB8uj,MAPbI3,3.05,0.562,109.60000000000001,0.497,1.6
CPVB53MTjBvO72TLTl8nTDnHxIY7,MAPbI3,4.23,0.83,119.80000000000001,0.39,1.6
CPYdsv5GaLpl2N2F6n-gu8C1s7zW,MAPbI3,11.07,0.81,175.2,0.78,1.6
CP_NzI6DglmqnayFGrWfRSG2t07t,MAPbI3,15.23,1.06,205.0,0.7,1.614
CPd3fZQ4U3Bmrl4e4FWaYccoBr5y,FAPbI3,18.1,1.08,233.70000000000002,0.7190000000000001,1.48
CPe3FKAFhMsGVlEMmAj2vO5A5Ae5,MAPbI3,9.08,1.07,175.2,0.48,1.6
CPokVIiVgfdFU8dTlsqPUlS3aQ4L,FA0.85MA0.15PbBr0.45I2.55,17.56,1.12,208.9,0.75,
CPsmShz4_QhbSlpXytrsfVxslcpe,MAPbI3,14.41,1.019,205.6,0.69,1.6
CPvLRbeBeLT8g5ADIH7V8yVTUv1W,MAPbI3,6.2,0.915,184.0,0.5429999999999999,1.6
CPwZhPRTNfQET6iS7z9w_XWSvUGb,MAPbBr0.56I2.44,13.5,0.99,195.0,0.7,1.6800000000000002
CQ-2CzoFqOJy0ESrHQL1P3Wzl2-6,MAPbI3,11.45,0.865,188.5,0.7020000000000001,1.6
CQ51AXGySEjPPIpsB8K55iBJozcd,MAPbI3,16.88,1.02,224.0,0.735,1.6
CQR4Jewj5N-IHkQmLOrhpiskg3AP,MAPbI3,12.51,0.98,193.29999999999998,0.66,1.6
CQTOw0-b25SLHa9IJ5n9fKgwdDhN,MAPbI3,12.5,0.98,210.0,0.62,1.6
CQ_GghNalsWVghq1wp7s4ZKkFMBj,FA0.83MA0.17PbBr0.51I2.49,18.71,1.15,217.0,0.75,
CQpP9V2285rUGnLUNz3h1pUOB85f,MAPbI3,10.03,0.79,199.5,0.63,1.6
CQuNa31WQLWGH3jXrf9xXX77bIat,MAPbI3,20.05,1.1,235.79999999999998,0.76,1.6
CR3C7HNjisxsAliJKHzLiOftllQL,Cs0.05FA0.79MA0.16PbBr0.51I2.49,19.22,1.09,226.5,0.75,
CRZJBaV8WpwRSU8OOHsIxZM2Icaj,MAPbI3,9.3,0.93,164.0,0.613,1.5499999999999998
CRbHrx4hnt4cNogBMusxwWWKLqxl,FA0.4MA0.6PbI3,13.38,0.962,246.8,0.5720000000000001,
CRe2z_-6YXfxhKzivOobtw7DstrL,MAPbI3,14.7,1.11,193.0,0.69,1.6
CRo4zOPDhWAvnlYpFrDEECn_hTGT,MAPbI3,28.94,0.85,1.35,0.67,1.6
CRtL3viJlMnNbRAqU6jUKPaXkUpB,AgCs2BiBr6,1.3,1.01,21.0,0.64,
CRyntNOy_cnelvGdr9UT5pbd3vLu,MAPbI3,12.65,0.92,183.4,0.75,1.6
CS1uJ5UUTN-tloxnRa9VoOJOeTTh,MAPb1.0I3,11.8,,,,1.6
CS3PYBbuSRTnb9RSv82gLjqtTkVS,CsPbI3,12.94,1.25,138.1,0.75,1.7700000000000002
CSO-y0ZHuwnaMOffZjXRFCSKtOuE,MAPbI3,14.32,0.96,206.6,0.7040000000000001,1.6
CSPmdJB-v67m3XapU6zlK3s53D3y,FA0.85MA0.15PbI3,14.0,0.96,212.0,0.68,
CSdYQrJDPBrkQ3MJIJYPb0NHYpD_,MAPbI3,8.08,0.95,140.0,0.61,1.6
CSj5g_AzQyGT2I-4Cn8tMLrpQDa1,Cs0.05FA0.8075MA0.1425PbBr0.45I2.55,19.0,1.04,237.0,0.77,
CSkTcl2mEkvzQpltHp8seFZNfVYE,Cs0.05FA0.86MA0.09PbBr0.3I2.7,18.33,1.0,230.0,,
CSlVF1SecaPVjSDXcQULy7Y9195w,Cs0.10FA0.36MA0.54PbBr0.2I2.8,14.1,1.04,189.8,0.72,
CSm1ARcEU0ieOgeqLHmhNEwRMcAv,MAPbI3,15.01,1.071,209.0,0.669,1.6
CSmPurPPhBb4JIouwkeQ-O6vTa6S,MAPbI3,14.11,0.99,210.10000000000002,0.68,1.6
CSt79ZGXy_CY-4aPYW4j9MmrnWRz,MAPbI3,11.19,0.88,207.5,0.612,1.6
CSuQVXxGKBLpfXJ7gj-KrQBNYYaK,Cs0.05FA0.79MA0.16PbBr0.51I2.49,15.23,1.06,215.79999999999998,0.6609999999999999,
CSwlXlHl102S36nwCEzVGpuwonSq,CsSnBr3,0.27,0.425,17.0,0.38,1.8
CSwsuSAD58bvGU7XH8cil0RPIHlI,MAPbI3,9.9,0.913,187.0,0.58,1.56
CT96Di-oXI5BFKMEElQKot9lzbOD,MAPbI3,8.35,0.89,180.5,0.52,1.6
CTMuN6RMA2t_JeTTO-aJEHVOIrJF,MAPbI3,11.23,1.095,151.6,0.68,1.6
CT_wnSz3xX47qh4Tzete9eFWZ2Mr,MAPbI3,11.6,0.9,239.0,0.54,1.6
CTb5PF2puajRaK3C4VIf0jmZ_pFh,MAPbI3,17.31,1.091,217.2,0.73,1.6
CTdhhFuAyLRHcNo9VJnOlsk89NDK,MAPbI3,7.7,0.75,214.0,0.5,1.6
CThBfc0MKmYSRsUvHRhtDxxoMQeg,MAPbI3,9.5,0.81,188.0,0.59,1.6
CTi6y9KKdPNppaUc4CIkLO2zwFEj,MAPbI3,18.05,1.08,224.89999999999998,0.74,1.6
CTna6R8YiYWtNMq5JMSyIUwu_PRl,MAPbI3,5.8,0.91,152.0,0.419,1.6
CTqTnem9xP66sScTptGw98XBcPxl,Cs0.05FA0.8075MA0.1425PbBr0.3I2.7,14.9,1.02,196.0,0.76,
CUA77o0jzCgph3QZ2844yyfD-1MR,MAPbI3,13.22,1.027,175.0,0.733,1.6
CUAjvtYpJC6DEZRfgiZOA7DtrZll,MAPbI3,11.48,1.09,230.0,0.527,1.6
CUBcicZKP17wovl3FqMU-Si7Qzo6,MAPbI3,19.2,1.08,228.0,0.777,1.6
CUFbmlnsseNha-xkvNCbUicDs_c9,Cs0.8FA0.69MA0.23PbBr0.9I2.1,13.83,1.14,163.9,0.74,
CUGkDC8woGWLUxB2VfDaj8WXz91A,MAPbI3,9.21,0.89,211.29999999999998,0.49,1.5
CUT5XOlIjIIt4-RxV356xMZG61NE,MAPbI3,6.0,0.78,152.0,0.55,1.6
CUVjQyAvjPPXAh00te87Q8LUoupw,FA0.85MA0.15PbBr0.45I2.55,18.32,1.105,218.29999999999998,0.759,
CUlueWItNpnbwqACadbyv6p0QMYC,MAPbI3,0.0,0.53,0.21000000000000002,0.25,1.6
CUrd-f8fNdDF-CJSM73FMTTbUtQo,MAPbI3,10.06,0.84,189.20000000000002,0.63,1.6
CV8Y7QrPkC_yt9LaEjBlee907Ti0,FASn1.0I3,4.94,0.38,230.9,0.6,1.4
CV9NrwlCv0uhlhM1FeMO4aErkhVG,MAPbI3,14.0,0.98,216.0,0.664,1.6
CVC5UtAH3XXRswORmoOCahcfUhNl,MAPbI3,10.75,0.85,166.5,0.757,1.6
CVDRFbpWGp16_KM9_JyQzLxIJGR1,MA2PA4Pb5I16,10.06,1.11,184.8,0.491,1.67
CVGdo-ZZK14Xy-Ji2av78CpHA8FS,MAPbI3,15.77,0.96,217.3,0.75,1.6
CVH3ILiHWfaaahldnaKjNTeEBzgu,MAPbI3,8.82,0.85,196.29999999999998,0.528,1.6
CVH4qTwSwCERkiTthBoFgNF2VkKv,MAPbI3,14.6,1.023,213.46,0.67,1.6
CVOzgh3ShI2GmX03Tl-aul2SZ7Sp,MAPbI3,19.2,1.04,236.0,0.68,1.6
CVT4IbCKS0aWLLAVVK0xqdrECrGp,MAPbI3,10.2,0.98,170.0,0.62,1.6
CVWXVxMwYAnrF1lb6bWMwP_CCiwV,MAPbI3,16.3,1.0,222.7,0.72,1.6
CVdhOU-ljLfNd7ELDJG5XZTGkIee,AgCs2BiBr6,2.3,1.01,36.1,0.63,
CVgkKCp23mGcykW3hBLiRqipXyam,MAPbI3,7.6,0.9,130.0,0.63,1.6
CVtXt0mq_FV6BDt4u28t1qXDw8yH,Cs0.05FAPbI3,9.63,0.81,180.39999999999998,0.66,
CVxjYo87K4THwG33XXbzr6GjTCak,MAPbI3,16.67,1.085,216.1,0.711,1.6
CW8WvYMgTpGT4ukDgP16Cxa8luJG,MAPbI3,8.05,,,,1.6
CWAUEz3FgLCnVXku609nA4_1U3T9,MAPbI3,4.3,0.931,91.0,0.502,1.6
CWCOrzuGeXJiX0Iy-Sm0YigrVX0B,Cs0.05FA0.79MA0.16PbBr0.51I2.49,16.1,0.98,209.5,0.78,
CWCkaY6kU_3yyq6ueL6eE17eof_V,Cs3Sb2I9,0.8,0.58,24.8,0.422,2.05
CWHlB9qPTbsgmKeVeXSrgIXN_jmu,MAPbI3,16.71,1.07,211.8,0.7390000000000001,1.5
CWTLMd9vPHgyl2QL9e_Iiz9EhqJT,MAPbI3,7.87,1.011,145.2,0.528,1.5499999999999998
CWgEmQMCZ64dlWlfVWeTX7-jN5WZ,MAPbI3,11.5,1.05,146.0,0.7509999999999999,1.5499999999999998
CWmMWQ-swuEGQIQhsfVsyTXXuRfO,MAPbI3,14.72,1.04,233.4,0.61,1.6
CX2yT4lyRKmpgmr1eGSpsROELieB,MAPbI3,19.82,1.08,241.9,0.77,1.6
CX9KC55R-ny9HDbEzEAPBHA17u-1,BA2MA3Pb4I13,5.18,0.73,129.70000000000002,0.5429999999999999,
CXPO6iKb-6qrXJzmmPnMKY8Wca1n,MAPbI3,14.64,1.058,193.2,0.7170000000000001,1.6
CXoOOcEpThEcAGQHfh5d6-RDJI5A,MAPbI3,12.21,0.91,183.79999999999998,0.73,1.6
CXpEmeJeXQtH9sDfkfAkynEb3vmw,FA0.2MA0.8PbI3,6.53,0.91,138.07999999999998,0.519,
CXpP8RFSouAlwEF4ku2NtoJabIcm,MAPbI3,5.6,0.959,92.0,0.633,1.6
CYBSChOd7fJfdMtY9VywuLNLGxt4,FA0.85MA0.15PbBr0.45I2.55,17.7,1.06,223.9,0.75,
CYButHfLJJsAz7pPCG1gPKBntez2,Cs0.05FA0.8075MA0.1425PbBr0.45I2.55,19.95,1.11,225.3,0.789,
CYGvFBSNfeYwBInImNflToDpOwhD,FA0.85MA0.15PbBr0.45I2.55,18.2,1.065,225.79999999999998,0.7559999999999999,
CYcwxTJXmIeQjk-sdFMB9MibFdls,MAPbI3,2.7,0.613,82.5,0.5329999999999999,1.5
CYjZdcQ5dnjcRfzDj-gJm62BdF7L,FA0.6MA0.4PbI3,3.23,0.67,104.9,0.46,
CYqMdpluiBt3cxjUsiDPefq7xFqz,MAPbI3,9.87,1.01,163.6,0.595,1.6
CYtEYbxCisEH5E-PWkueJJFwdRRS,MAPbI3,8.75,1.025,128.7,0.66,1.6
CZC2gAzIg9Sv3_hdjPqW7QBNVbbZ,MAPbI3,16.0,1.02,208.0,0.75,1.6
CZDgCjjeUqT5_za2z9klUUXFSJiH,Cs0.06FA0.94PbI3,13.3,1.01,171.02,0.77,
CZI08doPAExFzSxfysSQMq__zlGg,MAPbI3,17.4,1.121,203.5,0.76,1.6
CZXJwcgtKu0UyffpdluK55lL_Ikk,Cs0.17FA0.83PbBr0.3I0.7,17.57,1.191,187.10000000000002,0.789,1.6800000000000002
CZZQDVFXdfjILirvHWz6Z9-LpXKW,CsPbBrI2,9.76,1.104,129.1,0.685,1.82
CZlBdyL2ZZRNkZE0e67Qnj9Jf8Z5,FA0.15MA0.85PbBr2.55I0.45,12.7,0.019,10.600000000000001,0.637,1.5300000000000002
CZx48__n425gnD2yRyNvFjRg-oej,MAPbI3,16.5,1.032,237.2,0.6759999999999999,1.6
CZy5w-itjhlDox1eeOuMIBqLxeLX,(Anyl)2MA34Pb5I15,5.94,0.82,104.60000000000001,0.693,
C_14a3J6jNTYSXZFzBcC1BBcsrQ8,MAPbI3,6.23,0.68,142.20000000000002,0.64,
C_6YjVhwSYU6BvXqt1gNPp6Pk5Kd,MAPbI3,8.8,1.02,144.0,0.6,1.6
C_7H0yoXHvZoH4sPRYRv1P6ZxNc2,MAPbI3,15.3,1.013,214.4,0.73,1.6
C_8HN8Wy6XMu0VkliCgql9HNUksF,MAPbBr0.45I2.55,12.45,0.91,209.3,0.65,
C_8KWuNCVQYYW19ANLglwWBqQJHU,MAPbI3,12.5,0.96,224.7,0.579,1.6
C_8WgANZZPJEN-cGlVU30Uja5ELk,FA0.4MA0.6PbI3,13.11,1.012,197.7,0.655,1.54
C_GXiPVOWeCl58eT-g5hRW4xnIqI,MAPbI3,17.21,1.02,219.7,0.7659999999999999,1.6
C_HgDarOxqKeB_oj9kYGBjlsOodg,MAPbI3,9.5,0.9,150.0,0.68,1.6
C_YHIET4i9JeloHrGQqz-d9N2jl2,FA0.6MA0.4Pb0.4Sn0.6I3,10.43,0.61,250.39999999999998,0.68,
C_ZQ2iKSu019HxUbS2m0XhHmcOda,FASnBrI2,6.99,0.59,189.1,0.627,1.5499999999999998
C_on295S7TSSqxQt94CDtD7kJaL1,MAPbI3,19.21,1.08,222.89999999999998,0.7979999999999999,1.6
C_sTxN1dQXXS4j-NeQbO81438OUs,MAPbI3,7.23,0.828,161.0,0.56,1.6
C_vwF1Dj9ddw9I0SV9Vb8xQ4m63U,MAPbI3,15.4,1.01,221.6,0.691,1.6
C_yLQgRnN4vj6fsIUxZi9xUG507g,GUMA4Pb4I13,4.6,0.76,101.0,0.599,
Ca0px8iozgH8WOWKTAqf60RShfkl,MAPbI3,10.8,0.93,187.39999999999998,0.622,1.6
Ca8HH_N75nTqFGUqHfcJTBJIRFZt,MAPbI3,19.33,1.09,234.20000000000002,0.762,1.6
CaD8tEhx800BjN1QZeC6HgI0hfqj,MAPbI3,17.47,1.08,216.9,0.733,1.6
CaNewMXCig7wXCnTS6mtreReSJ7s,MAPbI3,6.4,0.94,164.0,0.41,1.6
CaOAoNsCuueLAye9fVDxpClxK4vT,Cs0.05FA0.68MA0.26Pb0.75Sn0.25Br0.4I2.6,17.08,0.81,282.3,0.754,1.36
CaV7jJnEUk49SqfVhYfeKQITVfuj,MAPbI3,17.34,1.11,211.1,0.74,1.6
CaX28PuCI5tIPxlEKVIPJ7yEFAN3,MAPbI3,18.0,1.04,247.0,0.7,1.6
CajXrBk8ugs-HATHie6eYNMyiKWB,MAPbI3,9.38,1.02,162.60000000000002,0.568,
CajyJuVZzimKC1DANrAxRd7-DABl,FA0.85MA0.15PbBr0.45I2.55,16.0,1.1,187.0,0.78,
CareMsxQDd5FZkfvS2RpxO7W7t-c,MAPbI3,12.5,,,,1.6
CaruZ4rntQZacN0mINYVHzcNQMxW,MAPbI3,15.51,1.0490000000000002,196.0,0.755,1.6
Cb9b3V6aGEfdKq3DpNsp7IgQ1eGe,MAPbI3,13.35,0.99,218.6,0.605,1.6
CbDHJ2ebkxefrvJZBOsGnBBJ33Vm,MAPbI3,9.01,0.87,167.5,0.62,1.6
CbLCe3YXBsL71-G_UKKalokdxEUk,Cs0.05FA0.81MA0.14PbBr0.45I2.55,13.9,0.917,201.0,0.753,
CbRVFyC8yVnqyrLI_4s2kq1nwmnv,MAPbI3,0.1,0.5,2.4,0.35,1.6
CbXoooaGzcVc_T5ymm2TD2kgiO0Q,Cs0.05FA0.7885MA0.1615PbBr0.45I2.55,18.63,1.11,226.0,0.79,
CbjJrqax1YUngGiEc_PAhbPN2N_e,FA0.1MA0.9PbI3,7.01,0.902,172.8,0.45,
CbpvptYsQJdx0xtiBpdhY2iZW8RU,MAPbI3,16.5,1.05,206.0,0.7609999999999999,1.6
CbqbS1XO3Y2M8qIoddeQGyeWPsoz,MAPbBr1.25I75,9.0,1.069,120.3,0.7,1.76
Cc3h7VUyVfID-XIKX8MIaYdEl4Ci,MAPbI3,8.61,0.8009999999999999,191.9,0.56,1.63
CcDsctYneEk96Rt7AtsH_-sQpm3E,(ThMA)2MA2Pb3I10,3.46,1.06,66.8,0.489,
CcJ9FsrIrp8F9RSssFZ0ojjUSEJR,Cs0.05FA0.79MA0.16PbBr0.51I2.49,18.8,1.11,239.0,0.74,
CcLRaY2hVSC3rNPrI4nMv6lUrq2-,MAPbI3,14.18,1.01,235.9,0.595,1.6
CcMiFyTZAn52WXV83hQJMZZovJR9,FA0.83MA0.17PbBr0.51I2.49,12.5,1.05,169.0,0.7,1.638
CcPUkXbf2r9vlNSxqcMsVvF4nhfy,MAPbI3,19.1,1.08,234.0,0.77,1.6
CcVYnKZjDbqYVxp3VJ7VskPJQCCM,MAPbI3,15.98,0.9,221.4,0.802,1.5499999999999998
Ccf1lfee7WxH6HZD2oDupJ6-AHSI,MAPbI3,17.14,1.04,229.60000000000002,0.7120000000000001,1.6
Cck0Du0ceM92uZ6kSHHJcUW8QgwL,MAPbI3,13.14,1.06,170.2,0.764,1.6
CcrCgOOGy247GCxBrNJBdhQxhV9_,MAPbBr0.6I2.4,13.8,1.09,195.0,0.65,1.6999999999999997
CctE7h8R-hjrBhNSo9iAVxVPGN8J,MAPbI3,14.47,0.857,154.1,0.667,1.6
CcuT7xsL5FiArtmav5F58zicBYFq,MAPbI3,16.16,0.99,206.6,0.79,1.6
CdBhc7EnI-Bu7WlFNJIm1Cm8P93D,MAPbI3,16.1,1.0,230.0,0.7,1.56
CdPJmCAORelYdgcLBJlQ6NKjT042,MAPbI3,12.5,0.99,177.0,0.715,1.6
CdQ8nAZSsWYSyQzw3g8KI--8kWgG,MAPbI3,2.8,0.855,83.0,0.4,1.61
CdV9GIUm3zfAzi8zPn0wbu4v1MpV,MAPbBr0.3I2.7,15.81,1.071,215.0,0.684,
CdWB8hwvvsPY585AIBmYhQ3axg-0,MAPbI3,13.5,0.99,191.0,0.713,1.6
Cdqivq0vyIDE7vIcVRsg3GFGO71Q,MAPbI3,9.66,0.85,161.29999999999998,0.705,1.6
CdtOh8xCwrPmx_qnpdAFIakwh4oA,MAPbI3,15.98,1.05,220.10000000000002,0.69,1.6
CdtW_krnwKtLiIH8iQbS6H9voO1J,MAPbI3,8.24,0.9,138.7,0.66,1.6
Cdx0viv-qXxFVotkgBDOjl6fkwBc,MAPbI3,10.1,0.92,196.0,0.58,1.6
Cdz7YLTmlFyuri1pDkEwCJZTpLQI,MAPbI3,12.7,0.93,183.0,0.71,1.6
Ce1GaPM7DMrmMj8VFEA3Vbwt8l5h,MAPbBr0.03I2.97,15.7,1.015,210.0,0.73,
Ce3eINYfDJoeDcFBI3OHLbdWWVD_,MAPbI3,12.71,0.9,227.0,0.62,1.6
Ce6SSqbL2hC9O0VlXYkMCHCOTU66,MAPbI3,16.7,1.0,233.0,0.72,1.6
CeCp2iVtzXLLij8EBw5PWITvCSfa,FA0.83MA0.17PbBr0.51I2.49,13.94,1.074,209.4,0.63,
CeQSsZXgHDj_DBzk-PyiojUgrTP7,MAPbI3,10.64,0.99,161.1,0.67,1.6
CejiYWpX-WiHNXHIlfKOfzNS6KVM,MAPbI3,14.12,1.07,209.5,0.63,1.6
CelfcRxojqJ4Mfu1rFDwngWW3_fV,MAPbI3,14.4,0.94,211.0,0.725,1.6
CempHY2zMGI62VTUgoy_5rPMwFnH,MAPbI3,11.1,0.99,180.0,0.624,1.6
CesKp2QiPzU41UD3DVmJiWJQbTRK,Cs0.05FA0.81MA0.14PbBr0.45I2.55,18.37,1.05,234.60000000000002,0.75,
Cew_LAtI0qw8eCzL4WFMgY9yQSVI,MAPbI3,5.11,0.795,164.8,0.39,1.6
Cf1PhzAe0xAJDdjiAV_H45DJMpxo,MAPbBr1.25I75,8.92,1.08,122.4,0.67,1.76
Cf6SPp1Ov1fy6aSMRNptYKxwRMiF,(PDMA)FA2Pb3I10,6.11,0.8590000000000001,103.55000000000001,0.685,1.5300000000000002
CfNBXVgnscQSwETYm-h2nGFu4pDB,MAPbBr3,4.19,1.2,72.30000000000001,0.477,
CfOOfjDL4q6rkQVNGeFvjE47Cs6Z,MAPbI3,16.2,,,,1.6
CfX6e0YG5a1j2M_deYd-IkgDDUqi,MAPbI3,10.83,0.89,215.2,0.565,1.6
CfcTZpwyHb3CrlRrv5JjNSRCaFuB,MAPbI3,16.13,1.07,203.70000000000002,0.74,1.6
Cfgkaw2MG649YI69DPE5iVZc_WYE,MAPbI3,16.52,1.06,210.6,0.74,1.6
CfkT71Jip0sqz2AN4Zav3tI75Nof,MAPbI3,17.82,1.05,220.0,0.7909999999999999,1.6
Cfl-NMrg-j1a4JkPrReuBmR3Z8oP,MAPbI3,16.73,,,,1.6
CfrH2R50qfACW5ED4A4ZI9BzXQRA,MAPbI3,0.74,0.28,90.9,0.28,1.6
Cfuyem4mgT-NpU51BUkLRSqrm-FN,FAPb0.5Sn0.5I3,7.94,0.59,231.29999999999998,0.58,1.28
Cg1yCQZapGSBedT0Sqg2Pbd85rxc,FAMAPbBrI,20.58,1.046,244.8,0.804,
Cg2p1xi566C0lPoCXu29ncMn69rc,MAPbI3,17.3,1.06,224.0,0.728,1.5
Cg5fhET-bFwVJLxwKAPZrnp4tjDU,MAPbI3,13.5,1.06,205.0,0.7,1.6
CgAfv0nQJnPofZDo_4-f92nIpCKc,Cs0.05FA0.79MA0.16PbBr0.51I2.49,10.2,1.08,196.0,0.48,1.61
CgCwP3eCmMeEQjdnFwsqNkbdHHx3,MAPbI3,5.49,0.66,156.0,0.53,
CgGkvPLcuJaRNQ9CdvVu-MjLZ2I5,MAPbI3,6.46,0.94,104.3,0.6579999999999999,1.6
CgGt6sTBrdWQdX5FxXDmE3FU2ddX,MAPbI3,16.54,1.02,214.5,0.71,1.6
CgMgdBHBcFy2K9thqfF_r4PbROIH,Cs0.05FA0.8265MA0.1235PbBr0.51I2.49,7.95,0.81,192.5,0.51,
CgOyKjBvWKDA6CpPB5DiBFPVajkX,MAPbI3,17.71,1.04,225.79999999999998,0.74,1.6
CgT3wc86fqGO5iNm6NfdnQCmoew2,MAPbI3,18.1,1.11,223.0,0.733,1.6
CgTc-sRsRgC5Boj3W3PrQeVFSO7-,MAPbI3,14.68,0.992,212.10000000000002,0.698,1.6
CgWJm0NFxEKdvUKwPUcRLbhOIXuk,MAPbI3,15.38,1.06,194.7,0.745,1.6
CgbjXWBJlGpCfWMvRTlM7hl2WvPu,MAPbI3,15.59,1.024,208.1,0.732,1.6
Cge_9rX-zhN2dqQbTT7CcH_9yG1w,CsSnI3,3.79,0.281,250.7,0.5379999999999999,
Cgk98bRUTuceHCu_oY2A5SjN7Hkw,CsPbI3,15.26,1.11,188.1,0.743,1.63
Cgl-OfOZaiGfFRa2nicHKqVeZr1X,MAPbI3,6.29,0.94,126.30000000000001,0.53,1.6
CgryQbWNlWyvRuRep_mrpVVZ6Ts_,MAPbI3,5.0,0.85,88.0,0.67,1.6
CguUpjQSMBJqXDGvIKWvkp4_E_nr,MAPbI3,13.0,0.95,230.0,0.63,1.56
Ch3D321QUpxfr2-XrXYk_b5miNqC,MAPbI3,12.13,0.94,179.7,0.71,1.6
Ch3h77HH1mlDmYnxpPHiwTnrsTPk,Cs0.05FA0.79MA0.16PbBr0.51I2.49,12.01,1.01,213.6,0.562,
Ch4ZnaVKra2_c24UUJMBqlgcQGbX,MAPbI3,14.2,0.99,200.0,0.7190000000000001,1.58
Ch6lVFPmG8qRH3lLF41GZFPLi0ra,MAPbI3,12.5,0.91,198.1,0.69,1.6
Ch97njY2kkJT_SsmxHj2PDhIW8nZ,MAPbI3,3.17,0.93,121.8,0.2789999999999999,1.6
ChI29a6HMg5FZEXlsbwZCi2PQTrp,MAPbI3,18.35,1.09,225.6,0.746,1.57
ChIK5w3973EKsU7OnG11AwQdDujG,MAPbI3,13.1,0.98,209.0,0.64,1.6
ChKCfAXjSbXGwqI_zw7oMiqLCps-,MAPbI3,13.2,1.05,191.0,0.65,1.6
ChNBGF6E0BDefdKTDZqzktXcMlf5,MAPbI3,13.46,0.985,216.9,0.631,1.6
Chakxb3_ETZOQtvF88iVjU5ABDaZ,FA0.9MA0.1PbBr0.1I2.9,18.8,1.05,227.2,0.7859999999999999,1.56
Chuxd0mOcEJ9psRqODWiEathkZgv,FAPbI3,17.08,1.051,218.79999999999998,0.746,1.48
ChxOUTswtR2yb0JEetHUxZvseAJm,CsPbI3,10.0,0.88,163.0,0.68,1.6800000000000002
Ci3FFguocPdTyxL4IubKOvTbGmP4,MAPbI3,8.0,0.974,135.0,0.614,1.6
Ci9Mq-7p4UeTqxfGvmj1uBGTWc-D,FA0.83MA0.17PbBr1.2I1.8,12.6,1.12,171.0,0.66,1.72
CiGrnctiL4cnHwa13w--xdzYv7zs,MAPbI3,12.0,0.95,170.0,0.75,1.6
CiMl2ivqf7BEb41MQ3YFjzPfKIXl,MAPbI3,17.76,1.097,219.4,0.73,1.6
CiR-agH3cr1zMIxYzAXygmD4wBWe,MAPbI3,9.19,1.01,124.7,0.73,1.6
CiVRmP7QNPTyQD1QdCwGvjf-1Q6X,MAPbI3,5.3,0.84,109.0,0.53,1.5499999999999998
CiWG5ZWDWckeYR343wMHot94hMTl,Cs0.05FA0.79MA0.16PbBr0.51I2.49,10.89,1.02,214.0,0.5,1.6
CicFLQ6o6kN4ky1jNjvACwi8Pei4,MAPbI3,13.2,0.93,187.5,0.75,1.6
Cicyn7y-bihFXbwA94VqLyXVHsyf,MAPbI3,13.8,,,,1.6
CipKK4QciUd035FT6IO7_2WaQJ6-,MAPbI3,14.5,0.9,195.0,0.76,1.6
CixUTjCf4dPNhf6i7Rc-V3KRrQcf,MAPb1.0I3,15.7,1.03,211.0,0.718,1.5
Cj8Hgfn5nnoXB98jjWovwDkFKEoZ,FA0.85MA0.15PbBr0.45I2.55,18.7,1.12,224.60000000000002,0.74,
CjBLt1m_W6yfg7Iw_q5cnjAwFRxo,MAPbI3,12.74,0.95,200.39999999999998,0.67,1.5
CjFYnYPbJGUPr5CsPvhSrkBsbp81,FA0.84MA0.16PbBr0.45I2.55,18.6,1.09,233.2,0.71,
CjOYhZuMehom2_Kg_vOYuaZsxfjY,BA2MA3Pb4I13,11.2,,,,1.64
CjOlpDM5iOc22lfupvj45VORC0zL,MAPbBr0.4I2.6,17.6,1.055,231.1,0.78,
CjRsZYVcFZLwUi1mQcSyvQtw9c9t,MAPbI3,6.05,0.66,191.0,0.477,1.6
CjTDZtRkStpitgsBKLsHo1WOQNhR,CsPbI3,12.4,1.13,184.0,0.6,1.73
CjU007vFiqKq0LngSRvVFXSG6bAe,MAPbI3,18.91,1.17,227.39999999999998,0.731,1.6
CjYng0ONvZk5pEjinc_acHZDX71I,Cs0.05FA0.79MA0.16PbBr0.51I2.49,7.52,0.9,184.60000000000002,0.4529999999999999,1.63
CjcWEI2vEBMswioX25WMkmuTF2gk,MAPbI3,17.14,1.08,218.0,0.722,1.6
CjcXgLIdx0sXlkQ9_0P5g4bK4Wg3,MAPbI3,14.4,1.1,170.0,0.77,1.6
CjmTo3-vksm_V4IXvdzNt2wzit0b,Cs0.05FA0.79MA0.16PbBr0.51I2.49,17.02,1.05,228.29999999999998,0.71,1.6
Cjs4AWVsM-3HWvx7wNerdZAUbEs6,FA0.66MA0.34PbI3,15.5,,,,1.5330000000000001
Cjt1JsJ_maLIKHonfec5EUmjXRZJ,MAPbI3,16.3,,,,1.6
Ck-4jFzmI-1e_DX3-5NDPCURXF1-,FA0.83MA0.17PbBr0.39I2.61,15.6,1.01,74.80000000000001,0.66,1.6
Ck1gtOaxhmMvqJ_zttrzp82KDtjs,FA0.4MA0.6PbI3,14.4,0.933,235.3,0.657,
CkLYYBBXzQPXt3n7cMOUpJbapqWr,FA0.85MA0.15PbBr0.45I2.55,7.5,1.08,183.9,0.38,
CkPG8Lgl2o8iqmuo93xLYMWS1auI,MAPbI3,11.9,0.99,177.89999999999998,0.67,1.6
CkYuN00MW1chEVS66EiqMYUaDBVU,MAPbI3,5.7,0.72,135.0,0.586,1.6
CkdKwSNNYzQAsVC2ZxQa1eo6A-pe,Cs0.17FA0.83Pb0.6Sn0.4I3,7.2,0.68,154.0,0.509,1.27
CkmCDrgHduWqNPHE2KXMhc96wTHQ,MAPbI3,2.42,0.5,119.5,0.3939999999999999,1.6
CkoZxTaJgBfUIY81DnF5OqKpHXio,Cs0.1FA0.135MA0.765PbBr0.45I2.55,18.6,1.18,226.1,0.7,
Ckpx8E3eB88NskNanR-2ZOA2vpfQ,MAPbI3,7.1,0.77,163.0,0.524,1.6
Cl0FtAfbKqcrFJzmOYVkxZVoepo2,MAPbI3,12.5,0.97,204.0,0.63,1.61
Cl2Z6yg6KaMRYXI1_DmXp0zphSXK,FA0.85MA0.15PbBr0.45I2.55,19.71,1.123,229.4,0.765,
Cl4XFn3ShKhwiI7yvMeNzYOb8XIC,MAPbI3,15.87,0.98,220.0,0.736,1.6
Cl7NedSwagZ87m2Fd12EHKaRYp9R,FA0.85MA0.15PbBr0.45I2.55,17.78,1.086,221.9,0.738,
ClDhHLfIs8ZGXo-B8aOd0MZKbgtf,MAPbI3,4.13,0.769,120.0,0.42,
ClFYjQYga7HC6R3CLkh6kH61PAoA,MAPbI3,8.3,0.76,202.3,0.54,1.5
ClMibcz79FCyWvCYNoX4sjMF-s0A,MAPbI3,15.62,1.08,197.10000000000002,0.735,1.6
ClWQK1QT33Hqs0rzutnfTqN00Vp5,FA0.81MA0.19PbBr0.5I2.5,20.3,1.11,235.9,0.74,
Cld_1LogvP2K32-tUN7RVF-g-Z5m,MAPbI3,10.65,0.9,171.4,0.69,1.6
CleHUMgIjnpT7RmZV3Ekz-91KZ8S,FAPbBr3,4.9,1.29,63.0,0.61,
Clt4Q-ZpMxgjCbd1kibAv2JYsy4-,CsPbI3,9.3,0.93,159.0,0.63,1.71
Cm49rTbc-SwBU-8hoZ8O7UE00GRW,MAPbI3,9.76,0.917,168.1,0.618,1.6
Cm6cM4pIWZ_tQNFRcWE_p9drgqb7,MAPbI3,14.45,1.0,191.29999999999998,0.768,1.6
Cm9gXLVldcMDsS_22wkJ9ejb_SYE,CsPbBr,4.77,1.25,58.099999999999994,0.657,
CmCSfQdMl5bRGNLQWwn0yrMp3Ssp,MAPbI3,10.9,1.03,160.0,0.66,1.6
CmDWcfu5Qbil-MqLN--kjCIqReQf,FAPbI3,16.04,1.08,220.79999999999998,0.67,1.48
CmE2My98h45nt_SGIH9up5FX_hOu,MAPbI3,15.19,0.95,226.4,0.71,1.6
CmIW_231JW-E9gLw3oZYKPH6x6uu,MAPbI3,17.16,1.053,216.9,0.7509999999999999,1.6
CmJZ-otFhojn1f-MxdgmY4D8ny1s,MAPbBr3,1.3,0.675,30.0,0.51,2.0
CmQlJmRo-8jIigO1qkGyrCK-nfge,MAPbI3,11.5,0.97,183.5,0.648,1.6
CmacKJxjjhO0khAap3kmDbAzC-HL,Cs0.08FA0.77MA0.15PbBr0.51I2.49,8.78,0.802,141.35,0.775,1.6
Cmhbj1oyF4lpAKiQuIpypc_QJebu,MAPbI3,10.35,0.95,167.60000000000002,0.67,1.5499999999999998
CmjU_Zjllg1rvYHszhnM4Wj6WTPI,CsSnI3,0.0,0.0,3.0,1.7,1.3
CmjjhpTndAnhhTfdy_2snSMY4KWi,FA0.83MA0.17PbBr0.51I2.49,17.14,1.11,217.39999999999998,0.711,1.63
CmleGmORAKegMuXjWl-_8yv1eYTo,MAPbI3,17.1,1.08,223.9,0.706,1.6
Cmn7CGzmknF5sPGLj4smZ_HvWzK_,MAPbI3,17.35,1.08,207.0,0.7759999999999999,1.6
CmxIqkb22tXYMkVBwH11-qDKOyMa,FA0.5MA0.5PbBr0.5I2.5,7.92,1.09,102.8,0.7070000000000001,
Cn0Kk4895QZNcpMt01YxliiE6doo,MAPbI3,11.7,1.038,209.0,0.54,1.6
CnBFv4yNGxgCCIDaVcVJ7a_CM7E_,MAPbI3,7.1,0.85,117.0,0.71,1.6
CnU9eU_RLXYQosogCsWtILwlGPb4,Cs0.05FA0.79MA0.16PbBr0.51I2.49,17.5,1.11,221.0,0.7490000000000001,1.59
CnpqmjkpGlASoJ8vpgDSiVZgdjJZ,MAPbI3,3.18,0.94,147.3,0.22,1.6
CnzZL8QNRcY7StXT-2mbVOFfZuLt,MAPbI3,13.09,0.97,190.9,0.7040000000000001,1.6
Co3WuDzeTVyiJLYI_EOhye4a8m1o,Cs0.05FA0.81MA0.14PbBr0.45I2.55,17.87,0.021,10.9,0.777,1.63
Co6CCBCWIQdWp81gYfrucwpwi_z6,MAPbI3,1.7,0.54,95.0,0.35,1.6
Co7CsH0AhvhouDQFe_C_7EHEq7pJ,Cs0.05FA0.79MA0.16PbBr0.51I2.49,13.87,1.03,220.39999999999998,0.61,1.6
CoJQuCVHajIb6v8P0EZ-MOUBO1Ni,Cs0.05FA0.79MA0.16PbBr0.51I2.49,19.9,1.17,222.5,0.75,
CoLBJ2GjxghKB2_S2oOgxtEqL2vQ,MAPbI3,19.12,1.05,228.9,0.7979999999999999,1.6
CoPHbFCe1p-ryXAday9NXM21Nieq,FAPbBr0.15I2.85,16.9,1.05,214.5,0.747,
CoSrhWtOZT4rDRYCTaQvGBn-IkkL,MAPbI3,10.3,0.92,150.0,0.75,1.6
CoXcKKpV6q1JRTF7b0dV06sF1KEe,MAPbI3,5.28,0.93,136.9,0.41,1.6
CocH4rBXXfefSyyAKhDlF6IhUvsj,MAPbI3,8.6,0.852,165.0,0.612,1.6
CocwPFCrc7bBCK4UWAkpK5P414V5,FA0.7MA0.3Pb0.5Sn0.5I3,18.2,0.81,307.0,0.7,1.25
Cofx2fTacMdj4azicnjoQwf41yCj,CsPbBrI2,4.94,0.9,106.0,0.52,1.93
Cor39N8V1wnafpWDBwfjwbt0oAMs,MAPbI3,14.6,0.92,208.1,0.7659999999999999,1.6
Cp6hxLriIqjzLCinKoi3ttfUy657,Cs0.05FA0.81MA0.14PbBr0.45I2.55,20.4,1.15,225.39999999999998,0.785,
CpG3u-Skc3JLtUCdYByTwvvAUxHy,MAPbI3,10.8,0.9,163.79999999999998,0.73,1.6
CpIF11i_S64-ikotEk-jwLg_AkL-,Cs0.1FA0.7MA0.2PbBr0.5I2.5,5.91,0.68,152.4,0.57,
CpKGmZ_zb9hPyEpmaotVJuFz2Q_b,MAPb0.4Sn0.6I3,7.78,0.57,268.29999999999995,0.512,
CpSYT-k05hZslu8hI5P_LF1vFpMv,FA0.85MA0.15PbI3,21.56,1.11,249.20000000000002,0.777,1.56
CpXNM5Ht7CQ0rhE_t4Pl99cKtqry,Ag0.152Bi3I9.5,2.08,0.69,60.099999999999994,0.501,1.8600000000000003
Cpd7vgwbz56HNXyPPROha5R9Isr-,MAPbI3,7.42,0.83,165.3,0.54,1.6
CpquiZFP2dv00aJuKrnn4i3pJYzA,MAPb1.0I3,14.0,1.07,169.1,0.77,1.6
Cpr-QFmP8gEPr8p-2dzRS-7oGtFE,MAPbI3,9.4,0.82,193.0,0.59,1.6
CpsEb3woD7Partg3XsFYNtKNE4Mg,FA0.84MA0.16PbBr0.50I2.50,11.0,0.99,217.0,0.53,1.65
CpzoHiWkP6OvVZ8OzrrMnuUkCuRC,MAPbI3,12.04,0.9,172.39999999999998,0.774,1.6
Cq0JD3yTYvogTq5DYvXpb8yQp2XC,MAPbI3,15.58,1.03,201.0,0.75,1.57
Cq50leMp9mbiqjRuzfJMh7q2i329,Cs0.3FA0.7Pb0.7Sn0.3I3,12.9,0.68,244.1,0.777,1.3
Cq58SjkY8L8mTPa0eLM-M_W1qEQm,FAPbBr3,6.1,1.43,64.0,0.67,
CqF879XJLcn38UWqPpz01RQ6JFvf,MAPbI3,8.12,1.03,112.2,0.718,1.6
CqFyVwRQmXyOYlpFDrroeK8KfbPJ,FA0.85MA0.15PbBr0.45I2.55,21.1,1.13,233.0,0.8,
CqNpEwtT80VdMuE6kE633E9JdAnP,MAPbI3,18.5,1.057,228.6,0.765,1.6
CqOz5RuYJ95aqOhAbplXox_dkgOM,FA0.7MA0.3Pb0.5Sn0.5I3,10.0,0.66,265.0,0.53,1.25
CqQZ6g7LdolzeAd6lCKCDNWPFghH,MAPbI3,17.85,1.096,213.5,0.76,1.6
Cq_djOdHWgtOJmVGfvs3mBp1lO8g,MAPbI3,13.96,0.865,252.23000000000002,0.64,1.6
CqcwNWRKt3H0JG0lHadfdDzIx4tb,FA0.25MA0.75PbI3,9.4,1.11,229.0,0.76,
CqdiHhyB5wZgFr5lS-uPF6xRzjz0,MAPbI3,12.97,1.0,206.1,0.629,1.5
Cqtsyz69sBqWmdFNozhLxch590OU,MAPbI3,5.6,0.91,167.0,0.367,1.5
Cr0MaDskEESY6MC32_BOQVacug4e,Cs0.05FA0.81MA0.14PbBr0.39I2.61,19.93,1.16,229.3,0.75,1.59
Cr49ZgF1qlP2B0pElHbOgtUCu4z-,MAPbI3,11.35,1.01,164.7,0.68,1.6
CrHIbaN2ugzPFUDKwvd8hTWJwdub,MAPbI3,9.73,0.921,184.20000000000002,0.573,1.6
CrHX8uRn7Md3RGXWckDo1mvI5ckI,MAPbI3,17.92,1.11,224.60000000000002,0.722,1.6
CrIxKL7KhnNSmZA9wOmFYxdm0flF,MAPbI3,5.83,0.83,163.0,0.43,1.6
CrXmP0Fc_cku5J4TKMytYtQfENwk,FAPbI3,17.55,1.081,207.3,0.7829999999999999,1.48
CrfVxX1z5-kyTrrDFVpMru5vsPl9,Cs0.05FA0.79MA0.16PbCs0.49FA2.51MA,9.46,0.891,215.9,0.49,1.63
Crg90hTP7oTHmGkNLAzb-U_vv8O6,MAPbI3,13.17,1.04,217.89999999999998,0.581,1.45
CriLyVuliUpp4TaIKGmi2ZR1MUnG,CsPbI3,11.74,0.95,179.3,0.6890000000000001,
CrjAy_7gaf6dk_tyfn7KqenUozCs,CsPbBr3,8.65,1.37,77.9,0.81,2.26
CryeHmvRFOwuJ84ZPEQV03oFxOiH,MAPbI3,19.17,1.1,228.2,0.77,1.6
Cs-O6XiE0DCANBIfiSXc8ZGkUzIy,MAPbI3,10.05,0.95,170.79999999999998,0.618,1.59
Cs39HdilYOvvITCdoP1_7I2W2sIc,MAPbI3,16.3,1.06,203.79999999999998,0.7240000000000001,1.6
Cs3WwjDAvzFCblpAYTJgM8XctFY1,Cs0.15FA0.85PbBr1.2I1.8,16.67,1.203,183.9,0.753,1.7520000000000002
CsA_jxvP3JyJjDQ8CSZ27IUN7_Il,Cs0.05FA0.79MA0.16PbBr0.5I2.5,9.54,,,,1.57
CsGwnvJcgFLUH7AzrK4aS0HUw6mH,MAPbI3,14.3,1.02,182.39999999999998,0.75,1.6
CsIiqi48BP-i0755UXLyMtUyQc59,MAPbI3,4.22,0.79,92.10000000000001,0.58,1.6
CsJBalSjDmTx-6H2xY_7lvjKQ-db,MAPbI3,7.52,0.99,168.5,0.45,1.6
CsN3P6xHMqe7OU0CmgLdN3Zge4x2,MAPbI3,13.03,1.06,198.29999999999998,0.62,1.5
CsOa2Atp_HMefs6FCMYeBgOGbLbD,FA0.83MA0.17PbBr0.51I2.49,15.53,1.04,209.8,0.7120000000000001,
CsTAf8nqXd0_TYCDx_PHUiPE6KdR,Cs0.05FA0.79MA0.16PbBr0.51I2.49,13.7,1.0,216.8,0.63,
CsV9KJRLT3lhSfOdW2jL8kn6b20m,FA0.83MA0.17PbBr0.51I2.49,17.9,1.04,237.0,0.721,
