Repository: ckhamdang/ML_perovskite_properties

# ML for Properties in Halide Perovskites
This repository contains the data and codes used in our study of five photovoltaic properties in halide-based perovskites using machine learning.
The dataset used in this study is provided in the "Initial data" folder.

The Pearson correlation coefficients between the compositional input features and the target photovoltaic properties are provided in the "Pearson correlation" folder.

The machine learning codes used to train and evaluate the regression models are provided in the "Regression model" folder. This folder includes the dataset and codes for:

File: Initial data/All_perovskite.csv (part 18 of 74)
entry_id,compound,efficiency (%),Open circuit voltage (V),Short circuit current density (A/m²),Fill factor,Band gap (eV)
DneLUpZV-g-isAoi_ha02clH7Jq-,MAPb(BF4)2.95I0.05,13.24,0.957,181.5,0.76,
DnlQvhV7T-rw9CbcAF5gpVztAI7b,MAPbI3,20.1,1.1,243.4,0.75,1.6
DnnJcgxHtMbX33Ceg-T3BHb-l6zd,MAPbI3,14.48,1.06,227.5,0.601,1.6
DnqLI9td9Q5fs-5gma1oA0Qk2nLm,Cs0.05FA0.79MA0.16PbBr0.45I2.55,17.4,1.1,223.0,0.71,
Do6RmDmXFmITRvoXLNVEhZEzA4ZA,Cs0.17FA0.83PbBr0.51I2.49,13.6,1.05,183.0,0.73,
DoD__kGsUzXWHK3jmpVcQz5gB3-v,MAPbI3,12.34,0.96,196.4,0.66,1.57
DoIk0G6nyTjxlWNsAcjOXIvlFiAx,Cs0.08FA0.77MA0.15PbBr0.51I2.49,12.59,0.967,206.19,0.632,1.6
DoSrCemBcn20MCAPKCXppmivV3-V,MAPbI3,7.09,1.0,126.1,0.56,1.6
DoaghOhAchLGt2Tp8mL24UTkMWfZ,MAPbI3,14.49,1.01,212.7,0.68,1.59
DoiTD1aRAUFvD1ynU44lYxmoCTZU,Cs0.05FA0.79MA0.16PbBr0.51I2.49,17.43,1.104,215.7,0.732,
DoyoZVCUvamY7_VB6OMuWcz0pZrS,MAPbI3,10.4,0.98,158.0,0.68,1.6
Dp1iXFlAjaQGsy7CVDcKlTYGFjm-,Cs0.125FA0.875PbBr0.375I2.625,18.9,1.111,223.88000000000002,0.76,
DpCSpZDpZmbyhBwzMHJIl9-HY1pg,MAPbI3,14.07,1.03,212.2,0.64,1.6
DpH9tsDc5JbuCxSgnGEBZPFK4B1H,MAPbI3,2.59,0.63,87.69999999999999,0.469,1.6
DpKRQLr4mUhtpZl8IdZcM0hi-AL6,CsBi0.04Pb0.96I3,13.17,0.97,187.60000000000002,0.726,1.56
DpTR9kXiZHaiHHpy6lvWf7wAhK5Q,MAPbI3,16.14,1.01,213.1,0.75,1.6
DpZejomGMC333WAW23H_FDNuyUlP,FA0.85MA0.15PbBr0.45I2.55,19.0,1.09,230.39999999999998,0.753,
Dp_y_7-Ome-s32aeIBM5mOn-BSZf,FA0.85MA0.15PbBr0.45I2.55,14.3,1.06,183.0,0.735,1.47
DpapT4jHMkixwXP9ZUKMxyrJaiVT,MAPbI3,15.79,0.97,215.9,0.754,1.56
Dpk_aGNQJxpGNxvEG2ropqkH1yqe,MAPbI3,10.4,1.04,181.29999999999998,0.551,1.6
DpqPlTAWZiTjGH_jx2UpBHdflZ7v,MAPb1.0I3,9.31,1.0,183.0,0.51,1.6
DpzHCTHsr4qg38msIZetcyDRdMri,MAPbI3,3.72,0.969,12.270000000000001,0.667,1.6
Dq-ydK_NBXOIir-aanms6vPbq9xK,MAPbBr3,1.1,0.51,39.0,0.53,
DqIHhCpoaD2U-DnkW-bOE2pYkGDW,Cs0.05FA0.79MA0.16PbBr0.51I2.49,18.5,1.075,236.0,0.7490000000000001,
DqWIEUXO6-vEGEVpV4f3RQucE8jd,MAPbI3,3.13,0.76,78.60000000000001,0.5379999999999999,1.6
DqZbj7i9zsRh2-CGjMwqFFkgQom3,MAPbI3,8.99,0.71,217.7,0.58,1.6
Dqf1i77MRZLY0Pl31Q7ucUhJ7Q9l,MAPb1.0I3,12.2,1.034,171.0,0.69,1.6
DqmMJBWvzIRudQ7w7jwjCm0Y9eoW,MAPbI3,14.25,1.06,176.8,0.759,
DqsS4ovuM1fAc_zarKOwZdm6atP0,MAPbI3,15.6,,,,1.6
DquHW-wq_rfHjVUd89leJDlM-XkL,MAPbI3,8.15,0.92,185.3,0.48,1.6
DqvvHZZB6iUJI0vDdwnW2L2I4cWs,MAPbI3,17.58,1.03,226.20000000000002,0.755,1.6
DqzTJpW9nEzjuOhUu5YugdTUZF0W,MAPbI3,13.45,1.055,196.9,0.65,1.6
Dr1wUAn468t5ThJLSEuKpDeRL38S,MAPbI3,18.87,1.12,227.3,0.741,1.6
Dr2QL8svG0hq6HKk6tHnSh3TTBS2,MAPbI3,7.22,0.89,129.1,0.63,1.6
Dr4ugjG19LfLNxi_phGAQxCHoO1W,Cs0.05FA0.79MA0.16PbBr0.51I2.49,15.6,1.06,219.0,0.65,
Dr5-9Mc6Jhumg6GJmk49n1zMfBrN,MAPbI3,18.8,1.1,229.0,0.75,1.6
Dr8XJmtRzawR81jkS8WnOueSrRHY,MAPbI3,14.1,0.9,196.0,0.8,1.5499999999999998
Dr964zu738Zn1K8gq2qogMMwPNzl,(PEA)2Cs1.77FA57.23Pb60I181,16.9,1.08,230.0,0.68,
DrKDJJ6SjhVe4ywb_E_ZUaTA-oRQ,MAPbI3,10.88,0.93,195.79999999999998,0.59,1.6
DrKOXvtPmXtWzb8qS3HjLtPe6hY-,FAPbI3,20.19,1.095,239.8,0.769,1.48
DrPHYKJLwgPrhW7MvOhTBnG8kE6o,MAPbI3,11.56,0.95,171.4,0.71,1.6
DrRkGZteR5RUKlpK4R1QVlrT9Y7k,MAPbI3,13.0,1.08,195.0,0.616,1.6
Drc1vOppET6-8imVJvHhKyh14Kky,MAPbI3,9.0,0.81,171.0,0.65,1.6
Ds-yPu3hkPvDAIfuxLw6de-aeZR8,MAPbI3,4.63,0.97,152.0,0.711,1.59
DsATYpj8yepK7Ri9V71bCcXlgxfX,MAPbI3,14.88,1.07,182.3,0.762,
DsAm8BoQOSNJGTP8jvZugnG-d2cj,MAPbI3,18.11,1.05,224.60000000000002,0.78,
DsFz9cAbB4WppWA-TM3E2OGe6wMw,MAPbI3,13.64,0.95,190.10000000000002,0.69,1.6
DsJulFuRASmQkrl0vOxe-4t6idGX,MAPbI3,18.63,1.12,229.7,0.7240000000000001,1.6
DsurCaY3pjJmb-B3B_oao_dz1IVI,FA0.9MA0.1PbBr0.1I2.9,15.8,1.06,223.0,0.726,
Dt-9HnZvzop4iKxxzYcZp5PPKQpr,MAPbI3,13.36,1.068,188.48,0.6629999999999999,1.6
Dt1tFCHBV4AjVh9XSJ54661bhLtz,MAPbI3,15.06,1.04,208.1,0.696,1.6
Dt3c7R6nf8om6i555swXCt8xO7Gd,Cs0.17FA0.83PbBrI2,16.24,1.2,196.70000000000002,0.76,1.67
Dt9BfPTVb0GrzhDl0FEmLPdB2mJB,MAPbI3,15.6,0.97,207.0,0.777,1.6
DtQTGgImSS22s0yKG_2Sfgmdn5oM,MAPbI3,10.64,0.87,201.0,0.61,1.6
DtahfZ13a12Z-6ivbAqF7TKrMarp,Cs0.17FA0.83PbBr0.51I2.49,12.16,0.96,192.0,0.66,
DtkeZABKCsPqYtmAE7Z5PDkYWa3b,MAPbI3,3.84,0.85,82.89999999999999,0.5489999999999999,1.6
DtwBV9matp3WowIn8cZOxhnKczRT,MAPbI3,16.56,1.08,222.3,0.69,1.6
DtxZB1cRpI_Oh3vL5GjZiMyJgIHG,FA0.83MA0.17PbBr0.51I2.49,12.4,0.99,202.0,0.62,
Du8wwWZ8D_17GurtRJsourZN1BIR,MAPbI3,16.33,1.05,207.10000000000002,0.7509999999999999,1.5
DuBMT18pZn3uesisr9I0yQlLeYEh,MAPbI3,4.5,0.88,82.0,0.63,1.6
DuNNQurKE7ymutOnfJW5AUMK6rDm,MAPbI3,12.8,0.99,195.0,0.66,1.6
DuSxAoUKdtJgNDHNSEBzFZO7tcqM,MAPbI3,12.0,0.97,210.0,0.575,1.6
Du_UwTPZf6uijt2to31AqVPvJppU,MAPbI3,13.6,1.04,186.0,0.68,1.6
Dv7GUXcnW4juH0corfnEHbvmhxBg,CsPbBrI2,12.3,1.08,148.0,0.767,
DvEPec5F6ZutnQrXpLliuz1IxUbT,MAPbI3,13.3,0.93,189.0,0.76,1.58
DvKj3Oti61O2QyVwN6sUS87Y7CSe,Cs0.05FA0.79MA0.16PbBr0.45I2.55,18.46,1.12,231.5,0.72,
DvPSWIarqxiHF5GGVukRSbySe222,MAPbI3,18.61,1.02,226.20000000000002,0.81,1.6
DvSjLHCsV0TBdsloIjtKcEVuaR9o,FA0.4MA0.6PbI3,13.28,0.97,209.60000000000002,0.647,1.5300000000000002
DveVcO2mji-0BsNp_sD3nlR865fw,FA0.66MA0.34Pb0.5Sn0.5I3,14.2,0.75,270.0,,1.26
Dvt-XRtDL3DurT39JweiO0IYDg6P,MAPbI3,15.83,1.1,190.5,0.758,1.6
Dw3Bsc2gGcZrZo03idvTpWL1yf94,MAPbI3,10.56,0.976,211.8,0.511,1.56
Dw3VSGiyu9KkN0z-_rKGpEc7WQeH,MAPbI3,15.0,1.01,213.0,0.6970000000000001,
DwDeJvH1KOGLbO7HVKfr8CQL3NUy,MAPbI3,15.15,0.96,215.5,0.74,
DwNX-sGbG7uTz6QuXd5ppo8aa-_X,CsPbBr3,7.8,,,,2.33
DwVIQUBg2cn4N_FU2C2uxuljWJVJ,Cs0.05FA0.15MA0.8PbI3,19.15,1.08,225.5,0.79,
DwXfuIOr9ZIfhWWKhShpr45GFF0L,Cs0.05MA0.95PbI3,14.0,1.02,195.7,0.7020000000000001,
DwZmRli1hsnSrQ_zYm7f9-bdT1z9,MAPbI3,18.75,1.064,225.39999999999998,0.78,1.6
Dw_fy7rVoEIQp2b8seMtIV8IBN42,MAPbI3,11.9,0.84,204.60000000000002,0.687,1.58
DwawMn45-gtG5b0qnHVEAmRyh3eQ,BA2MA3Pb4I13,9.01,0.97,154.5,0.542,
DwuXM6GG3I4r8PlcrEg-kAewh4bO,(ThMA)2FA4Pb5I16,18.47,1.07,222.5,0.7759999999999999,1.5
DxHQOL0yf0YuSNRRjeWYBBuGBBVN,CsPbBrI2,5.3,1.02,90.60000000000001,0.5720000000000001,1.901
DxXksrc7jdxjGobJ8euR-H5ji07t,FA0.85MA0.15PbBr0.45I2.55,6.36,0.76,153.8,0.5429999999999999,
DxYitDD_4QHnD7CAxshJcXnxm6UJ,MAPbI3,15.67,1.05,201.5,0.74,1.6
Dxmh6Oeke2c4TTyJUYdHmA_icisJ,FA0.85MA0.15PbBr0.45I2.55,16.82,1.173,210.2,0.682,
DxpopPsCaQLVEtGYHmOBdmsSYWWa,FA0.2MA0.8PbI3,4.9,0.8,221.0,0.27,
DxuQXu3hlYjVIuBtP5t5_rW2g1Lc,MAPbI3,18.1,1.03,225.0,0.78,1.6
DxxEug7iX114kPnvbwm2wx8IJLOS,MAPbI3,1.65,0.92,67.30000000000001,0.266,1.6
Dy0IAR_WrzLj1L94pEaKvAW2ic1p,MAPbI3,18.8,1.12,217.39999999999998,0.775,1.6
Dy4Rnn3TAuMkTz4cDDH1FObMan-1,MAPbI3,17.94,1.022,229.7,0.764,1.6
Dy6guC-7RKEO8DVa5Ebj-lVS9WeG,MAPbI3,16.4,1.06,202.2,0.76,1.5
DyNcYBsnCjOkpFfdHdDBXPVjk0yr,MAPbI3,6.0,0.934,106.7,0.48,1.6
DyQ69qLOnwfPmr4-DWLf_FAueots,MAPbI3,15.94,1.046,220.5,0.695,1.6
Dyd1eQBG3IRXmazC-xszodPj580Y,MAPbI3,9.63,1.09,145.29999999999998,0.61,1.6
DyjW3B-C9PH_oaB-zR3w8Grb8_Qr,MAPbI3,11.08,0.92,190.2,0.63,1.6
DyohMk1CpMwoscHz03eOY9HKCmvR,FAPb0.5Sn0.5I,6.77,0.662,146.39,0.629,1.22
DypeynHKa43VpBL1Ywz87_FFQb9h,Cs0.05FA0.79MA0.16PbBr2.51I2.49,17.91,1.127,217.0,0.732,1.63
DyranyvHhE_DQkAZEjfUcHUEy4IU,MAPbI3,16.8,1.06,208.5,0.76,1.6
Dytc0JxvgurjkQ8BfH5MmHfsoKPe,MAPbI3,19.6,1.07,238.0,0.77,1.6
Dz-lE04GDHz9YgF7GsK7GzCKeBHI,Cs0.1FA0.9PbI3,18.5,1.1,224.0,0.752,
Dz0uaLPkUH5JlRVflSaJo8NKYWZN,MAPbI3,18.07,1.043,229.5,0.755,1.6
Dz3dfK0iw3qD9r4PJwT7Du_csivL,MAPbI3,19.8,1.094,236.20000000000002,0.7659999999999999,1.6
Dz6CXgzQSZ1QYIxGf2wVrgOpaPX_,CsPbBr2I,6.69,1.13,94.7,0.625,
Dz8AccFQw2aUo1C2phf_lWGzJ7_Z,MAPbI3,16.42,1.05,203.1,0.769,1.6
DzCV0hw0UmJap9K3SBQHWZ_I-cLv,FAPbI3,11.4,0.99,178.0,0.64,1.48
DzFLtGAX1bAHWQCGur75sYqwsqbR,MAPbI3,18.21,1.079,222.3,0.759,1.6
DzKp0bwwi42bPLpnttewD_5Y0ZcF,Cs0.05FA0.81MA0.14PbBr0.45I2.55,14.82,1.09,208.9,0.65,
DzS0NDoxEZSnsistUUtpYtGOomHE,MAPbI3,14.1,1.05,196.0,0.69,1.6
DzZDkK5vePB8aKC9H-WIf6ufR1kQ,FA0.83MA0.17PbBr0.5I2.5,16.9,,,,1.6
DzZIDl0W1V1Ky7xUGaHTjnK2peQc,MAPbI3,13.7,0.98,197.0,0.7090000000000001,1.6
Dz_RZJUqxea9ad9wBeyGrWc2Iqfj,BA2MA3Pb4I13,10.2,0.954,161.29999999999998,0.695,
Dzb7P8u9yhr3wvMThbS63L511RHp,FAPbI3,20.24,1.08,239.60000000000002,0.78,1.526
Dzd5ll8Q9wx-z0fyAaOI8lMcG190,MAPbI3,7.24,0.8340000000000001,155.0,0.562,1.6
DzmbcNocLgdLodM4YjYLMjdnlvvl,Cs0.05FA0.80MA0.15PbBr0.45I2.55,18.69,1.15,219.1,0.74,1.6
DznjBc65rQsEQvY03cPkaGR1P2Om,FASnI3,7.94,0.57,206.6,0.674,
DzodvlcEgyWpu_JWtGD_uzYR5TmO,MAPbI3,18.53,1.08,225.7,0.76,1.6
E--aniVyRcl02TdpGy3QVLAwo4rv,MAPbI3,18.1,1.1,224.60000000000002,0.75,1.6
E-H0wE4RweCV1iUpOq36lrD7JOty,MAPbI3,8.9,0.916,190.0,0.508,1.6
E-JwCXt_ulX2ZBSZ5sNDCZu43MTw,MAPbI3,11.95,0.89,195.7,0.69,1.6
E-Uygpf4FP7Sh5D42N6_0umeOSy1,MAPbI3,10.2,0.932,171.0,0.64,1.6
E-YuSf-ynSa3weQrWOvanDBHGDAM,MAPbI3,13.93,1.03,183.1,0.74,1.6
E-afUjkiAD_GC9p28gNurGCdbxck,Ag3Bi2I9,1.03,0.67,30.4,0.504,1.8600000000000003
E-ve_LGs53RI3jv5Kg_y3vc-h37Z,MAPbI3,10.5,0.945,188.6,0.58,1.6
E03GKg571cR0KGgpZDokV8-BGEv2,Cs0.05FA0.8075MA0.1425PbBr0.45I2.55,19.69,1.1,240.0,0.746,
E06rOAWkQbDmgaDxb78eF4I8L9Kq,MAPbI3,10.7,0.932,182.0,0.632,1.6
E07_uRaVpJDy0vWN2pp9OWTRstjt,CsPbBr3,4.5,0.98,59.0,0.737,
E0AS-tLQmwK3X-8PZvxp5uw9h3oB,MAPbI3,16.6,1.05,217.0,0.73,1.6
E0BpcXSaIvTt7oSxWXTSMuvldbeV,MAPbI3,18.68,1.09,228.5,0.75,1.6
E0DK3EC3UnW8feFlEtXf3-eEgm27,MAPbI3,16.97,1.006,224.8,0.71,1.6
E0FDyd1AhppFLSbc6h8GZJb6otit,Cs0.05FA0.95PbI3,19.67,1.05,249.1,0.7759999999999999,1.5499999999999998
E0H9mEgWZ4PP6FE40u-5isPTyAjR,MAPbI3,13.51,1.04,184.0,0.71,1.6
E0TFze2xM0khM_dBmHY2mk2d1yKy,FA0.85MA0.15PbBr0.45I2.55,20.4,1.13,238.70000000000002,0.76,
E0_tslXAHmO7gOLDRJil6rqKx08H,Cs0.05FA0.85MA0.1PbBr0.3I2.7,14.0,1.01,228.0,0.617,
E0bqim_gkCPWxgKriTzeUQt8oDd1,FA0.8MA0.15PbBr0.45I2.55,20.51,,,,
E157FvBkudyGGyclt7tihl3H-XIA,MAPbI3,12.9,0.98,206.0,0.636,1.6
E18bO1XccnwDvcrwGN-jncbNBsKi,MAPbI3,13.13,1.01,224.20000000000002,0.58,1.6
E19DKse53DAC6PFa87Ths8ZAloIY,Bi0.95La0.05FeO3,4.11,1.23,40.8,0.807,
E19WVm-OcoAhmBEf3SOlFW_84R8B,MAPbI3,17.54,1.16,219.3,0.72,1.63
E1MvLHoxlmmj5BQGvhfsQDqd401x,MAPbI3,5.47,0.85,149.0,0.47,1.6
E1T6X1JOUDy940C223wURbq-OciU,MAPbI3,17.21,1.08,212.39999999999998,0.752,1.5499999999999998
E1VPVrgi-9RrbV3yMJenk-PSL4lB,FA0.85MA0.15PbBr0.15I0.85,19.0,1.1,232.39999999999998,0.7440000000000001,
E1VhckRy7gqiogDGofKoE8CpXLUf,MAPbI3,11.0,0.845,212.0,0.585,1.6
E1Ys20i6_lUSI3JG2BjS6ecakXli,Cs0.1FA0.9PbBr0.51I2.49,3.8,0.82,91.0,0.51,
E1eOIGDyyHrOwpFNzczQOd8AhzBq,Cs0.05MA0.95PbBr0.6I2.4,17.81,1.1,224.8,0.72,
E1kK_MIZPUyC06lKAI-yeADXhgie,MAPbI3,15.34,1.043,219.0,0.67,1.5
E1u7NbH0lJRkh2I2-1svQsJCHwIT,MAPbI3,9.05,0.67,163.4,0.644,1.6
E1vMlg30PcIWmISMZQMEGUCWvisp,FA0.8MA0.15PbBr0.45I2.55,20.51,,,,
E1wmfVWR0Hlib_vUjua_AKKScqTT,MAPbI3,15.8,1.06,217.0,0.7,1.6
E20bgVTOFneHi2wyR43sZHypGb9Q,MAPbI3,10.46,1.021,157.22,0.652,1.6
E21Y1Mhbhg8GkTbubU_VOyLyZpid,FAPb0.5Sn0.5I3,9.35,0.6859999999999999,262.9,0.515,1.3
E263QvY46tNBQJ4piaVhfbLvQtHv,MAPbI3,15.86,1.029,205.41,0.755,1.6
E2C1ilfUIo9R43_cxrmhAFyjC5Iy,MAPbBr0.75I2.25,19.0,1.15,205.0,0.805,1.6999999999999997
E2IK1QwvYMd_rKMklIGS14PNje2u,CsPbI3,13.67,1.24,146.6,0.75,
E2dDPhKZa9cDFPjswrRkhs-hmEyY,MAPbI3,15.12,1.058,225.2,0.642,1.6
E2f7RyHqcXDF1NqrLyCIbGmCKx3d,FAPbBr2I,10.67,1.08,135.39999999999998,0.72,
E2frVgITifYTRIaufDKltPrEY8Sc,MAPbI3,9.0,0.98,214.0,0.424,1.6
E2iXV1zt9ZZQ9fHlfyT-MEP8ngwQ,MAPbI3,9.85,0.81,202.5,0.62,1.6
E2yK13B4gthWDgyqYy1dM8etWrQu,MAPbI3,13.8,1.0,200.5,0.68,1.6
E36s6CrViW9Z-doblsh68Y4T1fiN,Cs0.05FA0.83MA0.17PbBr0.51I2.49,9.64,0.94,165.0,0.551,
E39lhL1rkuTTNy3z4e8vwQzAzRVK,MACa0.02Pb0.98I3,12.1,0.96,191.0,0.6609999999999999,
E3F8HrEaqehSHhijxKQZ8OHyhzRA,MAPbI3,18.4,1.08,224.0,0.76,1.6
E3ODR59D-mLl-HH_np0kD2ucezz-,MAPbI3,12.04,0.993,201.4,0.602,1.6
E3TpcKg2Z87unxsTpYm-cQWnJEcB,MAPbI3,16.68,1.07,197.8,0.78,1.6
E3XsbcsLpvyVnoiykKah0iwTN9s9,MAPbI3,1.97,0.444,98.3,0.455,1.6
E3bvVGtc9eEBOlVPDg8dNHUwbX2b,MAPbI3,19.59,1.119,236.86,0.76,1.58
E3mF-_zEFlHYlvUJpu09VlTvKk2x,MAPbI3,18.8,1.045,225.0,0.8,1.6
E3tiFuIKU6B9UVM6Or4YCJjQUu_d,MAPbI3,15.5,1.1,204.60000000000002,0.69,1.6
E3y47ifhdSpw-_fSWA9YwjZLWM-M,MAPbI3,18.03,1.02,223.79999999999998,0.79,
E4H1sHeqHleS34mHgKD4eTR7nFp2,MAPbI3,9.2,0.836,163.0,0.677,1.6
E4TeTC3jenT906Wyem1tgyIQJyzS,MAPbI3,8.0,,,,1.6
E4XM1aF7rJb_CRYoY3ws0UjV2sjr,MAPbI3,0.3,0.53,16.5,0.34,1.6
E4YK-bZpb48jUVzs9HY8idM1KRKQ,MAPbI3,11.36,0.912,201.70000000000002,0.63,1.6
E4YP2rf4_q8GQlL6JaZvwIY1a_Cq,MAPbI3,9.15,0.95,156.3,0.614,1.6
E4ZCh6or8tpCx6VtxIw5b_QJ35OD,FA0.83MA0.17PbBr0.51I2.49,14.89,1.05,198.79999999999998,0.7,1.6200000000000003
E4_0Or9RUGI3tA6pOg4Gz5GBWI5e,MAPbI3,12.8,0.96,215.2,0.62,1.6
E4tW3_ydrXwU-n5n6-ccgK56WOGV,MAPbI3,10.0,0.95,198.0,0.53,1.6
E4vF8Pc4RRC7KcfmpYiSqU3oY4Ie,FAPbBr1.5I1.5,3.71,1.057,71.3,0.497,1.91
E4wAg0B7b-q7zauE_MZyMxPhmjih,CsPbBr3,7.93,1.45,72.4,0.76,
E4yQJrcAg98TsLsshlAu_WvTXnUe,Cs0.17FA0.83PbBr1.2I1.8,17.1,1.2,194.0,0.7509999999999999,1.74
E4yoE-o8U6sBnzxYgERegLR_iIZF,MAPbI3,13.7,1.04,201.0,0.6559999999999999,1.6
E50JanQWmk8tzEkCeqgv_tI47Vm6,FA0.83MA0.17PbBr0.51I2.49,15.28,1.09,223.79999999999998,0.614,
E57mQeGYDXtLf4nOdJl55nViB8dJ,MAPbI3,15.94,1.033,212.39999999999998,0.72,1.6
E5A7TmRoIXWODRHrnTQl7GFEDiHc,Cs0.15FA0.85PbI3,11.9,0.87,195.0,0.7020000000000001,
E5Cs7bLs3mVOQxGJVEyTeOBWx_ET,Cs0.02FA0.38MA0.6PbBr0.025I2.975,13.54,1.02,174.8,0.76,
E5bCTcDpkQl3RL1Fr4edS5royKZ1,MAPbI3,10.5,0.97,185.0,0.57,1.6
E5fvK-nWlGeTqrbRHR7VGKCukAwG,MAPbI3,12.46,1.03,185.2,0.65,1.6
E5iZCzFRzwszNE93aY0Fl02MQLoM,Cs0.17FA0.83PbBr1.2I1.8,15.3,1.14,198.0,0.75,1.72
E5klfPVZ2G842e63YQ7IFAZLz3GZ,FA0.75MA0.25PbBr0.24I2.76,16.94,0.955,227.39999999999998,0.78,
E5o68Qc-psQidQnBqI67ZMF40Adt,MAPb1.0Br3,5.06,0.7,147.6,0.488,2.1
E5oFkqkxgE_T6pv8tJg6f1Am0mlZ,MAPbI3,0.29,0.6,14.399999999999999,0.3379999999999999,1.6
E5odHXg5gm4r4OX85fy8pfg4YLJN,MAPbI3,10.82,,,,1.6
E5xdrVnd0DAS64wRuUQojJL6_SRT,MAPbI3,10.5,1.06,152.3,0.654,1.5
E66CZJaiThxPSj7avkS4snM5BG98,MAPbI3,17.03,0.96,224.5,0.79,1.6
E6EY-Xi8q7NVkI1ukYlyNM75DJdZ,MAPbI3,13.12,,,,1.6
E6p1HcpRnMIFzXZcS0JnNHF9j0UY,Cs0.1FA0.9PbI3,10.0,0.96,247.0,0.44,
E6pZ3jaVn5MYp3mxZ1i0hqahukxr,MAPbI3,8.25,0.982,134.70000000000002,0.644,1.6
E6qVXtkivEMiNNnkDd080tDuTkrP,MAPbI3,16.33,1.07,214.89999999999998,0.71,1.6
E6yh4qZBgUcRH8J9B99C6tKswH5O,MAPbI3,3.2,1.002,135.97,0.235,1.6
E70Ukdu3SwGooNY0gPoZu4rJabZD,MAPbI3,15.78,1.079,197.5,0.74,1.63
E738qhQWHLnUJdAyJX5GCOQJHSRV,FA0.83MA0.17PbBr0.17I0.83,15.4,0.94,218.5,0.74,
E7Cp39czwBxX-2txLpbRPx20eJl1,MAPbI3,6.64,0.87,167.2,0.46,1.6
E7II-1gG0Nj5zo4SSXsXaUuUpcuS,Cs0.05FA0.8075MA0.1425PbBr0.45I2.55,19.6,1.15,227.0,0.774,1.64
E7Ui5Rhen3jRYzVjKvYiR7ESzpc8,MAPb1.0I3,12.9,0.94,199.0,0.69,1.5499999999999998
E7Xew0y0sSA_QCCAbu_KnBMVrMqc,MAPbI3,8.8,0.88,197.7,0.501,1.6
E7_gIhyE4q8m0lxBuO8ATR9oOsVP,MAPbI3,9.18,1.01,151.3,0.6,
E7grHiUR5gtCeRwlMYpUCM-gdmpv,CsPbBr,6.55,1.328,68.5,0.72,
E7riTbzulpRIWiNI713-xwZ5OVYK,Cs0.05FA0.79MA0.16PbBr0.51I2.49,19.87,1.116,247.39999999999998,0.72,
E7roHd4apX9TM-sOwAj3iSlo_JAU,MAPbI3,11.8,0.89,185.0,0.71,1.6
E7wIey2JP_43J9Qu9zYZyFweZ0Aa,MAPbBr0.6I2.4,11.9,1.01,168.0,0.72,1.72
E7wrxGKnHsIb_332VtOZQVLA2-4l,FA0.83MA0.17PbBr0.51I2.49,15.2,1.061,201.8,0.71,
E7yvH9toSfRqpLsWqPKd2lNVRpdd,MAPbI3,9.58,0.933,148.1,0.695,1.6
E8058fdov0JOSGMGFHxFxTxENKeC,(BDA)MA4Pb5I16,13.13,1.1,157.20000000000002,0.738,
E82IxzED5d7p3ok8ZsxjcgMRDEoo,MAPbI3,8.0,0.778,152.0,0.68,1.48
E82q4e5YlkXp3yf4gas4VVtLa44m,FA0.85MA0.15PbBr0.45I2.55,18.6,1.08,235.0,0.73,
E83teTYSRM7C_3an3cFvEhU2_OKC,MAPbI3,15.92,1.06,191.5,0.78,1.6
E8ZCdTnopC1oD7wUE2sxb-xoHUyo,MAPbI3,18.56,0.91,203.6,0.984,1.6
E8ZvdMHBL-wG3zIDKoQMAIuJtIoZ,FA0.25MA0.75SnI3,5.24,0.52,184.0,0.547,
E8_j7znS0PfKjXMEW3KEO4lUtSQ_,FA0.4MA0.6PbBr0.1I2.9,20.2,1.058,243.4,0.743,1.51
E8fNlmRAHpyR7tt7DoK5fUYBwvCl,MAPbI3,6.61,0.72,173.2,0.53,1.6
E8hPfc6ovdi4r3xs3ZQlnaISI6Ai,Cs0.05FA0.81MA0.14PbBr0.45I2.55,7.6,0.88,175.0,0.53,
E8pt36z_6rn6YGxAKx3OCW5UHlwI,MAPbI3,19.5,,,,1.6
E8qP8oVrJIz0us6ECNAQQx6Iqr2Y,Cs0.05FA0.81MA0.14PbBr0.51I2.49,15.47,1.11,195.6,0.72,
E8r0ugNx8Iyz_aGg3WDloU_Sj8dj,MAPbI3,10.2,1.04,152.0,0.645,1.6
E92akVYfTY3GlqvC_46c_lmBbrt3,MAPbI3,12.32,1.01,225.9,0.54,1.6
E92jLvwB2UHGY7z3LDKDP3JbZPCt,MAPbI3,10.54,0.92,152.20000000000002,0.754,
E93ii2rL0kH99IHncFpG_a_vecMG,Cs0.05FA0.76MA0.16PbBr0.48I2.52,20.55,1.12,238.0,0.8079999999999999,
E94hyG0ism3PfdEHCPcV1X6qHsW4,MAPbI3,4.93,0.92,105.8,0.532,1.6
E98nVLzbfUseC6j0wuTPLBrKBVp-,MAPbI3,9.0,1.04,158.0,0.5539999999999999,1.63
E9Fj9-PZWmBe4NnEE-NX4nkokkzn,MAPbI3,10.4,0.91,216.6,0.53,1.6
E9OAdt_2LySMAHmg735o0uHS_Qh_,CsPbBr2I,4.4,0.95,86.0,0.56,
E9ZmhNS1UNbH92-b2anMiZFASnqw,Cs0.05FA0.88MA0.07PbBr0.24I2.76,22.3,1.17,241.0,0.816,
E9gMIk1amkrtAS8OTmloL8g_ILyQ,FASnI3,6.88,0.563,182.39999999999998,0.669,
E9rSBbk8GAygdlHqCfxZB8NxdEuy,MAPbI3,7.4,0.79,161.0,0.58,1.6
EAEwCB8SfYY_vF4j4AgT381oU4xZ,MAPbI3,12.5,1.06,155.0,0.76,1.6
EAU-lY93SQHDa0NnaZkbD_i7-2Yv,MAPbI3,19.04,1.104,221.9,0.777,1.6
EAX10fC7DYL7dkSnTC1Pl6NkeZy1,MAPbI3,4.56,0.75,172.39999999999998,0.35,1.6
EAm5fpLCjRN8h7gJz3yoYxVjifIs,FA0.65K0.2MA0.15PbBr0.55I2.55,12.04,0.95,221.29999999999998,0.573,1.59
EApQaVQjolmKZdhE0jXmM7bk0APx,Cs0.07FA0.93PbI3,13.2,0.953,222.60000000000002,0.603,
EB3bOaObFvQiyui41cceHHXaVj51,FA0.85MA0.15PbBr0.45I2.55,19.0,1.11,222.39999999999998,0.745,
EBXSNjVdR_iRd0I09toF5LGmN4Z0,MAPbI3,18.14,1.06,223.70000000000002,0.765,1.6
EBbv5byXPKBgnjhU77XxtaekJcyS,MAPbI3,17.0,1.0,220.0,0.775,
EBfexKRs4N0t8F1Gsphubyx54zg1,MASnI3,1.17,0.33,84.9,0.417,1.34
EBhRPqtgvB3lXLtR0CFgWrKFfrz4,MAPbI3,12.7,1.104,200.0,0.619,1.6
EBnvh5Anaw81kIKPKjGyTwO7sBMJ,MAPbI3,17.14,1.08,217.5,0.75,1.6
EBtNMHyoxRkXc5nXO5J9M_HIlTD2,MAPbI3,17.4,1.054,218.0,0.76,1.6
EBwcRno1kasd8TONbw1vMFlVu5kx,MAPbI3,13.14,1.05,178.79999999999998,0.7,1.6
EBzZz4hL2htzpbHEOMNRoZ9yzhsu,MAPbI3,15.7,1.07,225.0,0.64,1.6
EC-1tb6rcRQLQLwQt-XN7EcfOWiE,Cs0.05FA0.81MA0.14PbBr0.45I2.55,8.4,0.92,182.0,0.502,
EC4cV0bXNwI2xRv4Qbw502z0GF2C,MAPbI3,8.92,0.91,153.2,0.64,1.6
EC6lWIXhygeb8VYf-JpNoUFUWKij,MAPbI3,12.5,0.98,204.7,0.621,1.6
ECHScuputixEInNokXVA8MFxQFOE,Cs0.05FA0.82MA0.13PbBr0.45I2.55,18.89,1.097,219.8,0.779,
ECMTf_k3GsC1YsQ7TwxY-7uagqlo,Cs0.05FA0.79MA0.16PbBr0.51I2.49,19.31,1.07,226.6,0.7959999999999999,
ECbrXTGevR1lJywfwu3_42A96KJL,MAPbI3,7.5,0.65,165.0,0.66,1.6
ECdY02ob-EkYwQORHFTARaWBUPWi,MAPbI3,0.15,0.424,10.9,0.317,1.6
ECt0tUtt3tQcJMJYRtdyONJ8q6K8,MAPbI3,15.45,1.074,219.60000000000002,0.655,1.6
ED6k5EOvL2NAjgjaGPkpsvMsqz-t,MAPbI3,6.46,0.875,165.9,0.445,1.6
ED7GMgw06hax-0M4X25IOP-QfrsF,MAPbI3,11.2,1.02,182.0,0.61,1.6
EDCYt4LrkmzaYVhfkZ4IVCAXC5I_,Cs0.05FA0.81MA0.14PbBr0.45I2.55,6.5,1.08,147.0,0.41,
EDECstDWV5ntvxsxCTNlYIPo7Axr,MAPbI3,7.32,0.99,142.79999999999998,0.517,1.6
EDLrfPTFCX2IS9I_D2WNNs6qMsbh,FA0.85MA0.15PbBr0.45I2.55,16.81,1.104,214.4,0.71,
EDR7QMCKRkgq7SF_9pJkN_8WRzbc,Cs0.1MA0.9Pb0.75Sn0.25I3,14.55,0.84,228.0,0.76,1.39
EDRGUq8w4sy525H1DEL8cXoY0HSp,MAPbI3,7.44,1.032,186.4,0.39,1.6
EDWTFCvoVCqE1w8sSP7f-TJK9HGN,(Ace)0.05MA0.95PbI3,18.6,1.143,224.89999999999998,0.728,
EDYWBWu0dnqsjc0rKDd_qJ5oytt8,FA0.85MA0.15PbBr0.45I2.55,18.02,1.05,238.2,0.72,
EDaU-utQq-o4o_VO0zsTH3PIu3QI,MAPbI3,4.38,0.943,91.1,0.508,1.6
EDap1Mb3F0V1N8aApFtT5iomTihK,MAPbI3,8.29,0.9,136.9,0.6729999999999999,1.6
EDeCOEd4lTXE_40IB9uX3ECqXiPT,MAPbI3,16.55,1.026,214.60000000000002,0.75,1.6
EDkR0mSHsnxg5M9ASXol4rKyt1q8,FA0.85MA0.15PbBr0.45I2.55,12.18,1.03,231.4,0.51,1.5
EDnTolrGV7hBinzdYyBO_E7XtPjh,MAPbI3,16.09,1.02,220.2,0.718,1.6
EDtM2pyNAevkf572GdNv_wcqwkOF,MAPbI3,11.47,0.978,242.5,0.484,1.6
EDu0YiDx-xZweuGpBJOuNqxaRadN,Cs0.05FA0.93MA0.11PbBr0.40I2.6,6.06,1.031,213.6,0.37,
EE5ImN_lYYQVuw_nbO_a-wW3l_jk,Cs0.05FA0.79MA0.16PbBr0.51I2.49,8.4,0.93,139.1,0.66,
EE6DjPOXD3xWuaES4pUkqLeeF7J4,MAPbI3,17.55,1.09,217.7,0.74,1.6
EEBkt-sis0hBHZPTw3S7ECPi_qH4,MAPbI3,15.1,1.06,194.0,0.7340000000000001,1.6
EEFBWizUjqfGSZQ3GhL7g867Czl2,MAPbBr3,1.84,1.047,46.8,0.379,
EEGb8ZAlb3kugVyD5OKPdjqsexAT,Cs0.09FA0.83MA0.08PbBr0.15I2.85,8.0,0.97,186.0,0.441,
EELMMYUuYqysBD3DexpJtxstxaJu,MAPbI3,7.8,0.979,158.0,0.506,1.6
EEMNSB-IelJIZ5-rbb2URgrnzo2B,MA3Bi2I9,0.05,0.83,2.5300000000000002,0.2339999999999999,2.17
EEOf45XHQpmmDsnmO1kP0jq-K2QS,FA0.4MA0.6PbI3,13.33,0.96,216.0,0.71,
EEWd64GqzFOw9f3lCnARgOgcV9kv,MAPbI3,12.6,0.92,230.0,0.594,1.6
EEqr3URPTssVROLmLR41Vz3QwNcK,MAPbI3,19.22,1.12,220.0,0.78,1.5499999999999998
EF0etgLKLpzp-0I-aM3rhwmlCJ9v,CsEu0.05Pb0.95BrI2,13.71,1.223,146.3,0.7659999999999999,
EFHk_jo7C7Qm_k2wjLjkzZ6piLzH,MAPbI3,4.0,0.45,130.0,0.4,1.6
EFIY1Dl3QFKy-AAwFuJ-0kwQ7ECx,CsPbBr0.15I2.85,12.28,1.044,190.10000000000002,0.61,1.6999999999999997
EFOdRuDVkSiZOk2HaXcFNZQ9OP2r,MAPbI3,7.25,0.91,114.0,0.74,1.6
EFPMeFzPZHCsp4ijfBiaUDxW_MWL,MAPbI3,12.88,0.9,229.7,0.62,1.6
EFdmH3uUZRozUX4XYHpyeG92eMTk,MAPbI3,13.19,1.04,178.1,0.713,1.6
EFiaC8Z7vR1Jt1Xf7-TMFEUVweRp,Cs3Bi2I9,0.034,0.53,1.1,0.564,2.0
EFl8Bd8YHVxUGhkBnouQjR9GCtk8,MAPbI3,19.51,1.07,233.0,0.7829999999999999,1.5
EFmkSzkBBDj5JpvIqeMNAhI3Tevt,Cs0.05FA0.8075MA0.1425PbBr0.3I2.7,13.4,1.06,206.0,0.61,
EG-nqHdSboRm3ovkN6-ZPL_gaWn3,MAPbI3,18.54,1.033,222.7,0.79,1.6
EG4o7UAekKqrVRJBzK9E9hdu75Q3,MAPbI3,14.4,1.01,201.0,0.706,1.6
EG6y7hifelnMfhzq0uG5q-NXj_Tk,MAPbI3,13.8,1.06,179.0,0.726,1.6
EG9HR-VE-zUhwbKSPLlN7g96Bk25,MAPbI3,15.0,1.0,198.0,0.7559999999999999,1.6
EGAR2dfk7ZWX0s9jKF5pINZHh1oy,MAPbI3,10.8,1.03,163.0,0.64,1.6
EGEgKqjcdtrcHtFYzse5pKzpPMAS,MAPbI3,12.47,0.92,191.0,0.71,1.6
EGH-d6ua3876ZgRp5Ev34XxRyWIY,MAPbI3,14.61,1.04,200.79999999999998,0.706,1.5499999999999998
EGa5xlFFkm8Kpi9hFMd1jLZ8b0-c,Cs0.05FA0.79MA0.16PbBr0.51I2.49,4.8,1.04,168.70000000000002,0.266,
EGfYMBXklPv0-vGYAsJib25VBGD_,MAPbI3,14.2,1.02,212.0,0.655,1.6
EGnNi029q2LY6IVHdhbaUUhvFtUf,MAPbI3,6.79,0.858,154.0,0.513,1.6
EGtN7ug7NTICsrd9FsGIaF9nFm2_,FASnI3,7.0,0.47,224.5,0.6779999999999999,1.4
EGuKlZLcC12r9z2anOoPfFyMlwSs,MAPbI3,11.8,0.902,165.5,0.725,1.6
EH1AUsXiqBOtaqRVj1oIWCRKSwSd,MAPbI3,5.06,0.76,109.0,0.611,1.6
EH32hK7a3PfQwyYbLCvMFayUfkEN,MAPbI3,11.11,0.99,155.9,0.72,1.6
EH3JDTUWPp67Hw29a1KTjHUxFu73,MAPbBr3,8.8,1.35,101.0,0.65,
EHBMVmibrD0hpt3D1KxT9TKbXjyr,Cs0.1FA0.74MA0.13PbBr0.39I2.48,4.93,0.69,200.7,0.357,
EHBv8JrbW8pTRd-DxJDWH597auPy,MAPbI3,13.62,0.92,222.2,0.665,1.6
EHCmzMw3y25QqpCFGnHhDu6c5Z-F,MAPbI3,10.7,0.98,172.8,0.603,1.6
EHFWhKW8n0Par6VJZTxy6xlW1Pkp,MAPbI3,9.4,0.89,194.1,0.54,1.6
EHK1_Z5Ky53ixV7JNPCrmh-xsW3G,FA0.2MA0.8PbI3,11.07,0.915,211.5,0.5720000000000001,
EHLMsHAUoUg9vSU4lWh1qCwM7rjC,MAPbI3,9.58,1.07,160.0,0.56,1.6
EHaMD0864WGAQu0jWZm1hIwwYjE0,FA0.44MA0.56PbBr0.33I2.67,13.69,1.0,189.1,0.723,1.6200000000000003
EHbKJgLLR7IIyr-1UX7eqIJVvfme,MAPbI3,3.78,0.64,129.60000000000002,0.46,1.6
EHvtmVpOwxBHs1UG01aQf8xj40K-,MAPbI3,13.74,0.87,237.0,0.69,1.5
EI3TvyVZdQ7WYVk55eEoSlXA0Am_,MAPbI3,14.13,1.016,216.20000000000002,0.64,1.6
EI5tePeoO0hLy_QB1NxG964nE--l,CsPbBr0.21I2.79,5.82,0.91,143.7,0.444,1.81
EICSJLHR9mfPR7a85ItNYf-s3Ld-,Cs0.05FA0.79MA0.16PbBr0.51I2.49,20.2,1.17,220.5,0.78,1.6
EIDAIUhf6eebPXNxnrUZfcfll1DZ,MAPbI3,14.0,0.92,218.1,0.695,1.6
EIjTODEvGsuFLQuXpe_txjtpIBiN,MAPbI3,4.51,0.75,116.19999999999999,0.518,1.6
EImNXJ0XNqJ5dJK8GRmw0A7do28r,CsPbBrI2,11.01,1.14,122.5,0.787,1.91
EIqVSFaF_orWsdK1v5dNlGcbNuwC,MAPbI3,12.98,1.01,214.60000000000002,0.6,1.6
EJ-0uKlt1lJRZjlmksjaLKkJyxAH,MAPb0.75Sn0.25I3,14.32,0.77,268.29999999999995,0.701,1.29
EJ-KJxBUIOrdnIfTwikxia8980Wg,MAPbI3,9.8,0.96,149.0,0.69,1.6
EJ3AnpGSKheL3a1n0uc1KRJJrjeB,CsSnI3,0.38,0.48,37.0,0.48,
EJFhM0g9TXZyCBfcGMvbE_R2kJxc,MAPbI3,11.6,1.002,179.20000000000002,0.65,1.6
EJKnTiyUo6ugVl6HfQXWeFRqOv9Z,MAPbI3,14.53,0.95,196.6,0.78,1.6
EJOaQz-R9fWW5u-U6ydQ5zJKhLA7,FA0.85MA0.15PbBr0.45I2.55,13.23,0.97,213.2,0.64,1.67
EJZpV4nd0uwXdipZQIod98EMT3Ne,FA0.7MA0.3PbBr0.10I2.90,17.8,1.06,234.0,0.718,1.58
EJnlCoVDK4IK4ksxcWyY9hD6yGCv,MAPbI3,17.34,1.0,236.6,0.7909999999999999,1.47
EJoIbLH4ivh4NrKCChrPSR3bT-la,MAPbI3,16.9,1.04,225.0,0.72,1.6
EJuwiJWDdORM1g8dBTs6cP6rht0K,MAPbI3,0.12,0.2,22.599999999999998,0.26,1.6
EKI-KjCfXhpXQnijmOLH7Sruaeyi,MAPbI3,12.8,0.962,199.89999999999998,0.665,1.6
EKOytFnHyp9OZgv7PKNtHhacAvtu,MAPbI3,12.23,0.98,201.1,0.621,1.6
EKpEQPNMzJz9wp5xXY6cdXWnU4FA,MAPbI3,11.5,0.87,208.0,0.6779999999999999,1.6
EKr9KCtGz8Q3VvrGMSWjfnRSwex1,MAPbI3,16.14,1.048,201.29000000000002,0.765,1.6
EKwacEAeSVS3yyxDKfLoEs4osdTt,MAPbI3,3.22,0.846,70.4,0.544,1.6
EL0U2vuL-sN3DOI_9NYGvASG-qPm,MAPbI3,16.9,1.04,213.0,0.759,1.6
EL1I6kMkNUIn8h0CvVNIAXJGVjaD,FA0.85MA0.15PbBr0.45I2.55,18.32,1.1,221.1,0.753,1.57
EL2VzLySCvVaCzAzNc37Sk4aN5NW,MAPbI3,14.52,1.012,208.2,0.6890000000000001,1.6
EL6EkqqkBW6eUdwNQ95T_B6F73pa,MAPbI3,11.1,0.9,198.0,0.62,1.6
ELC7RHxVK5GcG28Pq7V5MU9ypJ3v,MAPbI3,12.2,0.95,196.20000000000002,0.652,1.6
ELFCMg7B42FDNf4SzgoKMUsxrzeK,MAPbI3,7.02,0.8,162.39999999999998,0.54,1.6
ELUpBjRI43ByNtZEEXcEaFgEawEn,FA0.83MA0.17PbBr0.51I2.49,17.19,1.075,222.8,0.769,
ELasuouVif9IFnmR5XhBev69dUe7,FAPbBr0.45I2.55,15.3,1.03,212.7,0.698,
ELfHhejX3obgqaUJ3mHPVwXW8fQ_,FAPbI3,9.19,0.81,176.6,0.64,1.48
ELgN85tRWDWG7Sy9ukcpnnsf00LR,MAPbI3,15.12,0.971,208.35999999999999,0.7440000000000001,1.6
ELqFdT3kPhtd1ksQhLNN41pzvJ2L,FA0.85MA0.15PbBr0.45I2.55,19.68,1.11,235.5,0.77,
ELvjize0UybUG51mtEKtdZ_7n9K-,MAPbI3,16.78,1.023,208.06,0.767,1.6
ELxp18IIqJkW2X8UBwRwGfs1216E,MAPbI3,13.95,1.01,191.9,0.72,1.6
EM491lEQzzAxGgoRuYOLmGhWraAC,MAPbI3,11.49,1.01,198.2,0.574,1.6
EM5MIDTUyjBLEVNr2NvYaC2G20WJ,MAPbI3,7.26,0.931,159.0,0.491,1.5499999999999998
EMD1uI4d_S-qZyT_nLmehSxPZe5O,MAPbI3,7.42,0.83,153.3,0.583,1.6
EMmnYByRobzESbJTdbi3I8WaTtI3,Cs0.05FA0.79MA0.16PbBr0.54I2.46,13.98,1.094,209.4,0.61,
EMpZIdbreQxl8nsSx6U7_5vauR_C,Cs0.05FA0.79MA0.16PbBr0.51I2.49,15.43,1.02,212.7,0.7120000000000001,
EMvo6dc7wUAMmmY2FuW-mp2aO34J,MAPbI3,14.3,0.959,223.4,0.67,1.5499999999999998
EN2DBoKrc3Fj3edr1-ZTXqqy_exz,MAPbI3,4.99,0.81,137.0,0.45,1.6
EN6KIbXGwnla_QPIOgX_ObyTiY6Y,MAPbI3,4.9,0.88,137.0,0.406,1.6
EN7aJmwtws4s8ibh0hVZIo1nEQRN,BA2MA2Pb3I10,9.98,,,,1.96
EN7txkEPTSdxOVMFw7tkNYfpWeaC,MAPbI3,7.3,,,,1.5300000000000002
ENAxS9Td20VsLDXMZC7mXA4dHHdp,Cs0.17FA0.83PbBr1.2I1.8,13.59,1.071,174.7,0.726,1.7520000000000002
ENJGRSOqfY8P-fB8t17flHT3Vld_,Cs0.05FA0.79MA0.16PbBr0.45I2.55,16.36,,,,
ENV90Rg_ZhrQExxQJwnB3xRaowKy,Cs0.05FA0.79MA0.16PbBr0.51I2.49,15.37,1.07,208.29999999999998,0.69,
ENWYBwLgG3GZAwtRrlJWulPGhpi6,MAPbI3,16.94,1.117,201.6,0.731,1.6
EN_z-jUhvjWZzxtnWauQ3LqSiVnA,MAPbI3,11.4,0.8,190.0,0.745,1.6
ENdX7dAJSPd0ETiw8P2rynuDYxwM,FA0.87MA0.13PbBr0.13I2.83,16.33,,240.9,,
ENflL-kIoWyhOdeO2K08DYcum3G7,HA2MA2Pb3I10,5.75,0.691,139.07,0.599,1.96
ENhqyphGX4iYkS1M-b7vOT0R-xWz,MAPbI3,16.87,1.02,217.60000000000002,0.759,1.6
ENlrpBtAK34WvkoodpbzQDizWuEL,MAPbI3,13.34,,,,1.6
ENwGCksmj8XulTTs9hNzLhNNsI9H,FA0.97MA0.03PbBr0.09I2.91,14.5,0.96,,,
EO4Xs0NWrYhpppEqVs7oQDG2z-gI,Cs0.17FA0.83PbBr0.51I2.49,12.9,1.02,172.0,0.75,
EON-8hBuHkHkjINudr8sOVlnN15f,MAPbI3,11.61,0.95,163.6,0.747,1.6
EOYWSfqZ_HFeFg2PEOyliFR7a0UG,MAPbI3,15.55,1.06,220.39999999999998,0.66,1.6
EOd01Xy0TFBE-6xPN6qEt91JylUz,MAPbI3,7.5,0.74,164.0,0.63,1.6
EOgzlXARlmd3-VNq2hczdRh5MJtu,Cs0.06FA0.79MA0.15PbBr0.45I2.55,20.39,1.14,223.5,0.825,
EOj7CMumHk6CzdLcLKoaXpa6nuQt,MAPbI3,6.9,0.7609999999999999,132.0,0.68,1.6
EOm7giyiLdUOeAb5yOZw-de3aDD6,MAPbI3,16.05,1.06,215.0,0.7,1.61
EOyyQi6iuZkVZPUC-oQgduQ90n2f,MAPbI3,3.34,0.77,68.89999999999999,0.63,
EP7-YBEvrxNsQ54WTpEf5YYKVtEa,FAMAPbBr0.45I2.55,13.71,1.041,203.94,0.647,1.65
EPB9Y06hw3eZnui5RB_4uz5CvjEk,Cs0.05FA0.81MA0.14PbBr0.45I2.55,19.7,1.17,217.0,0.78,
EPCEvB5uFQNP6umRpmdmtmBW3dum,MAPbI3,9.72,0.85,154.0,0.7440000000000001,1.65
EPa3NLHi76xtvHQEhwoHfHOc-SYi,MAPbI3,11.3,0.92,204.60000000000002,0.6,1.6
EPevggLANChwB8ujqtg6Y4jLpP0d,MAPbI3,15.74,1.12,198.9,0.708,1.56
EPlxCBDCFCgIoMJLTJZaHB6iY80J,CsBi3I10,0.77,0.62,23.799999999999997,0.52,1.7700000000000002
EPrd-ER2Bbx0AwBgSjDpSih8NJ5G,MAPbI3,15.01,0.94,215.79999999999998,0.74,1.6
EQ1LiyKM5Sbp0tblMTK2s6Bd-7e4,MAPbI3,6.74,0.74,140.29999999999998,0.64,1.6
EQ3UrFJRrbY4-2Fy_Apfmsr9NLqq,MAPbI3,4.79,0.95,153.0,0.32,1.6
EQBYkyRY6c0zpZFE-VhDUy1Ambpd,MAPbI3,8.21,0.85,133.8,0.72,1.5
EQIBs0mQIHsWVLxT5fP-aq3o5aEU,Cs0.05FA0.81MA0.14PbBr0.45I2.55,15.07,1.09,210.2,0.65,
EQRrlAF7a6Uvqo87AX4qZtmhA_X1,MAPbI3,13.3,1.02,192.0,0.6779999999999999,1.6
EQYjo_cw6Qqw-Qf9z8T2AYkQEP20,MAPbI3,3.03,0.615,87.5,0.564,1.6
EQdHDreqsIVbBcP25TXrdSuM3V72,MAPbI3,12.5,0.93,175.0,0.8,1.6
EQeRfQSondw_ZahNDgEqVrF8-Afx,FA0.3MA0.7PbBr0.15I2.85,18.6,1.139,230.2,0.741,
EQyuaxn4Xc13-rylGdcXAdK1yRF_,MAPbI3,12.72,0.916,210.5,0.66,1.6
ER-oHcEyraRYj19Dt76m2-2UuivY,MAPbI3,14.5,,,,1.6
ER2VuckerkZoBVwf8ThHMGpMbQc2,FAPbI3,10.9,1.009,165.0,0.59,1.48
ER2X_6eIj_mBunr0lpC_9IAnaILx,Cs0.1FA0.135MA0.765PbBr0.45I2.55,18.03,1.17,222.60000000000002,0.685,
ERHBi1xYN37p2_lyzvU8da3UOmWi,MAPbI3,18.25,1.03,239.1,0.741,1.6
ERHFQtLGX3XASpPG1pJxr9tHSYtZ,CsPbBr0.33I0.66,15.1,1.17,159.8,0.807,1.9199999999999997
ERJxUwrKg8I9uFNYNlR9MfAknAA9,MAPbI3,14.92,1.039,197.0,0.73,1.6
ERNAnH1mutXH9BBUm2mWGniqQkCz,MAPbI3,15.1,1.046,210.5,0.716,1.6
ERVXFN0A8a7PfKwaSVNwz7HxK-Js,MAPbI3,10.92,0.98,156.9,0.71,1.6
ERYMrvllheLWMdf-AM3ItHVDFXlq,MAPbI3,7.48,0.68,231.8,0.48,1.5
ERcCPwqRsZxSJpkaPbjEneTF6Fee,FAPbI3,21.5,1.114,241.5,0.8079999999999999,
ERdOHvLxmgb6C8PVVFugf9aPORIl,FA0.9MA0.1PbBr0.03I2.97,19.11,1.09,241.9,0.725,
ERe6-3rwxhAwfy2eNoJ0qapp9Z1P,MAPbI3,10.0,0.88,170.0,0.67,1.6
ERlk0HesWMU7BohsepODtS6f6KBa,MAPbI3,10.4,1.022,166.9,0.607,1.5499999999999998
ERquAarM6Z8l-MG62IBADO7iiTkP,MAPbI3,11.38,0.98,199.7,0.5820000000000001,1.6
ES1-fs-odx2dbOB1rmksqLS66dPl,MAPbI3,2.3,0.43,125.0,0.432,1.6
ES2CiAHUtiZ-XrQoPOEn6VGeiFrP,MAPbI3,14.91,1.036,205.6,0.6990000000000001,1.59
ES2Ung4JJwnae-u0KWmOiQXSn7LV,FA0.83MA0.17PbBr0.39I2.61,16.4,1.03,109.0,0.67,1.6
ESFXbm7YRS2Yw-HdNDefE3nszL4S,MAPbI3,10.76,1.005,153.9,0.7,1.6
ESIS80yixaPM9thlw3BQI6Bv8whw,Cs0.05FA0.81MA0.14PbBr0.45I2.55,20.7,1.22,212.0,0.805,1.65
ESJES4W3n8BCv7g20oVmLxyIEZK8,MAPbI3,5.33,0.8909999999999999,139.0,0.43,1.6
ESMAVjout6OQeKp9z0Q6CR6pn6ar,FA0.85MA0.15PbBr0.45I2.55,16.0,1.03,221.0,0.7,
ESOTZ1iRpPlHEG4-5OMEYujMuEpp,FA0.33PbI3,14.26,0.995,222.91,0.6459999999999999,1.56
ESQFcoaCd7p93IlE1oZTk5XkGnv9,Cs0.05FA0.85MA0.15PbBr0.45I2.55,21.09,1.148,234.60000000000002,0.7829999999999999,
ESQssd08ErQdzRksYOOAJJFDidB-,FAPbI3,6.8,0.955,207.0,0.64,1.5300000000000002
ESZN4SYTIu3ncBtGLaboZxtn0Y5o,MAPbI3,19.55,1.133,222.89999999999998,0.774,1.5499999999999998
ESiWzhFfZnoG68YLZ3Nrux_-Lge_,CsPb0.25Sn0.75Br2I,3.13,0.34,150.2,0.614,
ESnUxD1YLD3gwnNt-w5iQOeAa-CL,MAPbI3,14.6,1.05,201.0,0.688,1.59
ESsdWATlPZ6OIM2NNzbkyALa79VU,MAPbI3,14.47,0.975,212.5,0.696,1.6
ESxKlysQ0q4QyCNkY7PIluNUr_pB,Cs0.05FA0.81MA0.14PbBr0.45I2.55,17.76,1.018,225.5,0.77,
ET0G4HNdDeuOr9mR4cMQUvw8yOdM,FA0.83MA0.17PbBr0.51I2.49,17.89,,,,1.57
ET7iajJfgvZCbq-5K28eJB3ODzsD,Cs0.05FA0.747K0.05MA0.153PbBr0.51I2.49,18.99,1.12,217.7,0.782,
ET9wT8gnzSNaQfREmypT4cA_sR7a,Cs0.25FA0.75Pb0.5Sn0.5I3,9.5,0.78,202.89999999999998,0.74,
ETGA-CNBuvzShIofZrCOWxJGXl3g,FA0.85MA0.15PbBr0.45I2.55,17.1,1.08,206.0,0.768,1.47
ET_AXEy3eW98BkczQ-gYYxmYxuPe,MAPbI3,20.9,1.146,234.20000000000002,0.782,1.6
ETenydzlWG2pdWQCJ72ShgUQUHCM,MAPbI3,19.05,1.11,233.29999999999998,0.75,1.6
EThNKNuucxdSpxM9S0ohRtMmviKC,FAPbI3,6.27,0.857,166.0,0.441,1.48
EU2eYOaB16QjovBNrd_MQ941ivW-,MAPbI3,11.22,0.91,192.89999999999998,0.6409999999999999,1.6
EU63R4OslHiL3Ggo_9ZDaP1DuVO7,MAPbI3,16.78,1.07,221.29999999999998,0.71,1.6
EU7b_AZfhz1HsL9is2Xvb2tAF_l5,MAPbBr0.06I2.24,9.5,0.861,187.0,0.589,
EUJKoN5XxYV8piq2XogNtQUKuNoy,FA0.85MA0.15PbBr0.45I2.55,13.18,1.0,191.8,0.69,
EUL1aq08vowsj0sS6o8LiKcwdpYA,FA0.85MA0.15PbBr0.45I2.55,20.37,1.134,233.6,0.769,
EUNkFRrh2YzeT-xyyAGqOPmrLyEK,MAPbI3,7.38,0.986,126.8,0.59,1.6
EUTIHo5lVQ_uWRjCWvqkon_Y-NaJ,MAPbI3,14.8,1.05,213.0,0.6629999999999999,1.31
EUVTB_u2MrD3P2reRDl8fexJUvoa,MAPbI3,12.7,1.04,171.0,0.716,1.6
EUWU2BaIo9rp9btyEvptqPKr_M9Y,MAPbI3,13.7,0.95,204.0,0.69,1.6
EUkH5GrCNOaFwzMvRoDItYWg-BpS,MAPbI3,9.28,1.085,135.2,0.63,1.6
EUs0zh5_ErHPvgSsyc0qA33X-hrD,FAPbI3,13.0,0.93,217.0,0.65,1.48
EUsSqecgkaq8CBflGefSPU6nmN7f,CsFAMAPbBrI,3.97,0.9,100.0,0.44,
EUsbozy4X8itY0lEr8Visr2krACc,MAPbI3,22.7,,,,1.6
EV0YArL5tzbNV7PHzi9zJCWM-fHo,MAPbI3,10.6,0.89,163.9,0.73,1.6
EVKpUg2N_aZ2e4sSrAzhMjLz_gE-,Cs0.05FA0.79MA0.16PbBr0.51I2.49,17.01,1.111,212.10000000000002,0.721,
EVL5GEDwv4fE2dLaoyg1hIqGk594,MAPbI3,17.2,1.04,213.0,0.78,1.6
EVfLY2Y5-tjBiDUL_imJ365V1m8b,MAPbI3,17.35,1.11,220.61,0.7090000000000001,1.6
EVpCQQpNWwVJ346UUWrZCdzNmOGS,MAPbI3,9.5,1.03,180.0,0.55,1.6
EW2oi4BUJrR72IEiewMoUa_M4SlK,MAPbI3,11.05,0.79,176.1,0.62,1.5
EW5W6cr47TCU9QoXjN8bHyNlG3EP,MAPbI3,14.03,1.04,210.7,0.64,1.6
EW8VNyFPApsmUgmmLKCamGO14YJD,MAPbI3,18.7,1.12,211.0,0.79,1.6
EWAq_qYOqPW-CYRDZKVjhFQ2zhzC,MAPbI3,7.75,0.917,48.0,0.71,1.6
EWDel8pTO-86HUTR9hJCDFzGJIv5,MAPbI3,8.43,0.988,225.0,0.379,1.6
EWG_Cz6fMnGbDRxWh-t59jbdpeZv,MAPbI3,11.85,0.852,206.70000000000002,0.638,1.6
EWHYSfYW3JRj1BiJcILkgPz2S0s5,MAPbI3,16.58,1.07,214.89999999999998,0.722,1.6
EWS0bDfom-AdPTD2D-YkbLndkBHq,MAPbI3,10.3,0.934,228.13,0.485,1.6
EWar2QrzXC-w2pYGoOrT5lZk6aKI,Cs0.05FA0.79MA0.16PbBr0.51I2.49,18.47,1.09,226.29999999999998,0.774,
EXJvKG4uaUAtIE2SkliC0DKABnnG,MAPbI3,21.4,1.186,232.5,0.782,1.6
EXKuqSB4tbH7JMVwpFWeECemoPl6,MAPbI3,11.9,0.89,202.5,0.65,1.6
EXj935hk9meeyp6JQdYhqaagqAP-,MAPb1.0I3,15.0,1.1,200.0,0.682,1.6
EXlJyJUFG3WYQeXsD3KdOsv-p1YU,MAPbI3,12.6,0.995,173.0,0.72,1.6
EY-ppd0X4jXEcecHO6bRwP51pf_2,MAPbI3,16.62,1.07,207.10000000000002,0.75,1.6
EY0cbV1ssS1chtWLhns7NqsvyVmQ,MAPbI3,8.1,0.94,177.2,0.491,1.6
EY5yrQmzv-z_smOjzEY8stCuMJ-F,MAPbBr3,0.81,1.35,18.0,0.34,2.3
EYEKdoeYyU-buHypJJxdD9zHD7Z8,MAPbI3,2.81,0.88,127.4,0.25,1.6
EYJEJE0k0WD5TKftujni4ATVGOIp,MAPbI3,16.53,1.05,216.70000000000002,0.727,1.5
EYRmL7b8GoFnfHYc1Gni3d7Q2PWq,MAPbI3,10.84,0.78,178.29999999999998,0.78,1.6
EYUxpew7QsU6kZEjJpECgfJf67jF,MAPbI3,9.03,0.86,184.89999999999998,0.57,1.6
EYW6ZcWxAYI-N2Qmt0VdXAroB6GY,FA0.85MA0.15PbBr0.45I2.55,20.18,1.108,234.8,0.762,
EYba6QNs5Mns6wLmeC1BhUA2hdL2,FAPbBr3,6.9,1.44,69.0,0.68,
EYfAyVnk1Tdw19KZolgm-oYi7P1_,MAPbI3,1.76,0.589,44.0,0.68,1.5
EYgK4iy5DSX9giSFd6H1MY-x1q-2,MAPbI3,10.97,0.98,185.79999999999998,0.603,1.6
EYiZ2Z-6fFgZNTRUdiZvV1EpPZ2k,MAPbI3,14.03,0.95,207.0,,1.5499999999999998
EYqnVgeiIinPPbNRqqM2r74dmnyn,MAPbI3,8.32,0.71,208.4,0.54,1.6
EYrgNHLXGUv0lpnesmbSncUNCnXO,Cs0.05FA0.81MA0.14PbBr0.45I2.55,0.3,,,,
EZ1p8Rh0HOCqKiRpwIDF0WrK28UT,MAPbI3,15.82,1.05,191.6,0.79,1.6
EZE4OnZfsW3yVTrztiyVVwOcQ8B_,MAPbI3,18.34,0.96,228.5,0.836,1.56
EZEIK5euwpu9rD6XMrW-IBD0iqnX,MAPbI3,9.14,1.02,178.9,0.5,1.6
EZbFd1t3QlgqftUjwq8ldMycykx3,MAPbI3,14.1,0.97,219.0,0.71,1.6
EZf-0Nl-z6eAg3e6pOyxpVnnNhGs,MAPbI3,2.1,0.58,78.0,0.46,1.6
EZfTLcm1xHTaL99KBQOCYrgYVE-p,MAPbI3,14.5,1.09,180.79999999999998,0.736,1.6
EZpZRSkWni9YKSCH2nevF8rBPCtF,MAPbI3,6.94,,,,1.6
EZvsyQXfHaBYLK0UkULm2lZH8yKm,MAPbI3,5.53,0.81,163.32999999999998,0.408,1.6
E_--hNpdnIiqdbXwk5Fwc3IPjb4j,MAPbI3,6.42,0.607,14.2,0.7,1.6
E_1F28D6qGwhdGSTbI2YS4krogjz,MAPbI3,11.4,0.96,198.4,0.59,1.6
E_1v_afqXKYIjrLDbTLJ_c4aduB3,MAPbI3,9.6,0.91,175.0,0.6,1.6
E_5plYZdIoNHglQiijv-6Eo0xY76,FA0.85MA0.15PbBr0.45I2.55,17.39,1.112,226.70000000000002,0.741,1.5499999999999998
E_AU9rnjq1HvWG-P0oGqy5yzE4Fq,MAPbI3,16.21,1.1,199.1,0.74,1.6
E_DupYQ8uajUZsJEWnSQaikSs1a4,Cs0.05FA0.79MA0.16PbBr0.48I2.52,17.6,1.06,219.0,0.76,1.61
E_JuVx1xGtFZeKVGzc4jFmzgM02-,FA0.25MA0.75SnI3,7.26,0.59,198.0,0.621,
E_LLAlq633ioZRBiOccAePYh8HoH,MAPbI3,15.1,1.008,215.5,0.6970000000000001,1.6
E_NWeCBLUiJctVuR3BiJokHtYttM,MAPbI3,14.7,1.07,224.89999999999998,0.61,1.6
E_OLI_H5Ucf6JJZBfyTTreMle-kZ,MAPbI3,16.87,1.03,218.4,0.75,1.585
E_m7ErMzBwslzRZCznyzP2xZIKy3,CsPbBr0.15I2.85,16.83,1.135,197.5,0.7659999999999999,1.6999999999999997
E_tslNGdYoeM5nH9YLVw0Z05hot7,CsPbBr0.15I2.85,9.63,0.96,152.3,0.66,1.7899999999999998
E_wreh4u1WF_pr-tO7PhWU0lWVuC,MAPbI3,13.5,0.97,212.0,0.66,1.6
E_x6jS93HgwKo-b0CgX7o2FWCz2H,MAPbI3,6.16,1.011,179.60000000000002,0.3389999999999999,1.6200000000000003
Ea0ItLDfIWqv3jlqCa6Bb27BVB8l,MAPbI3,21.37,1.17,225.0,0.81,1.6
EaNTxI8YdFpVELL9OStlDbJUUIbs,MAPbI3,16.54,1.077,211.0,0.728,1.6
EaY7hM128f-NAwG6ALPMLQj2VICD,MAPbI3,10.3,0.913,190.0,0.6,1.6
EabJswx1_FkohysaqRn22PuavJFg,MAPbI3,12.92,0.92,198.0,0.72,1.6
EafKDKNuQMRF-CCjC-cxo-tf38Ic,Cs0.05FA0.79MA0.16PbBr0.50I2.5,16.2,1.03,216.0,0.73,1.63
EavL0b33RVvX-83MpX4ly639IHZF,MAPbI3,11.05,0.896,168.35999999999999,0.733,1.58
EaxDgbLqR0z9NBnIsdw5xfhXosfY,MAPbI3,18.51,1.3,219.0,0.65,1.6
Eb-XSI6__x-Z5dHYEiBkPH7zyJt6,MAPbI3,7.31,1.05,110.5,0.62,1.6
Eb1CFtrPddxCBcfNk8iohNIo4vfC,MAPbI3,15.25,0.99,220.0,0.7,1.6
Eb45ILn6IZ7-uaodFoExHDcVM67S,FAPbI3,6.2,0.79,164.0,0.48,1.48
EbREWzhLQ0DcVfP8AaaTgulfDHWj,MAPbI3,8.52,0.895,198.0,0.481,1.6
EbUTKVCOlfd3UUi1fREgRWLp9QbJ,MAPbI3,4.5,0.773,97.0,0.6,1.5499999999999998
EbcEVnkcmjiJrV9-oYD1835Rzkz0,MAPbI3,15.6,1.061,209.60000000000002,0.7040000000000001,1.6
EbhVt9TOHc8RBGGf-6YM0QnxtQra,Cs0.1FA0.75MA0.15PbBr0.51I2.49,19.73,1.14,218.2,0.7929999999999999,
Ebi6ymSAC4DnezNFA18nGY-3bo0B,MAPbI3,8.94,0.94,188.0,0.506,1.6
EbjKjspdg62LnHGkl6QPA7Bk8KW4,MAPbI3,12.67,0.81,208.6,0.68,
Ebu0i0HSUc4yWH-1E0bn41j3GW0i,MAPbI3,7.1,0.826,123.0,0.7,1.6
Ebw67h4K6Mz2nqAIK53SIcsmcSwH,MAPbI3,11.33,1.0,166.5,0.67,1.6
Ec-wNIiWrMxvIP4KBS0rx2uJQbol,MAPbI3,13.75,0.961,246.29999999999998,0.581,1.6
Ec0oCU2KrGtTIrKCbo9mF7CscBWt,FA0.3MA0.7Pb0.3Sn0.7I3,12.0,0.74,270.0,0.6,1.33
Ec2X3xi_awsEg8armc6lvEwkWJQu,MAPbI3,10.26,0.83,213.5,0.578,1.6
Ec38RBBM-vv2O_pxMvFABeSkJx-b,FA0.85MA0.15PbI3,21.95,1.12,249.20000000000002,0.7859999999999999,1.5300000000000002
Ec69i202h1teBV1R28eKGXZ7fRmE,MAPbI3,13.04,0.89,214.4,0.69,1.6
EcGuEP6N924QYX8elCRtIU7YTYsc,Cs0.2FA0.8PbI3,17.65,1.09,222.5,0.8079999999999999,
EcTEvXqsB_ZbywJbt-yDOm_kiza6,Cs0.1FA0.2MA0.7PbBr0.15I0.85,21.2,1.23,212.0,0.813,1.65
EcZ0HUJo1v2roEmXjH11UkcYvTrv,Cs0.05FA0.79MA0.16PbBr0.51I2.49,14.86,1.046,206.8,0.68,
EchIVe_OUcMkX9Iz61wx36tLgsOF,MAPbI3,10.01,0.92,218.0,0.487,1.6
EcjmCDLdsQ_vSrCi5mtZ3HTMV-px,MAPbI3,8.23,0.85,162.3,0.6,1.6
Ecjv2ofCNqs5xlMYJ8vspQ1cRj5x,CsPbBr2I,4.1,1.06,75.9,0.51,2.07
EclOYutEw6yxxopf7b8pWiYKf4zG,MACo0.016Pb0.984I3,16.8,1.05,211.0,0.777,1.56
Eclbc7K4GHd6GwbxLv_N_1Fl2Lyt,Cs0.05FA0.79MA0.16PbBr0.51I2.49,19.6,1.18,228.0,0.74,1.6200000000000003
Ed-D8HO2IeAfDyxGUDJ90vc9sI1z,MAPbI3,12.0,1.02,168.0,0.69,1.6
Ed17qTs1CyQ6SSo0PxlPh3cd9qSv,MAPbI3,7.7,0.97,172.0,0.481,1.6
Ed20MmRNH29ovqcnS8Tv2Dx_ZA0c,MAPbI3,12.0,0.986,209.7,0.58,1.6
EdBxINCrD6eAVofQ1JKim0ThkzYC,FA0.83MA0.17PbBr0.4I2.6,13.77,0.98,192.3,0.629,
EdM8Wip3R8CjldesWliK34HVW2oe,MAPbI3,10.3,0.94,159.0,0.6890000000000001,1.5499999999999998
EdR-DphGIyX2MgWcWKRqlgqzPKBj,MAPbI3,13.4,0.88,215.0,0.708,1.6
EdRR-NrNMusNh2I90RaZioyOiGh4,Cs0.15FA0.85PbI3,11.14,0.978,214.8,0.53,
EdZDWn1Pg1r7yG8r5DQHfhcfYKvY,FAPbBr3,5.4,1.114,71.0,0.67,2.28
Edi4tulUD9oK_rRGMQMdYSH6wPsM,MAPbI3,6.1,0.96,124.9,0.481,1.6
EdppRJgyXvqU5qrhANOgYKwUTskN,FA0.85MA0.15PbBr0.45I2.55,12.89,1.028,174.20000000000002,0.72,
EdsvVzxqAojNHr472njSGe7kUDvt,Cs0.05FA0.80MA0.15PbBr0.43I2.57,16.2,1.05,220.0,0.7,
EdwBf1o_NewM5keDTGXwOxEuyZbQ,Cs0.05FA0.75MA0.15PbBr0.15I2.85,20.1,1.103,238.0,0.78,
Ee0f8wBWcnFlpbCRtMiUHZmdGJcP,Cs0.17FA0.83PbBr0.15I2.85,18.9,1.09,236.0,0.7509999999999999,
EeFgUK3qt7vR7rkQyB_iCEm1dDlL,FAPbI3,7.7,0.9,181.0,0.474,1.48
EedH7PPBAQ1ylU1d_hxIGieYcCrj,MAPbI3,11.32,0.9,203.0,0.62,1.6
Eef1T15TQKgq4ZrTbGiM0rQmAEjb,MAPbI3,2.6,0.89,110.0,0.27,1.6
EelQWadSY23y2JjCdtXIAR3CXuzD,MAPbI3,13.0,0.995,208.0,0.64,1.6
Ees8_HehDQYnCISBP0aQcfvC6tSi,Cs0.1FA0.135MA0.765PbBr0.45I2.55,18.89,1.19,225.2,0.7040000000000001,
Ef4eoL8fcc1d8CumqyxOC2mNVWvG,MAPbI3,12.88,0.87,201.4,0.728,1.6
EfB66Y601fdaYhicG7zTjFx8E6W1,MAPbI3,17.05,1.05,221.8,0.73,1.6
EfBjvfHO_qSeOZda_OKvqsuiUtNG,MAPbI3,5.62,0.76,135.6,0.52,1.6
EfEtSzMGBpxTTCO2JZFdrcCtZHxP,FA0.2MA0.8PbI3,9.4,0.91,178.5,0.58,
EfKQl1lU44xYXPQw_k3fDWM7jtUu,MAPbI3,2.35,0.83,78.5,0.36,1.6
EfKUBgHL0gm8AzLH6DF4WmbF-Dw4,FA0.79MA0.21PbI3,7.0,0.84,175.0,0.48,
EfL-N-1nGVR-_6t0O2C2ASYpPMnq,MAPbI3,15.4,0.99,206.0,0.757,1.6
EfL1TXuwU5m32N7hjHHro371MV8r,MAPbI3,9.06,1.035,130.39999999999998,0.67,1.6
EfL8rSQjPkdbxv8PdBT4Tb1OQIOf,MAPbI3,9.19,1.01,124.7,0.73,1.6
EfPj-IhujEiwZ_pcakVYW9C-mUKw,MAPbI3,14.12,0.99,203.1,0.7,1.6
Ef_IRhdrltsB5bBLlahJudt887KP,MAPbI3,18.27,1.0,224.1,0.813,1.6
EfldDkWOO8d2KikTJ2VhiC2Iq579,MAPbI3,10.7,0.96,183.0,0.61,1.6
EfpeBJehFs-9Z1KadaG9gYMOaNLG,MAPbI3,18.0,1.08,226.0,0.75,1.6
Eg5z_qf0ThceixUT6N7TtVxgx1an,FA0.85MA0.15PbBr0.45I2.55,17.3,1.08,220.0,0.73,
Eg7Q6kXMPOZe19iXG30ECL_TddD2,MAPbI3,4.59,0.701,104.60000000000001,0.626,1.6
EgBRUlmr2AzLTMWP8auZKGkQDM3t,MAPbI3,7.73,0.836,136.0,0.68,1.6
EgH8JdbecFFJQMaHso8_0VAtJtxZ,FA0.85MA0.15PbBr0.45I2.55,16.2,1.05,224.0,0.69,
EgJdWZotXwOcY_cLHTCEsKNYOEo8,FA0.25MA0.75SnI3,5.73,0.58,157.0,0.626,
EgO7BRY8w9dxldAqMuXZAwVwZLNs,FAPbI3,11.69,0.96,199.3,0.611,1.48
Egb82WZK8mbbMXMZANfBGj5fsB8e,MAPbI3,12.46,0.89,182.60000000000002,0.77,1.6
Egq9wADuwJWE9kL0cd6uxDan9Bj5,MAPbI3,12.3,1.005,189.0,0.62,1.6
