Repository: ckhamdang/ML_perovskite_properties

# ML for Properties in Halide Perovskites
This repository contains the data and codes used in our study of five photovoltaic properties in halide-based perovskites using machine learning.
The dataset used in this study is provided in the "Initial data" folder.

The Pearson correlation coefficients between the compositional input features and the target photovoltaic properties are provided in the "Pearson correlation" folder.

The machine learning codes used to train and evaluate the regression models are provided in the "Regression model" folder. This folder includes the dataset and codes for:

File: Initial data/All_perovskite.csv (part 19 of 74)
entry_id,compound,efficiency (%),Open circuit voltage (V),Short circuit current density (A/m²),Fill factor,Band gap (eV)
EgqCLrRajp3QhgVHh6gu6tRbX197,MAPbI3,13.3,0.97,170.0,0.8,1.6
Egqb3HegWi1vO4iRSkCMsW0SVTYc,MAPbI3,10.66,0.828,204.4,0.617,1.5
Eh0uSDIQNjAOH0gUICDI9ETckzQe,MAPbI3,16.67,1.102,205.6,0.736,1.6
EhBAc5hNBdPjZk7Kourvgf_kDjtf,MAPbI3,9.78,0.878,175.79999999999998,0.633,1.6
EhCzYCwKcFWm_Fh3xa0PcCYnOsPe,FA0.7MA0.3Pb0.5Sn0.5I3,16.8,0.79,307.0,0.69,1.25
EhGctr0gK_rd5sX5DhxJLNhBHgIY,BA2MA3Sn4I13,1.94,0.382,89.0,0.5710000000000001,1.5
EhI_tinGd4kKap5jHFQN1tBsBkpl,MAPbI3,19.6,1.11,217.39999999999998,0.82,1.6
EhO2g8T1YtcVmrlRLNu2jK2bvITh,MAPbBr1.2I1.8,16.36,0.997,226.8,0.7190000000000001,
Eh_dEck3oH7DK1kJd1Xi2sDAafRT,Cs0.05FA0.79MA0.16PbBr0.51I2.49,12.19,1.0,184.89999999999998,0.65,
Ehr5nWi4pbXehlw5Wh2q3Z-HEN5F,Cs0.15FA0.85PbI3,15.38,1.035,208.1,0.7140000000000001,
Ehs9aDgYdaSvUZyLtPjYPPw7XfaX,MAPbI3,16.4,1.05,215.0,0.73,1.6
Ei1R4NXIvkmbU2Bh8jwRuR_i-IHq,MAPbI3,12.45,0.942,202.31,0.631,1.6
Ei1VEPXjbPc9FFoUjG0k6NvMM-ZA,Cs0.05FA0.795MA0.16PbBr0.51I2.5,17.64,1.106,238.0,0.6709999999999999,
Ei3_PxJ3vtOVbPQ_COEl3iEn9uNd,MAPbI3,3.74,0.63,123.10000000000001,0.48,1.6
Ei4aMbu0Fw2Lx84uV3OVPmIBVlGL,MAPbI3,3.92,0.993,109.2,0.363,1.6
Ei83JNm8SpWBmGWNXA1xk3I2lkbd,CsPbI3,7.5,0.81,160.0,0.58,
EiAMFX4aVQ80bUgcEwVKRGxudMiI,MAPbI3,16.84,1.033,208.6,0.78,1.6
EiEOqoEcdAF4DBXL9eKh8y6im105,MAPbI3,8.58,0.92,145.6,0.64,1.6
EiMtzTPUl4vOwxbpOqLbju-4_HrX,MAPbI3,14.14,0.98,208.4,0.695,1.6
EiOS7Z3NltOhaSkpQCpJqQL1q71p,MAPbI3,18.2,1.11,221.1,0.76,1.6
EiaPwHkEwNtWlg8KeDmscsCLofeF,MAPbI3,17.5,1.02,221.5,0.73,1.6
Eie6sStE1MJastmtNbzzEswFLNnq,MAPbI3,14.69,1.01,198.0,0.7,1.6
EihkSsvCR4SXudJEZ64z5iQAUur5,MAPbI3,10.6,0.937,201.0,0.564,1.6
EiipH6I8lw9StFCQlT-0SIPr_v7c,FA0.85MA0.15PbBr0.45I2.55,18.5,1.13,222.7,0.73,
Eilc6LFfMg1IF-6MFlJ1fi6NnCRz,MAPbI3,11.35,0.95,174.20000000000002,0.68,1.6
EinlG-1YirAjVWoCjC0YcDUbp1Wb,MAPbI3,14.46,1.019,203.26,0.698,1.6
EisMEbgoAKmwXDgBnq-qLsO0frXk,MAPbI3,8.7,0.92,191.5,0.47,1.5
Ej-uZPXzEMgo2Sk-493x2h_4ccbx,MAPbI3,9.33,0.91,171.8,0.597,1.6
Ej0-O8PUniY6gYvwDahTdbW9bkTW,FA0.85MA0.15PbBr0.45I2.55,18.3,1.08,219.8,0.79,
Ej1juZBgi29RiC4m2euURw4dgZ_-,MAGeBr0.3I2.7,0.57,0.449,28.0,0.45,
Ej31jlfuEvXmjML1p_ULZrVK9pg6,FAPbI3,8.6,0.86,180.0,0.56,1.48
Ej9uXfuXJzPIxTs7pkkcOlKxHCXs,MAPbBrI2,33.0,0.999,1.2,0.757,1.7899999999999998
EjM-SlW6D3zy24Oveo-IbqJbJLPX,MAPbI3,11.5,1.02,172.0,0.665,1.6
EjN5fi3s32OOUbqjCY6Ry_kOs2VH,Cs0.05FA0.75MA0.1PbBr0.3I2.9,18.4,1.09,238.6,0.737,
EjRv9QxtaSw2hby5ZfP0lqJgE2OR,CsPbI3,0.07,0.64,2.9,0.38,
EjUMU_A85IIRR7TiIlV4hTAb7Oc9,FA0.83MA0.17PbBr0.51I2.49,3.35,0.82,137.79999999999998,0.29,
EjYsNFJLjsaxE2IoAkjwDDyxzJZX,FA0.85MA0.15PbBr0.45I2.55,8.18,1.02,163.2,0.49,1.5300000000000002
EjfXPXBFhJLHuOoUwC3UkcLteNtC,MAPbI3,19.45,1.08,224.8,0.802,1.6
EjhhD_e8Z99wjnu-bEtsO_ayBKVv,CsPbBrI2,11.74,1.32,131.8,0.675,1.82
EjifhHe6k4iYGYysBUjuqYUWiEmw,FA0.84MA0.16PbBr0.48I2.52,17.6,1.006,234.0,0.74,
Ejkqrq0c52Zgt9iqJSy_APcNH9OM,MAPbI3,14.14,1.02,183.5,0.759,1.6
EjlQdYs9CSKsi8lsgTPTsQldaSE6,FAPbI3,21.24,1.09,249.89999999999998,0.78,1.48
Ejq1ECiJP8nFUdxXt4wR-3X_Vsc7,MAPbI3,9.3,0.85,181.0,0.595,1.6
Ek1O0ydCOHC2HQAXf4m9QI5mECCb,FAPbBr3,6.73,1.23,99.0,0.55,
Ek2sgvgI1QmgjxEk8JOiDe03C33z,MAPbI3,3.19,0.78,93.0,0.44,1.6
Ek5qJhhsG99_oxaLexyI_Qpa2x9q,MAPbI3,19.39,1.113,234.20000000000002,0.74,
EkI7cUBjDwNTgTyMJSTnpqsUYkCk,GU0.075MA0.925PbI3,17.8,1.05,220.0,0.77,
EkJwi3MGXAflcEvnT5JFeC8ANvx4,Cs0.05FA0.8MA0.15PbBr0.5I2.5,12.3,1.04,175.0,0.68,
EkWF56jN-1V4D2OWzq47uLaUCvoL,MAPbI3,14.01,1.05,219.1,0.604,1.59
EkYFnEMxACnyN57yiNHhiAIQHp-3,MAPbI3,5.1,0.71,158.6,0.45,1.6
EkZwROPTNYx4qNE64HBNfEYBJTk8,MAPbBr0.45I2.55,13.39,0.97,195.2,0.71,
Ekb5E8OCReBtxM8hHTozmm5sWv8-,MAPbI3,13.23,0.99,205.10000000000002,0.65,1.6
EkhsYBtUICa3jureWVWPlbS2Zv-m,MAPbI3,13.16,1.014,189.86,0.391,1.5499999999999998
Ekk6Zp8f6a5YUbgX00pFOYw2kzFy,GU0.15MA0.85PbI3,18.4,1.07,223.0,0.77,
EksjSaoCiWUm6Km2xDubHXj7WLXa,MAPbI3,13.61,1.07,212.5,0.6,1.6
EksyUrCTNosrrVuh0nVYbFloKMnU,FAPbI3,13.31,0.99,206.1,0.652,1.48
Ekve9OvRjOJgllmY-RTi5BhcNqFM,MAPbI3,2.42,0.58,119.39999999999999,0.35,1.6200000000000003
Ekvr0_UOouOlclgIP0C36HH5c73K,MAPbI3,9.84,1.1,151.7,0.59,1.5
EkyyEOWbtOQku8TlmtkiaOY7_IrQ,FA0.83MA0.17PbBr0.51I2.49,17.0,1.08,219.0,0.71,1.61
El3M5uck2x4yMSvZeJvWUOU80o8E,Cs0.05FA0.79MA0.16PbBr0.51I2.49,19.36,1.09,241.70000000000002,0.7340000000000001,
El3yki5aHxUQ7YUpBRK8KrCs-b8S,MAPbI3,6.5,0.81,137.0,0.58,1.6
El6qXxcmF85lMq5B8sP1xACD_0Ob,MAPbI3,11.8,1.021,199.3,0.58,1.6
ElA1T8qzkp3B-k4H1YO6qkkbOZVL,MAPbI3,6.2,0.86,111.1,0.66,1.6
ElJu84FSM4M1b-YaKGfS48OcP7QG,FA0.87MA0.13PbBr0.39I2.61,18.86,1.08,232.3,0.748,
ElNefWnBpb2GeaO1YrqSu_uOCKxL,MAPbI3,16.0,1.1,199.0,0.74,1.6
ElQYxNpPtpjjWL_1GJbU0STJeu8p,MAPbI3,12.71,0.823,241.1,0.643,1.6
ElXe8w33Zg0_MyfkAoQjTaroXXE6,Cs0.05FA0.79MA0.16PbBr0.3I2.7,12.6,1.04,212.0,0.57,
ElZChUIX63l-uFAFu7buGnuFscFC,CsPbBr2I,5.3,1.18,83.2,0.748,
El_b7tLFBW2cr5ppHO-SgzGD-sgA,MAPbI3,10.7,1.01,195.0,0.5429999999999999,1.6
ElfdXBChdA1SifmBmEQQMwCUvLaD,MAPbI3,17.23,1.05,214.60000000000002,0.765,1.6
EllDQjQp86AvMH0ZVbGdHGlzpa9S,MAPbI3,9.6,1.096,155.0,0.57,1.6
Eln-W-qeDsAtNUz7vd8HrKmdEJwA,MAPbI3,14.5,1.0,226.0,0.64,1.6
ElneBd0z5tC072FLj2Vtfz3REiu9,MAPbI3,7.46,0.91,189.8,0.43,1.6
EloRiThFxCe93g43hooZT3AGTfBj,MAPbI3,12.8,0.87,209.7,0.71,1.6
ElvYKG5cZQYtGZMH40TjZ6g9j_Kg,Cs0.05FA0.81MA0.14PbBr0.43I2.57,15.87,1.098,201.6,0.7170000000000001,
ElzH8wnv0Err3AWoPgnEfEQIVRGh,MAPbI3,10.2,0.92,178.0,0.648,1.6
Em0vXleuMz80TzYt0iHPX1I0x1zc,Cs0.05FA0.79MA0.16PbBr0.51I2.49,17.16,1.05,221.0,0.74,
EmDDVpiF9r6VuNQJiJFPnucc0oQ6,MAPbI3,11.7,1.03,200.0,0.57,1.5
EmFDXXOgTJYnXvps8YRTdY_yK6w5,Cs0.175FA0.75MA0.075PbBr0.33I2.67,18.0,1.1,225.10000000000002,0.727,
EmHnXVtLcXwt9I8mE2r6S9j2zYk_,CsPbBrI2,13.88,1.14,160.2,0.76,1.9199999999999997
EmbNMbAj_7eHpavwCUqbqWVbAd_-,Cs0.05FA0.7885MA0.1615PbBr0.51I2.49,15.24,1.07,209.4,0.68,1.5499999999999998
Embhnlyldiy3aEbv8DgP5mBavBW7,MAPbI3,16.89,,,,1.6
Emdepa85SatfyfLWl13ydj_M-YMF,MAPbI3,6.94,0.79,144.5,0.61,1.6
EmkhTaHqB_cwJmN6IkllYyBJ4LYy,MAPbI3,18.03,1.01,226.0,0.7909999999999999,1.6
EmvnE1haQHowqQKGi0lKM9YTIRr4,MAPbI3,10.26,1.028,171.70000000000002,0.581,1.6
En01MKqmJdE-j6pqJXan6w0RAy7G,FA0.85MA0.15PbBr0.45I2.55,15.7,1.06,226.0,0.6509999999999999,
En4UrCNSw9rBWC3nQK9sLhZtKp17,FA0.85MA0.15PbBr0.45I2.55,12.9,1.0,215.0,0.57,
En64n-kyWlTN6Ji2Xn3IGy56YsJq,FA0.05MA0.95PbI3,18.08,1.03,219.8,0.8,
EnAJ8ult3FshJArj9ZACwTKzMGvp,MAPbI3,17.37,1.06,215.7,0.763,1.6
EnJx_buti9W8Uu_6CXL8rynp7Wd5,MAPbI3,11.91,0.93,187.8,0.68,1.6
EnSDunLBsWLEHi0VJtgdAz0Hc_O2,FA0.85MA0.15PbBr0.45I2.55,19.1,1.16,205.10000000000002,0.79,
Enb0qDFj1WT6fSlRWQ8oFrB8P00y,FA0.85MA0.15PbBr0.45I2.55,14.95,1.0490000000000002,208.2,0.685,
EnlOGmFYekMwVyglzC8p1j8xP6-Q,MAPbI3,16.0,0.93,234.7,0.75,1.59
EnmYJUsZIqHLOPFQkkuemCxcJo1v,FAPbI3,11.67,0.89,239.0,0.52,1.48
EnrtstBz14Sq3KXvitcJ9ojD1V9g,MAPbI3,15.19,1.022,195.39999999999998,0.7609999999999999,1.6
EnuoIhoAxxwaiYSWo9xq4taTT5bn,MAPbI3,15.6,,,,1.6
EnwZeP-m1E7m016fq1gFpn-_Ywb1,FASnI3,2.8,0.29,201.0,0.51,1.4
Eo0Vhmo_c19PxlyZLrYwPep8VuLf,Cs0.05FA0.7885MA0.1615PbBr0.34I2.66,13.0,,,0.75,
EoN5LvnYXI0Yrae5dHjohYxqtRa0,MAPbI3,7.55,0.875,171.0,0.5,1.6
EoOVE31EFuqu2qfNElIssLEX_MiQ,MAPbI3,8.92,0.89,210.5,0.478,1.6
EoZ1bAhUBxR8F7U62BCy6uWj8D2D,FA0.9MA0.1PbBr0.3I2.7,15.7,1.03,229.89999999999998,0.67,1.5
EobjZJetmusHcwQZeZbK4lD4ViYK,MAPbI3,9.01,0.941,177.10000000000002,0.541,1.6
EodzUsgAGcnlv6qS6pvTZ0H7nwOf,MAPbI3,8.2,0.9,162.0,0.62,1.6
EokEaxCM6sJHyG_huGFu0nrAFJ5m,MAPbI3,10.5,0.899,201.0,0.58,1.6
EoryGLqEPZw9niveo8yzHYiJNNxR,Cs0.06FA0.79MA0.15PbBr0.45I2.55,17.0,1.08,230.0,0.685,1.61
EouIs8G11PCJ0mxhoinGXk_iPeVP,FA0.85MA0.15PbBr0.45I2.55,14.05,1.02,211.70000000000002,0.6509999999999999,1.6
EouQNBZvsOj4eT1p-i5YIZUvKEt7,FAPbI3,12.03,1.07,199.7,0.563,1.48
Ep-16aYzCYoVk1WOQCLbAV6iQZ2E,MAPbBr3,10.4,1.51,84.0,0.82,2.3
EpNQI6DLu5CdtVt5AjtmDMf-uMQn,FAPbI3,14.99,1.06,210.0,0.67,1.51
EpSViREKLwXoyyhR1GUruWQnSKSk,MAPbI3,16.89,1.06,218.6,0.728,1.6
EpUh1PdnDGt-PM--Rx96WJBdR7kc,MAPbI3,10.74,0.86,225.0,0.58,1.6
Ep_8lomlo7mgqFCgcSSy_gmboC8s,MAPbI3,15.22,1.02,205.5,0.72,1.6
EpgzN56mul4R5ncwLOTDPnXjahRa,Cs0.05FA0.79MA0.16PbBr0.51I2.49,21.17,1.147,235.0,0.785,1.63
EpkHtqX13GTyVQx1O7Yn3D0tEumY,MAPbI3,16.07,1.06,219.7,0.69,1.6
EpqDnvSGGmA6MkohzdFECeTt3Um6,MAPbI3,7.8,0.8,191.0,0.51,1.6
Eq-oxH22JgxpIiGn5fJGbvXlIYZz,Cs0.1FA0.75MA0.15PbBr0.35I2.65,13.26,0.982,175.79999999999998,0.68,
Eq4r3wgBFXcjMJ05Hrz1hceHDk6B,MAPbI3,11.73,0.92,188.29999999999998,0.677,
Eq57gGQDQGi-uZEnwa_qgKI_frwK,MAPbI3,12.53,0.89,207.39999999999998,0.68,1.6
Eq8yyvHldDLTBFdYwFfB_f8YfGWs,MAPbI3,10.5,1.04,170.0,0.64,1.6
Eq9Q-cbRxmJ9Gz2zEJE8bgbFKeqe,MAPbI3,12.31,0.91,183.1,0.74,1.6
EqCYnK_E0BUOw6ykmvhqfzRUE1cd,MAPbI3,2.2,0.68,63.0,0.45,1.6
EqKs8algPhDCa1NTFyVrMsCIitOe,MAPbI3,2.6,0.578,119.0,0.362,1.6
EqNHukpycOAKbSyYox1SMAAwSV3n,MAPbI3,14.2,0.97,214.0,0.68,1.6
EqYGpiw54QOq83ovtqe2gblH3YxT,MAPbI3,11.06,0.97,165.79999999999998,0.691,1.6
Eqaxs-WyCbhlFVnxHahKCYSN0lWz,FA0.83MA0.17PbBr0.17I0.83,6.05,0.66,157.7,0.58,
EqiO5MQcjkvHjKufJS4Dx0bwSak1,MAPbI3,8.7,0.78,193.0,0.59,1.6
Eqjxg1SXXBUhEIEV6F31hPokoSsa,MAPbI3,16.37,1.013,211.5,0.764,1.6
EqtT3T1yzAmLRwocQcHLYaki6PVK,MAPbI3,11.4,0.85,201.1,0.6709999999999999,1.5
Er0WKRLP0Fj2qGzWR5APaFHaRpcX,CsPbBr3,9.44,1.5019999999999998,74.6,0.8420000000000001,
Er4U8TY1MrjVKKMnahMImU43Krrx,MAPbI3,15.96,1.06,218.9,0.68,1.6
ErBLnXITnDERTQYx6l8fVUbQqo2g,MAPbI3,13.1,0.961,182.0,0.7490000000000001,1.6
ErEYXkVz1mPF4_NvSc4Nl0vNHKP_,MAPbI3,12.9,,,,1.6
ErO4SF2epdzX2Glfk0UAvqMz9NPp,MAPbI3,19.97,1.08,236.70000000000002,0.78,1.6
ErYWCJH9rle2T1roqUYy6G-xpkyN,MAPbI3,10.7,0.88,189.0,0.64,1.6
ErkzeIXX6B6VlExc26TJKS2R0kzD,MAPbI3,7.26,0.76,162.0,0.527,1.6
Es0UO9EjPpbf5MkjP_MfMHUV_8w1,Cs0.1FA0.75MA0.15PbBr0.35I2.65,17.21,1.091,228.1,0.738,
Es1Di-9QDkKA_WSyOikK9Ybeqhbo,MAPbI3,15.79,1.06,215.3,0.69,1.6
Es2z8JRZm95TmuMB5pVy58-j9QHU,MAPbI3,2.38,1.04,107.89999999999999,0.21,1.6
Es4X5Ov2RVn0Uww-3WaEHLXAh2ts,MAPbI3,12.59,0.96,169.8,0.636,1.6
Es7m-2f58_ODzViT9fgSIZ1oU2Sk,FA0.85MA0.15PbBr0.45I2.55,18.2,1.106,213.1,0.772,
EsB0puubW8RQiWQIBUxCn8FiyPaW,MAPbI3,3.87,0.87,90.8,0.5,1.6
EsC9RBG6h5YeBBWkhAfiOfV3-BQg,MAPbI3,15.1,1.0,210.0,0.72,1.6
EsLYxsNTtsWgMhiRHIjjRZ0Sl_Er,CsPbBrI2,13.74,1.21,148.6,0.76,
EsaqZVOg_krJJ3qavK3vgoDkImIL,MAPbI3,3.82,0.37,166.4,0.62,1.6
EsdqcDFq2NIe1wSwi-a2nWg7l6ji,MAPbI3,15.18,1.004,206.4,0.73,1.6
EskgqJwG898adI3mO-_2hrvjS-eq,MAPbI3,6.6,0.83,122.0,0.64,1.6
EsmEeMwspb373CwkRIpVMheiFIhS,(ThMA)2FA4Pb5I16,16.92,1.011,222.39999999999998,0.753,1.5
EsoeCaoxYtRKyzov0ghdhkjZm9xd,CsPbBr2.8I0.2,2.01,1.11,33.9,0.5,2.35
EsrU_4lQwS3-FsDDh9hjjidW2qnv,MAPbI3,17.5,1.09,221.0,0.75,1.6
EsvSSodLfkslZidxv---IdNVycnx,MAPbI3,6.8,0.85,179.0,0.45,1.6
Esxic8Jij2Pld7KrzXvHbVBRJgCE,Cs0.05FA0.79MA0.16PbBr0.51I2.49,13.23,0.99,187.60000000000002,0.71,1.6200000000000003
Et255qJN01Ehq_jFtsMEbcRUnbIf,MAPbI3,8.07,0.81,161.0,,1.6
EtHPxPm_h4ft3XpE6WkDJSSz9SOZ,MAPb1.0I3,10.4,0.82,185.9,0.68,1.6
EtKJa1AEBvFzvbatOoMlo5RC5cRp,Cs0.05FA0.81MA0.14PbBr0.45I2.55,14.2,1.0,210.0,0.67,1.6200000000000003
EtY-TiBpIsJqF4xzHI6ohIoBETAR,MAPbI3,11.17,1.05,208.9,0.647,1.61
Et_MjASe1juAhOwO9nCLcdzDsjBf,Cs0.1FA0.9PbI3,16.47,1.008,228.22,0.716,
EtcMypOrQZkeeMF1ALvQ4noC_74E,MAPbI3,6.37,1.05,107.5,0.562,1.6
EtgyOyZBPM1Jjg_1rzZHKTGhXjpi,FA0.85MA0.15PbBr0.45I2.55,19.85,1.092,221.70000000000002,0.82,
EtjTLUeyUDEAugc4QSMrtBD0iu3Z,MAPbBr0.05I2.95,13.99,1.01,194.4,0.716,1.57
EtoYGsUULVhnZvndeUK4G7_Rb56B,MAPbBr3,5.86,1.39,61.4,0.6990000000000001,2.3
Eu5Xd2DImsMp3mS99iGe0370kGLO,MAPbI3,15.2,1.0,224.0,0.72,1.6
EuCHfntSCe1LezU7WWClFMvgeoY1,MAPbI3,7.5,0.78,157.7,0.61,1.6
EuFqU0rI_WzV4bHcS6nLbcbMcR0M,MA3Sb2I9,0.93,0.62,34.1,0.43,
EuSAGS14BvbgLuFU5gXC1Nyw4RW0,MAPbI3,15.0,1.03,215.0,0.67,1.5
EuSq5GRDCceYPkuBpjkZ6X62ZDS8,FA0.3MA0.7Pb1.0I3,15.97,1.04,216.29999999999998,0.71,1.5499999999999998
Eua7tyF5g2R2BKBxoXa-mcbtKRzp,MAPbI3,3.5,0.85,60.0,0.65,1.6
EudYCYM3auYeUf5XHcxVrJIsbflv,MAPbI3,12.79,0.98,221.5,0.57,1.5
EumOci72Xp99yfVg9pay_jThDLJH,Cs0.05FA0.79MA0.16PbBr0.51I2.49,17.0,1.121,213.4,0.7140000000000001,
EupUzijIZgKcgztcZz-rD0ds7r_l,FA0.85MA0.15PbBr0.46I2.54,15.61,1.11,218.6,0.643,
Euxa8dI24YXLHXcqCNO9iUTdEpN6,MAPbI3,5.24,0.76,116.8,0.6,1.5
EuyW8ez-mGzcFtOqFVnLL5LxLTWI,MAPbI3,17.69,1.04,225.0,0.76,1.6
Ev5psEf6ZXhiKDadYlJe2AnzyO29,MAPbI3,15.3,1.01,214.0,0.71,1.6
EvHazNED8ximEGB9bWpZyYd6wGOu,MAPbI3,14.6,1.05,194.5,0.715,1.6
EvXd8cU4i9P2TPBzOeFmh8Q88C8D,MAPbI3,5.2,0.76,136.0,0.51,1.6
EvlJm9-fEPmfg8lBjNwyTxkGEBRA,MAPbI3,14.9,1.05,207.0,0.6890000000000001,1.59
Evqbsyt9vxC3n6mEX0MazEGuaJHP,MAPbI3,8.2,0.893,176.1,0.522,1.61
EvuIKKZyNXp3wUBIOS4qQZi4qZM1,FA0.92MA0.08PbI3,22.18,1.13,242.39999999999998,0.81,1.5499999999999998
EvwHFdTBr-2kFB3cxj1lGoQw-dmI,MAPbI3,6.48,0.88,147.0,0.501,1.6
EwAfO_qqJSzODVS59VqN__tPWALF,MAPbI3,10.71,0.935,192.39999999999998,0.596,1.6
EwGBBY2BgfO1id-XBZbDrZrlwUGg,MAPbI3,16.58,1.096,213.5,0.762,1.6
EwJLC_YyJK6CtV8F--H3qs9hm3w5,MAPbI3,16.58,1.04,213.0,0.75,1.6
EwOBNAL071M8JgNEForz7p_pvK23,MAPbI3,10.04,0.95,199.8,0.528,1.6
EwkpzWQPvC-9jkUzzJ5tbhiEFKvT,MAPbI3,14.9,1.0,204.20000000000002,0.73,1.6
EwoKA38mcOMTgm0lAUL0u0ov4Rv_,MAPbI3,8.03,0.96,144.0,0.5820000000000001,1.6
EwpsYjwQ07c5l7qurgIp00dFweNE,MAPbI3,12.33,0.98,164.20000000000002,0.7659999999999999,1.6
Ex1dVTKOZb2yvrX5rC25mOWKHkWw,MAPbI3,0.32,0.78,12.0,0.35,1.6
Ex4z6Gt54D4NPMbua6SEcZMOswhq,MAPbI3,18.05,1.1,224.89999999999998,0.75,1.6
Ex7CQx-Bxsp_aTUwOzoMqCBwWPqB,MAPb1.0I3,11.8,0.906,179.0,0.731,1.6
Ex85Y3SS18BJM2KnzQK29CZWwYOZ,Cs0.1FA0.9PbI3,15.7,1.013,219.44000000000003,0.706,
ExCk_c4bTJQ3xJJ4BgGlU22_m0rm,MAPbI3,16.26,,206.9,,1.6
ExKGd3Pj3a3fm-ARQOJk5IOxAqjN,MAPbI3,12.99,0.86,237.8,0.62,1.6
ExRnvOZZwlxWoiVPlLeTKL1pdEFG,MAPbI3,14.8,,,,1.6
ExTHdkCb2e9C8L-68OshHCw2tPGn,MAPbI3,20.77,1.15,230.6,0.78,1.6
ExTohv-mLDYgXmR4mACa4PfkDb_b,MAPbI3,7.9,0.87,171.0,0.53,1.6
ExWcb4ibht2iLCT9VvpFXsSzowmP,Cs0.1FA0.75MA0.15PbBr0.51I2.49,16.3,1.0490000000000002,207.0,0.75,1.63
ExfFLDsbyaZegZgjAZCvidECDmXl,MAPbI3,8.1,0.81,162.0,0.61,1.6
ExkDEpBOuHYt2kOd7iHPLvK_yB0t,FA0.28MA0.72PbI3,14.8,1.0,218.29999999999998,0.65,
Exp74nH_CO7KgD0vW3IBAYW96xoj,MAPbI3,6.9,0.88,136.0,0.579,1.6
ExsQBbsUeQ8pk70aK0JcuyBLWoQv,MAPbI3,8.8,0.8,211.0,0.52,1.6
ExtlEQLL3YLnPABpgzGU4-WjPYCD,Cs0.05FA0.81MA0.14PbBr0.43I2.57,9.15,0.735,160.2,0.6920000000000001,
ExubJnle2XCmtmeX_4H7rDXQ6cju,MAPbI3,11.3,0.92,218.0,0.55,1.6
Ey89Ae5fu0I83yUVHQY5DaS8jvnU,MAPbI3,13.7,1.01,205.0,0.67,1.59
EyPJAUZL8Vq9_bnCOgktW2NoNmE6,FA0.83MA0.17PbBr2I,5.81,0.975,111.44999999999999,0.535,1.976
EymElX0E5vJ50uo9j3PI40tuDbmM,Cs0.08FA0.78MA0.14PbBr0.42I2.58,10.33,0.73,199.5,0.71,1.61
Eyo2jpdc--5bBKcEJcj7jnX4cJoG,(5-AVA)0.05Cs0.05MA0.9PbI3,11.61,0.894,205.7,0.633,
EyzcqRklHDCZj225Oo9xO6iRb8oO,MAPbI3,12.2,1.0,189.0,0.64,1.6
Ez3zyOZoGz_OLAEShC-AEkFhQzOX,MAPbI3,15.99,0.987,231.1,0.7,1.6
Ez8sRm4wDwMzq-iHVqGv6UAB9Ecc,(PEA)2MA4Pb5I16,0.56,1.02,9.3,0.59,1.65
EzOeHeFZ6oZk5X3B65KFp-J3bWxo,Cs0.1FA0.9PbI3,19.61,1.08,246.70000000000002,0.745,1.48
EzQQm87Qg2lKMuVmU27PfbnuANSB,MAPbI3,6.83,0.89,139.1,0.557,1.6
EzS_ZXL9xLriiRIH36cnKFa4BTkY,MAPbI3,12.98,0.97,216.0,0.62,1.6
EzX3s90f1FqyOlzahfzvczRV7HcQ,(NH4)3Sb2I9,0.09,1.02,2.8000000000000003,0.309,2.27
Ezis5DA7pzL2eXMZ9rUVeKug8qJB,CsPbBrI2,12.83,1.09,152.4,0.7709999999999999,
Ezlb7ZPGzXmWSieN2PCp-QWa0Q2B,MAPbI3,2.11,0.84,74.2,0.341,1.6
Ezn9_ItvnVopA3shLc1ms_3EulgI,MAPbI3,7.9,0.73,148.7,0.43,
F-A2t84yqOwXglorzCR4Bvhrqiop,CsPbBrI2,9.14,1.145,128.8,0.62,
F-GC_z_O9Tm0yBf5f1DRADMFe6eb,MAPbI3,12.5,0.973,220.0,0.58,1.6
F-PafH70B4Ws4YJKTJLCRxNgYI7v,Cs0.05FA0.79MA0.16PbBr0.51I2.51,19.3,1.1,221.0,0.78,
F-TPAR9WX5XegNc5zvSXHN1-fz98,Cs0.1FA0.9PbBr0.1I2.9,12.3,0.9,202.0,0.67,
F-akeI8NYBp-y7sh5C4YaygoGf98,FA0.1MA0.9PbI3,12.94,0.922,209.0,0.6709999999999999,1.54
F-jqeyxSPiBgeLeFr-ITltbRtIRg,MAPbI3,7.88,0.8540000000000001,132.3,0.7,1.6
F-lUw7Zzv5PnfBHNCk7AK3-E-EmE,MAPbI3,13.63,1.0,204.7,0.66,1.6
F-nX0MOEybLzBz-24LN7b-qi2OCE,MAPbI3,10.61,0.9,174.8,0.6729999999999999,1.6
F-sqX6MTwpK_UZV_eL23L1a33vWL,CsPbI3,1.4,0.83,34.8,0.49,
F-wZGU7XPg38jdKdFHBjVD78JTHx,CsPbBr3,9.17,1.432,74.3,0.733,
F07B5xzcBx8e763F7DVUD9iFieac,Cs0.05FA0.75MA0.2PbI3,16.89,1.07,228.79999999999998,0.69,1.52
F07ZNh5JPds-R3mE56JF-z7zzTYr,Cs0.05FA0.79MA0.16PbBr0.51I2.49,20.57,1.11,234.1,0.79,1.63
F0B84dX6zqstjkYB_Ix-iTCG708k,MAPbI3,12.29,0.985,209.1,0.597,1.6
F0BuZQntUkaUfgF7-JhLPgzaHIq6,Cs0.2FA0.8PbBr0.36I2.64,10.1,1.06,190.0,0.601,
F0OFyMR0FlB9PmwXMeNBGZNPDUxD,MAPbI3,17.05,1.1,223.29999999999998,0.69,1.6
F0QW000T2GcBJ-kNN6YjGcGfS6EZ,HA2MA2Pb3I10,5.78,0.741,121.79,0.6409999999999999,1.96
F0VOp_IGTlhicm6n6mQNEBGsCFi5,MAPbI3,16.06,0.95,216.70000000000002,0.78,1.6
F0Val9DTwuHaSAvlFdS5p3v8id8a,MAPbI3,7.1,1.03,235.0,0.72,1.6
F0esj0sXX5G_KQAJHRd5OarEKCsy,MAPbI3,8.06,0.97,187.3,0.452,1.6
F0etk6mKZJKU9sB1Xwy4YBrA0893,MAPbI3,18.9,1.06,231.5,0.77,1.6
F0f6rdhR4Qmm3KTBpTZXNDnl10rf,MAPbI3,14.15,1.09,199.1,0.65,1.6
F0ivPuJm4jAvnkEm81bP3rE-7nCr,FA0.95MA0.05PbBr0.15I2.85,19.83,1.07,249.60000000000002,0.7609999999999999,
F0mEi5pTLNhRCCPhu_DVkFnq5evw,MAPbI3,4.65,0.69,107.89999999999999,0.63,1.6
F0n_VI-YIXjYMHZuguyYtoBM5Fky,MAPbI3,12.8,1.02,205.0,0.609,1.5
F0oDjdePtencBvmDcNzjXcF5fzyu,MAPbI3,15.52,1.05,205.3,0.72,1.6
F13xyJe2W7mjRjDbzH1xYY8QD3Ff,Cs0.05FA0.8075MA0.1425PbBr0.3I2.7,15.0,1.04,211.0,0.65,
F14cf8F-Sgn8vZd6FXQ86I2BQ_Y6,MAPbI3,5.86,0.81,90.9,0.79,1.6
F19kpttb_WeYS54LQPqGLSqtXNOo,MAPbI3,8.7,0.94,138.0,0.67,1.6
F1GgWF9Z3rB96TffMUM1o8fQK75S,MAPb1.0I3,12.3,0.98,202.0,0.62,1.5499999999999998
F1UeaJFmaONF3-pfVab92ck1xJFg,MAPbI3,7.18,1.01,120.3,0.58,1.6
F1cih2-7HEbKHtWc7g-vkk8rBPya,MAPbI3,9.0,0.92,157.89999999999998,0.617,1.6
F1ihSHraBZWLIpTZxG0b4SSDFuUE,MAPbI3,1.4,0.52,95.60000000000001,0.29,1.56
F2ASh0YGWPiMG9UV7-HKqRdIu8u3,MAPbI3,16.1,1.01,200.0,0.79,1.6
F2MG_XltsApsLlK_2yEKTLbByeyK,(PEA)2FA3Pb4I13,11.3,1.01,159.0,0.71,
F2epx8xfXY9eZsvlXca7T3QmlEyb,MAPbI3,17.8,1.02,217.89999999999998,0.8,1.6
F2kZ77DkzMsVKP7AGY1zCXbLkzh_,FA0.85MA0.15PbBr0.45I2.55,19.77,1.12,235.10000000000002,0.78,
F2oQT4P_M2BwtyuITHvILAkwGNjb,MAPbI3,13.5,1.07,198.0,0.65,1.6
F2tJHTTpt6cjW6oZfgdULswTywtV,MAPbI3,15.35,1.07,234.5,0.612,1.6
F2vze1FxolKXnHRKraLM6KFf51ja,CsPbBrI2,12.14,1.14,148.0,0.71,
F2wtGv_VkO286A35n2PE76_05o0C,MAPbI3,12.1,0.92,199.0,0.66,1.6
F36BHdS_FhsUENeadeT1UH7qjTnI,MAPbI3,11.54,0.951,192.2,0.654,1.6
F382fAlu2aichsfNz_lRcmFoZuox,MAPbI3,12.3,0.02,10.2,0.61,1.6
F38ILkqLR-18TKAh8oZF61rWwB3n,MAPbI3,12.6,1.04,170.0,0.713,1.6
F3FdqTsfe2HjgI7uqJXtCgvR3L88,Cs0.1FA0.7MA0.2Pb0.5Sn0.5I3,16.7,0.7709999999999999,297.0,0.7290000000000001,
F3StPaPD2VT8zab3eaEA4FA8EerF,MAPbI3,19.18,1.09,228.0,0.77,1.6
F3W4glMrHMx_pzD_DiX7fxs_hh0G,MAPbI3,0.63,0.825,21.65,0.353,1.6
F3bl3gaRmnPdIo4MKm2peJ8sqSVP,Cs0.05FA0.79MA0.16PbBr0.39I2.61,10.3,0.99,147.0,0.61,1.59
F3wSfB5B34QQc_1JKVy6EqqwPbzq,MAPbI3,12.8,1.05,197.0,0.67,1.6
F49mu0bK8S1J2t-tvXSEtm2jrRnL,Cs0.05FA0.79MA0.16PbBr0.5I2.5,8.61,0.98,125.5,0.7,1.57
F4BgtqfOBd7rqcuA2MJHxUVOi2WH,MAPbI3,18.74,1.05,237.0,,1.5499999999999998
F4DXaKQeXd1Mavevc9HB0h3LbD4A,MAPbI3,7.4,0.72,193.79999999999998,0.53,1.6
F4Sbo6A9eynCvH7IugjnlIzk2UC1,FA0.9MA0.1PbBr0.1I2.9,16.2,1.02,211.1,0.755,
F4gPggWYusl9AEjD2hQFP_Z24c2z,MAPbI3,12.09,0.95,178.1,0.718,1.5499999999999998
F4oDMT16dP2FkFz2-uGMgPxZTrrB,MAPbI3,17.39,1.062,223.0,0.7340000000000001,1.6
F4pw48KLvEH_4HHGBOqpeRN8BXvp,MAPbI3,14.1,0.992,206.1,0.69,1.6
F4tTnBbd845047kJ9KbXMWERpEQD,Cs0.2FA0.8PbBr0.75I2.25,10.0,0.98,180.0,0.58,
F4xI9kUGR4TNCQdZofaWKF-JIzZF,MAPbI3,14.5,1.05,210.0,0.65,1.6
F55JBscYtlCVuoAUNFV1_PgwyYSN,MAPbI3,15.18,1.0,210.9,0.72,1.6
F5DQkoaPDoPC7qe7nBWf0ngqb_L4,MAPbI3,7.1,1.0,148.0,0.47,1.6
F5QBIqdf_ctYW4z1p7X-q-RhhOwz,MAPbBr0.25I2.75,11.53,1.01,167.3,0.66,
F5cwlocJSDbj6sqqr_ndDTnFV7AO,MAPbI3,14.39,1.1,208.79999999999998,0.74,1.6
F5e2gUZOVARKwc2e7M17k78uJUPX,Cs0.05FA0.81MA0.14PbBr0.45,18.17,1.15,220.2,0.72,
F5l7CjUAJRLsjw0CM_lBYIjgO1rY,MAPbI3,15.9,1.02,212.7,0.72,1.6
F5oApQsCt-OPPookWBk2Qx2ar35N,Cs0.085FA0.915PbBr0.45I2.55,14.16,1.06,186.9,0.7170000000000001,1.6249999999999998
F5st9MpDfqP9UBQBg-_69_OljCeg,MAPbI3,11.91,0.9,176.29999999999998,0.71,1.6
F60tdU4zKDBkNlUSWTTzFmpQtHPB,MAPbI3,12.89,0.99,195.10000000000002,0.67,1.6
F62VsTBV0A17jK-zo-bAUHzpWUPo,MAPbI3,16.32,1.06,215.6,0.7140000000000001,1.6
F63sv2fNfNsWQUlQU1De01l8Vfns,MAPbI3,6.0,1.1,160.0,0.36,1.6
F67mxhRzD3kpPo72zsZoLPDpYJVx,FAPbBr3I,5.79,0.78,123.10000000000001,0.601,1.47
F6KQxl5uhxqO8zc71AaBHwxX8-ZV,MAPbCl3,0.32,1.65,2.8000000000000003,0.694,3.05
F6NmSJpeoSwIVk-VwAQgGLrUOKKq,FA0.83MA0.17PbBr0.03I2.97,19.73,1.09,229.0,0.8009999999999999,
F6O8OBMWFx3wE7pYCapw5kfZ_W1g,MAPbI3,19.27,1.11,219.7,0.79,1.6
F6RRuKlP687iIDfIExGZCDItGdac,Cs0.2FA0.8PbI3,7.71,0.87,140.0,0.516,
F6SN8RV0NjqTp1CoU7rO8RyeMYhW,MAPbI3,7.84,0.86,136.7,0.7,1.6
F6W79gzyL4dsWWZJfDQX9KCSC80h,MAPbI3,13.01,0.98,181.5,0.7240000000000001,1.6
F6vdCQlbk4JnqDswNAWodAX6eETt,Cs0.05FA0.7885MA0.1615PbBrI2,18.4,1.1,216.0,0.779,
F7-j6Og8wYSbVn7oP6eGAZdBDJZl,MAPbI3,14.33,0.932,203.79999999999998,0.75,1.6
F73HhlT57itUaw6PRpEwRsIyWegT,MAPbI3,15.0,,,,1.6
F75cwNWTBwYU6OQC_G_voL-9b2G7,CsPbI3,4.9,0.96,89.2,0.5720000000000001,
F7BTSAM1Qp-uInpD_MDqXjIOjwXj,FA0.2MA0.8PbI3,12.3,0.96,199.60000000000002,0.64,
F7K7IgqMBCpKWfuEVyGncN_qiYZ1,FA0.85MA0.15PbBr0.45I2.55,18.05,1.125,223.79999999999998,0.7170000000000001,
F7OCvg_sCAfP4MqUYZDblL1aGMgi,MAPbI3,15.79,1.06,192.3,0.775,1.6
F7Pcaf4tMx4vVsozih07z0Lz-Wtw,FAPbI3,12.81,0.98,208.29999999999998,0.63,1.48
F7VZu3GtkXpWn-OVGo4-NQi-kPft,MAPbI3,17.39,1.05,215.0,0.77,1.6
F7i80c5rSm6pCr0jrcusNoAPyedq,MAPbI3,9.6,1.11,209.0,0.59,1.6
F7oH0A5kzm9qWRul8kibrxL20KFe,MAPbI3,0.0,0.13,0.0,0.24,1.6
F7qk1zMdFXJCkEY1o5hcqP-9NRxU,MAPbI3,10.0,1.0,195.0,0.52,1.6
F7wCpBkE6xfz_I2ME09Q-ry75j76,FA0.2MA0.8PbI3,14.2,1.025,202.0,0.685,
F8818_8EcpRWcsSQOUTG9OlKUdz_,FA0.67MA0.33PbBr2I,5.64,0.999,95.49,0.5920000000000001,1.9690000000000003
F8XUI0xKD5HJT56dl278oePi9zjz,MAPbI3,15.82,1.04,211.29999999999998,0.72,1.6
F8Zf5L8axqu4Ax96uIHG2Px09Yfy,MAPbI3,12.28,0.94,196.4,0.67,1.6
F8_TgQTio9AJM_nUdFMcwOyYZUhE,MAPbI3,12.98,0.019,8.9,0.77,1.5
F8kjnxyj2Uzzd2GOE6hQDdTnlgKL,MAPbI3,13.8,1.02,198.5,0.68,1.6
F8uK1JYl2qmECOdQNnXLcM88W7pS,FA0.6MA0.4PbI3,10.9,0.92,185.10000000000002,0.64,
F93wzMCIg_EEat1WqQ9il9nST9Ok,Cs0.15Ag3Bi3I9,3.53,0.52,21.7,0.431,1.8600000000000003
F96aoLJ2K460gba6gI45m7p8Z2AN,MAPbI3,2.66,0.713,165.0,0.226,1.6
F9MOF7SQXqE2lT5xWv-iVxFBbwkH,FA0.83MA0.17PbBr0.51I2.49,9.84,0.97,157.7,0.64,1.6200000000000003
F9Q6a2WOyxE8MXXXtV_RmrpMeM7j,Cs0.05FA0.81MA0.14PbBr0.45I2.55,19.8,1.145,221.0,0.784,
F9S6ukLRAMFWWtuPfCY56kNJQ_ZD,MAPbI3,11.1,1.05,185.0,0.57,1.6
F9T1AcODNdj69FEivB3GA8NShlzZ,Cs3Sb2I9,0.84,0.6,29.1,0.48,
F9WdHykOS2cjAu9BmBTV5w2Q26f_,Cs0.05FA0.7885MA0.1615PbBr0.51I2.49,12.87,1.091,189.0,0.6459999999999999,
F9X4Ac9wIncRAncH6cj9_HosBtiz,MAPbI3,16.4,1.05,225.0,0.693,1.6
F9bnbJcJMVWhG4to3SKBNXqbuuID,Cs0.05FA0.79MA0.17PbBr0.51I2.49,16.41,1.087,201.0,0.7509999999999999,
FA2TKijypj5kjY8x-r3pbNY1TeoO,MAPbI3,7.11,0.9,141.3,0.55,1.6
FA5I5DwqwjH_ISua2Yyxmd7zdMWe,MAPbI3,11.28,0.78,218.6,0.6579999999999999,1.6
FAB-On6GnTvsMi8Tf1TktBrd41xA,MAPbI3,12.03,1.032,187.7,0.62,1.6
FAHynffz-Ld24GIPvxALTPNXn2A1,MAPbI3,17.83,1.09,215.2,0.76,1.6
FA_q60nX0CLmvMOkr2yATS_b1euM,MAPbI3,14.39,0.97,197.89999999999998,0.74,1.6
FAij3ifuc9i6jC4GEcsZTcY48P81,MAPbI3,16.89,1.06,199.0,0.7859999999999999,1.6
FAnCzuhamRG9yX69j937QBgKIDWi,FA0.85MA0.15PbBr0.45I2.55,16.39,1.035,226.20000000000002,0.7,
FArCoZE194fdMCVdbEOx8yLvJT5l,MAPbI3,16.96,0.994,221.0,0.7709999999999999,1.6
FAvUlL2LkBxHeeAdEgwaU0cfzvQp,MAPbI3,1.9,0.73,133.0,0.2,1.6
FB7x1JzQ-pLuRpBNSVErRWOWz7Mf,FA0.85MA0.15PbBr0.45I2.55,20.04,1.083,125.1,0.74,1.67
FB9HmwlVGbnS0N49nK48tqXHZJuI,MAPbI3,14.3,1.03,187.0,0.742,1.6
FBPDXM5ZM0jV85nB8MMdc4Og_f3J,MAPbI3,11.26,0.94,178.79999999999998,0.67,1.6
FBZNPCKunaDg028lQp7yemHrBZBJ,MAPbI3,16.66,1.05,200.79999999999998,0.79,1.6
FBl4bDHNZwM4u3te4XyLZcjP8uVO,Cs0.05FA0.79MA0.16PbBr0.31I2.7,14.2,0.975,204.0,0.68,1.59
FBs3O5Zpii8Kyu1B6daeDFHf6Q3M,MAPbI3,10.39,0.94,165.39999999999998,0.67,1.6
FBvyKPO2gKYUphrloxuyxtG6psW_,Cs0.06FA0.58MA0.36PbBr0.12I2.88,19.6,1.1,237.0,0.757,
FBwGxDPV8-YbIE6MGH628GxmzEM5,((CH3)3S)2SnClI5,4.0,0.55,120.60000000000001,0.6,
FBxNuy25DSVsSrWuX5f2nEaZdv5F,MAPbI3,17.3,1.09,204.20000000000002,0.77,1.6
FCG1uHsuxCRo8Qn91J5EqLZ63Mq9,Cs0.05FA0.81MA0.14PbBr0.45I2.55,11.4,0.9,218.0,0.579,
FClQRtDn8EznYSEi6hbSfN1xTm4n,MAPbI3,17.98,,,,1.6
FCrlkEFNFLdl2LWrNXkKvKfktZ6d,MA0.03Mg0.03Pb0.97I3,7.5,0.87,151.0,0.57,
FCzyiizSn4vgD-xsEBKV3vxVSGSF,MAPbI3,10.6,0.67,229.7,0.69,1.6
FD1_silIcnhVaY1zb4MuaMNFK86s,MAPbI3,4.5,0.94,136.0,0.562,1.6
FD5EY80AxPgzjF70pBdZ5ox1T9D9,MAPbI3,11.22,1.03,161.20000000000002,0.677,1.6
FD7qjEIRLQRiiiQjqH1kOWp-9cAs,MAPbISCN,10.24,0.91,203.2,0.56,
FDC2-lnUM2MIlVHN22AUXCx8NT5u,MAPbI3,12.1,1.0,208.4,0.6,1.6
FDCOit72McCFKn98URBKlA08qYp8,MAPbI3,8.0,0.7,180.0,0.6,1.61
FDRzf4W0MuRJUg9VDBdkow9xLQ6U,MAPbI3,15.81,1.01,208.4,0.746,1.6
FDWK5Qy2_AkB6dVW6yTrFnD87Fy6,MAAg0.01Pb0.99Br3,2.35,1.188,34.2,0.735,2.3
FDZZ23TN7nMelrTKbNZoLEddNEnD,MASnI3,1.08,0.3,80.19999999999999,0.408,1.34
FDa-dHT7nWRy6TFku4cUAmpOSk-I,MAPbI3,10.49,0.82,215.0,0.595,1.6
FDfFHcaMZpmk8Fx4vnPFHA5HeieG,FA0.3MA0.7PbI3,16.41,1.02,229.89999999999998,0.7,1.57
FDjASvKJEUXQ6aPd32S8ju2RjXpt,MAPbI3,5.8,0.867,126.0,0.53,1.6
FE2qjTDD9klOB9rEAtubejQHe4V7,Cs0.05FA0.83MA0.12PbBr0.36I2.64,2.0,0.508,156.1,0.252,1.61
FE3TZnh5K4LHXM2Gfd2acdXUMpk7,MAPbI3,9.1,0.93,191.0,0.514,1.6
FEPijAOz8wnxi8837Qt74PM1kVgz,MAPbI3,19.19,1.09,222.89999999999998,0.79,1.6
FEkCClp3HFBwRetAevucyy2WkDfg,MAPbI3,17.38,1.06,219.3,0.74,1.6
FEpEWShXc2m4mTUnA-erqArdF2yj,MAPbI3,19.29,1.08,237.7,0.752,1.59
FEqfJockQjN4TKd5zYHBWfDTfpLc,CsPbI3,0.1119999999999999,0.5489999999999999,4.6000000000000005,0.442,
FEqtblD4CSHwQYwZiVgy_-hcWOi2,FA0.81MA0.19PbBr0.5I2.5,20.4,1.12,236.20000000000002,0.74,
FEwJdhQaK-pfdj6pJ8iH4JYrxJ8-,MAPbI3,9.7,0.99,147.7,0.64,1.6
FF4s4EppHbR7hEDezSwRKBiNp8VC,Cs0.1FA0.9PbBr0.09I2.91,16.5,1.03,225.0,0.71,1.54
FF7ymnbqv8DLBtmwBcGlnZjpfNr6,MAPbI3,8.94,0.76,202.3,0.59,1.6
FFVDgXwLbx-tzd4TBYU-cEd9vEKa,FAPbI3,12.16,0.892,206.0,0.662,1.48
FFXINHxA6atkZlnya7G95VFXSKUj,FA0.6MA0.4PbBr0.3I2.9,12.75,1.01,191.70000000000002,0.6579999999999999,
FFiqPypMeEpwGfH6PgbdNgrKpASF,MAPbI3,14.21,0.98,211.6,0.68,1.6
FFpzoLXTQf9swdaC--V3_sFroQZf,MAPbI3,3.4,0.838,63.0,0.65,1.6
FFtXVIDCAa0grrWvIpi4sf4Ak8m7,MAPbI3,14.8,1.02,216.29999999999998,0.68,1.6
FFvtRAjjZPT_UAZTyyfj5V84bF7-,MAPbI3,9.24,0.96,188.70000000000002,0.51,1.6
FG7B6NoTtvssM1dBGGl4oiN4ur_G,FA0.83MA0.17PbBr0.51I2.49,16.4,1.14,215.0,0.67,
FG9W3Pguwga3Kb1f2RDilAEsEy8K,MAPbI3,12.75,0.94,214.1,0.631,1.6
FGCpZjvkMm7zarjxerTdaN1i9KqJ,MAPbI3,10.1,0.82,199.0,0.618,1.6
FGFA72Jqstx8wt4r15JnxknBmuaB,MAPbI3,16.55,1.04,192.2,0.71,1.6
FGJAMgs5ANghhVijuxUrw8ldYtkp,MAPbI3,15.65,,,,1.6
FGJHO-raHea8WyVj7khXXZn0xln8,FAPbI3,7.8,0.9,172.0,0.51,1.48
FGRruYCld2mj8H99DumqAqe_QY7s,MAPbI3,2.71,0.68,155.29999999999998,0.25,1.6
FGVeGCjhkxiyxo0DkbnuFWHY_-9-,MAPbI3,17.6,1.121,218.0,0.72,1.6
FGZM6rgf-uy1w-ZsmwNZMW2g0TAW,MAPbI3,12.2,1.05,157.0,0.74,1.6
FGaZn_nfK3LltSr23wq7i84SDNAh,MAPbI3,3.35,0.604,104.0,0.534,1.6
FGgqueHOx430G1WXGGBYhpM41lQH,MAPbI3,15.35,1.028,195.79999999999998,0.763,
FGiwO_HamsCHtfXvXjaa17KrJgiY,MAPbI3,16.2,1.0,218.0,0.745,1.6
FGmu5-4RKJ36NTxwq-uAsekgYi0U,MAPbBr0.60I2.40,12.1,1.09,182.60000000000002,0.608,
FH32sA4ofiRRYEYl7kH7RhQ7jQ2_,MAPbBr3,3.1,0.89,48.4,0.89,
FHECh7cWSlctRMA_jzN2VJs6DaJZ,MAPbI3,11.8,0.99,187.0,0.64,1.6
FHFTSWiXiw6D3OIDPXuPEQEOK14W,MAPbI3,4.4,0.89,160.0,0.31,1.6
FHLBgBFbKuq8f1rCye-POZUsR26y,MAPbI3,11.5,1.04,152.0,0.73,1.6
FHg9yLjyH8DscUzccNDh77W2VSXG,MAPbI3,7.69,0.71,194.0,0.57,1.6
FHhgO4wkoDN6h4w9arm_1UmXELug,MAPbI3,12.62,0.98,177.89999999999998,0.73,1.6
FHpTXvQOizUzXVFpk3bSv6y5W1td,Cs0.05FA0.79MA0.16PbBr0.51I2.49,13.86,1.04,197.60000000000002,0.68,
FHuaUV_nBKtLD2ihkFPfx0EMuJjF,Cs0.1FA0.83MA0.17PbBr0.51I2.49,12.0,1.0,170.0,0.7,
FHwoMhxXGmpot1aK-6yN-0qiimo5,MAPbI3,7.27,0.77,139.8,0.68,1.6
FHyPSz53fwvqJP1IeLj3hI49Kzmk,Cs0.05FA0.79MA0.16PbBr0.51I2.49,17.7,1.04,218.0,0.782,
FI8Th7qb1maxpyNZ1f4fsZUWy3cA,Cs0.08FA0.76MA0.16PbBr0.51I2.49,13.26,1.025,204.60000000000002,0.634,
FIWfdy1I28JAiQbtWMVl1OIPoJhf,MAPbI3,16.87,1.13,221.5,0.674,1.6
FIgrIeI1y0-EdrOC-aSkOA51MpqI,Cs0.225FA0.75MA0.025PbBr0.33I2.67,15.8,1.1,220.0,0.654,
FIjIVki4If0wfSSX3hxSgRJhCbz3,FA0.85MA0.15PbBr0.45I2.55,18.06,1.14,227.0,0.69,
FIkIG8Rfk71ZgrMy9SW-3-1udp6P,Cs0.05FA0.81MA0.14PbBr0.43I2.57,17.37,1.17,212.8,0.7,
FIsJM4aWm3jbcQsUfRqM_2En_lGA,MAPbBr0.5I2.5,13.1,1.08,171.20000000000002,0.7070000000000001,
FIxi0dBtKyPEcR70lJ9iLi0rIdnV,MAPbI3,12.94,1.032,185.0,0.677,1.6
FJFTIxquCpjq65Izw_pAj0ZqbtAL,BA2Cs0.1FA2.36MA0.48Pb3Br1.7I0.83,13.96,1.1,208.1,0.613,
FJTHa3d80gQiegDa6MKmr2R7FyC5,MAPbI3,17.81,1.087,211.0,0.773,1.6
FJV8cqAC6Zu-nC-dqUqDzoQkzuCr,MAPb0.5Sn0.5I3,7.37,0.57,193.0,0.66,1.22
FJsRfBMHprRNmbsYSB67j66ku0TW,MAPbI3,14.36,1.11,201.1,0.64,1.6
FJuWaTtC3hZjK5uRbFbpmAURJiow,MAPbI3,18.87,,,,1.6
FK2lB5W5mIA3wWZuhXVHT67iFsZ0,Cs0.2FA0.8PbBr0.2I2.8,16.4,1.03,221.0,0.733,
FK4Uo6Qb6rVeMzJusDyGLnH7z9fP,CsPbBrI2,12.59,1.18,154.8,0.68,
FKCbuqzGpFASp0_-hOf9_D34MA1O,MAPbI3,16.22,1.1,201.20000000000002,0.74,1.6
FKFNpJtrUnXNcG4q3OrBG6eZ10WC,Cs0.08FA0.77MA0.15PbBr0.51I2.49,11.95,0.858,175.37,0.794,1.6
FKJRvYR-94ZCnXpyVT5XX-KKnY_d,MAPbI3,17.96,1.05,217.0,0.745,1.6
FKXFbV8ZmBhvbk6-E4FkKSxegHYs,MAPbI3,7.39,0.9,143.0,0.575,1.6
FKZYZXC2PQSfeA2OUXJE-dCZdbs0,MAPbI3,19.1,1.0759999999999998,221.4,0.82,1.6
FKh_iDw3itSDjgObe3eFEyISWiCP,MAPbI3,18.26,1.09,226.4,0.737,1.6
FKiaFjszTfc_dDMhduY60JQORPIa,MAPbI3,1.4,0.65,101.0,0.21,1.6
FKmF4wR1Jr5G_1oOL6QMDTfIuonE,CsPbBrI2,12.48,1.19,141.1,0.743,
FKr9W3NCfgAfewE5yV9sRQPUdIxU,MAPbBr0.45I2.55,15.52,1.0,212.0,0.732,
FKsriFTMisy5hyETguQl2FuN1Btt,FA0.83MA0.17PbBr0.51I2.49,15.66,1.06,200.7,0.74,
FL4MlG73HPzJfAgZA0N6vpq9sz-R,Cs0.125FA0.875PbBr0.375I2.625,18.22,1.094,215.5,0.773,1.57
FLLcigQ1RjamWa7VTW3i8Uyh8_k8,MAPbI3,11.5,0.99,166.0,0.7,1.6
FLO8bDOeizttEoZyVr3r0-o79rNo,MAPbI3,15.84,1.007,199.60000000000002,0.775,1.6
FLPu9HkVvqTkbWveruhWNv0NoXCT,MAPbI3,17.7,1.07,214.0,0.773,1.6
FLPzQfwrkT8dZsUzI9rbfcBA7THX,MAPbI3,7.64,0.89,127.0,0.6759999999999999,1.6
FLSyAO1d1txPh2XyA9mIzIouYN85,Cs0.17FA0.83PbBr1.2I2.8,17.39,1.18,189.8,0.78,1.7500000000000002
FLcfYfjN_RAqGjOx75oxSdWXCOC6,MAPbI3,6.87,0.7190000000000001,179.0,0.53,1.5690000000000002
FLloPcIazMnxSeZDCQ2khv6vsVe5,MAPbBr1.25I75,8.76,1.065,123.2,0.67,1.76
FLr-EaU8oFC-uNDvNoNkIirAS4AW,MAPbI3,9.32,0.81,193.4,0.6,1.6
FLtqAFoGsAfEkJ89MgIx6wHJ_Zbp,CsPbBrI2,14.21,1.18,156.7,0.77,
FLvAhhGYxOQPDSYsbb-N7b9p_zyQ,MAPbI3,15.2,1.1,213.0,0.649,1.6
FLxCELhrIlWunw_S7L2ZrCM624YZ,MAPbI3,12.14,1.021,196.0,0.61,1.6
FM--D7ga1na0ZuigsR5qWTfzcVDU,MAPbI3,8.98,0.76,156.7,0.754,1.6
FM1SF7thmcTpOq6T0gc_Cba-Grqm,MAPb1.0I3,15.6,1.03,208.0,0.73,1.5499999999999998
FM35VIi_-GOY0VeuBwt8zUYF7nSl,MAPbI3,13.4,0.98,206.0,0.667,1.6
FMBAGzt_QkfJRU3hH1U-Lv_R9Wm4,MAPbI3,12.7,,,,1.6
FMRJhTSDAdzTWB9FzqM-2mBdR1Hl,MAPbI3,7.9,0.95,169.0,0.49,1.6
FMRvWblng3dhGgvy_qaliBnSnySO,CsPbBr2I,6.86,1.03,117.10000000000001,0.56,1.9199999999999997
FMXo7ojnv55qOs-gQlOw3CdGXecc,MAPbI3,7.84,0.92,166.9,0.51,1.6
FMhVH67i05wEXIM_2vvlMrP9VLZn,FA0.4MA0.6PbBr0.1I2.9,19.0,1.06,229.0,0.779,1.56
FMpK7Zlb-PRgIhb19X9CmFfBkLlP,Cs0.05FA0.79MA0.16PbBr0.51I2.49,19.43,1.12,227.2,0.76,
FMwXPK8c2CbylJNEBOkr3DznCIRs,MAPbI3,9.1,1.02,123.9,0.72,1.6
FMzHxrzuuq-cs4n3Fi0CzX-l32PZ,AgBiI7,0.62,0.61,26.5,0.3879999999999999,
FN24Pp7EeJjvV4GmM-Km2tZnWhtt,MAPbI3,18.1,1.05,178.0,0.69,1.6
FN7oJoyLGgoBLigD2PKKBalhq6gQ,MAPbI3,15.21,1.022,201.9,0.737,1.6
FN9gJDu6XRzGA11PsN68esmmWprQ,(ImEA)PbI4,0.24,0.82,11.23,0.267,2.54
FNAjtSOahOHvEKDgHCkPHgGF3stG,MAPbI3,17.7,1.08,219.0,0.75,1.6
FNGaEmh0VxpUefCBmr6d0mw7G2xH,MAPbI3,21.05,1.13,240.7,0.78,1.6
FNK2O8A7mUPYM5ThfZcWJ0X9209j,MAPbI3,15.3,1.053,191.5,0.7609999999999999,1.6
FNWb-aAqa4VihoG0nYa1FXPbDdu8,MAPbI3,14.27,1.024,201.29999999999998,0.68,1.6
FNWpopnh8Hv5c-GgOdH7spXkqHDg,Cs0.05FA0.7885MA0.1615PbBr0.34I2.66,11.5,,,,
FNXz2J4s1T1LxP__qLhRK2Max-iu,MAPbI3,12.5,0.95,184.0,0.721,1.6
FNgbrCSd7uOJRnL5k0wGHZYTf3Bn,Cs0.05FA0.79MA0.16PbBr0.51I2.49,16.4,1.0590000000000002,227.0,0.682,
FNjl_WZKAq9PL6XT8tYMoBG0497p,MAPbI3,18.2,0.97,226.0,0.83,1.6
FNpsfDQDo4WUZgLddwm-HRNagmJQ,FA0.3MA0.7PbI3,15.69,1.03,220.9,0.68,1.6
FNr7FvCiU_xvu9hb9Bpk8Fn5xePg,MAPbI3,10.8,0.85,193.2,0.657,1.6
FO1vpwbLglEbIS_ZQnARWDQYW5lM,MAPbI3,9.7,0.96,160.0,0.63,1.57
FOBs2ziTMB_XPxajmDIBW3JOUiD7,PAPbI3,2.39,0.69,59.400000000000006,0.584,2.32
FOHqWdxxKHXWakkE1dnTEsux2G-z,MAPbI3,4.5,0.665,140.0,0.48,1.6
FOHqjnNoi30YYnF3S1tE_dx3bjmx,(PEI)2MA6Pb7I22,10.08,,,,1.6999999999999997
FOObrggU2HZwzAONjBTL36SUfu6V,BAPbI4,0.34,0.34,23.0,0.426,
FOQA0s4qPcjvN_tYDhZqQqkRrSw8,(5-AVA)0.05MA0.95PbI3,9.0,0.85,201.6,0.525,
FOSJypOVhGw9pJR0aLWUXHcd7DVl,MAPbI3,13.55,1.07,194.4,0.65,1.6
FOs_PikqhH_pnwtupFTd_wtTmxfG,FA0.85MA0.15PbBr0.45I2.55,16.45,1.047,222.0,0.708,
FOy47I8bZrJ74FMhRsrsb9m4fms-,MAPbI3,11.04,0.89,175.9,0.703,1.6
FOyS6eu-S0JE-G1tj_y-HHyb1uc4,FA0.85MA0.15PbBr0.45I2.55,17.11,1.07,212.8,0.75,
FOzi-Hsqg4oR_Fh7NzF19FQuw2mg,Cs0.05FA0.5MA0.45PbBr0.04I2.96,20.7,1.132,237.10000000000002,0.7709999999999999,
FP5D6cEo-8aNGQ81AjCVFFj6PxKh,MAPbI3,7.8,0.85,171.5,0.5379999999999999,1.6
FP7NP0PcyaihHizy7VMiARh8Sz2t,MAPbI3,14.17,0.98,200.79999999999998,0.72,1.6
FPDK8GPIe20KArvHmY4xnTr8Xxdy,MAPb0.4Sn0.6I3,10.0,0.767,205.0,0.631,1.27
FPDY08z0AInJWTDY0R8NygJV_G7h,MAPbI3,13.57,0.96,221.0,0.64,1.6
FPF-3UQYaqxB_WrkcILkLs-idkZq,FA0.66MA0.34Pb0.75Sn0.25I3,12.0,0.75,211.0,0.75,1.32
FPJwPJhBEnh7eNXPt3HtzLdqme3V,MAPbI3,9.5,0.89,199.0,0.54,1.6
FPKbx6lH-pfT-bHBKSsIXyHqNBT4,(PEA)2MA3Pb4I13,14.1,1.07,184.0,0.7140000000000001,
FPNr_MxGlFoX2OAkJ10zuaRWxKUU,MAPbI3,12.2,1.035,205.0,0.56,1.6
FPV0usj1-grwewAcmQpnAo3s3mHw,MAPbI3,8.9,0.78,192.0,0.57,1.6
FPkxqKmSGLbWc9-dblWXApLHj0py,MAPbI3,5.31,0.872,109.3,0.5579999999999999,1.6
FPlW2Wp9jh7Xq1c9-I_XxCPxSKzl,CsCu0.03Pb0.97Br3,2.17,1.185,33.3,0.5489999999999999,
FPmQAIJs-9VGO3sr9GPUKmbdwox8,Cs0.05FA0.81MA0.14PbBr0.45I2.55,19.22,1.09,244.20000000000002,0.244,
FPs0whLcbB055E06_pu_dGppywQ-,MAPbI3,9.4,0.93,159.0,0.64,1.6
FPyxZ8fRoDD9ieysjxwt8VWU9PGX,MAPbI3,10.84,0.856,5.04,0.628,1.6
FQ8zJvD17Xb2NQIRvSNGXo8Jesku,MAPbI3,13.34,0.938,195.79999999999998,0.726,
FQFTw3l8bzbH3sN039XuURLh2Qwh,CsPbBrI2,12.94,1.2,142.4,0.757,
FQJEVWCKmDQ-qlPJSvq9bhvt66DK,MAPbI3,16.34,1.05,199.0,0.78,1.6
FQKHqF0BKVoZ2Qeu8lrpA_MGyhYs,CsPbBrI2,12.42,1.09,151.5,0.75,
FQQYDVeTlMR9MGhYTz92v2S-QevX,MAPbI3,15.01,1.03,226.29999999999998,0.644,1.6
FQTCSNJgvJd-ZBL--4sIxXRUIuY-,BA2MA3Pb4I13,9.0,1.09,133.0,0.618,1.65
FQVl5tXiXapz9OOT4d5A3Lc_YGlw,MAPbI3,3.49,0.87,75.0,0.52,1.6
FQWGQabnQ5KsU8YP4MPoatLy_HGW,CsPbBr2I,6.78,1.336,83.80000000000001,0.606,2.05
FQeGjjpEDDgyIC-0zm5vFTDTYWZ8,(PEA)2PbI4,0.02,0.76,0.77,0.292,2.58
FQgb382Z9Tga3q9_RF2MQU88lY2e,MAPbI3,18.3,1.05,222.0,0.785,1.6
FQnu97ytNzC6Tf9sAzbBr3geK5u5,MAPbI3,18.36,1.11,221.4,0.747,1.6
FQqvuzhU2-kxd4PZ-uGZCkU7748F,MAPbBr3,2.6,0.75,48.0,0.72,
FQru0J_gNMZya9Cg0lenG_F-_3Qd,MAPbI3,8.9,1.0,205.0,0.476,1.6
FQsRBySzDkGJ3gLLoKsYxdDTeXa-,MAPbI3,6.67,0.89,129.0,0.581,1.6
FQtmNOtxlEU5TnPIsaqx2hnw5Ano,MAPbI3,13.2,0.913,208.0,0.7,1.6
FR3IQmAo0Ugbe19-gLuUfnNg-7Gs,MAPbI3,16.3,1.06,237.2,0.648,1.6
FR4Q6RVCtxJcyzynNehS0BL-Q7Lg,MAPbI3,2.87,0.64,108.0,0.41,1.6
FRHwEFc3MuzAwceFVoi2eT5WhKou,MAPbI3,11.77,0.908,182.60000000000002,0.71,1.6
FRISFIiEiNZkNE6NqhetfQ4t3Urx,MAPbI3,8.38,0.79,152.89999999999998,0.69,1.6200000000000003
FRIqjI12sEehazyzVuhWylSFSRgC,MAPbI3,7.21,0.8,156.2,0.64,1.6
FRQWqNXuVKQrUn5kAKX1Y5_2-84y,MAPbI3,16.96,1.05,209.8,0.77,1.6
FRWsWw56KQOma4d2jbxTkkSju0PZ,MAPbI3,11.93,0.92,180.7,0.716,1.6
FRYA7kXIi1A5QJI9wI0V2IJyv8ND,MAPbI3,8.01,0.7240000000000001,198.0,0.54,1.6
FRYB9gWyh7iYwkFdr1I_fKEyr-Ld,MAPbI3,9.04,0.89,180.79999999999998,0.561,1.6
FR_8IF4g_dZkRMI9WFzwLraGPsGw,MAPbI3,14.75,1.03,183.6,0.78,1.6200000000000003
FRb2_LL2e4khAGnbt-TjKZBZ1XJH,FA0.25MA0.75SnI3,6.48,0.57,185.0,0.62,
FRcaEK1dqlMfOjrOXa3ERJ0_tsLH,MAPbI3,12.09,0.98,188.79999999999998,0.65,1.6
FRd03uWa7WiMzfqNz0k5ckfamvpF,MAPbI3,15.8,1.08,204.0,0.76,1.6
FReql50WVISa1kLrfJAnBysRNnRI,MAPbBr1.25I75,8.63,1.06,130.29999999999998,0.62,1.76
FRgraxCn6IPjDjMG3uJRorVLqkmW,Cs0.08FA0.78MA0.14PbBr0.42I2.58,10.35,0.71,209.1,0.69,1.61
FRnikBb4YJCDvrcij93dt5_3yOvr,MAPbI3,6.11,0.93,175.5,0.374,1.6
FS-uoIbmRqByw9X2JvENXkXBk17k,MAPbBr3,2.0,0.98,30.8,0.67,
FS1hejgrX6C2XNaAIM4ZAOYQRjFD,BA2MA3Pb4I9,5.97,0.99,98.0,0.61,
FS9_QoFWfXAe3RyPm2VUOP1kCeCi,MAPbI3,10.05,0.83,210.6,0.5710000000000001,1.6
FSBDjCA2NN4DcYW3ZwbFOOqctatM,MAPbI3,9.11,0.97,157.4,0.597,1.6
FSJzrT42BKMyIjjAxuFUo--Twsi6,MAPbI3,10.4,0.97,177.0,0.6,1.6
FSNTqC54tebfmvBUahHhW1r5eM9x,MASnI3,5.6,0.51,168.9,0.61,
FSWW00PJKSufVNjtjNEDSZ8D56Tf,MAPbI3,15.77,1.03,213.2,0.716,1.6
FSasCc7Z3kpvrFmPDt9hiDRH0BaO,MAPbI3,14.4,1.045,203.0,0.677,1.6
FSdeYCANYu_BKsEjngRLpxkrxBR0,MAPbI3,17.41,1.06,218.9,0.753,1.6
FShNAYyW88mr3QS10fi1HD5ux60j,Cs0.05FA0.79MA0.16PbBr0.48I2.52,13.22,,,,1.5499999999999998
FShUs9RU0ZYuXTr81t0mNkIYxKFc,MAPbI3,12.6,0.946,197.0,0.674,1.585
FSj8C0gZMS4k1tGwldCoiNXk1VCl,MAPbI3,9.83,0.87,160.2,0.705,1.6
FSqutT5TXoAWds1HQucV87qQmCHh,MAPbI3,13.95,,,,1.6
FT0j0ywbbAKoA53HC3lYAPKVr3TQ,MAPbI3,11.46,0.87,175.10000000000002,0.7559999999999999,1.5499999999999998
FT1-cBcweE6ypFDA-CHP4A-e4fCF,Cs0.05FA0.79MA0.16PbBr0.30I2.70,14.86,1.06,207.7,0.675,
FT4MTJgYPgF57FIJ5nHqty435Nha,MAPbI3,13.3,1.061,176.74,0.679,1.59
FT4WHr-1ZfWoGOO-cKbBcnziwgFG,MAPbI3,10.32,1.035,185.0,0.556,1.6
FTEFC7RwdFmnCsDbjveUWFw4ny_g,MAPbI3,8.0,0.84,217.0,0.444,1.6
FTFpGHwQ2e8ek7vr1d9EHG9clrTN,MAPbI3,14.61,0.995,209.0,0.703,1.6
FTHEYGTTTbul632_zrkiu1SlQN_t,MAPbI3,7.22,0.91,51.0,0.713,1.6
FTNOni84ksZF9XQZdZ840RLFoKON,MAPbI3,13.72,0.964,213.0,0.67,1.6
FTPBkzjmZob9V_smacegldyLEOGy,Cs0.05FA0.81MA0.14PbBr0.45,15.31,1.09,210.5,0.67,
FTp7T9E1amun7BkYY7JCeoPi5k51,MAPbI3,3.87,0.86,73.1,0.62,1.6
FTpakHkkcrv0STR1z6hjOB4jI8QU,MAPbI3,11.35,1.04,172.10000000000002,0.63,1.6
FTsu2-kmIn9WQHFjrOvtkdP2r7Q6,MAPbI3,8.1,1.03,156.0,0.514,1.6
FTtY4UijbztiDWuNd7eJDBVRjQm_,FA0.3MA0.7PbI3,12.42,1.14,163.79999999999998,0.665,
FTvxoDHoj-oscfKrcVn8AkrNnDBo,Cs0.10MA0.90PbI3,15.93,,,,
FU4obgfwoFBeI6XT1ZHkYmOXaNi3,Cs0.05FA0.79MA0.16PbBr0.51I2.49,19.13,1.11,219.20000000000002,0.7809999999999999,
FU6ZzELb-jADqauqnI9Zth28Y_AH,MAPbI3,17.4,1.1,220.0,0.73,1.57
FU8cowJkIykadQuG-1tmgRCf6tkd,FA0.81MA0.15PbBr0.45I2.55,19.83,1.15,226.9,0.76,
FU8uvJzacV6Ge-do8AHBriRqzQ7r,MAPbI3,18.15,1.0590000000000002,224.8,0.762,1.6
FUAg8FFIuX03odetYbX4tcd_P19H,MASnI3,0.26,0.15,45.199999999999996,0.38,1.37
FUBMl16TMVpD8HxXPYIXkuq3c7_v,MAPbI3,12.1,0.88,190.79999999999998,0.76,1.6
FUL0q1i8yDqtfn8v3HTCcT8f1uXn,MAPbI3,5.87,0.82,161.0,0.445,1.6
FUOOn9SPz8cRz5K8X05CE-KCH65z,MAPbI3,6.9,0.77,144.5,0.62,1.6
FUO_u1i40j7vkFT434PG2zYpXnVM,MAPbI3,7.6,0.79,182.0,0.53,1.6
FUSZjyvrSWrM-jt1CF53T-0x-mEv,MAPbI3,13.68,0.97,196.8,0.72,1.6
FUULoy7iS_pC0K_Fqgp_0wb3tAF9,MAPbI3,14.12,0.93,187.39999999999998,0.73,1.6
FUUuRIl-J1Av8mBQl1aEGXWYaRyp,MAPb1.0I3,11.32,0.98,218.0,0.53,1.6
FUZWkSR_As-ybcs687G8u4EaQZVR,MAPbI3,13.6,0.994,204.0,0.669,1.6
FV1EbhIm8ODvYR3p3ff2e4LrPpuj,MAPbI3,19.23,1.0,236.70000000000002,0.8009999999999999,1.6
FV97QnjHd-IdTtrVczhN1m89dQKt,MAPbI3,8.23,0.9,126.89999999999999,0.72,1.6
FVBObeWQp_v46-p8Tav0tLHse9rb,Cs0.08MA0.92PbBr0.24I2.76,11.6,0.94,203.0,0.609,
FVKF9dIRIAkx8PXKNqyWwRBeWRdl,Cs0.05FA0.79MA0.16PbBr0.51I2.49,19.5,1.13,217.0,0.775,
FVPl2t24ZOGWDiZ_Wv2_ye1tA86l,Cs0.05FA0.79MA0.16PbBr0.51I2.49,17.12,1.0,216.6,0.741,
FVUonU2X54sUcYnj4qg7VOMpqZk6,Cs0.05FA0.8075MA0.1425PbBr0.45I2.55,20.1,1.11,239.0,0.76,
FVW9qoDh-xDPJyaKyeRZ4LuCAqZt,MAPbI3,7.65,0.76,181.4,0.44,
FVZVuyP__x00CX8wKJ6Go_kBfeIt,MAPbI3,11.35,0.87,212.89999999999998,0.61,1.6
FVd5VFJDIrRak0LVgQ32KABxoD-U,FA0.85MA0.15PbBr0.45I2.55,19.4,1.112,222.0,0.79,
FVklnkW1mXZ3kgVJGxqjdJvfBhLd,MAPbI3,2.9,0.72,97.0,0.47,1.5499999999999998
FVlD4Wlu3PAllmaGra4KWQoGKwao,FA0.85MA0.15PbBr0.45I2.55,20.44,0.021,10.600000000000001,0.7090000000000001,
FW6pOaVnBRhiB_dqO5T_hfH4n0Zm,FA0.98MA0.02PbBr0.06I2.94,9.11,0.936,125.7,0.772,
FW8hRUtvlpXMXXfTUFyWZI5Wn-BX,MAPbI3,4.7,0.89,104.0,0.5,1.6
FWBYKroPB9lR4aMrlSCIOYlp3j3i,Cs0.05FA0.81MA14PbBr2.55I0.45,18.48,1.073,226.9,0.759,1.59
FWF4X2IY0azVBD2GtBzE18ukmn9y,MAPbI3,7.03,0.78,169.20000000000002,0.534,1.6
FWHQsHgwRkkVBr2xWC62AAccrwp8,MAPbI3,10.19,0.84,164.89999999999998,0.74,1.6
FWImrvjhf820IPWrspETqKT_HgIu,MAPbI3,3.4,0.74,146.5,0.31,1.5300000000000002
FWUNUP3qo9DWsvUkrhHsI0eys9y7,MAPbI3,6.41,0.76,102.8,0.66,1.5499999999999998
FWXJa6bWtQkcX-4iwY48YWsX1p3D,MAPbI3,9.15,0.96,156.9,0.61,1.6
FWYwdbg4baRVgnk831YZj62z2JOr,MAPbI3,9.97,1.03,135.2,0.72,1.6
