Repository: ckhamdang/ML_perovskite_properties

# ML for Properties in Halide Perovskites
This repository contains the data and codes used in our study of five photovoltaic properties in halide-based perovskites using machine learning.
The dataset used in this study is provided in the "Initial data" folder.

The Pearson correlation coefficients between the compositional input features and the target photovoltaic properties are provided in the "Pearson correlation" folder.

The machine learning codes used to train and evaluate the regression models are provided in the "Regression model" folder. This folder includes the dataset and codes for:

File: Initial data/All_perovskite.csv (part 20 of 74)
entry_id,compound,efficiency (%),Open circuit voltage (V),Short circuit current density (A/m²),Fill factor,Band gap (eV)
FW_zWv1IYH1cJ75l_f7Ag5Qf7DRX,Cs0.05FA0.79MA0.16PbBr0.49I2.51,18.88,1.147,218.29999999999998,0.754,
FWqnc7cioJ82pDKCoObLQ2HpTmVb,MAPbI3,14.5,1.07,182.89999999999998,0.74,1.6
FWwAbgyq0dc9FkHHbSSrmqKQDG0N,MAPbBr3,2.47,0.57,146.9,0.296,2.3
FWzAulsk5ONz5E2XkAw5urf3urTw,MAPbI3,13.25,1.107,157.0,0.78,1.6
FXD1zY6id9hfIJBxguXiuyknVAdI,MAPbBr1.25I75,8.97,1.069,137.10000000000002,0.61,1.76
FXUYA8i55HvY5ab3Ba9ZL40VuFpC,MAPbI3,12.7,0.964,182.0,0.7240000000000001,1.6
FXYrjsQ0187_yrIKA1Wr8EUnxX1O,MAPbI3,9.71,0.85,173.9,0.64,1.5
FXaDcra-g7cX6NXyCB_wi04B7jEk,MAPbI3,16.47,1.0,230.3,0.706,1.5
FXcW3cNFwUw0VNd_5xVcFwHPUvCg,MAPbI3,12.29,1.07,174.1,0.66,1.6
FXfrQ2NjaWUx2nzv8pfq_6anRFH_,Cs0.1MA0.9PbI3,15.42,1.03,239.89999999999998,0.62,
FXmoNIKH-ej_d4s3AL5-siPyL9GL,FAPbI3,14.81,1.07,211.9,0.653,1.48
FXr7xw_C5BN75qMvalb4Xi_00ubl,MAPbBr0.19I2.81,14.31,1.03,178.79999999999998,0.77,
FXxYSq0oPwDFNcp_32OCpzO5lgmJ,FA0.4MA0.6PbI3,14.97,1.013,236.1,0.688,
FXzLSEcRy6IFi4KL-YbwGVUTFglo,CsPbBr0.6I2.4,14.51,1.19,172.5,0.7070000000000001,
FY6ESCoTJtjnq-rLvK1WSvd6AwOz,MAPbI3,14.1,1.09,167.7,0.73,1.6
FYGdO_Cl6vuZDSZSTsRD1HjLs_jv,MAPbI3,2.7,,,,1.6
FYJhQpTJw1o6pWdlpw6PWiENs-eh,MAPbI3,11.45,0.86,173.1,0.77,1.6
FYXV0MLxKeP_mh-JCbz7TA7bve7V,MAPbI3,14.1,0.997,194.20000000000002,0.731,1.6
FYg-_EwAuUa9bJZIga9sxCOaYJBK,Ag3BiI6,0.14,0.25,9.9,0.42,
FYteOnQFVtlVG6YikGrxwjVbyZEa,MAPb0.95Sr0.05I3,9.6,0.81,184.0,0.643,
FYyax9FMkQdOrkaGUr4p65dUSi_o,Cs0.05FA0.84MA0.11PbBr0.2I2.8,21.23,1.16,232.10000000000002,0.7879999999999999,
FZ-4tL4vXUiAwx0BbYgggZg55F4H,MAPbI3,11.8,0.92,173.0,0.74,1.6
FZ4HSY8qDcoO8CFIKEPnbwQ6ChA4,FA0.85MA0.15PbBr0.45I2.55,12.0,1.17,175.0,0.5870000000000001,
FZ8RQb2WeOHGY1yRmdvGaX6b89fH,MAPbI3,13.0,0.863,214.0,0.701,1.594
FZG1nmNekcvvRo5_lG-10OQ5Fgxf,MAPbI3,3.3,1.03,59.6,0.6559999999999999,1.6
FZQYBItnbrz9uAEt5mhZE67rhB-x,Cs0.05FA0.85MA0.15PbBr0.45I2.55,20.61,,,,
FZUi70QVGSP4QttyKKE2sAluf1QQ,MAPbI3,14.5,1.077,216.0,0.7040000000000001,1.61
FZXFlNVAiooOd4krNz1zpidYY1Bn,CsPbI3,2.56,0.67,99.3,0.39,
FZnCCHmh4eWjNgQ47rI3Ei8SN7tj,Cs0.05FA0.7885MA0.1615PbBr0.51I2.49,16.54,1.126,205.10000000000002,0.721,
FZyTFBemQWjAZObW9I3eNrFDP3fd,MAPbI3,13.07,0.867,217.60000000000002,0.693,1.6
F_L3XkIATCv4bZ9MzSclkqZgW5ww,MAPbBr0.45I2.55,13.7,1.01,199.3,0.69,
F_LJ5te5ujug6YgA8FNKxkyja1wf,MAPbBr3,6.93,1.082,108.5,0.59,
F_QPpoP3x3wQnFp8bpxaLlEFmaec,Cs3Bi2I9,0.09,0.4,3.2,0.685,2.0
F_VpUt3SA9FUB61sdU3vixLnmaWA,FA0.83MA0.17PbBr0.51I2.49,20.3,1.143,219.8,0.6779999999999999,
F_h1hL15SfkRVMDx_FVIrhs9hqPx,MAPbI3,12.28,0.85,218.0,0.66,1.6
F_uMl6cftfoU1EHGHDnEWNq2Xzkc,MAPbBrI2,12.7,1.09,165.9,0.708,
F_vQnhuwnQPE7AsBfTK-wqbWwXXZ,MAPbI3,16.5,1.06,216.0,0.72,1.6
F_vby5qHUsuhSrr-Flx-33AHNU6t,CsPbBr0.2I2.8,12.5,1.1,155.2,0.765,1.82
F_vjgWOmqGtYd93kPm_zsWlV_aA6,MAPbI3,11.86,,,,1.6
F_zyCSFvUpUc9Sv_l_9hS84CLJ4k,MASnCl3,4.92,0.75,96.5,0.68,
Fa-lRVKSc5fi3p_R1eoA2-kDSHsU,MAPbI3,13.9,0.96,205.0,0.685,1.6
Fa-qbTaPYRmvAazHwOuon7O34p-C,MAPbI3,2.2,0.79,95.0,0.358,1.6
Fa2nygDziS40jAxk9N_zc7PRtduo,MAPbI3,13.1,1.06,188.79999999999998,0.755,1.6
Fa8pxfCzt9PZe387V2m-vgA0reVZ,MAPbI3,13.9,1.054,182.2,0.728,1.59
FaAJ8WSI9_meYMk-OWaRUYJmlzTi,MAPbI3,5.18,1.05,88.10000000000001,0.56,1.6
FaKcD0Xc5-_EnWR1U0jlpP0KHi3q,MAPbI3,18.08,1.082,223.4,0.748,1.6
FaO1dpRdZ9QkkZyHtK_HD688ICCX,MAPbI3,16.8,1.01,222.0,0.7440000000000001,1.6
FaQeT1bUlRglL0Gz5lcYb_A-Kk_y,MAPbI3,16.0,1.06,213.9,0.76,1.6
FadT4RhMMRQaXpKv2wCJBND4gydB,MAPbI3,4.6,0.8109999999999999,105.0,0.56,1.6
Fah4SqrPU3B3eB7iVe662wgMkcOd,Cs0.05FA0.83MA0.12PbBr0.45I2.55,12.47,1.11,198.29999999999998,0.565,
FaqzsqI5NttPHFnW6eJJspLeA7Xn,MAPbI3,14.39,1.0,216.0,0.66,1.6
Fat7z8q0rgbxuBGX6OGbtfpia0ZT,MAPbI3,16.54,1.05,215.7,0.742,1.6
Fb-TBbp3Jkij1im5tNpUiIYSO-Dh,Cs0.13FA0.72MA0.16PbBr0.51I2.49,20.0,1.153,228.0,0.76,1.63
Fb4yiibWLqIzqzZhBKuER8NUUXN0,CsPbI3,7.65,1.04,113.3,0.65,1.73
Fb7JsuWwhBmOI1SWsVb-zKiKlQf5,CsPbBr2I,7.89,1.05,127.0,0.5920000000000001,
Fb8IRO3fdcJSweHI_grrv6dH0UHv,MAPbI3,11.04,1.01,182.2,0.6,1.6
Fb8l4p0d3l2aco9d6dWOAJqCrctq,MAPb1.0I3,7.13,0.821,162.7,0.534,1.6
FbFFWubiPXjtcAiRuLJBD-BErAcK,(PEA)2Cs1.77FA57.23Pb60I181,18.7,1.07,242.0,0.72,
FbGXSzNC66CAARXSdM9vecgngC6e,MAPbI3,3.61,0.64,114.3,0.49,1.6
FbPpSksST4LcM7HOS_HNGfv3zq2l,FA0.85MA0.15PbI3,17.27,1.02,241.20000000000002,0.705,
FbnLocZG_gzM9h2T7_eeCnBTja_W,MAPbI3,20.9,1.12,211.29999999999998,0.76,1.6
Fbq5zKElYwgiAe9ogHeBsT59YYfP,Cs0.1FA0.75MA0.15PbBr0.45I2.55,11.0,0.98,174.0,0.65,
Fc-D46Ctjc5eOry_x3KcSsMtAwL-,MAPbI3,14.93,1.08,228.0,0.606,1.6
Fc2LA2wESaB0S96LKdPM77SRHiTf,Cs0.25FA0.75PbBr0.6I2.4,17.52,1.12,196.6,0.7959999999999999,1.6800000000000002
Fc79xs8uYpVnXh9BAzdz90bsfwOx,MAPbI3,15.0,1.01,215.0,0.69,1.6
FcK-Cb-JbDDu3Ic2O1jM4QoczlG0,Cs0.05FA0.79MA0.16Pb1.0Br0.51I2.49,15.92,1.071,201.5,0.738,
FcOBY88UwdUWJnDnnGvN1PbaKlRS,MAPbI3,2.1,0.56,128.1,0.293,1.6
FcRQ0O7saE0kfg-staez46AF7x_m,MAPbI3,16.9,1.095,206.0,0.75,1.6
FcTTP4y-IrxRYj5lWZqYHwGhaYJi,FASnI3,3.6,0.51,191.9,0.3,
FcTuGZY8lx8CaH_YEstC5grVtmqb,MAPbI3,12.26,1.01,183.29999999999998,0.67,1.6
FcV_8rR9j6x3TGT3lthDyT9vX66Y,MAPbI3,10.35,0.92,224.0,0.5,1.6
FcXagzSdasbecN8vke9_xlJ5ou67,MAPbI3,11.11,1.04,168.1,0.64,1.6
Fcd7MZrgas-t4oRidBtUdwRq8cfW,MAPbI3,9.13,0.81,186.20000000000002,0.61,1.6
FchHWxqbOly07-7UL7czSBau_cbP,MAPbI3,18.33,1.067,225.10000000000002,0.7509999999999999,1.6
FckfaTFjYfQUH1ELWm00kyzF4uIK,MAPbI3,15.29,1.07,191.1,0.75,1.6
Fclb4udfX2NIk42B6Y-S29tajqhg,MAPbI3,13.9,1.01,211.0,0.652,1.51
FcvypAnz2cLGkovxkJJBvvgm-JrS,MAPbI3,13.8,,,,1.6
Fd-Osrc4URhpRFUDHxsVqJvDD4Ru,MAPbI3,11.9,0.91,173.0,0.758,1.6
FdMlx-zxjlVFYp-yGaVd_nk-g-EI,MAPbI3,13.9,0.9,192.0,0.7,1.6
FdQOxdVBYBQF5CLOpqcVi6zKBEmT,MAPbI3,12.2,0.95,179.0,0.72,1.6
FdSZqI_GlTAgBF-E41nzs0O_O2bb,MABa0.05Pb0.95I3,11.6,0.93,195.0,0.637,
FdWlzzQiun_cmTegX5l1B3hWKYhl,Cs0.05FA0.81MA0.14PbBr0.45I2.55,18.2,1.14,224.0,0.732,
Fde2B_TSrMZiNTi7HjmVsDvdeMs_,MAPbI3,2.04,0.927,98.2,0.2239999999999999,1.6
Fdjwn730sPZpbr-t8Gwc8wzjYiDU,CsPbBr3,9.12,1.556,73.8,0.794,
FdnTlddtPPvSzB0ZTdKxJZUA41-J,MAPbI3,11.38,0.964,184.89999999999998,0.639,1.6
FdsnT_AcpwJ46QPenet9OoO05yx5,MAPbI3,15.3,0.99,227.0,0.68,1.6
Fdw6fwJcVrZ65NrdZVOlHB7TtUCC,MAPbI3,12.69,0.9,186.9,0.75,1.6
FdwCushAHbgrWlBL3CX_Tdn2QUMU,CsPbBr2I,3.42,0.91,74.80000000000001,0.5,2.07
Fe0se75exEb4Bh5aQ6DWdV6jpaE0,MAPbI3,16.7,1.01,227.0,0.72,1.6
Fe75-evWGv0hTfwbRpYwN7c9Iehm,MAPbI3,14.0,,,,1.6
Fe7H84leBK74Y6d9z5Zzu4zMiLRZ,MAPbI3,16.9,1.07,204.20000000000002,0.765,1.6
FeEAG9BSKGtvzqdYBPdpWw6RysV6,CsPbBr2I,7.14,1.155,110.39999999999999,0.56,
FeEr-NOpJ-9wRFnHJNqMJeRDPvl1,MAPbI3,16.7,0.99,213.9,0.79,
FeQ-17358UGCaOAegshYOidYtV9F,FAPbI3,15.36,1.0,207.19,0.741,1.48
FeS4n28SsbKhxpwVNy_Kk3W6agOL,MAPbI3,9.2,0.88,160.0,0.65,1.6
FeTjrnIMEtxIklTyxIU4LTSDYDse,MAPbI3,8.65,1.0,153.2,0.56,1.6
Fe_ybmlSdW7PfkC2LlEmJiL9p2vx,MAPbI3,5.59,0.92,158.8,0.38,1.6
FegaSVzWI9gdsH6MS5_iMNJe7Itk,MAPbI3,14.72,1.007,215.9,0.68,1.6
Fel4ajg1zb7Wfc6g9PeQSKeJ1CBp,MAPbI3,8.0,0.94,189.1,0.45,1.6
FenLqA7oJqofExsgZQzYpws1Qaug,FA0.85MA0.15PbBr0.45I2.55,8.04,0.88,175.79999999999998,0.52,1.67
Ff0SrUgBOQN-AduZA24HPYmr5EHQ,CsPbBrI2,11.24,1.06,140.39999999999998,0.754,
FfBWFnbpLlVCxXy9l_eCBaU3qCKJ,MAPbI3,14.1,1.06,186.0,0.716,1.5300000000000002
FfJnqvJ1JLRvkZsWYNxDcYlkbRYZ,FA0.83MA0.17PbBr0.51I2.49,16.7,1.15,212.0,0.6809999999999999,1.63
FfLfZfOxrhR1GfNzYKLd0Dk1OPmx,MAPbI3,18.9,0.022,11.100000000000001,0.78,1.6
FfMYWyXn_Btbs1Miwt5uZArefGi6,MAPbI3,15.59,1.05,220.5,0.6729999999999999,1.6
FfOVLN7wyleu7BY7Mj9WuVoVVV7g,Cs0.05FA0.79MA0.16PbBr0.51I2.49,14.01,0.93,198.6,0.75,1.6200000000000003
FfS0imi5yDtNpGh92TnG3eUuU0DN,MAPbI3,10.22,1.03,199.7,0.497,1.6
FfSIZaK8D0n01KnPE9IvQENYaV10,MAPbI3,11.2,0.92,191.0,0.637,1.6
FfkMwz-DjVzLBz2t5a-gMlPUizly,MAPbI3,14.8,1.02,199.0,0.73,1.5499999999999998
FfqewGyMZIQDcXV5rLmrQSFCCg03,FA0.85MA0.15PbBr0.45I2.55,15.11,1.05,204.4,0.7040000000000001,
FfzeMwzIUawP-slIcKFt2WVb2ua5,MAPbI3,19.8,1.14,221.4,0.7759999999999999,1.6
Fg3tcuWbxlSmrMbebpPZC-Kc1J86,MAPbI3,1.89,0.875,71.2,0.303,1.56
FgJhh6DRxT3x6KfgzFnmZQPAukwQ,MAPbI3,17.35,1.03,228.0,0.737,1.56
FgN7MUWZET2O5zZF8jYVQTBSNVs9,MAPbI3,9.35,0.99,194.0,0.487,1.6
FgURokT4BWK8DDHJfxevv3ItZaPg,CsSnI3,4.69,0.34,258.4,0.537,1.3
FgaSckn5qeo4IbIqwhyuLyfOW6WY,Cs0.03FA0.7MA0.27Pb0.5Sn0.5Br0.03I2.97,21.05,0.845,311.4,0.8,
FggqVlD6hEIfPrxpx6VYayK0wFSi,MAPbI3,10.49,0.84,166.29999999999998,0.748,1.5
FgslzZwvUs6lNfmAcF8L60czWKqH,Cs0.08FA0.77MA0.15PbBr0.51I2.49,5.44,0.591,183.78,0.501,1.6
Fgwz7K-1nYLumw1-fKh4DKgjoyoJ,MAPbI3,18.44,1.102,217.10000000000002,0.7709999999999999,1.6
FgycRdxzi1kTCpqdaqsQiJn_xr5w,Cs0.05FA0.81MA0.14PbBr0.43I2.57,17.2,1.116,206.5,0.746,
Fh-tJcWXHhrepr1p38Y-ZT0pwZhh,MAPbI3,4.78,0.78,121.30000000000001,0.507,1.6
Fh4h2-8BCHTwawcQK6MbprWNdAfa,Cs0.15FA0.85PbBr0.3I2.7,19.35,1.146,230.6,0.7979999999999999,
FhQ6obK0HmDYNpeO4X-FAf0gS_sk,Cs0.05FA0.81MA0.14PbBr0.45I2.55,8.52,0.84,205.0,0.482,1.73
FhR3D8u8m3D9NkSgbh_gvrwDFeIV,MAPbI3,15.67,1.02,228.70000000000002,0.672,1.6
FhSEJ9BKZFmo8eI-aZyriGa4sLYQ,MAPbI3,13.0,0.97,218.0,0.515,1.6
FhSIB_0hLAjw6y6S-yhaX8HvY1hs,MAPbI3,15.5,1.08,218.0,0.66,1.6
FhXr6PloFXaIJ8jNq4ZuIM_m263W,MAPbI3,7.07,0.88,157.0,0.523,1.6
Fh_yKWFF7B85Uz4aMIjGWUZaT9q4,FA0.7MA0.3PbBr0.3I2.9,14.1,1.07,203.0,0.65,
FheGJ5BH0IoHEmB67CNFA5BZtdV3,FA0.85MA0.15PbBr0.45I2.55,16.01,1.008,221.1,0.718,
FhgvqqTO9cJFfvGxgLB6ydupeckz,MAPbI3,13.45,0.93,192.10000000000002,0.752,1.6
FhmGg9VpUAq6q4CaGdqgH9hJX_Ht,MAPbI3,10.11,1.004,178.9,0.56,1.6
FhrBAcqJbpSr_sNg3t-uCa4yjOv3,MAPbI3,14.5,0.92,211.5,0.75,1.6
Fi8z30P_GfdrL_xJe8Za_ahTjpcZ,MAPbI3,13.12,0.991,171.8,0.71,1.6
FiBdKuB74EAIRp3BhNEdlgYmpHzU,MAPbI3,18.32,1.05,218.4,0.7040000000000001,1.6
FiCG-NaPBBJQ3cuXPc3vWXYxM2-5,MAPbI3,7.0,0.95,104.0,0.71,1.6
FiFUVd5QOGqPAR80S1MoVOwS0YzQ,FA0.6MA0.4Pb0.4Sn0.6I3,17.8,0.83,273.0,0.8,1.27
FiPBDF8lHxdHzelCZw8siGcP03D2,FA0.85MA0.15PbBr0.45I2.55,13.5,0.98,210.0,0.63,1.6
FiRVhdJVYPqfyKuS5jd2MRl6cCww,CsSnBr3,0.26,0.43,10.0,0.61,1.8
FiXppS1jkGzhjdRjWfKlw6wOLLbX,MAPbBr0.45I2.55,10.54,0.93,178.1,0.64,
Fihpe8UeowADrq8LpESyTHW2pvfm,MAPbI3,14.62,1.03,199.3,0.713,1.6
Fiy0C5Ge8If0wxPBcM8wQoGEOVxf,MAPbI3,12.62,1.02,181.20000000000002,0.685,1.6
Fj7fL50T069Vc3qr46EA6QKvMSBR,Cs0.03Pb0.97Br3,2.99,1.3030000000000002,41.0,0.56,
FjSZeEnfA-2fBty15GACuURKcy7J,MAPbI3,15.2,1.0,221.0,0.701,1.6
FjeiYJT6kClfo6CJpjWi9nrG10aN,MAPbI3,4.69,0.87,136.1,0.39,1.6
FjlYKbAhYv0oCFyISeMjBMs3kkfg,MAPbI3,6.29,0.88,112.0,0.62,1.6
FjvCUlqGHei7998lxxtDXxkjD7j9,MAPbI3,7.23,0.8240000000000001,157.10000000000002,0.55,1.6
FjyO6OEO2HhdALyv4LOmbi0EfYKT,MAPbBr0.6I2.4,8.68,0.931,199.20000000000002,0.4679999999999999,1.71
FjzGeVl6v5EQWMm2fzHDnZqiwV53,MAPbI3,8.81,0.89,180.3,0.584,1.6
Fk6U8Crj39bqFoNzL1srzypgpUF5,MAPbI3,14.97,0.99,236.20000000000002,0.644,1.6
Fk79JOh7wKZbxb0u2N7N1Uoy56bW,MAPbI3,8.5,0.88,188.0,0.62,1.6
Fk7pGg8RhcMoKWL9KYWz1_7yQ6QX,MAPbI3,8.61,1.01,142.0,0.6,1.6
Fk9Nh8uh2IxK_FafAnR0Oi_kvkT9,MAPbI3,14.53,1.07,175.79999999999998,0.772,
FkAeKkfcBxCn1UsWE-nDAsVpm9Mf,MAPbI3,18.0,1.087,224.1,0.742,1.6
FkAqFTkytCI8oOe0i2-d--WhQIcJ,MAPbI3,9.08,1.056,167.89999999999998,0.512,1.6200000000000003
FkCImh29-5AwJtmzzcBz7ewapN7I,MAPbI3,12.5,0.98,186.4,0.688,1.6
FkFgKaap6vbJfLXYY-sRNjVQ-hWL,MAPbI3,0.8,0.879,13.0,0.71,1.6
FkO_wNIkZdvhX9ILfbGv2MxBC5yn,BA2MA3Pb4I13,2.57,0.93,68.4,0.4,
FkRHkjFgmfyy8aUAVVZ1IDcNqHDf,MAPbBr0.015I2.985,14.78,0.94,209.60000000000002,0.75,
FkTO1Pzjx9JRejY0ATYDKnoMKb8Y,Cs0.2FA0.8PbBr0.15I2.85,20.05,1.115,228.2,0.7879999999999999,
FkYVKBXXGUlOcOjQFTI9SnJsNagQ,MAPbI3,14.0,1.0,215.0,0.6459999999999999,1.6
Fka6AawW8v285xPDofQyySTZ4q_Y,Cs0.08FA0.78MA0.14PbBr0.45I2.55,19.94,1.12,232.89999999999998,0.765,
Fki9os8Xqp_v-cCu-fG9wLm4W2A5,MAPbI3,15.1,1.007,211.1,0.72,1.6
FkjUdv9sW3meohDR--Sdn2iLHx6j,MAPbI3,13.8,1.08,202.0,0.64,1.6
Fknaz6eknJNAAzX3QZoQLOK__Wg9,MAPbI3,9.4,0.86,183.5,0.6,1.6
FkqHX0h6CGJks1vy47rFxJ-EfZc2,CsPbBr0.09I2.91,0.7,0.29,99.0,0.242,1.7700000000000002
Fks44fDVWYe5X2zU88hF0o2EEZ1m,MAPbI3,14.6,0.99,229.3,0.64,1.6
Fkuc_TcecZVA75vnrYxaYH8u5-OM,MAPbI3,4.43,0.96,112.89999999999999,0.408,1.6
FkxgJkyphVZHZcjoNNnYTp0VHPRy,MAPbI3,7.5,0.88,154.0,0.55,1.6
FkyqIGBkavLvwkke3q6qgD5cfjGn,MAPbI3,18.38,1.0659999999999998,231.86,0.74,1.6
Fl3EvO9vRrwCnmfhbzA0UssO-JMX,MAPbI3,11.05,,,,1.6
Fl5_Y-bNHrCMyP-8I-IhZrrQ6EZa,MAPbI3,14.2,1.0,211.0,0.68,1.58
Fl60Mhb_ZYjlzcr6CIdCZXTt04Ds,Cs0.05FA0.81MA0.14PbBr0.45I2.55,17.0,1.1,223.0,0.73,1.6
FlCHhQOLQz5Em5Quz7wvKPGIm9Cm,MAPbI3,10.5,0.906,209.4,0.56,1.6
FlTzJMwKjFGDip2PQcdYCLpaCADv,FA0.85MA0.15PbBr0.45I2.55,20.55,1.127,233.70000000000002,0.7659999999999999,
FlUgrc8bAzSfk_LJm9r6wnuKGZn_,MAPbBr0.6I2.4,10.3,0.973,152.23000000000002,0.636,1.674
FlWrvQX9A6i4_RkOyxlAyxc-t7QH,MAPbI3,15.6,1.02,218.2,0.6970000000000001,1.6
Flk1lV1YBYYIGHNubiKQLLvZMxcZ,MAPbI3,10.15,1.0590000000000002,203.04,0.5539999999999999,1.6
Florh9VaX4f1sKPQEzj9eABJL16N,FA0.3MA0.7PbBr0.6I2.4,15.01,1.11,173.4,0.78,1.69
FlzUyt6RGl9Fxn_63fswQtO4riqp,MAPbI3,3.4,0.83,118.0,0.34,1.5
Fm0YFLw_Vp0lPid5vYadmX16B3lf,FA0.83MA0.17PbBr0.51I2.49,12.82,1.0590000000000002,176.20000000000002,0.687,
Fm99fIkurY0TTQJktpEGjsCGd7u0,MAPbI3,8.43,0.87,161.8,0.599,1.6
FmBVjlkpi7FC2Pz3ZzqJlTb7JgEj,Cs0.05FA0.79MA0.16PbBr0.51I2.49,18.6,1.148,216.0,0.763,
FmBv8hV8-RpzcQf3hmjRmt81uo_f,MAPbI3,7.4,0.787,194.89999999999998,0.49,1.5499999999999998
FmG1NDveeAeVipNO8oRihFBQWaO8,MAPbI3,11.6,,,,1.6
FmJv2wcvcs6gwV4jhXafTr0rR0uR,Cs3Bi2I9,0.02,0.26,1.7999999999999998,0.37,2.03
FmNpF0JklwfvX88GMxC6FHDgNXGB,MAPbI3,15.66,1.04,204.60000000000002,0.736,1.6
FmVbH2xFzwa63S6nNdwwspmxj6zY,Cs0.03FA0.945MA0.025PbBr0.075I2.925,19.35,1.11,243.9,0.713,1.56
FmW-Fc72pLps1UffDuoAZSxLxw7o,MAPbI3,15.89,0.98,229.8,0.71,1.6
FmW4I4YvejlJG2AeMzYVjUkqH2no,FASnI3,4.8,0.32,237.0,0.63,
FmmfFtyprafO6tB-bN-8CsQzTDE7,MAPbI3,9.0,1.05,202.5,0.63,1.5499999999999998
FmvPesSB48OkwTz8hsvqpCWHr_o8,Cs0.125FA0.875PbBr0.375I2.625,16.37,1.085,214.7,0.7020000000000001,1.57
Fn2IyNQYR2Rlt-_dT4E1EUDgOcTJ,BA2MA3Pb4I13,2.95,0.75,116.5,0.34,
Fn90-KHrhguaa36zlgyQ7Q7gOisD,MAPbI3,16.5,1.06,211.70000000000002,0.73,1.6
FnHBZVjTlBJwdQb_WdciFqtJHikJ,MAPbI3,11.48,0.98,165.3,0.71,1.6
FnJJ8M7UvaAGJrAr9qQGd9Lab7FH,MAPbI3,17.26,1.03,226.0,0.81,1.6
FnMgiZqjB59zpxDNT1YiHGKQMT94,Cs0.05FA0.81MA0.14PbI3,0.61,0.81,40.0,0.183,
FnQcuSIAaHaugPkiIFxcb4nPK02z,CsPbBr3,0.08,0.5670000000000001,4.27,0.332,
FnSSVEZAoKHO7OtuDyw-ZzGYkaTo,MAPbI3,16.74,1.103,212.8,0.7140000000000001,1.6
FnTZbUdx3PWi7zIFUZOsnf9XBUEy,FA0.85MA0.15PbBr0.45I2.55,17.74,1.07,224.5,0.7390000000000001,
FnVQS0zRjiURlvUMqsNDonlpOTy3,CsPbBrI2,13.9,1.27,146.0,0.75,1.89
FnYWOWYha3R5T6AJl_hD_hHbThuA,MAPbI3,6.42,0.7170000000000001,198.2,0.452,1.6
FniLbyN6B33mSmk1LdpGcunmV_8r,CsPb0.9Zn0.1Br2I,13.6,1.18,158.0,0.727,1.88
Fnlouhxl6wom-u3afSmuInvn5m_4,MAPbI3,13.3,0.998,177.0,0.61,1.6
Fo-5abXig1456mJvH4RFMlWyn__K,MAPbI3,18.2,1.103,229.5,0.745,1.5
Fo7V2GAiJDSPy5gjUcYSUvsesRbm,MAPbI3,2.97,0.79,119.5,0.314,1.6
Fo8JHycyxejChCs-eVm6uIb_K95U,MAPbI3,9.86,0.91,185.9,0.614,1.6
Fo933JFJb_q0bccUJOX17SXR80rt,MAPbI3,6.0,0.8490000000000001,176.0,0.367,1.6
FoAHE7aDGn1oaxv9ogs7TFHqLsdd,FAPbI3,14.51,1.1,198.5,0.66,1.51
FoFNJnM8iMeWxxAgbP7rtYGY72Li,Cs0.02FA0.79MA0.16PbBr0.551I2.49,6.47,0.967,141.6,0.472,
FoN1qozuJnuN_dnOPikgz3TrP7-C,MAPbI3,18.13,1.0759999999999998,213.1,0.7909999999999999,1.6
FoPkqQay7utGUDepjCQVLKLIUzdy,FASnI3,7.94,0.57,206.6,0.674,
Fob8FakeEjExxkn452B-vR8NXnBL,MAPbI3,14.5,0.8909999999999999,225.79999999999998,0.72,1.6
Foeqp1b4--PFp6bUuhItBcOh8RD7,MAPbI3,15.02,0.93,221.5,0.78,1.6
Fof9-Q9eC-cBOq07mPZD4tcEhNnm,MAPbI3,10.21,0.84,192.89999999999998,0.63,1.6
FomOZBgmTVNvfYhMUrcfyMixLpuH,MAPbI3,12.28,0.983,184.0,0.679,1.6
Fovx7IGbmXuJ_a7bKKOmuCjyqzB_,MA3Bi2I9,0.41,0.87,16.0,0.34,2.2
Fp6BQqENBGxMLADihrZDdo0zLLiF,MAPbI3,3.45,0.7340000000000001,141.0,0.3329999999999999,1.6
Fp9YbPBwTClH_2woKgaenaIrNNm6,MAPbI3,8.37,1.05,150.39999999999998,0.53,1.6
FpFuLwc-r5cnK_N_et-fJOmlai0f,Cs0.1FA0.27MA0.63PbI3,20.4,1.11,230.5,0.8009999999999999,
FpMA85X3PEF7fH3lgb0n0bkYdcwV,MAPbI3,8.5,0.91,173.0,0.54,1.6
FpQDtI8nErGYL7eYq0MrKFtPqRwW,MAPbI3,12.05,1.11,177.89999999999998,0.61,1.6
FpUeUB8UBpVbNq9MHc5XZVGfRQvQ,Cs0.09FA0.58MA0.33PbBr0.65I2.35,16.2,0.98,221.0,0.75,1.59
FpVsHUaW7mpUanum7tj4q2GB_XwI,MAPbI3,9.56,0.93,159.1,0.65,1.6
Fp_--OHrzuVE_rqGctJcQHrUereE,Cs0.08FA0.77MA0.15PbBr0.51I2.49,15.7,1.052,203.15,0.735,1.6
Fpw2u8gTbmxiqICYiekoPgY4qn4Y,MAPbI3,20.97,1.171,229.60000000000002,0.78,1.6
Fq-nM8yLh-fz-9Fm5wV75nwI3gso,Cs0.05FA0.79MA0.16PbBr0.48I2.52,11.86,0.99,203.5,0.59,
Fq4V2lWturOALRrh-K274fyrHdzR,MAPbI3,11.92,1.01,168.2,0.7,1.6
Fq4W_pbIblPKJMILYvie29_4e213,MAPbI3,16.7,1.05,226.0,0.7120000000000001,1.6
Fq75UuSVg9LuLJloMX4lxwddd1GL,MAPbI3,14.8,1.0,213.0,0.69,1.6
FqApjnuqAFxQK_Q6DjelSW418LHF,CsPbBr3,10.18,1.602,76.2,0.8340000000000001,
FqC9AyYdEY1I5PYcu629JWIsTJ3y,FA0.28MA0.72PbI3,18.0,1.04,238.5,0.72,
FqDeoUAGhFn3KpottDhAsEIMrVV4,Cs0.05FA0.8265MA0.1235PbBr0.51I2.49,18.25,1.04,226.9,0.77,
FqF0-pCjDhlLTXsTk8vWm5R56dkB,MAPbBr0.5I2.5,16.6,1.16,183.0,0.78,1.6999999999999997
FqYmRTecjfdXxsUxccYlp6gSBa8Q,CsPbBr2I,2.6,0.794,57.0,0.59,2.05
FqfxbdyMT3JWL6CdnSOyGoY67sXh,FA0.83MA0.17PbBr0.51I2.49,12.6,0.92,225.0,0.6,
FqgOvHWfgb02-F_GgCl2j62Kiv9q,MAPbI3,12.95,0.99,189.0,0.69,1.6
Fr4n_tR-ZWZTxOdgn3p8hg2r3d4S,CsSnI3,1.36,0.21,190.10000000000002,0.34,
Fr6imsNh3-4ooVAMyI0uBh73Y9a8,MAPbI3,1.1,0.72,43.6,0.36,1.5300000000000002
Fr70lETN_rNB-34jhSbr33FkGGDM,FAPbI3,14.4,0.99,228.9,0.67,1.51
FrHR0b_lSKPuBoK1HsDAGTqz4Dmp,MAPbI3,8.4,1.01,139.0,0.6,1.6
FrHi57S5eNWMmvFIQ-HVu8-Z2Pi4,MAPbI3,12.8,0.95,206.0,0.66,1.6
FrKH7wgCsaojNsxSIkVn77ctyiFq,FA0.2MA0.8PbBr0.3I2.7,12.97,0.95,194.89999999999998,0.701,
FrSlh-hrfvXL9uJVICjpwK-36D74,Cs0.0475FA0.75MA0.152Rb0.05PbBr1.2I1.8,17.71,1.19,185.3,0.808,1.78
FrTTLI7GgZeLpQ1eMenJWG9sIjtm,MAPbI3,19.3,1.11,214.0,0.81,1.6
FrVAqXnyzz9Yu2iqLteBV7kaHunA,FA0.85MA0.15PbBr0.45I2.55,17.2,1.08,206.0,0.7709999999999999,1.47
FrgqO8JpveFCCVJnU7rhB1_1lcSW,MAPb1.0I3,10.42,0.76,221.29999999999998,0.62,1.5499999999999998
FrjUO0u4Umqe-y5VaW9-m_lS1TP-,Cs0.2FA0.8PbBr0.256I0.744,9.45,1.046,167.10000000000002,0.541,1.71
FrmzDjnjm7b9t_0ev4meEAkxuP2i,MAPbI3,9.7,0.918,195.6,0.54,1.6
FryOgfLDhM1YE3Vh-8qN1KsO6d71,MAPbI3,17.01,1.1,233.6,0.66,1.6
Fs7kp6B0Mwu2a0Ds3wQmAR8bhJHC,MAPbI3,15.2,1.042,205.0,0.7,1.6
FsDzpqp5t330qmI9tjeso9FLRARl,MAPbI3,8.9,0.98,178.0,0.51,
FsG3Tnd_M__wJQgCKs-GcHnXgXoz,MAPbI3,11.17,1.03,166.6,0.6509999999999999,1.6
FsT35s1fIyCv4iXFrk3YwrVUJtpS,MAPbI3,7.54,0.95,128.0,0.62,1.6
Fs_GyfOY-Io1scM97S7FkrqCxRa7,MAPbI3,7.24,0.83,132.20000000000002,0.659,1.6
FsayuNuZ2Efs4eFMDpRoen_KF_ci,MAPbI3,6.4,0.88,120.0,0.63,1.6
FsePfISrRTonc6e0862pXPK1YSdt,MAPbI3,15.61,0.997,210.03,0.742,1.6
FshRezvxDgDE8IG1L9gXyLDKn-O2,MAPbI3,11.0,1.0,162.0,0.68,1.6
FsmNQZWm98K2MzQW9XsjRlQgtEzt,Cs0.05FA0.79MA0.16PbBr0.51I2.49,17.19,1.055,229.5,0.71,
FsoROU2JOTSeP5UVTbFA9ERsuHfQ,MAPbI3,4.83,0.8,116.0,0.52,1.6
Fsqxdp3XluI_ILPJFZAzlsIXHFkY,FAPbI3,19.27,1.03,247.0,0.7559999999999999,1.48
Fsr1EbkN8X-52O0npQDV2j6viR8x,CsBi3I10,0.36,0.34,24.0,0.44,1.7700000000000002
Ft3ijThckh1gJVraZ-jyshAWNMdj,MAPbI3,9.13,0.87,152.4,0.69,1.6
Ft4eUpKCNqx7IN-0eOSA7FoTtRlp,MAPbI3,7.16,0.77,147.89999999999998,0.63,1.65
Ft8E3TbST2j5L4YJi1KTwBXKqWIy,MAPbI3,14.0,1.06,190.39999999999998,0.69,1.6
FtAq9FPJds52Oy761GWJdtOcGuy-,MAPbI3,0.23,,,,1.6
FtNd6salshZHvUZV8OsGvXtsrt1R,CsPbI3,11.8,0.97,176.0,0.69,
FtRyzM7fszcFLbSq8ZlaTpqJyqDb,MAPbI3,18.9,1.12,222.0,0.76,1.6
FtYuhBy6k-a1aSBbUhSyK3qGyB0J,MAPbI3,2.7,0.78,98.0,0.35,1.6
FtZigk2OOxfwpZp2ZK1UXLaw-j2U,MAPbI3,14.62,1.023,203.5,0.7020000000000001,1.6
FtauA-FPoytIh6xxoTeF4t6GRCmg,Cs0.2FA0.8PbI3,16.18,1.03,217.3,0.7240000000000001,
FtjA2Z6U97ZcaMXPtqFkKseTSkUs,MAPbI3,7.96,0.92,179.3,0.481,1.6
Fu17y96hDQ8b8wtMuBP7hLqdMCG4,MAPbI3,12.89,,,,1.6
Fu9M3W6FUKZZytGEZkBwCMw2JzY6,MAPbI3,10.7,0.925,210.0,0.55,1.59
FuE8z2lEUn6Gjcy6sd3Ab3q7Ln2y,MASbSnI9,2.2,0.51,80.0,0.54,1.5
FudpC4Q7dO3FSgxpRZyC1RmbDWjB,CsPb0.5Sn0.5BrI2,8.1,0.62,201.0,0.65,
Fui7mDUrQlvgJ86alF8dA6xOQqYg,MAPbI3,14.39,1.002,212.10000000000002,0.68,1.6
FumNlKCSphBPJfiQh_Fkw2J82RXy,MAIn0.15Pb0.85I3,17.55,1.03,219.0,0.78,
FusKNQmUSVp5wXDnryGB6f2UU-ra,MAPbI3,16.26,1.04,226.6,0.69,1.6
Fuxc0nlrXFe9rvXo8mygoGwSs8wR,MAPbI3,8.64,1.01,128.5,0.6659999999999999,1.6
FuyKT2WKvsMU-hJtlGyxd7nLllK3,MAPbI3,0.0,0.75,0.12,0.384,1.58
Fv2H2RhBa2EYBmkdDiKbPzCJ3Oje,MAPbI3,11.3,1.14,144.0,0.69,1.6
FvB1CtbkuDYIB3NYmvoUf0XnW7qK,Cs0.13FA0.87PbBrI2,14.1,1.06,178.9,0.741,1.72
FvC_LbCWNUKF5oNBv7dqnq7mhDNZ,MAPbI3,9.11,0.93,204.7,0.479,1.6
FvJx8LDu8VMNVRS9q4U_4k7Pi-bX,MAPbI3,2.29,0.45,94.2,0.54,1.6
FvL7tAq4etA3_PuZ8uDvWhl5dsqP,MAPbI3,14.34,1.08,203.6,0.654,1.6
FvMY3ODn_DhIWl1Xsy7PSDjps6wn,FAPbI3,17.28,0.98,238.4,0.7390000000000001,1.48
FvMY4RKjsbWXjFaFBndlqBd6w0bU,FASnI3,7.9,0.516,200.0,0.716,
FvVt0FEFWUuJKhlz7k0NaA6k9kQi,MAPbI3,15.3,1.1,220.0,0.6970000000000001,1.6
FvYuy_5mCsdDDFCakXmZO3JYfPhO,Cs0.05FA0.8MA0.15PbBr0.5I2.5,21.9,1.14,231.0,0.83,
FvZm5wMyZ4H8kHlDyxOw1VGdbLBt,Cs0.05FA0.79MA0.16PbBr0.48I2.52,15.66,1.07,214.4,0.68,
Fvxodw2CujsPzSbHQ-MnajSKNftC,MAPbI3,14.64,1.034,195.6,0.72,1.6
FvzGA4i3KhgpG0vsfAt0QpqfZme0,Cs0.1MA0.9PbBr0.1I2.9,15.2,0.949,229.0,0.7,
FwOMCSM_iOkvzvAbOk3-X_gnyQdw,MAPbI3,10.14,1.05,167.7,0.58,1.6
FwYsqlZZ2CBBB_eINnrFZd3z6arL,MAPbI3,15.08,1.06,212.0,0.67,1.6
Fwcy_DX-qRaothPKaVU2aaLydtG6,Cs0.17FA0.83PbBr0.51I2.49,8.9,0.88,198.0,0.51,
Fx1Mn9NZ3M__5xGhAk_oOTVN72tE,CsFA0.83MA0.17PbBr0.5I2.5,17.77,1.088,216.76999999999998,0.75,
Fx4cr3YeEXxTqAW1iuC43lK7Gf4d,MAPbI3,18.5,1.07,221.0,0.787,1.6
Fx4tOT--OI_eEu6idZ0C-XGHMf11,FA0.85MA0.15PbBr0.45I2.55,5.5,1.1,168.0,0.302,
Fx8NYnD2KQXaXGMXWEGs_J1WT256,MAPbI3,11.97,,,,1.5300000000000002
FxBDy_oexT-3aGkZ7kFf6SeJv_9h,FA0.85MA0.15PbBr0.45I2.55,16.2,1.11,206.1,0.71,
FxJwHsBH7hR-kuBF-fecIz4HhkJB,MAPbI3,14.83,0.954,230.85000000000002,0.6729999999999999,1.5
FxMsmZdWU59oSREhHGQ-q06BvEb7,MAPbI3,14.4,1.025,217.39999999999998,0.6459999999999999,1.6
FxP1SFfqfFtyv_Fvxq4rmByYfeuJ,Cs0.09FA0.91PbBr0.12I2.88,21.16,1.148,244.89999999999998,0.752,
FxPSuctpGBdvMwC9XIhjbGy8a6ut,MAPbI3,5.63,0.83,108.4,0.622,1.6
FxWu51i1xgJCjF4gEm3RUWJGnl_y,MAPbI3,14.57,1.03,202.8,0.7,1.6
FxePnE-lT6r_v7DNRANLbBJfDhEm,CsPbBr3,6.16,1.2919999999999998,73.60000000000001,0.73,
Fxmzuph_AkW5Mn04vipqbigwjjRz,MAPbI3,5.9,0.877,140.0,0.486,1.6
Fxn1U35KhyWjwka4IoMpCuEwLNAf,MAPbI3,12.1,0.96,194.4,0.65,
FxnTuqKZJNVzoklPnQQwQqEcuf88,MAPbI3,13.46,1.02,196.9,0.67,1.6
FxsDo5xoMtl81OES0iK__tPdL9As,MAPbI3,12.7,0.99,178.0,0.718,1.6
FxuoaL2e_UeCdccyP1s84VNHMerS,MAPbI3,15.67,0.98,205.79999999999998,0.77,1.6
Fxv3m3012cTzsz8ZCEuDit3IiXfh,MAPbI3,9.8,1.01,141.3,0.69,1.6
FxxRHT3-aplIU36cit9CmNfA9vCo,MAPb0.9Sn0.1I3,6.74,0.79,158.0,0.619,
Fy81Y1L0tv5AmhlWrLs_x-K34-Hc,MAPbI3,16.38,1.01,214.0,0.76,1.6
FyMn095PR2Bk-cGp_RQQwTvnj3ER,MAPbI3,11.41,0.8490000000000001,122.0,0.77,1.6
FybBtoxGSf2Zyal4DUK31aCPqhog,MAPbI3,8.9,0.86,143.5,0.73,1.6
FyyaYU-PhvHi9ialVRskCyUD9337,Cs0.05FA0.79MA0.16PbBr0.51I2.49,5.51,,,,
Fz7WK_YUKSRUKK2Mr-u8wrVSsPCq,Cs0.05FA0.76MA0.16PbBr0.48I2.52,20.8,1.13,233.0,0.792,
FzS_vLc5W4nxsdlhKul0_01o1iwT,MAPbI3,10.71,1.055,180.77,0.562,1.6
FzUDrpGeJ7jjUflBnZIZJNp1Lmri,MAPbI3,6.21,0.93,112.6,0.595,1.6
FzbK1FNvCp8ly4NrQx_jUjWEeYYY,MAPbI3,14.6,1.05,196.0,0.711,1.6
FzitVMZNndvuqJMZ0JycF9mRz6te,FA0.83MA0.17PbBr0.51I2.49,11.44,1.0,165.39999999999998,0.69,1.6200000000000003
FzqEO8mPFchelJgaBUG1FME8SzA7,MAPbI3,12.83,0.98,172.60000000000002,0.76,1.6
G-1OEvNB9jQprJwOCaOaVhTnxev4,MAPbI3,15.04,1.07,180.0,0.75,1.6
G-6Q7d813aae_uio4-UVFEtr0Xwi,MAPbI3,18.17,1.05,228.5,0.757,1.6
G-DgtlQscFbS-fwAU3aWxzRCwoaU,MAPbI3,9.5,0.8,192.0,0.62,1.5499999999999998
G-H56ibsqc16PrjR5WyM_asal4T2,Cs0.05FA0.8MA0.15PbBr0.45I2.55,3.31,1.086,168.4,0.181,
G-Ox_Lr5Y89QyCml84beuw605kHM,(PEA)2PbI4,0.021,0.12,5.21,0.331,2.58
G-ggX0bZ1Ur_y3Q0zFhXykkdTzVP,CsPbBrI2,8.02,1.03,115.8,0.672,
G-sKWd8v6mB5zPBEycWJkP9I24Ds,(F3EA)0.12BA1.88MA3Pb4I13,11.21,0.97,150.0,0.77,1.65
G06AOselPrYc5jFgijlzcHwCAWCx,MAPbI3,9.31,0.96,144.5,0.672,1.6
G08XEi4-yOfv3-HaSoLvyE-RZHwv,MAPbI3,9.4,0.9,171.0,0.61,1.6
G09epXfW6u-53R1PbamiViRGbTdY,Cs0.05FA0.83MA0.17PbBr0.51I2.49,9.4,0.924,166.0,0.5579999999999999,
G0CRU7D5o6OSH1NwdSsaLhhA6PO7,MAPbI3,8.8,0.885,170.0,0.58,1.6
G0MJ2N61kb68J2ezsF17ou4tmN1u,FAPbI3,20.04,1.08,239.60000000000002,0.77,1.526
G0Ri9zYyzDC11wd0crjPFO25vrY8,MAPbI3,8.7,0.852,177.0,0.574,1.6
G0kpbjnSuo9Ri_w6pw2-sTWHbyGh,MA3Bi2I9,0.08,0.598,3.9000000000000004,0.358,
G0lMmZ_UzQTPjjn1HYDkFfrsM5uJ,FASnI3,1.83,0.365,89.02000000000001,0.564,1.38
G0uTawWYuRrA3hWW_tARyxeLa-Cj,MAPbI3,7.1,0.8320000000000001,131.0,0.65,1.5
G0y-WEopPO5PXWcvk0E_c86umvBV,FA0.1MA0.9PbI3,13.67,0.96,174.1,0.816,
G1-bTZMP1gSAfVW2brtnd2RTpn1b,MAPbI3,14.86,1.05,187.10000000000002,0.76,1.6
G13KiNRv2IjMN6IoAVOBeGqygElW,MAPbI3,13.17,0.92,229.0,0.62,1.6
G18nn4z_j_hGXwqXw76jfaUDVa6o,MAPbI3,16.0,1.04,213.6,0.75,1.6
G18ybmKsdYwwzvildsQmGvNCxJXg,MAPbI3,14.7,0.95,212.0,0.72,1.6
G1EdZtWfpbxfdfYbzWm4P7l01M1o,Cs0.05FA0.79MA0.16PbBr0.51I2.49,17.07,1.073,224.1,0.73,
G1ICkPw_T_qN-D6faVrxCXYQmtmh,FA0.9MA0.1PbBr0.3I2.7,18.4,,,,1.5
G1R0vHUqPKlPijaZe_kJNTt6uAVL,Cs0.2FA0.8PbI3,13.9,1.03,189.0,0.698,
G1cFwmimeLdveidzCECkFgRS5aaD,MAPbI3,10.5,0.93,140.0,0.643,1.59
G1eDc-aY9iwtZ62RvUaj6z_nWcFa,MAPbI3,14.02,1.02,190.9,0.7170000000000001,1.6
G1mgehFu32e5Iknqnf8WZuBZEtMC,MAPbI3,17.8,,,,1.6
G1oY8GDTIepwFESW30z06pMpdqbr,MAPbI3,3.97,0.967,74.4,0.55,1.6
G1rqTI-Tk3iugrZ4QSg8pJO_KZlE,MAPbI3,13.97,0.96,203.9,0.73,1.6
G1zuBHyLyMKsu5FK6PrJyJ5R723s,MAPbI3,12.62,1.04,201.0,0.611,1.6
G21RFYstt0mFHjRHpxlweEEqEH2y,MAPbI3,10.25,0.952,207.0,0.52,1.6
G28b3zdJWANLRzhMz8lm-YpPfz9h,CsPbBrI2,11.58,1.18,127.0,0.711,1.9199999999999997
G2Fvi4BWO0qav2t5ePboiGafT7GH,MAPbI3,12.06,0.998,187.39999999999998,0.645,1.56
G2RK74nSTxeJFMOQw7tjYK17V8vX,MAPbI3,14.38,0.945,211.20000000000002,0.7190000000000001,1.6
G2cGcIMHvHyxvxut-x6bmBg7MuFW,MAPbI3,14.44,1.002,195.79999999999998,0.736,1.6
G2oDJWnlrES7RLfFEYExVUq7mk_V,MAPbI3,5.1,0.626,182.0,0.446,1.6
G2qR0Irn4ezO6T-Bs2LHVtbECumA,FAPbI3,16.31,1.051,210.5,0.745,1.48
G2wzLtZkL422AkSdCDX9o-jIId6e,MAPbI3,19.41,1.09,233.70000000000002,0.75,1.6
G2xved4_yFGsE-rfgqSa8uMijh_L,MAPbI3,7.94,1.057,112.30000000000001,0.6679999999999999,1.6
G33VqFMWS39KwFGUT5waNxhrAD45,FA0.85MA0.15PbBr0.45I2.55,5.94,0.86,157.5,0.44,
G3Es1CDMIEhRJjyH-4lOvJgGdA3p,Cs0.05FA0.79GU0.05MA0.11PbBr0.39I2.61,16.9,1.124,208.5,0.7140000000000001,
G3GSZjRrU-IdNscit2R6PyHiDlEG,MAPbI3,13.15,0.96,201.9,0.693,1.6
G3W7Xp7AF-mjIn4gskIZKQ-u9N7J,MAPbI3,18.1,1.1,207.3,0.79,1.6
G3mOEURPW7tqhDiPB7gU92xMvDK7,MAPbI3,13.53,1.027,205.39999999999998,0.682,1.6
G3y37Jyhq5ow42RscJ6vqRCnHVbb,MAPbI3,16.22,1.013,219.8,0.728,1.6
G44Q5AiwR88WTNoMThlZIDqNBUgv,FA0.85MA0.15PbBr0.6I2.4,1.22,0.5,92.0,0.267,
G4Gj95MC5ScpG1QDf_6sIQ4LfDrj,CsPbBr3,6.3,1.29,72.69999999999999,0.73,2.3
G4SW3kuoMmBUmzyFz9WF9mVq0iBu,MAPbI3,15.83,,,,1.6
G4ZDeFTup3sJaIfGIVR3OOyUYC6a,MAPbI3,17.59,1.0,237.39999999999998,0.728,1.6
G4_jwF9ZLwKWcQFn-vSvgeI5yIT1,FA0.85MA0.15PbBr0.45I2.55,15.2,1.08,210.39999999999998,0.67,
G4lVDJ5qVnvH94tlkG02Ya3J7JU1,MAPbI3,16.68,1.07,197.8,0.78,1.6
G4nODMulIkc5kXH_eqBJYtXdeCJy,(DMA)PbI3,13.1,0.967,196.0,0.69,
G4poupA35xhDNkjjlbDEJe0Bx_dk,MAPbI3,19.6,1.07,229.0,0.8029999999999999,1.59
G50lgVhaXakGCqTm6ZmDb9Sbexbm,MAPbI3,11.0,,,,1.58
G53QVi-FU8FnbQOVMVF-AzsCnEKK,MAPbI3,4.14,0.8909999999999999,84.92000000000002,0.547,1.59
G59VdqYEVeajzEMRzyLrYjf1BFWT,MASbI2,3.08,,,,
G5ALIbKx3PSWEwGkzU24blUcdQj7,Cs0.05FA0.79MA0.16PbBr0.51I2.49,12.24,0.98,201.5,0.63,1.63
G5A_yMbf4588ZPTft0cVW0u5yCbb,MAPbI3,7.2,0.8,134.0,0.677,1.6
G5JRIH4ZqD1L7VoJAhYPkZ4P1TIa,MAPbI3,13.5,1.02,204.0,0.66,1.6
G5LX74RThJSA9eWf6_uMPXMTKbsy,(PEA)2MA4Pb5I16,1.1,1.13,16.0,0.6,1.64
G5OHkn7-7TGzZzU3tLyFxuyLfBp5,MAPbBr1.5Cl1.5,1.08,1.43,18.0,0.7,2.65
G5VoFPwc_QooENBmq8-mkSZSW_c1,CsPbBrI2,9.94,1.19,129.70000000000002,0.64,
G5YqGtVQmnLlBqeQf6vLNp8n2huG,MAPbI3,7.63,1.01,165.79999999999998,0.456,1.54
G5Z8la8eAWWCm-AWeeLdoiMWT6xA,Cs0.05FA0.79MA0.16PbBr0.3I2.7,17.44,1.14,214.0,0.715,
G5ZyP_Ks8FkwqqJOJ2kJx1iJDpxg,MAPbI3,9.8,0.95,151.0,0.7,1.6
G5bGVvwN8i5AI4M2xWXqqzBOQLOQ,MAPbI3,18.18,1.096,225.79999999999998,0.7340000000000001,1.6
G5dRDzl4ZpFFCSHkDXaiTtXa0nzI,MAPbI3,2.8,0.72,79.0,0.49,1.5499999999999998
G5jn68_xIjyXLIuxV6NXzvBqxQvE,MAPbI3,11.2,0.932,208.2,0.57,1.6
G5nPJQIQh3I39i_S6oKfbaQA3Sdh,CsPbBrI2,14.1,1.21,149.8,0.8140000000000001,
G5p1k5LD030R5U7n-OpY0V1Zd0gX,CsFAPbBrI,18.27,1.175,207.3,0.75,1.63
G5r2eLCAc_ZGJBexp0nb99-SZblU,MAPbI3,9.06,0.743,190.5,0.64,1.6
G5woUmydYa1O1G4kDrx7Du4u260v,MAPbI3,13.8,,,,1.59
G5zGsAwsFa3sABz5ppKpHM0Z3vsN,MAPbI3,9.8,0.84,201.4,0.5770000000000001,1.6
G6DWorQ9uGTZu-We_5GXBkfdvObF,Cs0.05FA0.79MA0.17PbBr0.5I2.5,9.7,0.9,181.0,0.61,
G6SFSFLfpPnOjvscy5lnFOKWIKHQ,MAPbI3,18.3,1.09,215.0,0.78,1.6
G6Z9fYicaGSQGC74z2eEDkxL8ZrU,MAPbI3,0.0,0.76,0.08,0.16,1.6
G6gT1wbV_iI1bnrgq-oNDzV8QHuy,Cs0.05FA0.79MA0.16PbBr0.51I2.49,16.8,1.033,220.0,0.74,
G6kbjZXpzVy9hbwyYR7-w801Cs6n,MAPbI3,3.66,0.987,116.0,0.319,1.6
G6w3MRujvyLSHbOho_emDzW7AkSi,Cs0.1FA0.75MA0.15PbBr0.45I2.55,14.5,1.06,198.0,0.69,
G6yOXh1wrq_buV8dOK4qgY2je3FL,MAPbBr0.3I2.7,14.24,1.05,197.10000000000002,0.69,1.5
G6ywBJR0SORPpX1HrhSIX4LDsfKr,MAPbI3,19.9,1.12,233.79999999999998,0.759,1.6
G73-DT0cgxZZovgtGA7gwnYVSTmM,MAPbI3,14.11,1.05,209.20000000000002,0.64,1.6
G78tnVABCgNZdWmH32IRjxEqE8De,FA0.95MA0.05PbBr0.15I2.85,21.1,1.12,235.0,0.8059999999999999,1.5499999999999998
G7AtEaNhdglF3jHb8v82LOl7g1aB,MAPbI3,14.04,0.99,204.7,0.7,1.5499999999999998
G7I7xKAyo_ziDMyNRcr5Cwo92DBk,MAPbI3,15.8,1.06,199.60000000000002,0.731,1.6
G7WtkqlMRGLN5T8q9OXQBpeZ1GtN,MAPbI3,2.8,0.46,148.6,0.45,1.6
G7YFiyUJxFDLp4CBc3BMdHRQ6xCy,Cs0.05FA0.8MA0.15PbBr0.42I2.58,20.27,1.132,233.29999999999998,0.7759999999999999,
G7qaM_VWV0fGFxDOxHunqSz9hQUj,Cs0.2FA0.8PbBr0.12I2.88,17.0,1.02,224.0,0.754,
G82WgWr34KuvqoH1p-dnOywtH9Ln,MAPbI3,15.8,1.04,201.0,0.74,1.6
G87VVyDqnODbOn6vJXTvE0KZPRVH,MAPbI3,7.62,0.89,178.2,0.48,1.6
G89rnQQ26gLo-YrbN5WBq0siFM_C,FA0.85MA0.15PbBr0.45I2.55,17.4,1.09,228.0,0.705,
G8ETFi8V3v581BtlGmMeIUYfbCw9,MAPbI3,5.1,0.88,95.39999999999999,0.58,
G8GdA7fS6nUg1M24_M8Idtt0Bfi2,MAPbBrI2,11.55,0.95,179.3,0.68,
G8JEV4TmwQSc3vnnpnYRtPo6-PtD,MAPbI3,4.5,0.6459999999999999,210.0,0.33,1.59
G8SScq-HcM-ePDVl5aeso1TboDcC,MAPbI3,16.03,1.0,222.7,0.72,1.6
G8aaZlqk93SXIAX4IIE9n8IZ0hsq,MAPbI3,10.55,,,,1.6
G8jiAMbbOO4RlSI9qZZ1R-a8uDu3,MAPbI3,7.7,0.774,171.0,0.58,1.61
G8mn-uTVRMO7qGH9XecBZJ_5IlK5,Cs0.125FA0.875PbBr0.375I2.625,14.81,1.04,207.10000000000002,0.69,
G8tplwv0arZEPHijGUkUhqRxXReO,MAPbI3,14.6,1.08,189.0,0.72,1.6
G8uywhy8Fq3tX3vOgd6J11RUTjnV,Ag2BiI5,2.6,0.69,60.4,0.624,2.22
G9-SkL90Gz-jqbDRuQZVSjuJ9jIn,CsPbI3,10.35,0.87,170.2,0.6990000000000001,
G94VfF1BW_o-V75woxRCs9wqlVNC,MAPbI3,10.49,0.91,225.79999999999998,0.51,1.6
G9AmB6X2_CAHaXaKpplhgpNixPJl,MAPbI3,8.21,0.96,130.5,0.66,1.6
G9Bj8Ie6_jBfLg5bbPZU24fT5fLE,MAPbI3,14.73,0.98,200.79999999999998,0.74,1.6
G9GHpNlh3STvMs79wInKkFdazm0o,FA0.9MA0.1PbBr0.1I2.9,17.66,1.03,222.10000000000002,0.763,1.56
G9Vjkf4v_ZgDZRe5mRKpDrSZ24aQ,Cs0.05FA0.79MA0.16PbBr0.51I2.49,19.88,1.12,230.5,0.77,
G9XntlZvI5wEB8zhr4dhUxvyC-c6,FAMAPbI3,16.0,1.0,239.4,0.534,
G9YIl7VvCW8LHh16Kf4kZ9UCGa_P,FAPbI3,17.82,1.07,230.10000000000002,0.726,1.48
G9ah6AQbYMdy-AV1ZIgBMqsMDWA_,MAPbI3,13.01,0.97,230.0,0.58,1.6
G9g9xvhcf9B1VXl-opwNXPdHuCMl,MAPbI3,16.69,1.04,227.2,0.7,1.56
G9iPb7mngqeit_pWVN2F5FtIL1kG,MAPbI3,16.2,1.06,209.0,0.73,1.6
G9lJ38rV_a31xGWPlzG8wxjYCvyg,MAPbI3,7.0,0.95,201.9,0.733,1.6
G9mKXRC_KWhgIsjKsT0bQBejXt5j,FA0.85MA0.15PbBr0.45I2.55,16.0,1.06,205.0,0.752,
G9o7UoNW9LdiEetG4suSFTwe_y74,MAPbI3,18.78,1.11,234.7,0.74,1.6
G9qVQyBhYt1HmK1AQS6smi9NShPC,MAPbI3,11.8,0.99,198.2,0.603,1.6
GA0n71bmfALbjkOBYj_E4uW9dwb4,FAPb0.2Sn0.8I3,4.21,0.471,178.1,0.502,1.29
GA7YBQO74Aq4ziBGTH8VFyBx26y9,Cs0.05FA0.81MA0.14PbBr0.45I2.55,18.2,1.16,212.0,0.74,
GABKQ5FDQ196NMRUEsvoKw0BAsTf,CsPbBrI2,13.48,1.16,153.8,0.76,
GADZOhRWsKAGJZVTF7bmQ_WMfBjr,MAPbI3,1.77,0.85,39.0,0.52,1.6
GAaVHjiJm70i5oQhjpTvplX8jCaP,MAPbI3,13.2,1.048,211.0,0.76,1.6
GAqFmLpd1TZv0R6VLENKj6ZUVauU,MAPbI3,15.15,1.08,203.29999999999998,0.69,1.6
GAzwPXTaJ13fl-THK4QTsRM3yJMe,MAPbI3,20.0,1.14,226.0,0.79,1.6
GB4rHzWuDL-PWXiRj2Cnpd8K9CXe,MAPbI3,7.98,0.85,161.6,0.58,1.6
GB95ssf47Rp3RKho4SMr7qbacd3-,FA0.83MA0.17PbBr0.5I2.5,8.42,0.994,189.5,0.446,
GBCBdUFOJaboCXuNVHn9at4A6fSG,MAPbI3,14.79,1.05,204.20000000000002,0.69,1.6
GBDrJDQyGrpndYJFmfwjFsM5ZwuW,Cs0.24FA0.76PbBrI,15.71,1.021,219.4,0.789,
GBHcp6czNloOZLAJdUH3_ZSGizoN,Cs0.10FA0.75MA0.15PbBr0.51I2.49,20.96,1.132,232.0,0.797,1.63
GBPwDlw-CSK0_xLQw48CZ7h8YZ-7,CsPbBr2I,6.3,1.03,92.6,0.6609999999999999,2.05
GBTBgsYZ4FKSluJFzc-f5U3lWLlu,MAPbI3,10.4,1.0,157.7,0.66,1.6
GBVYP7N0lZruNe9jQXUA6csy6wJr,AgCs2BiBr6,1.41,0.78,30.5,0.58,2.21
GBZ3ZHDNZ_dHBC6FruIOn3MsvZhw,(PEI)2MA4Pb5I16,6.29,1.13,97.2,0.57,1.8
GBeahKvN1eCE2sBzkXqYJxmyD1lp,FA0.85MA0.15PbBr0.45I2.55,9.7,0.895,185.0,0.638,
GBhgS0xT4UAWHkwiHe-QOxJirOc4,Cs0.05FA0.79MA0.16PbBr0.45I2.55,18.91,1.13,229.89999999999998,0.74,
GBiEDZ6YSAS6dIcnAMLHElaRnzn2,FA0.83MA0.17PbBr0.52I2.48,13.7,1.13,187.0,0.65,1.64
GBiEPmgh5Lg5GOlt2xdDZOyMZrAd,MAPbI3,9.66,0.94,168.2,0.59,1.6
GBpPS60iozckQEHJs92ntzooyBvU,MAPbI3,19.72,1.14,223.4,0.77,1.6
GBpXmHpYWVdJu1Ls5ZmRDWjmdqD2,FA0.7MA0.3Pb0.5Sn0.5I3,19.5,0.83,320.0,0.73,1.25
GBph3OhHzJIxOy9q54J3D3kOsItY,FA0.83MA0.17PbBr0.03I2.97,20.1,,,,
GBzALHwSQdj7u7srSKjjOEYTiFAF,MAPbI3,11.46,0.911,182.5,0.69,1.59
GC2Zupg6vYx89R_Ob7dYubmJEp0o,MAPbI3,9.78,0.93,167.0,0.63,1.63
GC7FEzm_fh4DaVUQQGeD7WxKLHsg,MAPbI3,9.17,1.07,178.5,0.48,1.6
GCHo-3WMG2RERv5n_f2alkpjHmC9,MAPbI3,12.0,0.94,195.0,0.65,1.6
GCKoEtRitExwhVVX0lb5_bbVDobc,MAPbI3,7.76,1.02,130.0,0.59,1.6
GCWPxEg_PAJldJT12rWROMVZ7Blr,MAPbI3,13.34,1.006,194.7,0.6809999999999999,1.6
GCYz35ggkq6Cz72ccG7Ko3PLlyTe,FAPbI3,18.24,1.084,220.3,0.726,1.48
GCgVjT-GVBrpDVnu7l8xwUqpd1Zu,MAPbI3,16.4,0.97,220.0,0.77,1.6
GCi2tIBYcQi5mQU1-ik-BsaX59H3,MAPbI3,16.94,1.06,222.8,0.732,1.59
GCj24SMNyUF-aHV3aJWgH5pdmTFs,Cs0.05FA0.81MA0.14PbBr0.43I2.57,18.38,1.146,217.8,0.736,
GCjMkGE9Ki9oB8jt_IIYI3nqDpeT,MAPbI3,5.6,0.84,160.0,0.41,1.5499999999999998
GCma4pTVCoyF4bxKK7kJlsg7IxvF,MAPbI3,14.87,1.06,214.1,0.66,1.6
GCuss-A0Xc02-aNH2dbJuYjfe_RI,FA0.9MA0.1PbBr0.1I2.9,19.9,1.06,244.0,0.78,
GD3FaKQPILPoKw2v3v_ejrZTdzOy,Cs0.05FA0.81MA0.14PbBr0.45I2.55,14.92,1.01,218.5,0.68,
GDBoJM-BHPmkQ6LwRFOr28ofFFtr,BA2MA2Pb3I10,3.15,0.94,81.6,0.41,
GDOY_U-pg6A626hHgvySZvt4g96m,MAPbI3,15.86,1.01,212.2,0.74,1.6
GDP_k0XsbV__p7fpYhE5JZyqKhvu,MAPbI3,16.12,1.01,223.5,0.716,1.576
GDQioqRM9zOWEXy8KVCF5Qci7wVc,Cs0.05FA0.79MA0.16PbBr0.51I2.49,19.62,1.11,235.9,0.75,
GDWrwKM3yXktmClbr7BPx_BUmBBW,MAPbBrI2,8.87,1.02,111.7,0.779,
GEHDyxZ_7XCi86XyrbXLPeZ1zcq0,MAPbI3,11.2,0.9,208.79999999999998,0.655,1.6
GEJOsjUragq7jmNvmq1WM6TvZZ5M,MAPbI3,7.1,0.87,119.0,0.7,1.6
GES2IZqy2h9AvNci3kvhFhncQWuZ,MAPbI3,12.91,0.94,175.0,0.78,1.6
GESYbm6MFIJs6l-KCsY9oMqv-Lnm,(PEA)0.8BA1.2MA3Pb4I13,11.7,1.08,156.0,0.698,
GEYeqE1AOG_ESn5aP3zxp2DRc7dz,MAPbI3,6.0,0.87,122.0,0.57,1.6
GEmqrY_SETcOfzJyBJnegEQ1byI1,FA0.85MA0.15PbBr0.45I2.55,16.85,1.113,207.3,0.73,
GEu0bi6bYKzu-1ZA5S1kStpYzzgY,MAPbI3,1.8,0.74,48.0,0.5,1.6
GF14SLnwHRX9XMNUpLXmofG9k5-x,MAPbI3,18.13,1.06,219.5,0.7809999999999999,1.6
GF6pgKnKdHLIvlMVJJL30DrX1TXg,MAPbI3,4.11,0.745,87.89999999999999,0.63,1.6
GFD0fD--CnFBKMIaf1lV7kNnmfDI,MAPbI3,17.34,1.07,215.5,0.755,1.6
GFEC1zvQ1EA_kYcTI7_u9W-2cYn4,MAPbI3,21.1,1.15,227.0,0.809,1.6
GFFnJamJv57xCMhcjqy_43r8zkIs,MAPbI3,11.9,0.96,181.8,0.68,1.6
GFLytfiVsQJXIzs32T-DUo1Z7Xa7,(PEA)2MA4Pb4I13,5.78,1.0659999999999998,132.3,0.411,1.6
GFQJiq38B9jo-dyu4hx_mCSIBpuN,MAPbI3,11.02,0.92,192.7,0.62,
GFgP7B6vKWqNNMiniwBnB4l2FCmu,MAPbI3,13.0,0.99,190.0,0.69,1.6
GFnYvXSpV95fDT1a31pG1j2AZqcO,CsPbI3,9.07,1.04,148.5,0.5870000000000001,
GFt75Uh6uIB8aek6_ggi1284dCtS,Cs0.05FA0.80MA0.15PbBr0.25I2.75,18.1,1.1,230.0,0.72,
GG8yoX-L0BZJpQUjo5g7z2e8kUfx,MAPbI3,8.2,0.89,205.0,0.45,1.6
GGMuUMuzVr4SEvEVjpJ_4cls-uLV,MAPbI3,6.52,0.9,125.0,0.58,1.6
GGPn0ej5s6HcNMVXKhFbqLN08vKU,FA0.95MA0.05PbBr0.15I2.85,19.01,1.099,228.5,0.76,
GGRmE5yQi_XB6-2ZseOMBAzzE6hg,MAPbI3,3.24,0.857,60.4,0.6,1.6
GGSCxBpYXQAfs4DlliUfTSwDtcDC,Cs0.05FA0.78MA0.13PbBr0.45I2.55,17.16,1.09,197.10000000000002,0.743,1.6
GGSjWcgdiYTIXHrq7P3Bw9yEZxvI,Cs0.05FA0.79MA0.16PbBr0.51I2.49,16.67,1.08,214.8,0.7120000000000001,
GGSma2hxaB4zramPFJwY_7OSV_Ob,MAPbI3,12.14,0.84,222.7,0.64,1.6
GGcrFEMQSfmVcyyJpvLAhEFmESPC,MAPbI3,6.2,0.764,143.0,0.55,1.6
GGfhCtzNLyI-JxInBYdU26mf8_hA,Cs0.05FA0.79MA0.16PbBr0.3I2.7,17.3,,,,
GGga-vNPHdP4dtgvJPev0e12dTWc,MAPbI3,14.93,1.02,219.8,0.665,1.6
GGnnzCA1oPnhvV539LfMYz5I2hdo,MAPbI3,15.7,1.07,206.0,0.71,1.6
GGoz-MuthFTGmFMALy0ZZdo4mvoN,MAPbI3,15.5,0.97,224.0,0.72,1.6
GGr0pp7UqZGs9YinvCo9fZfo0WHu,FA0.83MA0.17PbBr0.51I2.49,12.32,1.075,203.70000000000002,0.562,
GGyIi8CxxKg7nR5ibjqq3UojYwjf,MAPbI3,17.66,1.08,218.0,0.75,1.6
GGyg9Kwc41612CZ-X59UJ5qXM3sB,Cs0.05FA0.79MA0.16PbBr0.51I2.49,19.2,1.14,224.60000000000002,0.75,
GH0zMcB9C5w0ICURmvhPzts2kFy_,MAPbI3,16.7,1.07,213.0,0.733,1.6
GH6Mb2wZtL4W9GuMvGLx9--MFiFu,MAPbI3,18.38,1.07,220.2,0.78,1.6
GHASAyEWoQWZNwXSeooTs5LgKclK,MAPb3I3,14.26,0.95,209.1,0.72,
GHHNTCEbk4dKIvbAAbXj2MYPOCGS,Cs0.05FA0.79MA0.16PbBr0.51I2.49,6.28,0.88,168.5,0.425,
GHNbSHRMCzIqESlYwv_-3nBRPf81,FA0.072MA0.928PbBrI2.86,18.89,1.082,237.60000000000002,0.735,
GHPQChh6ZKwKoC7bGu-MJqbLNJcr,MAPbI3,9.7,0.903,180.0,0.6,1.6
GHRk2jkjk6KLf2_4awz5CLVKV86X,MAPbI3,17.07,1.032,252.0,0.6559999999999999,1.6
GHdwz7Y4kF0s2Vgm654SD4fqLtbc,MAPbI3,5.82,,,,1.65
GHi9SMuAutTFONJq0Kuy_AkNBzSA,MAPbI3,8.59,0.88,193.9,0.505,1.6
GHjwIx0UJNSzHBjXEc34B4WzzIjg,MAGeBr0.3I2.9,0.47,0.441,23.599999999999998,0.46,
GHyBu_o5k00NZJdZoAt2OWJaaD99,MAPbI3,1.7,0.89,32.0,0.43,1.6
GIIBINW6ixuieOOaqwK9ytl73Y-p,MAPbI3,14.05,1.02,202.5,0.68,1.6
GILXwYwOVsJ56yHPxV75f_PtTvhk,(TBA)0.1MA0.9PbI3,4.85,0.76,100.7,0.61,
GIoC7OkZHnEufNr3hUni_dcVzIcH,FA0.83MA0.17PbBr0.03I2.97,18.3,1.08,238.0,0.73,
GIpvoS69MojkQqaOMDWx6LXQjJWq,MAPbI3,10.0,1.07,170.0,0.52,1.6
GIrC1nb6UZ1Qc2lsMzn8LXvaMo9F,FA0.85MA0.15PbBr0.46I2.54,14.3,1.083,214.20000000000002,0.617,
GIuEpmrBlAj-iVO2F7rQHXZPUtmF,MAPbI3,11.08,0.933,179.8,0.665,1.6
GIvsuGtBFqY3Njx6-B6rwAXEFx87,MAPbI3,7.03,0.878,154.1,0.52,1.6
GJP4ud6SndJzep5KQ9buv1yRPRDV,MAPbI3,4.53,1.03,84.7,0.52,1.6
GJRXPwk9wVM62cmD_QK-xaaK4YVe,MAPbI3,4.3,0.94,105.0,0.44,1.6
GJS73bEaxxWtDpb__s7OUFV04ZFe,MAPbI3,10.2,0.88,183.0,0.632,1.6
GJXxotxipOQjYGpKyWdleQWJjFCI,MAPbI3,2.8,0.89,58.0,0.54,1.6
GJaqFLnPgDdSMUskNY8zHWRjQVD9,MAPbI3,7.3,0.81,168.0,0.536,1.6
GJkRMMt-cVTJq27ovo8bbDrD3DIv,MAPbI3,1.18,0.49,83.10000000000001,0.29,1.6
GJueoMcv926VgQv9YyaSI8GwWfkr,(PEA)2PbI4,0.02,0.87,0.7000000000000001,0.254,1.6
GK19SOd--fzbAqulxI4nTMxCjo7Y,FA0.85MA0.15PbBr0.45I2.55,19.0,1.09,224.60000000000002,0.7509999999999999,
GK67dpUoa5TtYrmMob1G33ji6haF,MAPb1.0I3,13.1,,,,1.6
GKBd8E7Sr7C8vWFL_CE63VK_PO6t,Cs0.05FA0.79MA0.16PbBr0.51I2.49,19.14,1.112,224.1,0.77,
GKQ6zVcDjEwuBUZzIdeIpVV-10ui,MAPbI3,14.81,0.99,203.4,0.73,1.6
GKSzMEbv3mcIbc0fOslEwX4m0Vvb,MAPbI3,13.91,1.0590000000000002,198.35999999999999,0.662,1.6
GKSzvjtcxZZIj6SJNXbRizX5I8ih,Cs0.05FA83MA17PbBr0.51I2.49,10.3,1.04,204.20000000000002,0.484,
GKX2nENp0ZlIrrMrCd3Tl_CrqlC4,MAPbI3,10.4,0.94,190.0,0.583,1.6
GKduj81YT39XvEzyGLxmuqpMlZQa,MAPbI3,11.7,1.029,162.0,0.7,1.6
GKjQ01oms6bUENQD4XXgTXH3jG4_,MAPbI3,13.8,1.053,205.0,0.64,1.61
GKtqZEW3VBU4YkdByBslZjCDGrL7,MAPbI3,16.04,0.91,217.5,0.807,1.6
GKvj6wFNb60CUdaHrZSMrzpm6NSR,Cs0.15MA0.85PbBr0.45I2.55,10.39,1.09,131.6,0.73,1.71
GKxLoxjHQ2uJrO1KPg_0WqI6Votz,MAPbI3,5.4,0.86,151.8,0.41,1.6
GL-TXAccdc331AWhM7aJ3Kx31RIx,MAPbI3,14.9,1.03,186.0,0.777,1.6
GL6uAqF-mm0ccFyk74ysP-7lTcR_,Cs0.05FA0.79MA0.16PbBr0.51I2.49,19.26,1.065,227.39999999999998,0.799,
GLB2C2GGRVvdavlEZFH_eo_XJeXw,MAPbBr0.15I2.85,7.91,0.78,160.3,0.63,1.65
GLETbxcpdLwHRTZ_j6b5TTSIpa3W,Cs0.08FA0.8MA0.12PbBr0.36I2.64,10.39,0.972,228.29999999999998,0.4679999999999999,
GLKgYVKHEM3tJ5URU_1Budo1Fo3V,MAPbI3,14.6,0.95,230.0,0.603,1.6
GLLgQ1ikHH_H2-erdO_3pBvtRU8H,MAPbI3,0.53,0.2,40.0,0.635,1.6
GLPcTbvuauZscqWut0zXitjECl8M,FA0.81MA0.15PbBr0.45I2.55,20.33,1.18,226.70000000000002,0.76,
GLSHUHR1NfwhUnZKEtx7WMFPgJxx,MAPbI3,16.15,1.074,207.2,0.634,1.63
GLSKF6-bWyLvcOVDr8YzVVlpfTAk,MAPbI3,16.7,1.02,220.0,0.74,1.6
GLStsH1kt7MrAQtuyVySYysQ9_35,MAPbI3,12.61,0.913,195.6,0.706,1.61
GLXi3V0gLip7QTOxkoY9VKkj4A5X,CsPbBr3,5.7,1.36,72.1,0.58,
GLZquln6eT4dqLfu4xCPed--cJX4,MAPbI3,15.9,0.98,231.70000000000002,0.7,1.6
GL_d2FMKiPxi-W0bW2rrkmh1AhkX,MAPbI3,17.3,1.03,225.0,0.743,1.6
GLeKayH4IhlXXERg-HpKeIQA6hpm,MAPbI3,9.35,0.99,194.0,0.487,1.6
GLfuatU9xbWsf2pHieo4gAcL2bUE,MAPbI3,6.78,0.747,181.16,0.502,1.54
GLrI-ekU7p3hwC2JIYUIt66XklSq,BA2FA3Sn4I13,5.55,0.55,169.20000000000002,0.596,
