Repository: ckhamdang/ML_perovskite_properties

# ML for Properties in Halide Perovskites
This repository contains the data and codes used in our study of five photovoltaic properties in halide-based perovskites using machine learning.
The dataset used in this study is provided in the "Initial data" folder.

The Pearson correlation coefficients between the compositional input features and the target photovoltaic properties are provided in the "Pearson correlation" folder.

The machine learning codes used to train and evaluate the regression models are provided in the "Regression model" folder. This folder includes the dataset and codes for:

File: Initial data/All_perovskite.csv (part 21 of 74)
entry_id,compound,efficiency (%),Open circuit voltage (V),Short circuit current density (A/m²),Fill factor,Band gap (eV)
GLtdFOvsi_Y1naI_ECdTms1IAZNG,MAPbI3,15.6,1.05,203.5,0.727,1.6
GM36bmYm_p4kFvO5Gm3GfjoFv8cw,MAPbI3,14.0,1.08,174.8,0.743,1.6
GMCwFdLxu0hQqVVNoTfrjlmzXJ4z,Cs0.05FA0.79MA0.16PbBr0.51I2.49,14.1,1.04,203.0,0.68,1.617
GMHHp_Dmuc7zreVCQB1KVPn8nFyp,MAPb0.75Sn0.25I3,13.86,0.8029999999999999,244.0,0.7070000000000001,1.31
GMIeGXP8SiT9ao1Rw_4p4TZL0YQD,MAPbI3,16.66,1.06,210.7,0.747,1.6
GMN2gZQFC6ugJ0B4anuxcxr_qTAz,MAPbI3,16.5,1.058,218.79999999999998,0.713,1.6
GMOT61afN3VuLMNkPTUrwr6PyOeI,MAPbI3,11.4,1.03,175.0,0.63,1.6
GMRXaos5Yrlj1VR9O-1xyq3oQwMU,Cs0.05FA0.79MA0.16PbBr0.48I2.52,19.67,,,,
GMdOVNW7pkI9QptOr0Yqz2MoL8Fo,MAPbI3,14.6,1.12,205.0,0.68,1.6
GMgfHbzTkQ7KuOixcUBjMZ8Dg_TP,MAPbI3,0.03,0.5920000000000001,2.0,0.27,1.6
GMmG4lA28xT4jXWMHhij32HnDG35,MAPbI3,17.22,0.73,222.5,0.73,1.6
GMsdcy8NLDLn8erMMv33NBg6dg-M,MAPbI3,11.45,0.825,52.5,0.79,1.6
GMwk-k34DMa478ULYW8rXskSCry7,MAPbI3,14.35,1.055,194.4,0.698,1.6
GMxT_1wR4CQeMiSoZx2NNdmVi5MI,FA0.7MA0.3PbI3,0.22,0.17,55.199999999999996,0.228,1.6
GN8DiQBrFH54zEyOUpiCwe0Ig5OL,MAPbBr2I,7.26,1.11,109.80000000000001,0.59,
GN8b82j-zfM5ML66ueLzwZ_1BWIt,MAPbI3,12.41,0.96,189.0,0.68,1.6
GN9zOrh5ECEHZWvYka8y7PSOH04F,MAPbI3,11.0,0.94,198.0,0.54,1.6
GNI9gjV0B4e4otdw84XyuzcUtMkP,MAPbI3,10.1,0.92,182.0,0.6,1.6
GNJN8yYXOhMnkyua35ptXGhIR9Lk,MAPbI3,11.03,0.935,171.1,0.69,1.6
GNS2noReHBCIb2_045sFoQazVsvG,Cs0.06FA0.78MA0.16PbBr0.18I2.82,19.56,1.14,218.9,0.813,
GNTid2QNzEN7AbGptpwtVJKuQDo0,MAPbI3,8.66,0.9,195.79999999999998,0.49,1.6
GNfyJ_kMB9YuSyDKnPKsWsALv8ri,MAPbI3,13.64,1.01,199.5,0.677,1.6
GNpWtfotw-E5MpojKamT1nOTV9lz,Cs0.03FA0.77MA0.2PbBr0.46I2.54,16.1,1.07,214.0,0.703,1.5
GNyvkhzZunvjN3FFyIm41zrM7Yy7,MAPbI3,16.16,0.99,225.2,0.725,1.6
GO-ssK_3rvN5sM75eflYxmfhNgdA,MAPbI3,14.43,1.03,194.4,0.72,1.6
GO8M2wmV8_9qpUFZI0uTzO_vKgaf,MAPbI3,11.0,0.8740000000000001,200.0,0.51,1.6
GO90x5VqLcxRryYWj_n7O21ELRrd,MAPbBr3,2.79,1.1,43.7,0.58,2.32
GOAlT50Fu-Pz7kYGmys4vFBvMcP-,MAPbI3,11.7,0.959,175.0,0.63,1.6
GOH7x2LjxepuzCxdH5ebVcEgB-6M,Cs0.1FA0.9PbI3,6.8,,,,
GOeH-WoLfjU68ygv4eMl4CvflYUe,MAPbI3,12.37,1.0,188.4,0.65,1.6
GOjkI_SgT5h3XZ5ScgeQir_pGdyc,MAPbI3,3.7,0.76,143.0,0.34,1.6
GOqEmEb4xJZskPnYzxUUionWjuJA,MAPbI3,0.4,0.32,30.0,0.42,1.67
GP9dFKYwbWP3tT0MmyhjYQ-Q60pm,MAPbI3,7.0,0.87,127.0,0.629,1.6
GPCK4FoJflvfGDcoAlxdRymn7ZY9,MAPbI3,11.64,1.0,171.9,0.72,1.6
GPCZYOwcNB7MXQdHUoy927HJrZtl,CsPbBr2I,6.28,1.24,78.2,0.65,2.07
GPMa-agYLKxFkF2Pz68c5mNHJb0R,FA0.85MA0.15PbBr0.45I2.55,18.8,1.07,226.0,0.775,
GPREPUWl8qodiZicpuuThhDMPl1x,(NH4)3Sb2Br6I3,0.06,0.67,2.0,0.436,2.66
GPRq57EMJt4GgrD4EUR7yzmu-YTL,MAPbI3,18.5,1.08,228.0,0.745,1.6
GPat6vB6BTidi8JYTW7ienK7qbK7,MAPbI3,11.14,0.89,217.2,0.5770000000000001,1.6
GPfqYuwhbRYtf9oSM8jqqi9ozWIU,MAPbI3,16.25,1.09,207.8,0.7170000000000001,1.6
GPgFRokBfmd1D187ZlxCVFgFRxgc,MAPbI3,11.7,0.95,191.0,0.643,1.6
GPjDHPB0Ehzxam6YSNUYE2WHjUx-,MAPbI3,15.22,1.03,217.60000000000002,0.7,1.6
GPtlsSWEGvj6CjTsh0RuxD5Vm7Gv,CsPbBr3,4.28,1.137,50.300000000000004,0.748,
GPvEyxv-Jf8mPTwNwJjHwvRz15VF,MAPbI3,6.94,0.76,163.0,0.56,1.6
GQ3DSeWC8j2iHm3HdFSAUHiWsfwR,BA2MA3Pb4I13,13.39,0.988,162.0,0.7390000000000001,
GQ4lmUOper1d9GrhwV6MKH9wjE-c,MAPbI3,16.46,1.098,198.70000000000002,0.75,1.56
GQKbiQ8Y5DiOKPOqxPz2LhNauWSx,FA0.83MA0.17PbBr0.5I2.5,10.68,1.067,182.39999999999998,0.551,
GQYNf3et1jJQ-IxPAFUz6tpvI84N,MAPbI3,11.7,1.03,193.9,0.517,1.6
GQbtEwhahz7pfnwSJ_p03m6U1zal,MAPbI3,18.8,1.04,231.0,0.7879999999999999,1.6
GQePv85pIV38dO1r8dcrOsYSnffm,MAPbI3,18.8,1.1,234.0,0.727,1.6
GR4PsmPMfSdDaCG89Ew2E826StZe,FA0.4MA0.6PbI3,8.79,0.807,222.2,0.5579999999999999,
GR8AmmhHyj6_xLCL_CwtN6f-_rGu,MAPbI3,2.82,0.42,166.4,0.4,1.6
GRBXuISqQc_D4ne-OfOMbhPiiGts,MAPbI3,18.53,1.08,225.7,0.76,1.6
GRIuOEu-IRSfp1WoYegBDCxIVc9N,Cs0.05FA0.5MA0.45PbBr0.04I2.96,20.29,1.126,235.2,0.7659999999999999,
GRQfgbjXdyz6_E6YRyv7wPGaqTGM,MAPbI3,13.4,1.08,190.0,0.66,1.6
GRZG_ZJzG3IgeLU4dSGEF8P4Nit0,MAPbI3,12.58,0.95,197.89999999999998,0.67,1.6
GRdwnC0HicI3i7U35NGt0263bTeK,MAPbI3,11.17,0.98,202.60000000000002,0.562,1.6
GRmSv-gdlaynE-BGia-iImHhSX-l,MAPbI3,14.3,1.04,194.0,0.6990000000000001,1.6
GRmq1rcpKhcVj2STiD3qQ_KMb2Vg,MAPbI3,17.42,,,,1.6
GSIQzgtnJTWDh8rnvJJugZbBlwiz,MAPbI3,6.22,0.73,137.0,0.62,1.6
GSITsceqP5_MQPB5iMUz0R6ZY5Um,FA0.85MA0.15PbBr0.45I2.55,7.52,1.02,175.0,0.421,
GSLH13J23Eu6ZOrE07-G4YM6s6-g,FA0.85MA0.15PbBr0.45I2.55,16.79,1.125,214.89999999999998,0.695,
GSlWog2JandnqAFG-PFV-NA-S02r,Cs0.05FA0.83MA0.12PbBr0.45I2.55,21.33,1.19,226.20000000000002,0.752,
GSnEwBOhovM8g_VWYyz0-hpgQOWx,MAPbI3,0.8,0.84,0.05,0.18,1.58
GTAohbqsN9VDJj1YXBaowdf7Khnv,MAPbI3,11.37,0.93,192.5,0.61,1.6
GTE4vOjgMUdgI175jOYVYPMaQEsZ,MAPbI3,8.5,0.97,167.89999999999998,0.57,1.6
GTF8y3KGS_AU7R4Poa50UeTVP7M4,MAPbI3,11.01,1.04,161.20000000000002,0.6559999999999999,1.6
GTUD03fTRNJOWhHtwO3eAaVxnuhI,FA0.85MA0.15PbBr0.45I2.55,19.2,1.13,223.0,0.76,
GTUO-CPLOxmqGu_kHqBQS9Ggc5YP,MAPbBr3,3.15,1.01,56.900000000000006,0.5489999999999999,
GTUWAIjCZdy0d_8aTOX4nqLhYI00,MAPbI3,14.6,0.94,212.0,0.726,1.6
GTg4AwWkU4ps3TzLmnoq_cyvbnQ3,MAPbI3,16.89,1.07,216.4,0.731,1.6
GTzwBSwLUQDd4LVedPhpWf35mLKg,MAPbI3,17.3,1.099,207.0,0.7559999999999999,1.6
GU5HVMXL8yAjheuwalaYINkAJ63_,FA0.85MA0.15PbBr0.45I2.55,12.5,0.93,220.3,0.633,
GUCBxkL8OAgdt9UXv0cpJgbOqLyA,MAPbI3,9.75,0.96,184.7,0.55,1.6
GUCk0tN1Gv39ewOM4uXuReKqgoIg,CsPbBrI2,9.4,1.27,121.0,0.622,
GUE2PgVo13GFu-8a6AxTp3JprX3M,Cs0.08FA0.77MA0.15PbBr0.51I2.49,15.3,1.063,188.11,0.766,1.6
GUHMLUBKnfQL2gEV-sX9AZqHXYeq,MAPbI3,3.47,0.63,128.0,0.43,1.6
GUMdeRG9ZOFwSeinNC57hMy9KYG_,MAPbI3,6.5,0.77,142.0,0.594,1.6
GUU2xLB_IBGZXt7pP48aHweYku2o,FAPb3Br6I,0.19,0.45,6.8999999999999995,0.59,
GU_m5s8VcXRFgijAIo2gETqxsp95,MAPbI3,21.74,1.14,237.10000000000002,0.804,1.6200000000000003
GUcd4HVWoEr9sbi1VeZiJI71exyA,MAPbI3,17.5,1.092,216.8,0.685,1.63
GUjqfNCnyh5TS0vHPmgSUW1Zxh9S,Cs0.1FA0.1MA0.8PbI3,14.47,1.03,195.10000000000002,0.721,1.5
GVGL8ipXOrtiOkycko71xn1Y6ZPO,FA0.85MA0.15PbBr0.45I2.55,15.8,1.05,218.0,0.68,
GVPU5mWVBK6k-g_QcpidCPrIBWQc,MAPbI3,16.74,1.082,210.10000000000002,0.736,1.6
GVXBJimpO8JqcxbUmJsLllsarnd0,MAPbI3,17.55,1.1,217.7,0.733,1.6
GVcir2Y8tWWVEl8Q3VUN7SZBEkN9,MAPbI3,15.87,1.061,197.2,0.758,1.6
GViZE2Lv6qKEb_8zox0HGyyChmDO,Cs0.05FA0.79MA0.16PbBr0.51I2.49,18.77,1.09,231.70000000000002,0.743,
GVnQdEIaetkCjR6ARDEMKf0pp2uT,MAPbI3,16.68,1.0,226.0,0.736,1.6
GVvXeLnzVr5pnaVjqxg0jeDFMRVC,FASnI3,3.69,0.3,172.5,0.66,
GVwJ2cQBxwybtscIY86S3E0gnXI9,MAPbI3,13.31,1.0,187.39999999999998,0.71,1.6
GW-DOuvHw6Tl0nEmnoMaC0rwqYlR,MAPbI3,7.3,0.99,123.80000000000001,0.597,1.6
GW7kSSBGhgaC8d260DfpE0RTJEIU,FAPbI3,17.21,1.08,206.29999999999998,0.773,1.48
GW8W4QSSbF5oCzYcqGAfAK9TvRYC,FAPbI3,15.61,1.07,222.89999999999998,0.654,1.48
GWHhHvRwb-9Z3vZhGwMPLpCoCNKz,FA0.85MA0.15PbBr0.45I2.55,19.41,1.103,227.3,0.774,
GWKg60kiKgfsoa_tL5wjxL0_19sg,FA0.15MA0.85PbI3,16.0,1.08,200.0,0.72,
GWWJFyxjgcRq8pof4TgMbTI1HrTM,CsFAMAPbBrI,13.7,1.01,190.9,0.71,
GWWf8Mclt2Hd0UghPwUdmQWH8Ft0,FA0.85MA0.15PbBr0.45I2.55,13.2,1.06,201.70000000000002,0.62,
GWXoC2ZGBgT9DNgfz6vtQsMfH0kt,Cs0.05MA0.95Pb0.95Sn0.05Br0.1I2.9,8.25,0.867,130.0,0.634,
GWj4HPtGWllEncc3iHUdTDxL2fE_,MAPbI3,17.0,1.07,214.0,0.74,1.6
GWjI4qCj8jk4JjLLWFAwQYYfRxas,FA0.94MA0.6PbBr0.06I2.94,20.36,1.153,241.9,0.73,
GWtKQhmrrRlC3U8UzchKfI-z54lx,FA0.976MA0.024PbBr0.075I2.925,19.65,1.1,248.5,0.7190000000000001,1.54
GX1iJX4abTZHN6JX4vBXW92LxecQ,MAPbI3,8.0,0.778,152.0,0.68,1.5499999999999998
GX39dDfbrhnMTYSm0bycsHeMCvoV,MAPbI3,13.6,0.99,200.39999999999998,0.69,1.6
GX3SXyDQI1dGXY7KpHEDz1vGqjZF,MAPbI3,13.91,0.95,206.29999999999998,0.71,1.6
GX477oY9m08loNBznOnRKkO73QSp,MAPbI3,7.1,0.84,199.0,0.43,1.6
GX9Q8pjMBIkjGlYiOejQHh1OKVf9,CsPbBr2I,6.62,1.21,86.0,0.64,2.07
GXAJY3mtknzhdjELdu-IJdAvjpNo,MAPbI3,3.76,0.79,129.8,0.368,1.6
GXb2md36Yld9IeQ5jfo1J3HD1R1d,MAPbI3,0.3,0.68,16.9,0.33,1.6
GXvtq4FXw1KVdGE6mB5WCGmd6Xg3,MAPbI3,2.56,0.49,96.7,0.6,1.6
GY-e9i8sOfaSXlHZE4jrIf4Wteqm,MAPbI3,13.69,0.902,202.7,0.7170000000000001,1.6
GY05YaVqSuEhcHGTCS0ZSa_M75es,MAPbI3,7.02,1.132,95.9,0.629,1.6
GY48w8Xak0XJaaNmQUGrijHCoDhu,FA0.2MA0.8PbI3,8.52,0.931,199.5,0.46,
GYIILO1OQVbj7tddgNBsOTd_x1gf,MAPbI3,12.6,1.01,204.0,0.61,1.6
GYKmiD7FR1iz-PP-Vz-uG9wF1jYh,MAPbI3,12.93,1.02,176.1,0.72,1.6
GYO6aYtRA4KqPtJMr0ymI9aj2nR2,MAPbI3,4.3,0.83,142.10000000000002,0.364,1.6
GYUCtwpk0knNYLDye-NfiGM_Kqkp,MAPbI3,13.6,1.01,204.0,0.66,1.6
GYfvHIwqjXWOy8v3MrP_trGTsbSC,FA0.83MA0.13PbBr0.39I2.61,20.5,1.12,234.0,0.784,
GYqwEWFx8Hbqj9fI8JOMtLtXGXrm,Cs0.05FA0.85MA0.15PbBr0.45I2.55,16.67,1.05,213.5,0.7440000000000001,
GYsTVjx5y8xOJ9CA9omnvhkDX10d,BA2MA3Pb4I13,11.19,1.08,151.4,0.67,1.64
GZDM00MN5AgPb1luzwrJSTUY8CX6,MAPbI3,8.1,0.941,137.0,0.63,1.6
GZZIwPrJ1sVJM0PK4zkqZlByO0c0,Cs0.05FA0.79MA0.16PbBr0.51I2.49,18.3,1.096,230.0,0.73,
GZ_9ns1ozc0yZXsNqrdiOct9ygls,Cs0.05FA0.8075MA0.1425PbBr0.3I2.7,13.0,0.98,171.0,0.78,
GZayhbDm1GjABtfM2pS8FSRW587R,FAPbBr3I,18.23,1.1,218.2,0.759,1.6
GZbbjPsyvtDow56pRuG521Vu7RZ2,MAPbI3,12.56,0.905,210.3,0.66,1.6
GZcUv0q9PKpQMWW9BhjCyLkQlOqM,FA0.83MA0.17PbBr0.51I2.49,15.61,1.07,187.0,0.78,1.57
GZeH58p3qUZ-sP6SLJXN1vG5NVo-,Cs0.05FA0.79MA0.16PbBr0.51I2.49,16.2,,,,
GZf48Q311ACUwCn8BYqg-umAxgdD,Cs0.06FA0.94PbI3,18.4,1.07,231.0,0.742,
GZtgPxqxy638P3j1OUcjEkQIzRs0,FA0.85MA0.15PbBr0.45I2.55,19.18,1.12,226.70000000000002,0.74,
G_D7RKcoFBzSmr2FFHogPs0-5_iU,MAPbI3,16.0,1.01,214.0,0.764,1.6
G_EMwvVfOwoR9lEyejdSQ7IKncIX,MAPbI3,13.93,0.9,211.20000000000002,0.73,1.6
G_HWcBgawX9eUO0bbZf_f52JuwpK,MAPbI3,7.36,0.88,196.0,0.426,1.6
G_V0L7W_YO6ew8FAsgGOYGMq-pz4,MAPbI3,19.62,1.11,215.79999999999998,0.8190000000000001,1.6
G_VB8c2inCUYljUuvQ7gK40Na2La,MAPbI3,8.39,0.97,144.0,0.598,1.6
G_iRUbd7JNEzM8EvDdCvNap2XIfu,CsSnI3,2.02,0.24,227.0,0.37,
G_iXA6Vo21RBY788rYARaEwB4mvH,MAPbI3,3.2,0.82,85.0,0.44,1.6
G_mXURhDOvAwm4mJU5kibuEP8S_0,MAPbI3,11.5,0.89,190.0,0.68,1.59
G_tzXHlJtMQNPVxPUeu8CLmcOIaj,Cs0.08FA0.78MA0.14PbBr0.42I2.58,11.37,0.72,215.7,0.73,1.61
GaBboEXtCTA_KzKWU1hcCSY5-ToN,MAPbI3,11.7,0.83,217.0,0.65,1.6
GaBu1ryIEDfJRsJLVFDDhnd8-buO,MAPbI3,4.27,0.78,158.1,0.346,1.6
GaKJB6sw_Jqql847qVU7Xxnz4lHn,MAPbI3,14.07,1.071,196.70000000000002,0.66,1.6
GaPq288PHikOepEvLXmVky2unn73,MAPbI3,14.2,1.06,210.0,0.634,1.6
GaSJnDr31g1MRFUWrecYQhcPrr1T,MAPbI3,12.8,0.936,213.0,0.63,1.61
GaZMXbOrMiKciWQ6ZUXyNIjeqImk,MAPbI3,12.1,0.99,192.0,0.634,1.6
GaZhpSAwGTUKxTDXf7iryQtgsBwd,MAPbI3,9.79,0.944,208.2,0.498,1.59
Ga_SjnSz6zQsqaZlfhvA2-L1lDrx,FA0.1MA0.9PbI3,20.24,1.09,234.3,0.8,
GadFUeoQACCofYnt_5gsQyYB5Ncp,MAPbI3,15.13,1.08,201.9,0.6940000000000001,1.5
Gag4u7SNgpk-63i2YjuxCxgli2UM,MAPbI3,16.7,1.07,203.0,0.7340000000000001,1.6
Gap3XExcX7ZUgvIsut4wDQGldVXJ,MAPbI3,9.89,0.911,165.90999999999997,0.654,1.6
GawoEvZhHcXim2WqZUB5zazZFnLv,MAPbI3,3.47,0.83,96.7,0.432,1.6
GbBEaQS7NZXUQxSc-v9XEwkDLQNC,MAPbI3,11.4,0.879,175.0,0.74,1.6
GbGio7TsEmLo8q35mEjURRDdz0lk,MAPbI3,6.7,0.96,134.0,0.52,1.6
GbKWDTFQ0w-4BVmgGdMnNWNXDZX_,FA0.94MA0.6PbBr0.06I2.94,21.58,1.168,246.29999999999998,0.75,
GbTKuuQ8GttCzvu1mCVVjV8eRr-e,MAPbI3,19.24,1.11,220.2,0.79,1.6
GbVPqrJkVGmEwiHYr6lBYhF9faDJ,Cs0.05FA0.79MA0.16PbBr0.51I2.49,16.24,1.02,214.7,0.74,
GbWm1YM3VRb45X3ruHpH80_S_wqE,MAPbI3,7.8,,,,1.59
GbcRK4WXyhOUbAUMM2kVEvbO6slf,MAPbI3,12.91,0.95,205.3,0.66,1.5
Gbfn2g4j8g8-KcBbhjAhNH69JYzE,FA0.1MA0.9PbI3,10.34,0.87,156.6,0.76,
GbhHXM4K1KVjBxB5gMbSGUpQBUrK,MAPbI3,12.62,1.053,219.1,0.547,1.6
GbmdWEQhMdBlc-utMX3oBVpQvyJ4,MAPbI3,12.36,1.04,164.20000000000002,0.723,1.6
Gbmkbhg7Zig_LYJXTGa399joGhdd,MAPbI3,10.32,0.9,173.1,0.662,1.6
GbopDd64DwWjqvcChT_YQ3vRs4QZ,MAPbI3,14.2,1.0,209.0,0.68,1.6
GbxJknKoekw7gyHEs8gvuCGyecre,MAPbI3,9.58,1.07,160.0,0.56,1.6
Gc2MmpMFV15doVgLBvpiQT1MR-jz,MAPbI3,15.32,1.01,220.0,0.69,1.59
Gc93ZDsjq1AWCyynbS--pmAcdhyB,MAPbI3,16.2,1.06,210.0,0.73,1.6
GcKL51-EA-IunkJF3F8Co8Pde4m1,FA0.8MA0.15PbBr0.45I2.55,20.45,,,,
GcMN91gEf4YxnvVITNa33Hgr5vEx,MAPbI3,12.49,0.9,192.0,0.723,1.6
GcRkcN7JJlZQEV6zrLNnr8mP91ax,MAPbI3,17.8,1.06,215.0,0.78,1.6
GcSszuDP_9tO73Y3d8xdF2KK43ZX,MAPbI3,6.1,1.0,162.0,0.4,1.6
GcUEUO2eux9h2QQCRNUY5BuvCzbn,MAPbI3,14.03,0.99,211.1,0.67,
Gc_AK982UkGC6KQCc0tFoyGge2ru,MAPbI3,12.17,1.012,198.6,0.606,1.6
Gc_U40rmTWlbUUHWqN0G8YmDtC9v,MASbI3,0.11,0.513,4.65,0.4539999999999999,
Gc_c7lNQggPbSzSW6igUXDT8AvW1,MAPbI3,8.7,1.02,132.0,0.69,1.6
GckKI2T4lylL-o90rdotk9Mj85TR,MAPbI3,6.17,0.733,182.0,0.462,1.5499999999999998
GcpfEq4IQ-wzQ1Ed7HRYIGgSnFH1,MAPbI3,9.75,1.0,158.0,0.575,1.6
Gd2yezMD65yAF-scaGhStESfwfnO,MAPbI3,12.5,0.87,193.1,0.75,1.6
GdEE9QwxnzrfTBn7xZLNzABysU99,FA0.66MA0.33PbBr0.45I2.55,14.66,1.02,223.6,0.642,
GdInO4kBQNiev1KXS-vVJ43wx1nY,MAPbI3,14.7,0.99,238.0,0.63,1.6
GdMKEMz6J3zuIXUsYAs4QGNIQug8,MAPbI3,15.26,0.94,213.4,0.763,1.5
GdXfFdJCSHrGtNU5mKriCAutUg1N,MAPbI3,9.23,0.99,160.79999999999998,0.58,1.6
GdeFCdVM6zBVSGd3bBu1l0KzuvKK,Cs0.02FA0.83MA0.17PbBr0.51I2.49,11.9,1.09,177.0,0.62,
GdeZ-DuTFOm6ZpgtgfHc_Z217q-S,Cs3Sb2I9,0.67,0.62,23.4,0.46,2.3
GdelgezDXMMQ0BGstqmuS9PfYviz,MAPbI3,19.86,1.11,232.0,0.76,1.6
GdoXqvEnj6BCVw_QEMk5jKHJsL_G,MAPb0.7Sn0.255I3,11.4,0.747,214.0,0.71,1.3
Gdoy0J7NJOapoL-3piqe6gLWhhdI,MAPbBr0.3I2.7,17.81,1.011,225.9,0.78,
GdscNAE65dbsu17kUZucYfHpTAlg,MAPbI3,18.0,1.09,220.0,0.74,1.6
GeB9rR9G_3UWqRSv9m30puDPxQPi,MAPbI3,15.98,1.083,211.1,0.6990000000000001,1.6
GeQQS1e1MM-cW42S2bnk4SL60yWh,MAPbI3,15.6,1.1,211.1,0.6709999999999999,
GeXpodTlDk2K12P-do5fH8Uw5uT7,MAPbI3,6.8,0.81,159.0,0.53,1.5
GehUrg3FOgSQY8ng2HjsL5sdZSk9,MAPbI3,17.6,1.05,208.0,0.8,1.6
GeyAF4MHmNH7Lr3s9LqTtXR4wMPG,Cs0.3FA0.7Pb0.7Sn0.3I3,14.7,0.7,263.4,0.797,1.3
GfAc9JcY0qYBqCihyrGdylXB6M82,MAPbI3,2.96,0.8,86.0,0.43,1.6
GfGF1_9sG4oBMAawrpNFntSt0eax,Cs0.05FA0.827MA0.123PbBr0.369I2.631,20.52,1.125,228.2,0.768,
GfKI204DmIGDDuxu2rkWdStEFuUn,Cs0.05FA0.8MA0.15PbBr0.42I2.58,20.2,1.12,228.0,0.772,
GfKiua_55bO9Nila8zGReVw2jAXX,Cs0.05FA0.79MA0.16PbBr0.51I2.49,18.04,1.109,219.5,0.741,
GfKuceBXiLa8WSPyczCBQpDaOScP,MAPbI3,9.41,0.99,148.11,0.642,1.6
GfOpT3mYinTnAO0IeixiO4H4xSKQ,MAPbI3,15.5,,,,1.6
GfQKbu6QNcxXvPuMPseJeYok1wK-,MAPbI3,12.58,0.99,205.79999999999998,0.62,1.6
GfQUsA1-k88Um59Lvpouckw7bUg8,MAPbI3,18.78,1.07,236.29999999999998,0.743,1.6
GfXA6JGpM_nFIbYXmO4fM9341Cap,MAPbI3,18.4,1.13,220.10000000000002,0.74,1.6
Gf_Th6Zo3II3LjOR-j44jrhp25E_,Cs0.05FA0.81MA0.14PbBr0.45I2.55,18.18,1.1,226.70000000000002,0.7290000000000001,1.6
GfhVlpRTdW9xCzwWUk77Ve6RP7vp,MAPbI3,12.9,0.94,195.3,0.7,1.6
GfhncJPzPn5LNIGp8xsS1PAskE-p,MAPbI3,13.13,1.03,195.6,0.65,1.6
GfkDYsBuecZykGeGTyaXatrwqCCb,MAPbI3,15.3,1.01,214.0,0.682,1.6
GftYPSwUo498Z3Eof0KaYLI92zOY,Cs0.1FA0.75MA0.15PbBr0.46I2.54,16.0,1.05,215.39999999999998,0.71,
Gftoaz7H8etAo_Xkd0c79BXgxlOV,MAPbI3,12.47,1.03,178.1,0.6779999999999999,1.6
GfxfNoWE6ZfEdAHp7MnkCiWyS0tZ,MAPbI3,12.9,1.02,187.0,0.68,1.6
Gg1AlGlbm3CpLeMmOEfwLFl_OA3a,MAPbI3,14.3,1.038,212.3,0.6509999999999999,1.6
Gg7Box17c1kbkDmhs69Ce73VOvXR,Cs0.125FA0.875PbBr0.375I2.625,19.24,1.11,224.19,0.773,
GgEN4vxcgatMpz1x_P3VqfujMi3e,MAPbI3,0.04,0.96,2.0,0.2,1.6
GgLd0CIM2hN084HLrGF_FxqlRlOm,MAPbI3,16.74,1.05,219.4,0.73,1.6
GgR17j5cushbs69NPEHsTitRGtcq,CsPbBrI2,7.01,1.04,133.0,0.509,
GgTy6r_n1tyXqForccSugaoG8uH4,MAPbI3,15.64,1.13,201.1,0.69,1.56
GgaoWDj9kU8N-Bu4sGHeN8JkNM99,MAPbI3,13.09,0.9,229.5,0.63,1.6
Ggh16VT-UcT7jiO24W05YabMiDwy,MAPb1.0I3,10.89,0.962,195.79999999999998,0.555,1.5499999999999998
Ggh3bUX01CZubmswEb1AFCazJjER,FA0.85MA0.15PbBr0.45I2.55,11.54,0.92,201.0,0.619,
GhJRtN7yIgVMJpCKf4Qg0miDQ4vP,MAPbI3,6.6,0.93,120.0,0.58,1.6
GhM2JIoxuJPEwqm71Uak7ewBBqdR,MAPbI3,11.3,0.78,197.0,0.736,1.6
Ghi57BuCWmsN9o9g3aRohSXYNhuf,FAPbI3,5.8,0.77,152.0,0.49,1.48
GhpAiNjGG-W9CSNQ3tS10fbBT8bC,MAPbI3,3.6,0.61,168.2,0.35,1.6
GhwjL0pkUdIsZn3-gbbVSBgPWHvE,FA0.5MA0.5Pb0.5Sn0.5I3,16.8,0.85,282.0,0.75,1.23
Gi6jwn2CNQnvyAlHMIPmeH0VkAmT,MAPbI3,14.57,1.002,207.3,0.69,1.6
Gi6wejl753fyK67XicPFlY358Kf_,MAPbI3,18.0,1.08,236.0,0.72,1.6
GiF5Hf0PStJa9J2fLbJ9KnIkTq3i,MAPbI3,3.23,0.95,112.4,0.304,1.6
GiKzMJ7L9bGK4cdjEx9FLwyFNQQ1,MAPbI3,13.16,1.09,166.20000000000002,0.731,1.6
GiPQx599Y7XTWoad5idhzpRS3auh,MAPbI3,18.62,1.099,229.4,0.738,1.6
GiPUX56jgxWOtipKMtU7baUsVPWC,MAPbI3,16.12,1.01,221.4,0.76,1.6
GicjPF8NT6rCzdH77jMg_TtM1gbm,Cs0.05FA0.16MA0.79PbBr0.51I2.49,15.0,,,,
GjRy_Pe6sHfnKECRivmycGQBGcwr,MAPbI3,18.05,1.079,217.2,0.77,1.6
GjW_E1TOYufeVhlP2mcMd7TYktW0,MAPbI3,10.1,0.93,180.0,0.67,1.6
Gj_6WTTd4fQeiERlBeSRgcYZHQ2_,MAPbI3,10.85,0.898,203.0,0.654,1.6
Gji-jIe9pXVbe5HdwSTiz2OJCQLP,Cs0.05FA0.79MA0.16PbBr0.51I2.49,19.48,1.1,237.10000000000002,0.747,
GjjPCCOKzFeN5CYaMZ6bxGhbGZbz,CsPbBr3,6.69,1.272,78.5,0.67,
Gk3AW7UBNVlrfi5H4ryJeWekl3tO,MAPbI3,10.51,0.86,172.89999999999998,0.71,1.6
Gk90DQvY7g8CKVrReGShjCRUkXYz,MAPbI3,16.67,1.03,217.8,0.742,1.6
GkBXA8o8LIqzrKj0pWom17OBzHch,MAPbI3,14.3,1.032,198.5,0.6990000000000001,1.6
GkcK97GO6PUk_HnMU2k1bElUr_kD,MAPbI3,2.9,0.75,182.0,0.44,1.6
GkdrMuPPhl_7M3xWUJalIFaUMBRG,MAPbI3,13.4,,,0.62,1.6
GkeT5tpTUA5Jtu5anPJvoXMXoqBD,MAPbI3,17.89,1.07,221.8,0.75,1.59
GkgGs4D_Xf9bJfMe4-oCYkjYH-Fc,MAPbI3,5.5,0.75,117.0,0.624,1.6
Gkhp_Gwq_tV7ZSJvHS-7SPGxjKJ7,MAPbI3,13.46,0.974,186.0,0.743,1.59
Gki1A32YCxRUi_KHT1s3WXLN5ZYo,MAPbI3,12.0,0.9,210.0,0.66,1.6
GkmXxqOVj-lrGua2gdqwuUG8K11-,MAPb1.0I3,8.85,0.85,167.8,0.62,1.5499999999999998
Gko36MTDLq8GAqGI9pUeKOnBJmLG,Cs0.2FA0.8PbBr0.6I0.4,6.25,,,,1.93
GktlukGlSuplBBzm8xlyVxRAyRTP,MAPbI3,2.6,0.82,136.0,0.23,
GkuP-3SlTkzXevjsKUTQYgoPbrUX,MAPbI3,11.24,0.903,188.5,0.6609999999999999,1.6
Gl-FXh-X5LiSuOtEN3cZfz8UN5VJ,MAPbI3,14.26,1.1,185.2,0.7,1.6
Gl-k8Ie1jmqLseP-r46yAySDsw6R,MAPbI3,9.71,1.02,176.0,0.542,1.6
Gl2zp-AVh4qZuEbMkFOn0zgC-xxz,MAPbI3,3.8,0.677,90.0,0.62,1.6
GlBTVOyRVeIatW_KWMxl55f3B99c,MAPbI3,11.09,0.97,170.7,0.67,1.5
GlHHPP6GoYnORgqkJirKUu1lS6zO,MAPbI3,19.08,1.129,220.10000000000002,0.769,1.6
GlItVGxydO1AYKDS_jYpyXBQkWoA,FA0.44MA0.56PbBr0.33I2.67,15.14,1.02,191.6,0.773,1.6200000000000003
GlStobEjpxDyGPPgzNIyk-ebNP_2,MAPbI3,10.5,0.87,175.0,0.69,1.6
GlXw8_X60Se31BzRuWDbgICuiOVn,Cs0.07FA0.79MA0.14PbBr0.45I2.55,18.91,1.116,229.89999999999998,0.737,
GlfjFxJtW5j-YytCelr393hJL8sS,MAPbI3,19.1,1.06,219.0,0.8140000000000001,1.6
GlnxvoCucAqRdJakepNsu19Rlo-t,MAPbI3,13.5,0.89,208.0,0.7290000000000001,1.6
Glp-nXQOOmvL_htduLv_mMeoRHDW,MAPbI3,9.56,0.81,218.0,0.541,1.6
GlsvM4nhLAYnenLB4imF4SVAP20F,Cs0.05FA0.79MA0.16PbBr0.47I2.53,13.0,1.05,194.0,0.637,1.59
GlxEyHuR0liuuaMmOZOA5IBfNsm8,MAPbI3,19.36,1.09,222.10000000000002,0.7959999999999999,1.6
Gm7xVMVfNGTDd3SO3CrOCckqEqkH,MAPbI3,3.58,1.08,70.5,0.47,1.5499999999999998
GmDCsQRYbmO7i4KxZ_bgTkw62_fO,FA0.8MA0.2PbBr0.6I2.4,17.1,,,,
GmGMEgRJso7Mb3VNjXDPSiqHvE8V,MAPbI3,11.99,0.993,182.39999999999998,0.662,1.6
GmQSn8GF_iOdHOHAprgK55GzJfuo,Cs0.05FA0.79MA0.16PbBr0.51I2.49,16.31,1.07,221.8,0.6829999999999999,
GmW4tdxhpjOL2UDB66z_dR1t8ut-,MAPbI3,14.3,0.982,215.0,0.679,1.6
Gm_4XgnFjyidpffmqy45AZeH85uR,MAPbI3,6.59,0.954,175.10000000000002,0.3939999999999999,1.5
GmardkI_GydGtXKaO-Yf42eKSrtx,MAPbI3,9.0,,,,1.6
GmjSn9Gj1XaArFO28KqN1pu7PLvq,MAPbI3,13.5,,,,1.65
Gmp7kNfo0hmDqU8E1BiRomBwA_OD,MAPbI3,7.3,0.88,161.0,0.52,1.6
GmrxgQ04P3qpN9w_TrbAi3aJdu4I,MAPbI3,14.8,1.05,207.0,0.69,
GnY9o7xttwCA186svYf4x8O1a--I,Cs0.05FA0.5MA0.5PbBr1.5I1.5,16.53,1.08,198.1,0.773,
GnZBLgxcOsid9wefFd5TuBoit2Ho,(PEA)2PbI4,0.059,0.8,2.9099999999999997,0.255,2.58
Gnb2mErQY4tgr_WRIldrlAz1GFKd,Cs0.03FA0.945MA0.025PbBr0.075I2.925,15.07,0.95,234.20000000000002,0.6779999999999999,1.56
Gnbr4Ct50-H_sHeaa4mKuT7EaGol,MAPbBr3,4.4,1.069,84.1,0.49,
GncaDbiHZysWKwoqP3rby43sPJT9,CsPbI3,8.3,0.985,121.0,0.6970000000000001,
GniRcDlEhHYZF7Qfb4LwIOuX_ZT3,Cs0.1FA0.7MA0.2Pb0.5Sn0.5I3,16.7,0.77,269.0,0.8059999999999999,
Go-GZyrGImMIL6hCf5uVNr-cUy2d,Cs0.2FA0.8PbBr0.3I2.7,12.8,1.008,193.9,0.6679999999999999,
Go8m-YD0_XlLuxaXYVIRaOFzXUcP,CsPbBrI2,12.33,1.16,137.10000000000002,0.774,1.9199999999999997
GoFnlCo_qBySMFXFX6iYDLlKKOWW,FA0.3MA0.7PbBr0.54I2.46,15.94,1.09,205.3,0.778,
GoLpuIgMpM2OOkEBQCVUct-UFmhn,MAPbI3,5.45,0.76,121.7,0.59,1.5
GoNG4dDs-802TDLd7NmfwtprVehw,MAPbI3,17.0,1.07,224.20000000000002,0.706,1.6
GoT4jxnbrOA0mPuGYGGwNEeOCABc,MAPbI3,20.39,1.11,238.5,0.7709999999999999,1.59
GoTpi1WeIvsW168xROv0JCMNhK-i,MAPbI3,13.58,1.012,194.7,0.69,1.6
GoV9G3AYeIv1tBFVIS3p-fLnHp86,MAPbI3,15.3,0.98,199.0,0.78,1.6
GoVdT6xiAuzbFkp1yZcBWYcgmARH,FA0.4MA0.6PbI3,15.86,1.04,208.5,0.732,
GoapaSQ1qP2YuKjnqJeZYfw9TXdP,MAPbI3,7.38,1.0,121.7,0.61,1.6
GocBTwIu1Gy4fvsaaJnPYTN09fSM,Cs0.05FA0.81MA0.14PbBr0.45I2.55,13.14,1.02,201.5,0.639,
Gp-bf8bR72jWFlqNDOLcmHeSDSHi,MAPbI3,9.53,0.84,210.0,0.54,1.6
Gp1GSvIL4ZmrLix2-9HLMgKd9BLX,MAPbI3,8.04,0.81,123.0,0.809,1.6
GpCoxT68P64mbV-9en4NT_zoHI0H,MAPbI3,14.2,1.015,188.0,0.65,1.6
GpNbozWwJci4AoEEBUnOlBa23zFP,FA0.85MA0.15PbBr0.45I2.55,17.6,1.06,226.0,0.76,1.6
Gp_8fBeVefdmOjq-uyWzZQrebvJk,MAPbI3,6.96,0.986,172.10000000000002,0.41,1.5
Gq22XSsNqcSpwbYAhzUu9ck6MPD0,MAPbBr0.3I2.7,14.55,0.9,213.70000000000002,0.757,
GqF78zW5PUONU781ivcgmMyq2Z5V,MAPbBrI2,11.2,1.047,205.79999999999998,0.52,
GqMaxTF3Cv-HcXqdDx9iYLZpbKq6,MAPbI3,13.74,0.982,202.60000000000002,0.69,1.5
GqXe0459r88wWiRCUneR-b7FB-zm,MAPbI3,13.33,0.94,202.89999999999998,0.7,
Gqc3Lecyf2R6PNtDo3N_uTOeyCXL,Cs0.05FA0.8MA0.15PbBr0.5I2.5,19.6,1.11,224.0,0.79,
Gqofv9MwAvJhwPaRLtEyH2Qp1dLm,MAPbI3,15.62,1.0490000000000002,212.7,0.7,1.6
GrD-5ff4sVfCUL0AlzCQXppn0PtP,MAPbI3,7.43,0.77,196.0,0.49,
GrOc3WjR6i0TVoWc5Bl1x4susp0x,Cs0.05FA0.8MA0.15PbBr0.5I2.5,20.9,1.13,229.0,0.81,
GrYTvhx09D4jmiVBMNYAFGmYX_Ra,MAPbI3,16.16,1.06,214.0,0.6829999999999999,1.6
Gr_o18rlbRWinpw5--su4b3ZxNa7,FA0.8MA0.2PbBr0.6I2.4,5.2,0.62,168.0,0.5,
GrdDiQ6_sS4efFHG_7poiC5OWkY8,Cs0.05FA0.79MA0.16PbBr0.51I2.49,13.4,1.05,199.0,0.64,
Gri7_NwpDWzm9cMmirW-IQuMamXH,MAPbI3,11.5,1.04,185.3,0.6,1.6
GrlMm84FIei_wCeutdr8p36AVtAw,Cs0.03FA0.945MA0.025PbBr0.075I2.925,18.09,1.09,228.0,0.728,1.56
Grvay3FexuYYZpDjlMzKTZy_wlSi,MAPbI3,2.6,0.9,82.0,0.35,1.6
GrwwVbjk7aPOJlvQZeEddzaOG5c3,MAPbI3,7.38,0.765,187.0,0.5479999999999999,1.59
GrzIfXQoItPlyWvsA1Vcn48dOWzy,CsPbBr3,8.36,1.44,75.6,0.767,2.3
Gs1x0QcU1WWYUMMvQtF6RQ-ZJJRb,FA0.3MA0.7PbI3,20.1,1.1,238.0,0.79,
Gs5ANB4MlNuQx4UxQa7X0fPgRgdg,Cs3Bi2I9,0.04,0.62,0.8,0.7559999999999999,2.0
Gs5k5PnuwOe_V7yQgRbLny6sdQ0r,MAPbI3,5.6,0.82,122.0,0.56,1.6
GsCidz7F80ImUl1NKvfHiHtmp14h,MAPbI3,2.6,0.61,82.0,0.5,1.6
GsT-xt3y2a4E0zo17hbUqGSO4ClS,MAPbI3,0.25,0.31,24.5,0.3289999999999999,1.6
GsT_e5Xn8x8In6A5LP0HmZFXKXda,Cs0.05FA0.79MA0.16PbBr0.51I2.49,2.79,1.01,57.400000000000006,0.48,
GsYrHXTOE0BDBIONzUqZP-PNHOzA,MAPbI3,10.9,1.04,153.0,0.6829999999999999,1.6
Gscx4jik8p06-AF5zc2J5FGeEeMJ,MAPbI3,0.11,,,,1.6
GskZCpkhpp3khfsi6pZKermyv9bB,MAPbI3,14.34,0.999,198.70999999999998,0.727,1.6
Gt73kpXMd-fqRJQKrKSdFpVbzpyD,MAPbI3,11.16,1.02,156.2,0.7,1.59
Gt9cWcUEY_A9Vxt2k0zp3pSM6dbg,FA0.3MA0.7PbI3,13.75,1.04,208.5,0.64,1.6
GtFVWYCz7gfaveq0EdjzQDBffK96,MAPbI3,4.05,1.02,186.03000000000003,0.38,1.6
GtGxEPsiLJV2xSxZN-ISM_nlGAoW,FA0.85MA0.15Pb0.45I2.55,14.86,1.145,209.20000000000002,0.62,
GtH_Xk_yNWuNV8oUyQyNPO49mEdF,FA0.85MA0.15PbBr0.45I2.55,20.02,1.09,227.10000000000002,0.789,
GtLFEsv861-jmx3i0BdRqD0_6OKD,MAPbI3,17.1,1.06,202.3,0.7959999999999999,1.6
GtLY7Egp69Tc8Sd_EsVOBke8ab33,FA0.85MA0.15PbBr0.15I2.85,16.05,1.08,220.10000000000002,0.6809999999999999,
GtO8PbT9ErM9e43ybt_WwZfolTwf,MAPbI3,3.94,0.831,101.0,0.47,1.6
GtVJ1R4ypNn3T2BpPt8zR5qYzx5T,Cs0.05FA0.81MA0.14PbBr0.45I2.55,17.51,1.09,231.6,0.7090000000000001,
GtWc5Twm7QFRYhobMTLgR6GgdRhy,FA0.3MA0.7PbI3,18.55,1.09,223.1,0.763,
GttRHBgnSO2ygcSjq_gF7A2d3Fh-,FA0.85MA0.15PbBr0.45I2.55,12.8,1.123,209.95000000000002,0.606,1.5499999999999998
GtwiH5USoTqrg6y3Fvut8udE6wsJ,MAPbI3,12.02,0.97,222.3,0.56,1.6
Gu0t0eFN6rYmoCsxmpVX_87gYfya,MAPbI3,1.72,0.374,168.79999999999998,0.272,1.6
Gu2shp81TF9eRvaRoyHTBmiaY2y5,FA0.8MA0.2PbBr0.6I2.4,16.9,0.98,225.0,0.76,1.61
GuCLMhRrR1BctGZPLaiRLbyMedr3,MAPbI3,5.61,0.8170000000000001,194.20000000000002,0.356,1.6
GuH1EBlsHXvpPQjCq-HU_2xnLrjG,Cs0.1FA0.81MA0.09PbBr0.17I2.83,19.34,1.051,236.20000000000002,0.779,
GuKXT8SYtahpqj_GODx4QaEeEFcj,MAPbI3,4.2,0.63,118.0,0.58,1.6
GuLwGLtM-hvig-TpcauRF248pfAL,MAPbI3,14.82,,,,1.6
GuPII-5ozAHdMcUVUzvAgAhIgjFF,MAPbI3,13.7,1.0,212.0,0.65,1.6
GuglpJsk7ZYgFzbH2KutAeggK_A6,Cs3Bi2I9,1.09,0.85,21.5,0.6,2.4
GuhH6hzWPCReo5ExhB-AoHFwEpKN,MAPbI3,17.82,1.04,222.39999999999998,0.77,1.6
GuywCZ4k6TYZ_arywtCtBXPkFODj,MAPbI3,17.13,1.09,215.3,0.73,1.6
Gv8ZWA6RHNT5uKEQPxCLXc9n483z,Cs0.05FA0.79MA0.16PbBr0.51I2.49,18.62,1.072,221.6,0.78,
GvEjGTQM2Y-ihukN3FKd6rEv5uST,BA2MA3Pb4I13,14.33,1.189,168.46,0.722,1.6
GvM8MarCMALmi72nCquwz7POyRJz,(PEA)2MA5Pb6I19,10.94,1.01,143.7,0.747,1.6
GvMt_UsmWlmjj8vLB30dWvibTqHe,MAPbI3,18.5,1.05,241.29999999999998,0.73,1.6
GvUMFl6iQL0YVZDYWWxMM6XOlztz,MAPbI3,8.58,0.98,152.89999999999998,0.575,1.5
GvdIGNtssemcoo3ua67cjEirfRnK,MAPbI3,3.81,0.91,97.5,0.43,1.54
GvfYVzkEG51IhpkmfhqQi-VOSQS8,MAPbI3,16.8,1.05,216.0,0.745,1.6
GvsqlPh0-FlsHJZkvE92Aj_f2f9L,MAPbI3,13.86,1.063,184.0,0.71,1.6
Gw2kSdAGDep9njjqOOaHp_vRCAqV,MAPbI3,16.68,1.003,228.0,0.742,1.6
GwZ9yNOIc-hccSSpVRJmHWkFwf5y,MAPbI3,18.78,1.08,224.60000000000002,0.76,1.6
GwdPu__FHYinXC79GB0FGr_FOROK,MAPbI3,14.15,0.942,195.39999999999998,0.768,1.6
GweMSLRYJKHB2hLgs9-JF7qvIZwY,MAPbI3,14.21,1.02,190.7,0.73,1.6
GwfAFzdquVt-PNz1zdRhqr461tEe,MAPbI3,17.9,1.03,210.0,0.7440000000000001,1.6
GwhWHly6uXiIQZ-BD0kHn2JBXgeD,MAPbI3,6.7,0.82,152.0,0.56,1.6
GwlFmXqnZ-eYy9APK0-kqaVlXwvh,FA0.1MA0.9PbI3,16.53,1.06,223.6,0.7,1.565
GwqSRAkFGLFZKQAx5-JHtxaf4cU5,MAPbI3,18.05,1.09,222.10000000000002,0.73,1.6
GwtcyB4x9w8YTggOsQSEv2lrNBjM,MAPbI3,12.95,0.019,9.86,0.69,1.6
GwyvTPZH61uOVK4_cJ8yjpUWb-AD,CsPbBr2I,4.87,1.12,84.2,0.52,2.07
Gx4hjkhi82Bv5iaDx9ku_x2KBxnO,MAPbI3,16.25,,,,
GxDXKlhLk9g1wR2qv_z_n6b-15o7,MAPbI3,10.9,0.93,167.0,0.7,1.6
GxN2wfNlB-xE2N7daOW4uk1gTsjg,MAPbBr3,4.95,,,,2.3
GxPK5Szxe41J2bHvtj-ODvktKv6b,MAPbI3,16.42,1.07,194.20000000000002,0.79,1.6
GxPiQQV7_oDf0cdonRe8h5XFGfH2,MAPbI3,15.2,0.959,207.10000000000002,0.763,1.6
GxUg_Ixhw307brmXflDa89CCOfdN,MAPbI3,12.0,,,,1.6
GxXi66mBUwJxtShzCcDXW7L8mAeh,MAPbI3,12.8,0.99,179.5,0.72,1.5499999999999998
GxaOXWDZc7LMRa5M3-8uZwDqWgEs,MAPbI3,17.68,1.01,221.5,0.782,1.6
GxfsW9URWho-UgnPzR-Oabqyd0uB,FA0.85MA0.15PbBr0.45I2.55,19.42,1.127,232.0,0.742,
GxiTle27o7vuNDQk9tQmTjqGmZ3C,MAPbI3,6.41,1.074,103.4,0.579,1.6
GxjF3E0HQBt-5e1eWlXZwRE-DBa0,Cs0.05FA0.81MA0.14PbBr0.45I2.55,18.2,1.11,223.0,0.74,
Gy2dEt70upSP_4UdUtBezCCWTU6P,MAPbI3,5.28,0.96,103.6,0.534,1.6
GyEEQhEkHlPooy6a896dxK9enTga,MAPbI3,8.2,0.86,165.0,0.57,1.6
GyLph0gUkGnltbPUuI9otu5HflBd,MAPbI3,19.4,1.1,226.0,0.782,1.6
GyOMdA5gQw6CYCpKGO57OtFzWMDd,FA0.85MA0.15PbBr0.45I2.55,19.18,1.11,230.39999999999998,0.75,1.6
GyWJ0Dz2965o3bZD6hWzCu5lumiS,MAPbI3,14.81,1.01,206.0,0.71,1.6
GyWMkKTa71S5f1pB5IkIQrYoZlLx,MAPbI3,13.6,0.95,194.0,0.741,1.6
Gy_4OGY0iQiM-f-czhJCPcgvsCim,MAPbI3,13.2,0.91,223.0,0.65,1.6
GybbeMeeBQb9fAlWqlks96DE9JTb,MAPbI3,4.02,0.978,110.0,0.373,1.6
GyixcbfttYa6rmIXvzQwUxerNCXM,MAPbI3,9.9,0.84,167.0,0.703,1.6
GykmoILlvjpajDZ473LA6ZW8ai2X,MAPbI3,15.37,1.02,212.2,0.71,1.6
GypuAxTyzLvgiBwp79vCg8iEmkD_,MAPbI3,9.45,0.88,158.0,0.67,1.6
Gz3lq-hpqYqNVUXdh5E1Wp2bPVbj,FA0.83MA0.17PbBr0.51I2.49,18.75,1.086,246.9,0.6990000000000001,
GzAWSnhNG6gGlDLbY3p3uveWORvA,Cs0.05FA0.79MA0.16PbBr0.51I2.49,19.15,1.093,228.6,0.77,
GzEAbgABOa30Onz6g46CYzjiJV4t,MAPbI3,15.52,,,,1.6
GzURbfX4lkr9BExX5oJ4Ymp_Xk4_,CsPbBrI2,10.8,1.043,153.0,0.6990000000000001,
GzVMCUJNq8Dtmib5oIFdnRF-IN01,MAPbI3,15.85,1.03,228.2,0.674,1.6
Gznh7L7dr1TYgFl4Sjh2RMpWTz2y,(BZA)2PbI4,0.12,0.62,5.8,0.33,2.18
GztM4c0hNkUV14zkSa5GjR1wLxuR,MAPbI3,11.0,0.972,175.0,0.652,1.6
GzzJ38Oe2CGl2xkuPrR_9681BHz2,MAPbI3,15.2,0.99,194.4,0.79,1.6
H-GyhGQfec6Sblqe-cd8G3gwtKNc,Cs0.05FA0.81MA0.14PbBr0.43I2.57,9.13,0.789,149.1,0.637,
H-Y8tmw0KhtFMhk5Zi_W9sV4zf8a,MAPbI3,6.11,0.81,137.10000000000002,0.55,1.6
H-dxWovpj8BdHzGo_Ar4uYiC-1L2,Cs0.1FA0.9PbBr0.51I2.49,12.8,1.01,199.0,0.64,
H-m18fVXY5t9SjoLcwzLvVbA-UdE,FA0.92MA0.08PbI3,17.75,1.1,224.89999999999998,0.72,
H-vfcEVE9Hs4o8lPxXDg_YSzukSk,HA0.1MA0.9SnI3,0.13,0.1,39.0,0.33,1.3
H-w1q4uXzVocuIQ9oEppEIZm-kzY,FAPbBr0.25I2.75,16.5,1.03,217.0,0.754,
H00aPMr2o27yAll9cilWUgCa2GIz,MAPbI3,14.18,0.99,201.5,0.71,1.6
H0M-hr0h1qaF2boFOeY5cbky7vgl,MAPbI3,11.27,0.928,198.70000000000002,0.61,1.6
H0NiDS1sS69FNSspzJEJEQCXePkj,MAPbI3,15.9,1.0,229.0,0.7,1.6
H0O4pNNAiBgQbh0JVgx9osr9c9mU,MAPbI3,12.1,1.06,199.0,0.5820000000000001,1.6
H0TVnUDy_G14_mYxRi3rzcgqq2Km,MAPbI3,19.51,1.08,227.0,0.7959999999999999,1.6
H0iC7gbx_PdrWUvSs8yC_3fk_0-d,FA0.25MA0.75SnI3,6.59,0.56,206.0,0.5710000000000001,
H0oP9pHsvV0CxsGywNnzlSnoZyJu,MAPbI3,10.35,0.921,169.89999999999998,0.66,1.6
H0y0GjVmdh1IO0l7VAcQMgUscYL5,MAPbI3,12.6,0.96,201.0,0.71,1.6
H0yAuTX9KKJYEBmRXZGSSNgp0rTw,MAPbI3,16.2,1.02,223.0,0.7120000000000001,1.6
H17809yZVwnHyHhQzuAG9BO4a8D7,MAPbI3,20.1,1.12,221.4,0.82,1.6
H1E-2eaegW40uBmS1PnJRqbPa1Mj,MAPbI3,17.58,1.025,236.9,0.7240000000000001,1.6
H1JslRsQHjsRQ_ePyW4WKB4nUEH0,MAPbI3,7.54,0.86,153.0,0.573,1.6
H1eIACP4ihSb0U5qRR-nAKy0OXsM,CsPbI3,10.55,0.8,185.79999999999998,0.71,1.73
H1f1N1VZIKc9Pv0ag0W8iM3yDV4K,CsPbI3,4.77,0.66,110.39999999999999,0.65,
H1r6ogI8YA761AwfFHHJdpIDswMq,MAPbI3,14.19,1.062,219.4,0.64,1.6
H203zi0iN0aRhQrNK4lmN6ntO_HD,MAPbI3,7.7,0.901,170.10000000000002,0.503,1.6
H21AgxB-Cuer2dnr5601_qbf95lB,Cs0.05FA0.79MA0.16PbBr0.45I2.55,15.2,1.03,215.5,0.69,
H24D2-S9H016cc-Ocx45mwCrcaYk,MAPbI3,10.8,0.92,191.0,0.62,1.6
H2Nr4dP10570vwNb3uEnAZ92aN7f,MAPbI3,6.26,0.76,138.7,0.59,1.6
H2RWsrpvjFeE2x1YKEoyp2RO-hkC,MAPbI3,11.14,0.905,182.2,0.6759999999999999,1.6
H2ZpvtIbvrjhTuWZAliJ_EXh8o5m,CsPbBrI2,11.76,1.13,149.5,0.696,
H2ca6U-65K4mNl1Fzdv0ei6d4eSV,Cs0.05FA0.79MA0.160Pb1.0Br0.3I2.7,16.1,1.027,212.0,0.76,1.5499999999999998
H2gEb0oUZ6rnlKUSzr7aoBw5Wx8E,Cs0.05FA0.79MA0.16PbBr0.51I2.49,19.0,1.1740000000000002,217.0,0.75,1.63
H2ngYS3IiR5Rh6I1h3W-1GZcl_2b,MAPbI3,13.2,0.99,167.89999999999998,0.7959999999999999,1.6
H2ppAPEX_i03f57gfUQGe-6teofx,Cs0.05FA0.79MA0.17PbBr0.51I2.49,19.15,1.102,224.1,0.7759999999999999,
H35UfDIszTKBfbjpVn9uMGuVGGTq,MAPbI3,9.77,0.92,169.7,0.63,1.6
H3ABeiyjcp4PKfWhP_K-eYTYjX6Z,CsPbBrI,17.68,1.2,184.7,0.794,1.76
H3IHKVzKVIaUIaguajMuf5EwGEqr,MAPbI3,16.5,1.5,226.0,0.69,1.6
H3P4B_iKG5xMODtIEejRWztTdVwF,MAPbI3,11.92,0.933,176.6,0.72,1.6
H3YMIik_bLKhncgO0214fyt7SUnA,MAPbI3,10.29,1.018,175.9,0.575,1.6
H3aqg0i2zVGMQuC9bFsVz-9QSCYF,MAPbI3,18.1,1.042,221.70000000000002,0.782,1.6
H3ct6lsDDLytE9e2fegy4iXA9K_h,FA0.85MA0.15PbBr0.45I2.55,13.15,1.137,188.0,0.615,
H3i2AkS9DY8cMiigYFppwJu_PqYM,MAPbI3,5.82,0.88,165.9,0.441,1.599
H3mMXqzuy-dFg45ctVxf_yjhKeAs,FA0.85MA0.15PbBr0.45I2.55,18.06,1.16,211.8,0.7,
H3ntc1mhIM1RES0qAXonIQnBVYXE,MAPbI3,11.19,1.03,184.60000000000002,0.59,1.6
H3qAKlpelufpnfNXnKPcQZUoW-AV,MAPbI3,8.7,0.89,177.60000000000002,0.552,1.6
H3z9VVfEKMXZiZOefbdRTr-4EggW,Cs0.1FA0.9PbBr0.135I2.865,16.3,1.025,206.0,0.7759999999999999,
H41U90JHyaYAhJyd-2JwZ5fpux-Y,MAPbI3,10.31,0.645,58.0,0.41,1.6
H4Gsvi1zlKxA1rV3HAXGmSSok5QF,MAPb0.85Sn0.15I3,12.81,0.81,229.4,0.75,1.32
H4LzJo2QB-yqWnsUszD2q7CEjh8r,MAPbI3,11.12,0.93,209.8,0.57,1.6
H4Tn0SLfgXhEQp-TX1pY5exIfKkt,Cs0.05FA0.76MA0.16PbBr0.48I2.52,16.71,1.09,230.9,0.6920000000000001,
H4XToZGGrtioLiWPOpEavLi4o15T,MAPbI3,5.78,1.03,107.89999999999999,0.52,1.6
H4Xop1rLAcEeUzVc32d3-sh7ygHt,MAPbI3,9.68,0.98,164.8,0.604,1.58
H4ZlvDYb0N6r0MvgJSPiFv6DkZ_v,FA0.85MA0.15PbBr0.45I2.55,20.1,1.08,236.0,0.787,
H4ccUkV97RPOuW9UQhUTjCxANBE7,MAPbI3,11.33,0.94,178.4,0.6759999999999999,1.6
H4myD7DDVRBRiPDgzUygMwfcDcR3,MAPbI3,7.14,0.98,152.10000000000002,0.48,1.6
H4pTpJYWaqZk0ZugXGy7NfsvK-0b,MAPbI3,1.96,0.53,83.80000000000001,0.425,1.6
H4rxZyKOjc8ZiNazg5brNjveJmzd,MAPbI3,11.4,0.99,199.5,0.578,1.6
H4zIZ2eILimrJTd8iLaVGt8f-d4x,MAPbI3,6.76,,,,1.6
H5A5EOk73RYjA43h3ovLKHzWfo6f,MAPbI3,12.47,1.04,185.2,0.648,1.6
H5K__4liybyl5D78ovTVegyWoTV1,Cs0.05FA0.7885MA0.1615PbBr0.51I2.49,17.7,,,,
H5Nk6g4TWmxoIkzae58fq16uLici,MAPbI3,15.01,1.05,193.2,0.74,1.6
H5QPrHfwKO8KQMyWD0TYIg3aUkr8,MAPbI3,15.66,1.069,200.0,0.733,1.6
H5flCHnYyFdATBI2vfOVBFsagkmy,FA0.83MA0.17PbBr0.39I2.61,18.9,1.07,114.0,0.72,1.6
H5i_mJskr5PcXI7UJF5tJJfFcfUf,MAPbI3,7.37,0.98,128.7,0.58,1.6
H5kTBmrgnBl-pa8449lqOagnoxm2,MAPbI3,8.29,1.02,160.10000000000002,0.507,1.6
H5mnr1-3Bh26gx__ApUbcYHxmdgX,MAPbI3,16.31,1.082,220.0,0.685,1.6
H5nNf08oV3V0BqucDR2px3g3ZZZo,MAPbI3,16.0,0.94,280.0,0.735,1.6
H5sy1rAhP90DTQBuzOBdfbW-3wF8,MAPbI3,9.96,0.9,183.1,0.602,1.6
H5tTEBNM2vYWPYlT5IDU68sBODRP,Cs0.05FA0.05MA0.9PbBr0.05I2.95,18.98,1.13,222.5,0.755,
H60l-q5OUJxT2cobZVqGYNxykhiG,MAPbI3,18.6,1.06,218.0,0.8,1.61
H62lMqBTsua3NHfipbxsxOWCN6lN,MAPbI3,16.18,1.09,207.89999999999998,0.7140000000000001,1.5499999999999998
H66KDoCswwKiOke7Vpox3F1FrqD_,MAPbI3,14.61,0.99,198.4,0.75,1.6
H681FDpkdQgql3C7DNvHk-rVFTlj,CsPbBr3,4.57,1.34,94.1,0.36,
H6E33zYTzxPHSlE8MS1RuKOl7buu,MAPbI3,11.2,0.8220000000000001,192.0,0.71,1.6
H6EaUPGH-zFgvSBtABKAk7_IOXgN,MAPbI3,17.7,1.065,225.0,0.77,1.6
H6G3twa6DO8MK7_8RueHa-yj_Ucs,AgCs2BiBr6,1.37,1.12,17.9,0.68,
H6ZY9iGE9Ara3fUFb8vrXerRkLAY,MAPbI3,14.3,0.986,205.0,0.71,1.6
H6_7nuDiWnONpzjb0x2UxhoeZpec,MAPbI3,12.38,0.92,180.79999999999998,0.74,1.6
H6_qZSQZrCwyKoJjChi0TcN4pKQs,MAPbI3,5.93,0.79,108.69999999999999,0.69,1.6
H6lcBUTJjbp7X3cn6rP1cBpkoZng,CsPbBrI2,11.3,1.1,151.0,0.7559999999999999,
H6qN_1_Sku5SZ8zjNcN1GsqK8QbG,MAPbI3,0.2,0.64,8.0,0.27,1.6
H74DhiMesIYO306-dZDQzpGrQsIe,Cs0.05FA0.79MA0.16PbBr0.51I2.49,19.68,1.1,196.8,0.762,
H76sJTeEBPyFGaaUKAYyVrRL88Ce,MAPbI3,9.68,0.87,220.0,0.57,1.6
H77OngtIORngp0oqmLdcLpR6sr-P,MAPbI3,5.4,0.78,134.0,0.511,1.6
H77quYveHdXIlpEwTwVP2KNnpnWk,MAPb0.95Sn0.05Br0.1I2.9,7.59,0.904,141.0,0.595,
H79ZyL08ptmMPwzC7ypL9aFdzHjh,Cs0.0664FA0.666MA0.2668PbBr0.256I0.744,15.3,1.112,193.1,0.7120000000000001,1.71
H7AiFOd1sxZW4f6ZQ01YenJL6eSv,MAPbI3,9.89,0.926,196.0,0.545,
H7Bn3qkHcsQ6b3zYfqw0vPo0kc2g,MAPbI3,10.32,0.907,196.57,0.556,1.6
H7JzK1AV5znuvdp8H0sd1T0a0yJM,MAPbI3,7.17,0.88,168.0,0.48,1.6
H7N1ifQrrmrMj4otbAsnhOxf2pd2,MAPbI3,7.34,0.78,144.8,0.65,1.5
H7N3XN2wnoiXDIW7uCg--C2Cv622,MAPbI3,13.77,1.03,208.0,0.67,1.6
H7Qo4HMC492eUQNDKgkWxyy5DjOb,MAPbI3,14.53,1.04,194.5,0.642,1.6
H7TTORrj-oeRc2czNaYb5cNyA34j,MAPbI3,17.17,1.02,228.2,0.74,1.6
H7ZKEFdvxqz-L8axMARWncwQqI2A,MAPbI3,7.0,0.82,172.0,5.0,1.6
H7Zg2Oxeu_JEZPcvea-t1LvUYbv-,MAPbI3,14.29,0.86,243.6,0.67,1.6
H7cYUqF9GRm6Db7C4rjpPMvNkhyB,MAPbI3,14.52,1.01,188.79999999999998,0.76,1.6
H7e0RsPjN5it1LYBQxXFzfDMu2cA,CsPbBrI2,11.89,1.136,139.1,0.752,
H7l680_mBUWYa4ltQAfCyhkdxWP2,Cs0.05FA0.81MA0.14PbBr0.45I2.55,18.1,1.115,217.0,0.748,
H7lJquGwnYJPXEZftpmGXGVRvXLf,MAPbI3,11.6,0.85,217.0,0.612,1.6
H7oYAKhg6f561iL1LGVLupRu5yqc,MASnI3,4.53,0.63,111.30000000000001,0.65,
H8-kDVTAbdX2dqxOGOr777iACtZl,FA0.83MA0.17PbBr0.33I2.67,19.4,1.03,250.39999999999998,0.79,1.59
H8CrQs3oLhanKdMaMvQnuRWqtHLR,MAPbI3,18.57,1.12,207.3,0.8,1.6
H8Hblv11VoGnnPjwx5rMMJaFbYxj,Cs0.17FA0.83PbI3,16.47,1.053,215.6,0.726,
H8MjgZj2hJaa6IFzKSRCREWgEiMD,MAPbI3,16.89,0.96,225.0,,1.6
H8TnruheWH3dA2wUFVdWJ7TZXRPT,MACu0.05Pb0.95Br0.1I2.9,19.02,1.13,228.1,0.74,1.5499999999999998
H8WdUy6JCDWPtwdrfpjxllbSV7Mk,Cs0.05FA0.38MA0.57PbBr0.2I2.8,17.02,0.1009999999999999,234.0,0.72,1.57
H8YFezwkDESbElsRPlTJEqWRPChO,MAPbBr0.3I2.7,19.1,1.18,201.0,0.81,
H8nHF40k27r2LtkHA2hvS8jPiYuV,MAPbI3,14.97,0.977,208.2,0.736,1.6
H8uEZnJKMeUQtbGlIjt96dtaSTmJ,MAPb1.0I3,3.44,0.84,91.4,0.46,1.6
H9C-b8MMKmO8Qv1ku04B0kiSeFP-,MAPbI3,10.6,0.96,190.39999999999998,0.58,1.6
H9CurEFF925souVwl3tvtxjeygBQ,MAPbI3,3.8,0.762,126.0,0.39,1.5499999999999998
H9MbAVTYGV-V_mMNa7r2KZezkUA0,MAPbI3,14.3,0.96,226.70000000000002,0.65,1.6
H9N0D3C17iZFmXg2YAi_pozKo6oc,Cs0.05FA0.81MA0.14PbBr0.39I2.61,19.72,1.16,239.4,0.71,1.59
H9YDOY_NbrsyeJ7DzcO654GU6i4N,MAPbI3,12.0,0.94,171.0,0.71,1.6
H9_bR6QlGL3tvGvs2IcK8d3niKcH,MAPbI3,1.22,0.7090000000000001,41.5,0.41,1.6
H9dC6BybcwPaAMhp51-I59YGKBdH,FA0.97MA0.03PbBr0.09I2.91,16.87,1.01,231.5,0.718,
H9hh20rgMisxsJPKQeJJxtnrFpo8,FA0.85MA0.15PbBr0.45I2.55,17.5,1.135,222.8,0.6920000000000001,
H9wlJv28pfbh-zagqZGpXQB3x_Mx,CsSnI3,2.61,0.52,83.9,0.598,1.3
HA415bhPEYVo6-FdZm2uURb60tH_,MAPbI3,10.96,0.97,186.29999999999998,0.6,1.57
HAIOHhWDCsE8s2Y3TIgwxxDFGpZO,Cs0.05FA0.79MA0.16PbBr0.51I2.49,18.38,1.11,218.0,0.76,
HALlYMBamWNT99BFho5-PkKeztu1,MAPbI3,7.36,0.86,174.8,0.49,1.6
HAOkixBHgRLF0QwMq-jHZtJxYXDS,MAPbI3,16.22,1.05,217.8,0.7659999999999999,1.6
HAQydSgjbLLj0WBsaz_toriiWyTz,FAPbI3,8.0,0.93,185.0,0.46,1.48
HARImmNpgdrFY0MRLcyqXP3dXYMp,FA0.85MA0.15PbBr0.45I2.55,17.3,1.16,212.60000000000002,0.7,
HA_9ftr6Kvj84G8jptTU5fwq--Wr,CsPbBrI2,13.7,1.227,145.5,0.787,1.95
HAgf5AFeP-LM5zV5-dOIOviJ-TKi,CsPbBrI2,12.85,1.18,146.3,0.74,
HAlPmGSJvxvTaQOthyaneA8dkY3_,(PEA)2MA3Pb4I13,11.1,1.14,145.0,0.67,
HB0Bt9aUbeRwVa6XZwqlFuDfQ3Xt,FA0.85MA0.15PbBr0.45I2.55,14.0,1.04,222.0,0.606,
HB0p8jVIBwrwccQwNI20Xw6IMczV,CsPbBr3,4.4,1.11,86.5,0.42,
HB6Ri7cwUsBTqForw6S_rHcaaUOm,MAPbI3,15.52,1.01,203.1,0.75,1.6
HB91Ys-jX6vwXQIeSSQLd2z6Jwha,MAPbI3,12.89,0.92,214.0,0.66,1.6
HBEW_J-H4v2KEU-hQPtlT-eND0Yz,CsPbI3,2.5,0.55,80.0,0.54,
HBMooOG5TYKw3ASXD7aQEhjf5cek,MAPbI3,8.08,0.83,164.0,0.594,1.51
HBQhNVeLYBkmj2uDWUGzQPf5EglG,MAPbI3,7.41,1.06,163.1,0.425,1.6
HBWLKZUe7ZatiOJLiRPNhNLAntCV,MAPbI3,15.09,0.95,205.6,0.638,1.6
HBae5P5xVpEeisYAvHkvFi7OEoIx,Cs0.24FA0.76PbI3,15.65,1.012,220.5,0.701,
HC0zeehHDrBbx5HnxlvEXvKUx5Z6,MAPbI3,15.91,1.01,202.2,0.78,1.6
HC167c2_N_7sYZa5xhjLNhAk4m6m,FA0.85MA0.15PbBr0.45I2.55,18.24,1.11,223.79999999999998,0.733,
HC1iSLAbKJVG7QY_0Xhmhmbn1uDK,MAPbI3,10.61,0.93,187.7,0.608,1.5
HC1zJ4ptgtcFNu5lLqgMbtYv5R15,GU0.14MA0.86PbI3,16.27,1.064,212.89999999999998,0.76,
HC2GmEIWDf6E6lrWE7kApXOUgpsD,MAPbI3,17.37,1.07,227.0,0.713,1.6
HC2oF80vGLu6v3gH0tNF7vcj_2ny,MAPbI3,14.6,1.024,222.89999999999998,0.64,1.6
HC5ylKxvhfLxXBMDh4yjSLEwOVo7,MAPbI3,8.9,0.91,146.0,0.67,1.6
HCUkeIqg56BKlkeb-15R5e3BxTT-,FASnI3,1.8,0.308,144.2,0.405,1.39
HCfbq4K9vPD7UwONTLSlxM2kgnEq,MAPbI3,11.4,1.036,207.0,0.66,1.6
HClvR0NzhIn8PZOUpk-CWOHhS0VF,MAPbI3,7.95,0.87,167.5,0.55,1.6
HCnVVWO-0J9ohHmVe2u2_k7p6MUl,FA0.9MA0.1PbBr0.1I2.9,20.12,1.12,234.5,0.768,1.57
HCnsbqLzWqzobMQG0dl_ZDAaZOqV,MAPbI3,7.6,0.977,131.0,0.58,1.6
HCqbgoHXvodz7UWJIsDjiNCeZkvs,MAPbI3,16.57,1.022,224.0,0.72,1.6
HCyCHqHnUACTazQAHGgt_T7GFql2,MAPbI3,5.5,0.82,124.0,0.542,1.6
HD4CNW6xNWE1vh1HWCojQztdIVgu,MAPbI3,14.2,1.1,205.7,0.629,1.6
HD4IZ6bAOHyNP0QWa9f1gtngttZL,CsPbBr2I,8.38,1.226,115.8,0.59,2.1
HD8VnFpgGcsM_gYETHPUNencl9s6,MAPbI3,13.6,0.98,243.0,0.5710000000000001,1.6
HDDVlr9gJQuattKcSJhJtBY_hVVd,MAPbI3,13.82,,,,1.6
HDNvEhW5SCrKknVO5Zv45IoVQqKO,MAPbI3,15.8,1.0,208.0,0.76,1.6
HDOLtCpn4X91ggL5BbBu14Oh3DBP,MAPbI3,14.7,0.91,220.3,0.73,1.6
HDUqHo496kyiium6_Yg6h3fGcsT8,MABa0.05Pb0.95I3,12.4,0.96,193.0,0.672,
HDgDqFSv7qkPaFceImw5cY0TJt54,CsPbI3,11.27,0.991,169.4,0.6859999999999999,1.69
HDgtYdMehQGHJif44kztmcjfYKAT,MAPbI3,10.2,0.99,172.0,0.62,1.6
HDhFvCoSUB9KX0JdUb-8QYMZ7TTF,Cs0.2FA0.8PbI3,8.7,0.81,163.6,0.6559999999999999,
HDi-tL-SVSlyzfVj0C-vI7stum6Z,CsPbBr3,9.17,1.218,52.199999999999996,0.528,
HDkb8YdWG8vfN5V9Jke1k14KZwi9,MAPbI3,8.86,0.93,176.5,0.53,1.6
HDol7qJwspaxJacnai93ekc_8sXJ,FA0.85MA0.15PbBr0.45I2.55,18.76,1.15,223.2,0.73,
HE24kkgw2iFsk5nBtml3MSE-mPVI,FA0.85MA0.15PbBr0.15I0.85,18.1,1.09,230.10000000000002,0.722,
HE5Hw_H5cpJQ3O368uMiTQ16ApKq,MAPbI3,11.32,0.87,179.89999999999998,0.725,1.6
HEb40rEB-mWL0_VKGmvir8em_pzx,MA0.75Sn0.25I3,14.35,0.82,224.4,0.78,1.38
HErSON17kwqm80RiOO7iLooRCxdK,MAPbI3,11.7,0.98,204.0,0.5820000000000001,1.6
HFBo5kbbhsDzSFmHIfKor2CqlSzZ,MAPbI3,18.68,1.166,215.5,0.74,1.6
HFI6VcjLwY9Jz8fYaDuTjj-qk_si,MAPbI3,9.56,0.87,201.5,0.54,1.6
HFM7RMwfJzPKdfXYVR7YFC87xq5u,MAPbI3,10.5,0.85,184.0,0.68,1.6
HFMBOEEfi5CCOXHtrucTiLi1EZOe,Cs0.10FA0.75MA0.15PbBr0.45I2.55,18.5,1.11,231.0,0.82,
HFUnySqlzIwenY_F_oGKe7G8wA4a,Cs0.05FA0.81MA0.14PbBr0.45I2.55,6.8,0.68,211.0,0.379,
HFUstU4kNgHBURbce1WnBq9L_Tow,FA0.4MA0.6PbI3,14.82,0.941,220.39999999999998,0.634,
HFaxRdbSiVqx5RwVSMjnywup6HmN,MAPbI3,14.1,0.97,200.7,0.6509999999999999,1.6
HFgvgMs-QKndKh5no0Edr_aPzqvQ,MAPbI3,18.55,1.13,235.39999999999998,0.73,1.6
HFjQSYyhkx2-UQGqfgUHBfr0kTZn,MAPbI3,7.95,0.95,121.0,0.71,1.6
HFocHYWAO5CI7IW3pL_1qctK9HiQ,MAPbI3,7.92,0.861,141.7,0.652,1.6
HFs9jCbSlfGb0lGkHMpeSBQgY4Ko,Cs0.15FA0.75MA0.1PbBr0.1I2.9,16.92,,,,
HFwMpu9WidqnYRIvyysHJVTG9rjU,MAPbI3,16.4,1.05,208.0,0.7509999999999999,1.59
HG3SatOpEml45-Ijb76Ed6yUiblL,MAPbI3,14.12,1.07,199.7,0.56,1.6
HG7VEyXcru7zsuc_eFYf7VmtLf2b,Cs0.05FA0.79MA0.16PbBr0.48I2.52,16.3,1.14,206.5,0.72,
HG8RqaY6xqkc0TBEte0PLfeBXfOR,MAPbI3,7.99,0.86,150.0,0.618,1.5
HGAnwqPcrRBsoxL0EAvNDcd3fymt,Cs0.2FA0.6MA0.2PbBr0.256I0.744,14.17,1.09,190.79999999999998,0.6809999999999999,1.6999999999999997
HGBY8Tko3BN4G_oS7X4UGthYj4Kr,MAPbI3,13.9,,214.5,0.57,1.6
HGCywsfOl5tEDl_YKIXJE3zyTq1T,Cs0.17FA0.83PbBr0.3I2.7,18.4,1.11,226.0,0.75,
HGElky5NZ5FKqG3faRExJOv7lM56,CsPbBr3,6.81,1.43,61.7,0.772,2.32
