Repository: ckhamdang/ML_perovskite_properties

# ML for Properties in Halide Perovskites
This repository contains the data and codes used in our study of five photovoltaic properties in halide-based perovskites using machine learning.
The dataset used in this study is provided in the "Initial data" folder.

The Pearson correlation coefficients between the compositional input features and the target photovoltaic properties are provided in the "Pearson correlation" folder.

The machine learning codes used to train and evaluate the regression models are provided in the "Regression model" folder. This folder includes the dataset and codes for:

File: Initial data/All_perovskite.csv (part 23 of 74)
entry_id,compound,efficiency (%),Open circuit voltage (V),Short circuit current density (A/m²),Fill factor,Band gap (eV)
I61RTLsm5305_30ccy1twewhwv-g,FA0.9MA0.1PbBr0.256I0.744,12.9,1.131,171.4,0.6659999999999999,1.6999999999999997
I66izQ9UGbQR_1S3ZuBPl3NZ6ilk,MAPbI3,4.9,0.87,103.0,0.552,1.58
I6EbsMWy4bQY_rSEI0LGyl0yECsL,MAPbI3,9.8,1.04,184.0,0.51,1.6
I6I3DXVdJfqManNOc-dDNikQXL9J,MAPbI3,13.8,0.95,202.0,0.73,1.6
I6KdkarQo7APnaIGM966urLXVhp9,FA0.95MA0.05PbBr0.15I2.85,17.43,1.05,226.1,0.7340000000000001,
I6NgDB3wIE7etnAvumK9t-42qeWu,Cs0.05FA0.79MA0.16PbBr0.49I2.51,15.0,1.16,206.0,0.74,
I6OkZuSMRd1C_GWBtvnU80sXd3_p,CsFA0.83MA0.17PbBr0.5I2.5,18.44,1.074,241.85,0.71,
I6Xw-s7HJKF567JENcIomX2LZlvR,MAPbBr0.43I2.57,10.29,,,,
I6bwlJS4WAHl4rJMm7Ofl359QAU2,MAPbI3,11.35,0.84,169.85,0.7959999999999999,1.6
I6eSas5RsCCaj5yG92YKAMFkU2sD,MAPbI3,5.88,0.932,89.1,0.708,1.5
I6hLFWXFwoIYx0Mp_-8Wfz79TEGG,MAPbI3,10.6,1.022,149.0,0.7,1.6
I6iVJdDNQFlyhEciHd_mUn_tC6kb,MAPbI3,12.01,0.92,210.2,0.7609999999999999,1.6
I6jFsCg2EPk-Ug3Cg3T7soFvwGyV,MAPbI3,12.2,0.9,227.89999999999998,0.59,1.6
I6k0c5Y5QlRsIVymkgyqVRItdFQl,Cs0.1FA0.765MA0.135PbBr0.45I2.55,19.26,1.09,231.5,0.76,
I6qjjPRoASdxqZzyk-rQ4A8_XRVY,MAPbI3,8.4,0.975,164.0,0.53,1.6
I6uRuEyTuRLLWjGDQaDqGfbSmmkq,Cs0.07FA0.785MA0.115PbBr0.45I2.55,15.85,1.33,197.0,0.7040000000000001,1.57
I6vWA7ijEZpPkp0NwYKD_8IXZuf0,FA0.85MA0.15PbBr0.15I2.85,15.9,1.09,250.0,0.58,
I73D5pvKb_PgYDX3xdZGd4FmHsY2,MAPbBr3,9.3,1.35,84.0,0.82,
I73hqhPquhHLHSMqjJmA2qZdkmNy,MAPbI3,15.56,1.018,208.0,0.73,1.6
I7B_knwt-pW29etGc3ikDMU0nsc3,MAPbI3,8.25,0.887,162.0,0.57,1.5
I7Ez4nO4CAK_zV4uY69LpN00nhOE,MAPbI3,14.8,1.03,201.0,0.7,1.6
I7F02pEQ9i9iKfWcc62J_SKjXQai,MAPbI3,12.31,1.02,170.39999999999998,0.7070000000000001,
I7FiuFtt9izHYvUR-N5UEC1cEbS3,MAPbI3,10.62,0.872,23.700000000000003,0.775,1.56
I7RBzzVgA5KA-BK2uHqwaiMj63qU,MAPbI3,16.0,0.97,212.0,0.78,1.6
I7WT2otJwsBimuMoiBWOBsJ8W6zd,Cs0.05FA0.7885MA0.1615PbBr0.51I2.49,15.65,1.04,207.10000000000002,0.7,
I7YLuF-0g-wxMnP-rprdMhitwzLV,FA0.2MA0.8PbI3,13.78,,,,1.56
I7elfy9lYr1YeTYnZzlyuySScCLA,MAPbI3,17.2,1.0,216.6,0.78,1.6
I7hn7K432EPBEke6bVkSUY_rymd4,MAPbI3,15.41,0.98,229.0,0.69,1.6
I7hnU5NET_o3QAyf3Bcg_gYQ9Abt,KBABiTeO6,0.02,0.314,0.72,0.38,1.94
I7ircSM6JZMhjY7SL5tzDqWwhkDa,MAPbI3,4.13,0.605,133.1,0.513,1.6
I7jDvOut1k3fepyeeL65kY4uYSpY,Cs0.05FA0.81MA0.14PbBr0.39I2.61,20.48,1.16,234.20000000000002,0.75,1.59
I7jfd15sa-3GfGAyaB3NYjJ05zNf,MAPbI3,7.8,0.94,220.3,0.377,1.6
I7rT6kHBILknWjGFfmPpFaYHxinA,MAPbI3,16.45,1.06,198.5,0.78,1.5
I7xyrJMM8B6HOEbqfi01FnHGtSDN,MAPbI3,18.22,1.08,222.0,0.7559999999999999,1.6
I7ylnhJdy2b_aak5RjWbCn0r8kUc,MAPbI3,15.76,0.94,217.2,0.77,1.6
I86fnRrIAxgbD5EYD1OTupf5iJQf,MAPbI3,12.58,0.826,226.70000000000002,0.6,1.6
I88oFzqNA4Vxjlst7LZ-xOkuPpVe,FA0.83MA0.17PbBr0.5I2.5,17.37,1.095,227.39999999999998,0.698,1.629
I8BT0Wn_NhcC4T7BK88mtUK5wIjV,CsPbBr3,2.74,1.24,36.0,0.61,
I8Bxwi9oqAXZfOPlNReP1Ldf73iS,FASnI3,10.1,0.64,218.29999999999998,0.7390000000000001,1.4
I8CEvti6b1lVCPL4jkS-sUR0Vcl2,MAPbI3,12.29,0.92,204.3,0.66,1.6
I8Dnc_EF3dD0QcaVX3ER2uhxrT4W,FAPbI3,9.73,0.995,182.8,0.534,1.48
I8EMAqYaCBhSmdAurc0SmGc6Av_Z,MAPbI3,2.65,0.6859999999999999,143.0,0.27,1.5300000000000002
I8OipTZLsX-EwU4wlYbDP0GABbLZ,CsPbBrI2,7.95,1.17,115.0,0.591,
I8QY7PpXRW8UyuYBi8VzpWuLIlRo,MAPbI3,11.15,0.903,193.29999999999998,0.639,1.6
I8XPl5pYUAnassY24FGTq6AW0-Ja,MAPbI3,8.19,0.91,181.4,0.496,1.6
I8XmzKBH_yJGuR1tSz3Wvjjj2Znt,MAPbI3,17.54,1.09,218.6,0.736,1.6
I8a999K9BEXstiC63TNKpRTRuw5P,MAPbI3,13.23,0.89,192.10000000000002,0.73,1.6
I8gEvS5ZCFxs2YfH9vKdWnaz6xnx,MAPbI3,11.7,0.84,180.10000000000002,0.77,1.6
I8teBzuSpX4G866jkgxQ2JNl8xbP,MAPbI3,8.36,0.89,187.7,0.439,1.5499999999999998
I90tfoHtme4TNOcVbUsSB8o_toJA,MAPbI3,11.53,0.935,175.81,0.701,1.58
I95Pvj82yI_WpRQDXaHsleP0FMy8,MAPbI3,16.9,1.08,213.0,0.745,1.6
I99fdvSXh-flJtaa6fxpx5WnHkzg,(Ace)0.02MA0.98PbI3,19.03,1.134,225.79999999999998,0.743,
I9GW4gpDMHNj_3-cnNVmCnL1k24e,MAPbI3,16.46,1.03,225.3,0.7,1.6
I9Kv6J_7_X8HAXWln_zUPWQY2SAH,MAPbI3,15.4,1.05,199.3,0.74,1.6
I9N6bORmiognlcJ9C8ojCmh5Ick_,MAPbI3,12.06,0.93,204.20000000000002,0.635,1.6
I9aVTfRzoBM8dSEPJUE6JvJnJc3L,MAPbI3,17.17,1.08,224.4,0.71,1.6
I9hTbwiPxC5Z69ByGavPqciY1Tsr,MAPbI3,13.73,1.022,191.4,0.7020000000000001,1.6
I9iKQgkjD16m4ha_v05XA8KSYa9V,FA0.7MA0.3PbBr0.3I2.9,15.3,1.09,217.0,0.65,
I9jd6ouj2myZhyAj7BGwDXYNPTqz,MAPbI3,11.4,0.889,163.0,0.784,1.6
I9n6BN77EqIqD3WwiXUzMhOwbQXE,MAPbI3,10.89,0.96,166.0,0.685,1.6
I9s4uQHCe5nQUv2f3r3mZC0UeiZ7,MA3Bi2I11,0.23,0.5539999999999999,10.5,0.41,1.8
IA-Icz43Xpb0fXWsiCKMyXh6AMs8,MAPbI3,13.58,1.04,210.6,0.62,1.6
IA7DRjtK-xOO_RlGfxyeLpz6QzFc,Cs0.05FA0.78MA0.12PbBr0.51I2.49,18.5,1.17,208.0,0.76,
IAD0G8H3Mx0uhNbQgqmQ-0ZGuLkV,MAPbI3,9.9,,,,1.6
IAD6guR1w0XeLXWxWvJLezW79NgF,MAPbI3,18.15,1.083,232.3,0.721,1.6
IAFS4-nztp2BsFqe2K6gpVivPhTl,MAPbI3,8.26,0.79,189.4,0.574,1.6
IAdST3SOYRVW1VgePiFpH4S2CFYh,Cs0.08FA0.77MA0.15PbBr0.51I2.49,15.66,1.05,197.47,0.755,1.6
IAgo6wO-AeOFapi_YVR5V3-nfPpw,CsPbBrI2,11.2,1.16,138.0,0.748,1.9199999999999997
IAnFFYYZyixZhJaZdb3jLP0Sd7u2,MAPbI3,20.85,1.104,233.9,0.8190000000000001,1.6
IBCvOAUF4cdSbLiv6_OoIcNQh2c2,MAPbI3,15.1,1.06,207.0,0.74,1.6
IBFAJLkdDaP9iI_J0Owjr33A00Df,MAPbI3,8.44,0.79,167.5,0.66,1.5499999999999998
IBJDoddfLgzemA9xXWNjKeeMU0WA,MAPbI3,18.48,1.11,210.10000000000002,0.79,1.6
IBQPB6xSRS9-g662ReYA3oeLqr50,MAPbI3,14.23,1.011,213.29999999999998,0.66,1.6
IBS7xeIh58D1d4C3TC7KmXUg5vbX,(5-AVA)0.05MA0.95PbI3,8.63,0.85,188.70000000000002,0.5379999999999999,
IBTAG194TR-nMFmmJBG3t8FnM-xg,Cs0.06FA0.94PbI3,18.3,1.06,237.0,0.721,
IBUJUxlfSQqxZ83DyKHi7eJtZuyC,FA0.85MA0.15PbBr0.45I2.55,15.9,1.02,223.0,0.7,
IBY2Kmmue0XqzSm6s9ArRefxVImK,MAPbI3,16.1,0.929,235.01000000000002,0.738,1.5
IBZQbZTuIAFGgkehso92cUKguTkv,MAPbI3,15.79,0.98,218.29999999999998,0.78,1.6
IBde75RQIccBqSoFGIxBeDY5TNMK,MAPbI3,7.5,0.989,191.0,0.6970000000000001,
IBh3ZML8ruQWKCSlMIVKVTW3ZyI_,FAPbI3,17.69,1.07,229.3,0.72,1.48
IBkq-QTiTyaxaIXtqDVScgFK751o,Cs0.05FA0.79MA0.16PbBr0.51I2.49,18.45,1.095,225.2,0.76,
IByl5tdsBJMI0QJKpY9ZSX-xGYBJ,MAPbI3,11.2,0.903,194.4,0.638,1.6
IC0kw4xgRP4pXBDgZbsgtaKgel9C,MAPbI3,11.6,0.926,185.0,0.63,1.6
IC3uJ_9Nck94IrdNaEdRewSkPH0X,MAPbI3,13.1,1.019,178.0,0.72,1.6
ICKUVmTaFV1RCUJJq9ghwXCy4n53,MAPbI3,14.8,1.06,205.6,0.677,1.59
ICYggIP6XfmRkDaW9h0Q4EkvwTKK,CsPbBr2I,5.9,1.159,101.8,0.5,
ICdYSWxsOEyHpI81d7Kqc2l91XIV,Cs0.06FA0.78MA0.16PbBr0.51I2.49,20.6,1.13,233.0,0.7829999999999999,
ICdwd9yIFUGgkSjU1oezlD50eiey,MAPbI3,15.4,1.06,198.0,0.736,1.6
ICdzVkHbfpK4VDY6bswV-xXt9nk0,MAPbI3,15.8,1.04,204.0,0.76,1.6
ICfWl8_l20x1ElbUP-FFqsXBVAxS,MAPbI3,2.5,0.68,68.0,0.5379999999999999,1.6
ICj-PKKRdkO0adttL3N3JbJLyEQs,Cs0.97Na0.03PbBr3,7.69,1.46,68.4,0.77,2.29
ICjR7OpKbu6oV9_pGxaIptljTIfY,MAPbI3,20.24,1.15,231.1,0.762,1.6
IClK7C7kHw38ZxdHJxHr-z_7MtRV,MAPbI3,16.6,1.018,223.0,0.7759999999999999,1.6
ID5Ib5wvwtxtAsjzOqSFMxBtWHDD,MAPbI3,14.3,0.97,215.0,0.6859999999999999,1.6
IDCeqPoptEg1NLQxzFGLi950j33T,(PEI)2MA4Pb5I16,6.77,1.15,100.7,0.58,1.8
IDIRDtTjwhQKvMUI8aGCxyEa9BfQ,MAPbI3,18.98,1.09,232.0,0.745,1.6
IDIqbQK9D8zqevedtF54RG6VJZWB,MAPbI3,18.8,1.07,235.0,0.746,1.6
IDNhpqfbnsmyS1EBttRECRBt5ykz,MAPbI3,18.4,1.1,222.0,0.75,1.6
IDYT84-cHieBO6Thy_uL6bMoFAFu,MAPbI3,17.76,1.05,235.2,0.7190000000000001,1.58
IDa9KBHZNxIkzhHeThkqfWVsdvHd,MAPbI3,15.83,1.08,214.60000000000002,0.6779999999999999,1.6
IDfLPJZ6k1saqmMFNedD2q84ayfY,FA0.95MA0.05PbBr0.15I2.75,17.23,1.09,227.5,0.69,
IDmy389VyGK84UMboXMr99ELrHvv,MAPbI3,16.4,0.95,224.0,0.8140000000000001,1.6
IDpy1074R50bupxw76p5quvhGIp_,MAPbI3,12.13,0.94,221.1,0.584,
IE0N1HnWEgbgiIY-L3IjSysBeLo7,MAPbI3,11.5,0.92,176.8,0.7,1.6
IE2H6ZzVrtdZP1YkaPXD7yrZ0UCB,MAPbI3,3.99,0.8170000000000001,99.7,0.46,1.6
IEJ6MJjh0d-Sn__syuP1y5O5iTbk,Ag3BiI6,4.3,0.63,107.0,0.64,
IEL-VAAvCn4eMq2ECh0KeWWfjceA,MAPbI3,0.3229999999999999,0.6829999999999999,7.890000000000001,0.6,1.56
IERqc4rTtwSleVhVP7TL59ICiGzA,MAPbI3,3.2,0.76,96.0,0.43,1.6
IEi32PP60cDt9-NGPJUiSJOGZ6Gd,MAPbI3,3.8,1.0,120.0,0.31,1.6
IEptzNSjWOS8xPOoqY6U9o03bZMp,MAPbI3,4.06,1.0,70.3,0.578,1.6
IEqNgfOF9URD3Hx5YuR7swAJ7Mnq,MAPbI3,8.7,0.986,160.2,0.575,1.6
IEvRXIPb8OBeRit9bodr6NwLHCF8,CsPbBrI2,9.87,1.08,146.2,0.625,
IF4mD9fdrEjKQRV7SaPys0LlxHgY,MAPbI3,12.1,,,,1.6
IF8jq45T2YvZx5ZPZXuMF5XcEIRX,MAPbI3,8.67,1.006,125.89,0.68,1.6
IFleVlW6334tGXQfqQY3gktuBqbE,MAPbI3,12.5,0.93,217.0,0.62,1.59
IG64HNbwhwbJDH-cpreBfcluyYsh,CsPbBr2I,5.59,1.09,77.6,0.659,
IGDnP2QksxMuGsHDREqy7jyazokl,Cs0.1FA0.9PbBr0.51I2.49,12.1,0.95,200.0,0.64,
IGITc3B-WUhqaRE0g7C7iAIGpIvh,MAPbI3,18.0,1.11,213.5,0.76,1.6
IGmwhgPq792BW7H-AmKu_a9HP7nx,MAPbI3,6.69,0.782,165.79999999999998,0.516,1.6
IGxZK4sO7X20ExZ7aqVPh0fP4iwu,MAPbI3,18.98,1.08,220.0,0.799,1.6200000000000003
IHHBQLIZAXwYsWN-sDJKfi5U5dom,MAPbI3,15.2,1.08,199.0,0.7140000000000001,1.6
IHMqgg7CDqdxnP3jpHT1MdH56pQo,MAPbI3,11.43,0.95,195.3,0.614,1.5
IHQzBUr_xXqnLbHi7Lxvz68-BY6V,Cs0.05FA0.7885MA0.1615PbBr0.4845I2.51555,6.52,0.85,196.6,0.39,1.6
IHRH9_uYI-RpuJEdpgZLkvaujtrE,FA0.85MA0.15PbBr0.45I2.55,11.3,0.956,220.39999999999998,0.536,
IHX3OrD85ea_iW5KPHk9mGFaOOca,FA0.5MA0.5Pb0.5Sn0.5I3,7.3,0.43,295.0,0.528,
IHXLLLGHjfn45A-sOiDYL9AYFnvu,FA0.85MA0.15PbBr0.45I2.55,17.75,1.09,223.29999999999998,0.73,
IHXyMV4MrQt4kdlazuiOllIEusM4,MAPbI3,13.5,0.945,174.0,0.8390000000000001,1.6
IHc326uDlkPBUELsIg2RjvUa5Gw4,MAPbI3,8.2,0.84,169.0,0.58,1.6
IHg66rKu10nh7vEyp-nwNmJAo2Vb,MAPbI3,7.9,0.9,111.0,0.789,1.6
IHuU8Nb9YTxgG6OIZUZ4inXVI_MM,MAPbI3,3.46,0.767,105.27,0.428,1.6
IIC7993f8XWYMnXvfL_XXUKJei1S,Cs0.05FA0.81MA0.14PbBr0.51I2.49,16.62,1.0,230.5,0.73,
IICwA5MqsSIXTZJkrZKBSlkwPAO_,MAPbI3,11.2,1.01,173.2,0.64,1.6
IICxHy0KnBDK-I_Bz5sTypaVoKtC,MAPbI3,11.49,0.985,196.0,0.595,1.6
IIPwhAegxZScZrtxXbBdFTtt2buR,Cs0.05FA0.79MA0.16PbBr0.3I2.7,17.0,,,,
IIQzfbgrHK1B2DfAF_eK1V_YsH6Y,FA0.85MA0.15PbBr0.45I2.55,5.45,0.79,146.9,0.47,
II_GQOMUA8hqikgE6hxZ-PGwLB3E,MAPbI3,3.2,0.59,120.0,0.48,1.6
IIjNoc4nx_5proictYMkd8cRNFJS,FA0.85MA0.15PbBr0.45I2.55,17.25,1.1,210.10000000000002,0.75,1.6
IIkWt7VgDlLKKAmGiEeH_62zcg_3,MAPbI3,7.44,1.153,111.19999999999999,0.589,1.6
IJ-UEhqkyF_mtTDnw06G8h7E626Z,MAPbI3,18.09,1.11,223.29999999999998,0.76,1.6
IJ4bnZQ5bT-eEYLmovL_zkfMDWLW,MAPbI3,12.37,1.009,179.5,0.684,1.6
IJ8XAiyu7t1embNxZzZGB_pZBOi9,MAPbI3,18.07,1.09,210.10000000000002,0.79,1.6
IJ9HvC6snlPfM3iPh_bLjLw72M54,Cs0.17FA0.83PbBr1.2I1.8,14.5,1.2,185.0,0.68,
IJCY47DW9W_L1Ve2q3oN98bbs-M3,FA0.95MA0.05PbBr0.15I2.85,11.3,1.02,171.0,0.65,
IJHcMLml2X3M04KltaG2ZOvR35fN,MAPb1.0I3,14.25,1.03,231.70000000000002,0.68,1.6
IJNiHCU-nt09xjZj19iYTh7H-_H_,MAPbI3,6.2,0.91,187.0,0.42,1.6
IJPZoOEIdSiFWvWNhWCvi6-c5Juj,FA0.3MA0.7PbI3,18.8,1.067,218.2,0.8059999999999999,1.58
IJcNohivxBjb0M11qFwZwzq12U1C,Cs0.05FA0.79MA0.16PbBr0.45I2.55,19.16,1.14,231.8,0.73,
IJq1R26jZUHzs6gtOOsZTsUR5-0B,MAPbI3,15.1,1.07,194.0,0.74,1.6
IJsPo5plu022cWQgpTon_aarKZnL,MAPbI3,13.6,0.907,216.0,0.691,1.5870000000000002
IJt9M2AcpcY2u4mpMZ0rKOuNdOeF,MAPbI3,14.47,0.94,205.10000000000002,0.75,1.6
IJyzyNxNpGN0RzDOa-xhekbGx85G,MAPbI3,16.89,1.1,216.0,0.7090000000000001,1.6
IK78zvN_T2IppUJ1LXP7HRmtr3Op,MAPbI3,10.2,1.03,147.0,0.67,1.6
IKIUMiiMCVoyrCKHLz3uDypZFN1m,MAPbI3,8.2,1.03,180.0,0.44,1.6
IKQPin7B2exTtnSrgDLblcinZ0VW,MAPbI3,13.26,1.05,190.2,0.67,1.6
IKVvmUH4sKY4bLZ5ollVTjFrz5in,Cs0.05FA0.79MA0.16PbBr0.51I2.49,12.0,0.7170000000000001,227.0,0.5529999999999999,
IKbqLdla1ynaYFKuHbGIxP13PKaJ,MAPbI3,10.8,0.93,202.8,0.57,1.6
IKfc2StanCoy1hjdnvAGJDyqjtSw,MAPbI3,13.62,1.06,215.7,0.597,1.54
IKjv_MLwXWSTo7RFltEATGYl0Epe,Cs0.02FA0.98PbI3,19.16,1.06,243.70000000000002,0.741,
IKoS-YSnpDAGBB7W0bfK_cvERtDT,MAPbI3,11.99,0.986,169.60000000000002,0.7170000000000001,1.6
IKu9-KkLDL_qCmDUOuLloqXClezg,MAPbI3,17.9,1.08,229.0,0.73,1.6
IKuWEicDoGEks1n0ho1nrsn6TgDJ,MAPbI3,10.06,0.79,206.20000000000002,0.618,1.6
IKvfi-k3jIo6Oj7jSbEUDeqSjUr0,MAPbI3,11.75,0.96,183.9,0.67,1.6
IKzOKq5_5cUSaL3dIJks8gUuW4ip,CsPbBr2I,10.16,1.27,115.19999999999999,0.6920000000000001,2.07
IL0OC8jznj772ftoLKPC8Q8Tfzpn,MAPbI3,2.0,0.77,92.0,0.29,1.6
IL4U8m4FyCJGEpFMvq53R3IruJbu,FA0.7MA0.3PbBr0.1I2.9,15.69,1.041,213.9,0.705,
ILG1i2CC_Sg5j0xH21J8mh6ih01B,MAPbI3,2.8,0.741,132.20000000000002,0.2239999999999999,1.6
ILIT5sZRL5J3e_mKVbAjKPqekJgI,FAPbBr0.1I2.9,11.53,0.958,202.89999999999998,0.593,
ILPYz8HJSJM7qivSNcSjXT9qmnre,Cs0.08FA0.77MA0.15PbBr0.51I2.49,15.33,1.05,199.65,0.731,1.6
ILQFneTa4qnJEpebmYFn77ieSX69,MAPbI3,8.11,0.87,162.89999999999998,0.57,1.6
ILQJlceLrf6yE9dtHWl6wNIh4HUJ,Cs0.05FA0.7885MA0.1615PbBr0.51I2.49,15.62,1.087,210.5,0.6829999999999999,1.57
ILjVwphUmoHrRDmcBGFc1NpIkicw,MAPbI3,18.2,1.1,220.3,0.75,1.6
ILkXxgelAAsJEClOPJrTAG00FqqR,MAPbI3,13.18,0.9,230.5,0.63,1.6
ILkpBCeSSR4HkkyVJQyWoYiOuE_q,MAPbI3,14.99,1.07,212.2,0.664,1.6
ILo4mpKIZsCAs8EQka0QPsIeFgCX,BA2FA0.6MA2.4Pb4I13,14.41,1.079,172.5,0.775,
ILw871EW1dJnSa2yuTyrRq2fRP9_,MAPbI3,14.2,0.98,209.0,0.69,1.6
ILyA1Yh7YdEeyKaz2qFVKEIKUcne,MAPbI3,16.0,0.99,208.0,0.78,1.6
IM5BddrC1s4ztwt2cndsdGWGbvCv,MAPbI3,10.79,0.94,202.7,0.57,1.6
IM81UiCbQAqkLOZoA6Q6KxdfLsAv,FA0.85MA0.15PbBr0.45I2.55,13.5,1.04,216.0,0.69,
IMIL4tlAu9cVW8qZpvaoyCUOzQ-d,MAPbI3,12.5,0.948,206.0,0.64,1.59
IMKhFVoNJaKnmRu1-DpKQqBemhYq,MAPbI3,12.0,0.94,194.0,0.6559999999999999,1.6
IMNeSl0ME4gMkdaZfWphuZ7QmW4w,MAPb1.0I3,13.67,1.01,193.29999999999998,0.7,1.5499999999999998
IMVAQxAGACnqTBT1J5FZ1bcdB4X_,MAPbI3,12.67,0.89,211.29999999999998,0.674,1.6
IMWeYgdMWdG4R0HWGOHCg32Xusvh,CsPbI3,9.4,0.79,174.0,0.69,1.72
IMdL0eHCXtqv-nvyusaKZWcETCVD,MAPbI3,11.12,0.91,175.0,0.7,1.5499999999999998
IMdbtfuno2fMR9RmG4kworvHUm0u,MAPbI3,8.76,0.89,180.7,0.546,1.6
IMiWatH2AvuYUxuZXf2-oMoZ7rZC,MAPbI3,1.82,0.76,45.8,0.524,1.6
IMjNSatEakRe2QrsJCxkx96Psb_1,MAPbI3,7.6,1.006,159.60000000000002,0.475,1.6
IMmS0T9rfGe-DDrBN-CXg1a2DpP-,Cs0.5FA0.85PbI3,15.35,0.95,227.0,0.7140000000000001,
IMsFq5SbGbIsshcuECajwAWAMXwK,FA0.83MA0.17PbBr0.0I2.51,16.56,1.13,225.2,0.653,
IMvYZ2SIHkf5rszBXi3QW2gBXlX4,Cs0.05FA0.8075MA0.1425PbBr0.3I2.7,13.0,1.04,199.0,0.64,
IMxR4CF0glRJFwLshKY5FYTjdW0b,MAPbI3,11.8,1.0,179.0,0.66,1.6
IMyH1Njin7C26pGG5kR12tWEXmX4,Cs0.12FA0.88PbBr0.36I2.64,11.9,1.077,192.8,0.57,
IN7cULeOlBGakRrQcBEVjQloxd7N,MAPbI3,11.4,0.94,225.0,0.5379999999999999,1.6
INMFKUjJ50luBMh2BESJ6LIuZeQi,MAPbI3,12.5,0.97,190.0,0.7,1.6
INN9HZFHLMhiyNvEp08D8iCqfZ1V,MAPbI3,16.61,1.04,210.10000000000002,0.76,1.6
INNeCrc7DJK5SfVcc5FkXiQL0Skf,MAPbI3,13.95,0.98,203.0,0.701,1.6
INOf0teIRJPB1MH2rgWRSoM9njTN,MAPbI3,1.54,0.97,42.300000000000004,0.36,1.5499999999999998
INQjXk57XnGeBaktzWS2Wxme-6mg,MAPbI3,12.03,0.98,181.6,0.6759999999999999,1.6
INdvEmJ_WDBfgq4lTiiVTYiIaQU-,CsPbBr3,7.91,1.462,73.2,0.7390000000000001,
INgr9MzaavHcepIe0lu6iZztbKAQ,MAPbI3,9.14,0.875,191.0,0.5479999999999999,1.5300000000000002
INub-h5iFjKd-RGUmd9n0zv9WUut,MAPbI3,3.0,0.83,166.0,0.59,1.6
INxS9HD9I8pymlB99keJdyG1mUj3,MAPbI3,6.97,0.89,217.7,0.36,1.6
IO7KXnhPE8LPSDXBl1RzWLsC3dEz,MAPbBr0.3I2.7,17.0,1.12,196.0,0.79,
IOCk7e7iZaxM5-LNdTcQv0fhbfFS,MAPbI3,12.1,1.0,215.3,0.56,1.6
IOE9WdkhCYTdhZ0W7KWIqkdnS0HV,MAPbI3,15.4,1.06,196.0,0.74,1.6
IOFimAEovd1aFP986kaa22HeUW23,MAPbI3,8.2,0.96,172.0,0.49,1.6
IOQFbhOVhLqq6WBjeIIgfEAw8OT6,MAPbI3,8.77,0.919,167.5,0.57,1.6
IOQwRjM5JPneshp2v45WJS9-3NSb,MAPb0.25Sn0.75I3,0.06,0.06,35.0,0.25,
IOVu8PyUwj-okbWjhJSYM6cl121e,MAPbI3,14.7,0.99,210.10000000000002,0.72,1.6
IOqHlTqe3YKOYV7JUD9smWbAaDDG,MAPb1.0I3,14.37,1.04,211.20000000000002,0.654,1.57
IOsTmVPJb8VJetTRTzLws9_ws4DH,Cs0.4FA0.6PbBr0.095I0.905,13.26,1.058,177.8,0.705,1.61
IOvJYPn3ESlqzNn24j8mrBy8DFcf,MAPbI3,7.71,0.94,113.9,0.72,1.6
IP-dug01oH6LXdVqyFCCkFMDt5MU,MAPbI3,10.3,0.89,193.0,0.6,1.6
IPGNxPOm6-l6Je4exDqa177Cl-Ua,Cs0.05FA0.79MA0.16PbBr0.47I2.53,17.7,1.11,229.0,0.6920000000000001,
IPPWpFMbENgDm6vZPLJdW02ODXLZ,MAPbI3,13.7,,200.0,0.684,1.6
IPY5JkxbDknxf-zbwSKlyHV4cgmG,MAPbI3,10.48,0.887,8.82,0.67,1.6
IPhxrEsWo6F50IHHHlmeaXahedzY,Cs0.2FA0.8PbBr0.3I2.7,12.86,0.939,201.4,0.685,
IPjSeLR9DLDZeCJOGJNw_HtzvK6u,Cs0.05FA0.79MA0.16PbBr0.51I2.49,14.17,0.955,199.89999999999998,0.743,
IPmF88fXoXXCNsCzo0WBiRWu2LnG,MAPbI3,16.19,1.08,192.0,0.78,1.6
IPpYH4T95pPFF5Q3D-IKucCG0PmL,MAPbI3,18.13,1.08,224.4,0.748,1.6
IPpmewR8Lo-6Ir8TyGTGJ9w1ESbc,MAPbI3,11.26,0.93,168.0,0.72,1.5
IPqPVpEyNRZaOfSkjb7mWGwevkJo,MAPbI3,14.3,1.097,197.97,0.706,1.6
IQ-ctmlWa61fbFEsM04vocNR115c,MAPbI3,12.15,0.99,168.79999999999998,0.76,1.6
IQ-gUpW9rJTmp8adk0h7K677L0O1,MAPbI3,12.27,0.954,207.7,0.619,1.6
IQ2byR1KGoLqNZ_hZ39JZAj4D72Q,MAPbI3,18.85,1.1,232.10000000000002,0.738,1.6
IQCAJW22dOlyQj9edak8uH_SX4Nm,MAPbI3,8.3,0.85,190.0,0.5,1.6
IQGaJ_lUeI-AqqcsM5FIVJ1iUTaO,MAMn0.1Pb0.9I3,5.5,,,,
IQGwxnksTMbgQzMWjmCQ-YXrAXCh,MA0.01Pb0.99I3,17.76,1.05,221.8,0.7,
IQMLtOSL0dutURPhBxQ7IXp9drd6,MAPbI3,9.16,0.835,190.9,0.575,1.5499999999999998
IQOcyzqE6davhWLmYLV-_58ZaJas,Cs0.05FA0.79MA0.16PbBr0.51I2.49,16.17,1.08,214.60000000000002,0.6990000000000001,
IQQShjUOgFfbjVBNfFTcENtfPr4s,MAPbI3,16.9,1.04,217.0,0.75,1.6
IQSOOhib2ancNcAwh8t1QvHCDnNM,MAPbI3,10.2,0.8959999999999999,187.5,0.606,1.6
IQbwrhlormGpCRwbxR0cPvZDt-d9,MAPbI3,6.9,0.93,167.0,0.447,1.6
IQk1Z958UPgCmbIIke4QSXtXaPyh,MAPbI3,14.62,1.02,210.2,0.682,1.6
IQp60FtMAXV4fRVSH9Ndw0qHqVNy,FA0.4MA0.6PbBr0.025I2.975,16.4,1.06,215.0,0.72,1.6
IQsnZa9zeHdKigZsWNh1EVNf0F4D,MAPbI3,19.23,,,,1.6
IR46fsZTvOtQcPtgUDcfVjdc8JAV,BDACs3Pb4Br3.9I9.1,7.94,1.1,140.9,0.52,1.9000000000000001
IRAEyZIVC7AVxdgkvXWfu4SQW5Zr,FA0.3MA0.7PbI3,8.33,0.7,227.10000000000002,0.52,1.5499999999999998
IRHeyWCB5i6_Ek41SiKrrpo_HSvX,MAPbI3,13.54,,,,1.6
IRWmqkHzR9dBVggXcQcRYu0v-xDV,Cs0.15FA0.65MA0.20PbBr0.6I2.4,19.5,1.17,212.0,0.7979999999999999,1.6800000000000002
IRXBVP1AuBkNVIsrTwcZ-91Kw9ng,FA0.85MA0.15PbBr0.45I2.55,19.46,1.12,226.70000000000002,0.753,
IRZPQTE-17l-_Fp-oqUMSWu8Lk1-,MAPbI3,15.1,1.03,215.5,0.6779999999999999,1.6
IRfdR6bE7FqpgbLSNRpU_Tlf_fkk,FA0.85MA0.15PbBr0.45I2.55,18.87,1.129,221.8,0.754,
IRx7lqnkxgasSobC1xY8UBPpApgf,MAPbI3,2.2,0.79,60.0,0.48,1.6
IS0vGr9rlPxwSZ6x15TiLm7JRi-7,MAPbI3,8.72,0.912,158.3,0.614,1.6
IS5MYWJX3DBa3iQLzrLY_z3-dCw5,MAPbI3,8.62,0.875,214.0,0.461,1.6
ISBdbiObnX-fszujVfXzqSAiqY3l,MAPbI3,14.5,0.91,193.0,0.7809999999999999,1.59
ISHChLl_GgvRqyEkvDMXHaMd66S1,MAPbI3,3.93,0.5,123.0,0.429,1.6
ISMv91S4bO9wyduhGd2E2uZNL0eG,CsPbBrI2,10.94,1.22,138.0,0.65,1.9000000000000001
ISUm14W00z_kq9UvEk1uQOMnCKyA,Cs0.05FA0.81MA0.14PbBr0.45I2.55,21.0,1.17,231.20000000000002,0.7759999999999999,1.58
IS_IGuBylZEYXem4Ac3m5hIUjtrK,MAPbI3,18.4,1.07,228.0,0.74,1.6
ISd0gFPCSgLNulxEJw4t4YE4Nf0j,Cs3Bi2I9,0.013,0.32,1.2,0.349,2.0
ISdfoCx56mRE1O5VX0mvPtZIdv2V,CsPbBr3,7.44,1.372,68.0,0.8,
ISj30PN0Bmv9E1VvR8SEz84eF-6z,MAPbI3,9.79,1.007,188.9,0.55,1.596
ISjQMi5Z-cYVFiO4LwqHUfcARHAH,MAPbI3,4.8,0.88,149.5,0.367,1.6
ISkUZGclSrllHhZ9ALLt1TxKs246,MAPbI3,1.2,0.65,47.1,0.39,1.6
ISpGDyR3GGQKXcabaUoxkADcaYCc,MAPbI3,16.14,0.994,219.20000000000002,0.736,1.6
ISrRyfLeNxNvRGgxD2wGJMoRNANU,MAPbI3,3.6,0.8170000000000001,119.0,0.41,1.6
ISrVCxInHY9sSfLYS_2KMy-ehK9H,FA0.85MA0.15PbBr0.27I2.73,11.6,0.97,196.9,0.546,
ISx9UdSCzZDBZXsv7xXnf3aT9yT-,MAPbI3,16.2,1.04,210.79999999999998,0.74,1.6
ISy6zdM40l4tdmu-RJ5mL0HjRuwa,FAPbI3,7.5,0.82,165.0,0.55,1.48
IT1NquhQ4Fpn6Xc4o66fxdDGHALE,MAPbI3,13.28,1.01,202.60000000000002,0.648,1.6
IT76KSF_TlwUtCq640JKhxr40g9V,MAPbI3,20.0,1.09,231.0,0.79,1.6
ITC-aNooPM8kB4GoT3_yPUKZqely,(PDMA)FA2Pb3I10,2.04,0.818,53.98,0.461,1.5300000000000002
ITG8-tr2EH0kdYzyp50_hUyBeeE6,FA0.83MA0.17PbBr0.51I2.49,16.96,1.09,205.6,0.76,1.6200000000000003
ITJDrs4lX222KgKK3DGzK8cZjo1B,MAPbI3,16.9,1.02,215.39999999999998,0.78,1.6
ITKCBsd-un3W78Ur25L_lj4jXWJ1,MAPbI3,14.8,1.12,196.0,0.6759999999999999,1.6
ITNTQJ6Xe8tBQ7wDzbMvmdm8Y4Dy,CsPbBr3,8.42,1.45,74.7,0.777,
ITRA4zCOrX4VADaz9tFdUlg7Xe5u,MAPbI3,3.04,0.84,99.80000000000001,0.37,1.6
ITW6vXEs-zkOKZmFlCx1jS8EUubu,MAPbI3,14.81,1.06,226.4,0.62,1.6
ITbTtf2-l4VFB-x27MPLCuYcbAj9,Cs0.05FA0.81MA0.14PbBr0.45,17.96,1.14,216.4,0.71,
ITf1ha9Q3_kNrdrQukf2dWpEysbV,FA0.6MA0.4PbBr0.3I2.9,18.9,1.13,235.10000000000002,0.769,
ITpPwTmoVHgoqHeIGO6OCJSurFmx,MAPbI3,7.91,0.92,154.9,0.55,1.6
ITzUJ8qQFL_uEEPagVQRnOi20Usc,MAPbI3,9.01,0.77,180.9,0.6509999999999999,1.6
IU7ir57lAWTbIF7NECxliCZowI9_,AgCs2BiBr6,2.19,1.01,34.0,0.64,
IU86A1ksiqBbscJuWqj2kCeoDFtW,MAPbI3,5.3,,,,1.6
IUNwn4uAj3yP8_7CMSZvxHZiOHfW,FA0.85MA0.15PbBr0.45I2.55,19.4,1.15,221.0,0.768,
IUVLdWUFq4c49KnEePP6InFvQPEC,MAPbI3,16.5,1.019,226.4,0.716,1.6
IUYTWpwYOmyh5HbP5nLVeK_5rJ7i,MAPbI3,13.0,,,,1.6
IUeAEvDy2uCU0ZgCD7wGWAQvuijC,MAPbI3,19.03,1.06,236.20000000000002,0.76,1.6
IUkra5SOEF-cxY7T2BnDRaKI12XQ,MAAg0.02Pb0.98Br3,1.95,1.056,32.1,0.743,2.3
IUlX-g-gBKF1AHOX4nmTxaW5_Ua0,MAPbI3,17.78,0.98,190.0,0.46,1.6
IUyXL2Snj7se4ECL3aCZW11s-b7d,MAPbI3,5.6,0.86,169.0,0.38,1.5499999999999998
IVDe6rd-mr2GG50_sA-xyrM6qZdD,Cs0.05FA0.79MA0.16PbBr0.51I2.49,14.74,1.1,212.2,0.633,
IVFuuu1GQMZnBTpw6A6xVZb8lfwq,MAPbI3,6.7,0.99,112.0,0.6,1.6
IVTijr4DOMpx5MS5HVd5zgFcEUOK,Cs0.05FA0.79MA0.16PbBr0.51I2.51,17.9,1.03,229.0,0.759,
IVkzORxp1ZF59ciM7tjO4V5lYgMS,FA0.83MA0.17PbBr2.5I0.5,3.3,0.878,88.43,0.425,2.113
IW6kb3mxrXLL7Fgvhjrne1oUzojY,MAPbI3,9.01,0.8,176.0,0.64,1.6
IWBqMWH96l6r-s-L07y4W3r0D6Pd,Cs0.1FA0.75MA0.15PbBr0.51I2.49,20.54,1.126,228.0,0.8,
IWDC4lPX4CLNFis7GxpjrNY_OzbU,MAPbI3,14.76,1.03,201.70000000000002,0.71,1.6
IWEj1EtJA9sLVuN8D0ABQGGOre9Y,MAPbI3,9.2,0.935,199.0,0.56,1.6
IWGas2ALsqjaW15adYnhqBAoMNbP,MAPbI3,8.76,0.94,165.39999999999998,0.564,1.6
IWN611WERKfINfvhthN9NwM0AghE,Cs0.04FA0.80MA0.16PbBr0.50I2.50,12.5,1.01,162.0,0.77,1.635
IWUtD0Cnem5gfB2CjSdVdbqvvSQK,FA0.83MA0.17PbBr0.5I2.5,7.79,0.99,163.0,0.48,
IWabb24hfBbk0UbUDjZpAYQgZgBX,MAPbI3,14.69,1.04,202.5,0.69,1.61
IWdRKmtIdMogWyT54IzAv4VVnNke,MAPbI3,13.62,0.87,207.60000000000002,0.75,1.6
IWpkEjDdFkZDI5UGPqVzzXf1NJdp,MAPbI3,10.7,0.872,169.0,0.72,1.6
IX4vzqkZb_wyy0rWL7zsAncMCUQN,(ThMA)2MA2Pb3I10,7.81,0.97,136.4,0.59,
IX7ymy1Zyp_62rvXcJacWDlbX-IP,MAPbI3,11.5,0.86,196.0,0.6679999999999999,1.6
IXOYh25tHqtsnpDZr90LOcJkA9r_,MAPbI3,9.58,1.0,196.29999999999998,0.488,1.6
IXP0SFDkf9Jk1flSGHWtOSYSOrog,Cs0.15FA0.85PbI3,19.1,1.13,223.0,0.76,
IXQDyvDbj3vX4DF7nSzWaYle-qCW,FA0.6MA0.4Pb0.4Sn0.6Br0.48I2.52,17.84,0.884,279.5,0.722,1.32
IXWHLixDEGnWQtg6al2YW7wy5Wfh,CsPbBrI2,11.97,1.11,150.6,0.71,1.9199999999999997
IXXghMgs8wXygnVOCR8k_aPd8jfC,MAPbI3,10.69,1.0490000000000002,179.0,0.56,1.6
IX_gY8KmYgxY3Nau3Hin7fcMPCbs,MAPbI3,12.1,1.0,203.0,0.6,1.6
IXz79wI7_hBl9FNfDTOsQrD4peUR,MAPbI3,16.18,1.001,205.3,0.7879999999999999,1.5
IY72RTAzE8_z7145vwo71wQGLZmD,FA0.9MA0.1PbBr0.03I2.97,20.9,1.11,235.0,0.775,
IY795HOolD-W7C1-dNMx7AzW_Ht9,MACo0.031Pb0.969I3,14.3,1.08,175.0,0.7509999999999999,1.56
IYBRYoJuexlj_ucYmWKSO8l3ezIs,MAPbI3,15.0,0.952,216.0,0.733,1.6
IYDpYMTeT8Ya_OI5LtVEvV3kFKqw,FAPbBr0.45I2.55,11.3,0.973,211.5,0.5489999999999999,
IYF7ge8f7rKpgzmRM6DSCBGkQkmk,MAPbI3,17.15,1.08,223.29999999999998,0.742,1.6
IYMEZwP-kHZ4k0G5-oiqimu3njJ7,Cs0.05FA0.80MA0.15PbBr0.25I2.75,16.6,1.07,229.0,0.68,
IYS_tEl-QtmvyEZA3jZxZGncJhKH,MAPbBr0.15I2.85,10.0,0.9,187.0,0.53,
IYSh0ddmWEnoGiIx7KJRtqcXiO1g,MAPbI3,10.85,0.972,177.7,0.618,1.6
IYUTI1Dty4tWmAUOe_Kxt44EJeNY,MAPbI3,15.02,0.951,207.3,0.762,1.6
IYVF1S4xSL4MlQ5DH2NjIcNWnLGB,MAPbI3,8.01,0.94,158.0,0.57,1.6
IYaybVf4iNLFn7Xoa04g1DcV9z8Q,MAPbI3,12.06,1.02,170.6,0.693,1.5
IYcqHVvhGO-N2s0jd27o3tzhtvVL,Cs0.05FA0.8265MA0.1235PbBr0.39I2.61,19.11,1.152,222.8,0.7440000000000001,
IYgTXMYnwsStBFiA1Tac8SO35ZTE,MAPbI3,12.81,0.877,201.22,0.762,1.6
IYtL4yOHAIB5zWpSFHqj6hMgbuVD,MAPbI3,9.3,0.84,191.0,0.58,1.6
IYvVohlG6QDspiEhJkXF9Gw2xvHI,MAPbI3,4.43,0.65,133.6,0.51,1.6
IYzfI5zo5kqEttD4MnONYVtMpkAr,MAPbI3,6.55,0.9,133.8,0.54,
IZ-yrzltvIhnqS6tGTRXyLXVQdLV,MAPbI3,12.21,1.02,176.70000000000002,0.675,1.5
IZ2n3hq6PYScO5L6QamdoNDjV7_7,MAPbI3,10.6,0.9,191.5,0.615,1.6
IZ3xmU6R_BLbSxFgs6w0dzado9HZ,MA2CuBr3.5Cl0.5,0.0,0.29,0.21000000000000002,0.28,1.8
IZ59HdG5jcgvaHFkHyJm9kpTV7bV,MAPbI3,9.1,0.99,169.0,0.59,1.57
IZCIdV9WHjmcpFkow_LyAEdCicV0,MAPbI3,14.56,1.12,188.2,0.693,1.6
IZCuYQ5xHx0JkxsuG7K2R0-WHXk1,MAPbI3,14.73,0.97,198.1,0.76,1.6
IZHQDjesYrUjt7Bjmj8KraCMO_sy,MAPbI3,14.42,1.09,183.29999999999998,0.7240000000000001,1.6
IZIHn8H7ON-lIYFJfJrbXsEDfYJI,CsPbBr3,7.62,1.46,68.1,0.769,
IZKbOvMXqTZoGXKsGbWPkdnTy2Iv,MAPbI3,16.93,1.073,214.98000000000002,0.7340000000000001,1.6
IZLPW5idxZOYIcRc3Q0oyRlh-zoi,Cs0.05FA0.79MA0.16PbBr0.41I2.59,13.0,0.95,188.0,0.7290000000000001,
IZSPNrvUVisBqvc9lTK6KbaDF-fn,MAPbI3,14.48,1.01,209.0,0.67,
IZVo9Gun9gs3lJs6Byl4mzdyYqDC,MAPbI3,12.0,1.03,195.5,0.6,1.6
IZX1MTYR8HdlXMfBLma1LXFkDUGt,Cs0.2FA0.8PbBr0.16I2.84,17.35,1.073,219.0,0.742,
IZiXeYIoAX3ex3p1mt8k6J2GoQgm,MAPbI3,14.12,0.99,203.70000000000002,0.7,1.6
I_5BciOiTbsh0EiO05uJz6FiJKrJ,Cs0.02FA0.38MA0.6PbBr0.025I2.975,14.66,1.0,213.5,0.6859999999999999,
I_7hwt3RTc0BsDOsDJLCysE8uorl,MAPbI3,7.15,0.613,191.63,0.609,1.58
I_BLR1ctjysKSFDhtglulZ0_PbYM,MAPbI3,18.89,1.067,217.8,0.81,1.6
I_HFF3RbtLHP3nCNT0tdYeqJA0Lg,MAPbI3,15.45,0.94,214.5,0.77,1.6
I_Hv3F8QhBArhZz_lid599HYDrt8,MAPbI3,11.84,0.97,212.8,0.57,
I_INVRY8BgPKgDSYf9Zwz7r0SUti,MAPbI3,15.9,1.04,202.39999999999998,0.755,1.6
I__1ckag4lDZDzI6lycEIRR-gTAh,MAPbI3,17.23,1.06,211.8,0.77,1.6
I__lsPdj3H8ZQV2exnhNb3y3Rpje,MAPbI3,14.3,1.04,199.0,0.69,1.3
I_btkfqKE0QeOSXmLMWs5qpck5uz,MAPbI3,1.16,0.92,26.200000000000003,0.48,1.6
I_iK3gA255hMeihIDlWanYhfv7SK,MAPbI3,5.3,0.77,103.0,0.667,1.6
I_iwogfnANsLvYp_E5-NiYTYbStQ,MAPbI3,11.05,0.93,193.4,0.61,1.6
I_khcg_7IIBEc1TARRzZHMGTmw_5,MAPbI3,13.94,0.99,196.0,0.72,1.6
I_nIcNYSQek9dEjd94cGS7EiwZxf,FA0.8K0.05MA0.15PbBr0.55I2.55,17.15,1.06,229.5,0.7040000000000001,1.59
I_wR4JRWrae7lco35uPBXhfjBsR0,MAPbBr3,0.44,1.4,13.0,0.24,2.3
I_zb0cL49uoM40hm_dKkXxY0TUte,MAPbI3,4.85,0.856,127.4,0.44,1.6
IaG7jSfSrj5Pp0vmLCXX1Y9CInZ6,MAPbI3,7.4,0.84,115.60000000000001,0.76,1.6
IadmF20iOXT0R4sTPeIx5piZnozN,CsPbBrI2,7.97,1.16,96.5,0.71,
Iai2SsmjeKGIoYCq4d7IIZkGQIAt,MAPbI3,13.44,0.934,210.6,0.68,1.6
IaogE9MDIMVmYOihldMp20h-hjwu,MAPbI3,18.2,1.13,224.0,0.7,1.6
IbJW9y-JTsuIhtJmRMHyhP_PMgjx,Cs0.07FA0.9MA0.03PbBr0.24I2.76,19.8,1.071,243.79999999999998,0.778,
IbK0CWefRQo-cjv6YZowXyAOTLHX,MAPbI3,18.07,1.1,220.0,0.75,1.614
IbRRlETAkpiWCbdQydBkYvCRUly4,MAPbI3,13.42,0.98,182.8,0.75,1.6
IbTymFKKbxLQuMQj6XRfn4HRdGEU,MAPbI3,1.1,0.58,35.0,0.52,1.6
IbW2aVf0hYX7wOxQp_GVU7XdUvi-,CsPbBr3,4.57,1.34,94.1,0.36,
IbYMtvVqprO_bDnGttESUd0qStIT,MAPbI3,16.43,1.052,227.59,0.69,1.6
IbY_TOx0tbuwX43f7tUnmKJLGAK9,MAPbI3,12.68,0.87,183.1,0.79,1.6
Ibcp6lNG6RKeWLmQ580Dk1mbCgER,Cs0.05FA0.81MA0.14PbBr0.42I2.58,13.37,1.02,227.39999999999998,0.58,1.61
Ibd2EG5Vx2pbhdMM59TRqi3EBjwV,MAPbI3,3.5,0.8809999999999999,71.0,0.57,1.6
IbfFyfM4_u47-m3ZcM82yxlHbXnF,MAPbI3,10.46,0.94,176.70000000000002,0.63,1.6
IbiHqvVqxUD5l2b25QlWTD-3Y_Gd,MAPbI3,13.6,1.01,186.0,0.72,1.6
Ibki84H4rLWX2dcoN2lT09Ad5OjE,MAPbI3,14.79,0.96,199.20000000000002,0.7709999999999999,1.5
IbmEPnqoC_KYa6-QZU031jOo0A4e,MAPbI3,7.9,0.95,167.0,0.5,1.6
Ibsj1eTpw6MFY2utpAFplqQ79qlH,MAPbI3,8.6,1.09,137.89999999999998,0.57,1.6
Ic39dizcZRAcLUQsUlfVNN0lou6_,MAPbI3,15.56,0.931,237.0,0.7,1.6
Ic3SakvkI6qq3KDMoAlJOfkkVune,MAPbI3,11.3,0.98,187.0,0.617,1.6
Ic412LTtT9fXlQ8lspitcZnucBp5,MAPbI3,4.01,0.87,112.0,0.4,1.6
Ic64T8Iyi9ql9bKzGogylO1ou6A6,MAPbI3,16.0,1.08,202.0,0.73,1.61
Ic8Zm9s4yk-U9mFqhnpe_Ikz1n1e,CsPbI3,0.61,0.59,15.2,0.53,1.73
Ic9DcmeTU4ZSOehkQGM-QqUlkcvb,MAPb0.93Sb0.07I3,5.11,0.6920000000000001,147.0,0.502,
IcB71cbQ3Jn4AFj-bcq5UwESeXwV,MAPb0.97Sb0.03I3,9.07,0.843,192.0,0.56,
IcCQSRRjxpXZd4ngn6KlmrwXml6O,MAPbI3,2.0,0.51,158.0,0.25,1.6
IcF-psiajiouKr_vhp0rCHSq9Nh2,MAPbI3,10.31,0.91,171.70000000000002,0.66,1.6
IcNRNMQ-GOQh9KH2cXmPf2nGgNa4,MAPbI3,11.2,1.1,149.0,0.78,1.6
IcPJW1cGDD3Wolbevz6i_WdqcXwu,MAPbI3,0.42,0.61,25.299999999999997,0.27,1.6
IcY2Wwj5NxjPjx5satBwOthiNZ23,MAPbI3,1.36,0.54,93.5,0.27,1.6
Icdd5DccXYGiBxqCSB4aRiOvKy4B,MAPbI3,6.36,0.9,173.5,0.41,1.6
IcgcXIXNWsAJo20BwYhwyr9w8UG_,MAPbI3,15.9,1.08,207.39999999999998,0.71,1.6
Icgl7tHtx7G4nEJIVgMxguU1gOV1,FA0.81MA0.15PbBr0.45I2.51,20.31,1.069,240.3,0.79,
IciJfodw3CJW5ZucULo5apq_raHf,MAPbI3,12.6,1.062,179.0,0.6509999999999999,1.6
IcjMgjgiH28pBj5bhgjFvpvRe5co,MAPbI3,6.55,0.98,159.60000000000002,0.417,1.6
IcjUDoHI4UGr2rqIJOG6AvsVg1op,MAPbI3,12.17,0.91,188.2,0.71,1.6
IcmLTKQcWCeqHT8gM5gdvkHuJwNo,MAPbI3,13.87,1.04,225.79999999999998,0.58,1.6
Id03mSfKGs655-u0KwI6Lsy07LMW,MAPbI3,14.76,1.01,215.0,0.68,1.6
Id5o5CqJLVY8XZxeM8cFcc_b4fJy,MAPbI3,16.6,1.07,220.7,0.7,1.6
IdCNcxTj23acZF0JEM7MtOqCWbGi,MAPbI3,1.26,0.46,97.0,0.28,1.5
IdPBkta4fgSRo4jiXDsySkHHGfib,FA0.9MA0.1PbBr0.1I2.9,17.66,1.03,222.10000000000002,0.763,1.56
IdQLBo4ujWFXHRjgc__NfPC9zSi1,MAPbI3,7.8,0.795,144.0,0.69,1.6
IdWOAVkr8HPDLtnD9JB1Yxb_BTvD,MAPbI3,7.9,,,,1.56
IdcwEhDL6uM2dDxWM4ONbZaoh9Te,MAPbI3,8.66,0.85,195.2,0.525,1.6
Ie96LPd8Bj6EYpqlxKvvlzVZGL7m,MAPbI3,13.1,1.11,170.0,0.688,1.6
IeM-7EorseluGneEhajkaCvF2Cgg,MAPbI3,15.2,1.11,200.0,0.68,1.6
IeN3XPzEImFxOjMmocv8OpfpNZqn,Cs0.2FA0.8PbI3,19.37,1.06,237.89999999999998,0.765,1.59
If8TZItRO5hTDFNDAGUjJZ0Ua0_d,MAPbI3,13.6,1.04,207.0,0.63,1.6
IfB1dtgDitzAThAS4HpmUq-4BS_c,MAPbI3,2.05,0.595,92.0,0.38,1.6
IfDwvpD48U-eq3xL81t-MxjAWx2_,FA0.83MA0.17PbBr0.51I2.49,19.7,1.132,223.0,0.77,
IfLwD8JpHbLbMrGgVSvFxB8qZ7Y1,MAPbI3,3.83,0.92,65.3,0.64,1.6
IfPcNiLxry_xjfGqHqyKv2JZzsy4,MAPbI3,5.07,0.855,150.2,0.395,1.6
IfVlxUgT50Jve5hKrRQGQa7-N5wY,MAPbI3,3.38,0.88,65.19999999999999,0.57,
IfZ7fnAbyE1bYNF5TnDmWpR0FzMX,MAPbI3,1.0,0.84,36.0,0.4,1.61
IfbQCXmwUFE15HnIqnPULwMBjy69,MAPbI3,9.14,0.987,146.0,0.632,1.6
Iffo82ybugT2qrfgF4qLNeBwvryX,MAPbI3,7.65,1.07,155.39999999999998,0.45,1.5499999999999998
Ig6tnZeH_nxOtCNFDl_17AsQB5Gq,CsPbI3,6.55,1.03,94.5,0.672,
IgH3kLN4rezKHIrqOs_96bzfMrIg,MAPbI3,15.35,1.06,201.70000000000002,0.79,1.6
IgSKt3c0yUGHqlh7863PNHj82iAf,MAPbI3,13.02,0.92,190.79999999999998,0.738,1.6
IgVF79Y6Gar6hfxstmd8UEmf2PNV,FA0.9MA0.1PbBr0.03I2.97,21.3,1.13,243.1,0.7759999999999999,
IgVO1ON-5EwlzDFooV3AyhbCuf9X,MAPb1.0I3,17.64,1.04,218.0,0.77,1.5499999999999998
IgnH1_BfPIng5ej8ItEN1B6m9bF9,MAPb1.0I3,17.0,1.07,212.0,0.7509999999999999,1.6
IgyRrj11QwX5wDRfZqkQUNI-DbLb,Cs0.05FA0.79MA0.16PbBr1.2I1.8,17.33,1.23,190.7,0.74,
Igzu_CmH9x_gAgfnkEOc49he9iuQ,MAPbI3,18.46,1.08,227.89999999999998,0.75,1.6
IhAKSRtkGWyacQvVlEKgxwrf-ZJr,MAPbI3,18.8,1.04,223.2,0.812,1.6
IhAX01yeSAjH54jJe0AYr9T864G2,FA0.25MA0.75PbBr0.25I2.75,0.81,0.3329999999999999,80.8,0.301,
IhC-IoqmYPB31PnWQBP3T7zA19Da,MAPbI3,19.87,1.11,223.79999999999998,0.8,1.6
IhCdca471oupN9-RxbOd_wfPulQK,Cs0.05FA0.81MA0.14PbBr0.45I2.55,7.8,0.86,175.0,0.421,
IhNI1SaMnQPgbSTdMELehMU-tzuy,MAPbI3,8.44,0.887,160.6,0.5920000000000001,1.6
IhNMLw8bpjSxBfmC6E9axvNW99vc,MAPbI3,12.1,0.9,183.0,0.73,1.6
IhTMOKnPCfuKtyPAGeLI7QTz53BO,MAPbI3,6.43,0.87,142.20000000000002,0.52,1.6
IhX6mjj-9Ndtwommsi34AiM4kZtX,MAPbI3,11.25,0.94,192.2,0.632,1.6
IhwHFPr-fXNF93h67cLXVmgxwTqZ,MAPbI3,13.18,0.99,193.0,0.69,1.6
Ii1EfHkjeWQgRSeZnc8iv8VsHTC7,CsPbI3,9.98,1.13,135.9,0.65,1.73
Ii2UMmTa66MyI5xQFxRuCiJAjacl,MAPbI3,18.03,1.06,236.43,0.72,1.6
IiBYSaN0f-OXJXZL-qm1XOHepJ_B,FA0.2MA0.8PbI3,10.6,0.96,196.5,0.56,
IiKJdlhvROs8G3--HeEX6MrW_vDu,Cs0.05FA0.79MA0.16PbBr0.51I2.49,15.0,0.99,202.0,0.755,1.6
IiSoayxY-cEBfKeAloRC_oSEPKRe,MAPbI3,15.63,1.05,204.89999999999998,0.73,1.6
IiU0V-L4vF8K8bXGyr8HvWJKMBWB,MAPbI3,9.48,0.84,158.4,0.7120000000000001,1.6
IidE5PQTL1HNV96cC4RBqF4CIFcs,Cs0.05FA0.83MA0.12PbBr0.39I2.61,19.4,1.12,220.39999999999998,0.778,
Iil-oZxQfs237qoKrwZUsHaHZ-mY,MAPbI3,12.2,0.88,186.0,0.777,1.6
IimERzREPxAkK_l63R__nJeIfF3z,CsPbBrI2,7.54,1.13,143.8,0.55,
IimP59zU_KkYIUDfBMAmhHrEN3Wz,Cs0.05FA0.79MA0.16PbBr0.51I2.49,17.82,1.1,215.2,0.753,
IitN_QjHp7BE0tow9T3oS8fskiyh,MAPbI3,9.72,1.03,146.0,0.64,1.6
Ij3r32C1hlBAdnkEcCXLHMVoE6ih,CsFA0.83MA0.17PbBr0.5I2.5,18.09,1.055,234.11,0.73,
IjCGFDiEHZ3HflSf8SeYQPMtktOT,MAPbI3,6.5,0.94,124.39999999999999,0.55,1.6
IjFZxT1p1fOQpRC20cDOMS4hra2m,Cs0.05FA0.85MA0.15PbBr0.45I2.55,9.31,0.87,179.20000000000002,0.598,
IjMWKWFosjjO3o6kHSauq-5rEFCy,MAPbI3,14.1,1.0,205.0,0.687,1.6
Ija74GCKnXWSO8qFTA8HpqLbEx55,MAPbI3,11.2,0.97,157.0,0.735,1.6
Ijdssk1_hrF3NSeXPI57Z5PGwjTs,Cs0.05FA0.79MA0.16PbBr0.5I2.5,21.1,1.14,244.0,0.76,1.5
IjejSzM18mB0oPk9-xhV33yFccy8,CsPbI3,12.35,1.27,123.9,0.8,1.73
IjgNke-T1Mdj0FgopNND1jYjg1j1,MAPb0.75Sn0.25I3,12.0,0.73,237.60000000000002,0.8079999999999999,1.35
Ik1wJ2sBytfHoO9ICVyT5QLNY74O,MAPbI3,4.9,0.693,119.0,0.59,1.6
IkH2g3Oe_bKvT7eFPheOBZLdBx9a,MAPbI3,17.38,1.01,239.0,0.72,1.6
IkLDVm6O6AZhf1TAiCsUbUo3ixid,MAPbI3,17.17,1.11,218.0,0.713,1.6
IkN5qZGT24gyLaaK3ZlxDBANLQrf,MAPbI3,15.38,1.079,206.20000000000002,0.674,1.63
IkQOkVbfCxORXZi_2A4yQFob9h6X,MAPbI3,10.58,0.75,206.70000000000002,0.68,1.6
Iki-sgJRIyBgCWOrMKkDiGDF-C5W,MAPbI3,13.3,0.96,205.79999999999998,0.6729999999999999,1.6
Il0FyEPICfYQ8SOvKIA8nFRgUOSM,Cs0.05FA83MA17PbBr0.51I2.49,16.53,1.06,200.7,0.78,
Il3jhXoh6MLCjD3RaE0-1ITpAB6z,MAPbI3,9.0,0.79,201.4,0.5660000000000001,1.6
Il5g2nJrcCBuHr53e4scHhI1aQTx,MAPbI3,16.5,1.08,206.0,0.741,1.6
IlSfzyn1pr8Lmu69OyMW5A2dSDqH,MAGeBrI2,0.52,0.514,19.8,0.5,
IlUI9gPxeg-2qxBnBgvVdATrfBEQ,MAPbI3,10.12,0.92,150.0,0.736,1.6
IlafsTYFR1F3E6SzQ7obsMe88Tqx,MAPbI3,17.95,1.092,221.0,0.7440000000000001,1.5499999999999998
IlpDgux8WO2VIEHh0R59PxY_64rl,Cs0.05FA0.79MA0.16Pb0.5Sn0.5I3,17.1,1.03,240.3,0.69,
IlqlDvL5D0_LPCrmz_g0D4hrtw7v,MAPbI3,11.5,0.83,213.0,0.64,1.6
IlqlG8U9GqP9DHgtr3n0zHchvFeA,MAPbI3,12.2,0.96,177.0,0.71,1.6
IltTwZ_M5nDBQU49MCXhXHCfyaTZ,Cs0.05FA0.79MA0.16PbBr0.51I2.49,15.28,1.055,223.79999999999998,0.65,
Im4VBwk2vsYqKuOEge-kSPhEoizj,Cs0.17FA0.83PbBr0.51I2.49,17.1,1.09,219.0,0.73,
ImQrtYPhBDIPyo536ZHp3n6VN__y,MAPbI3,16.72,1.01,215.0,0.77,1.6
In-hFohbOTCyqDNtI7-oaA2qRDvV,FAPbI3,10.38,0.988,187.0,0.562,1.48
In3OO2LRtjHDl4FIE9tAKiUbx1vf,MAPbI3,19.0,,,,1.58
In4D9w1Yg0ljTmc4WOMbXOHLkiIy,MAPbI3,15.05,1.07,216.0,0.6509999999999999,1.6
In9w-It3vWtL4CZYPjEBu6lXls1z,FA0.97MA0.03PbBr0.09I2.91,16.24,1.02,225.5,0.72,
InDW0ZPTQFu5_mQSDOkVPj3JZgw-,MAPbBr2I,3.82,0.91,103.0,0.41,1.94
InTTexvfU3e5LzEGOKaYfghbA9xR,CsPbBr3,10.12,1.524,73.4,0.845,
InUpHdcM4sP8pF-U7JSZjEOUVqW9,MAPbBr1.2I1.8,10.6,1.11,133.0,0.72,1.7700000000000002
InVIRXDH3GGumpst8pacKZPXbRp5,Cs0.1FA0.9PbI3,16.9,1.03,222.8,0.735,
InXfDUogXE62oLcpQdcPe_rqHlu-,Cs0.05FA0.79MA0.16PbBr0.51I2.49,10.43,1.03,191.8,0.528,
InazEDuzsdImIarLmcUqHqXIGHJ-,MAPbI3,16.18,1.055,203.79999999999998,0.75,1.6
Indn8NJiZKewHn1SLXnfDDeRzrw7,FAPbBr0.1I2.9,20.4,0.895,0.98,0.7440000000000001,
InpoMcwhrj8b7XGOQItWXWdCU58o,CsSnI3,2.72,0.29,240.6,0.34,1.3
Inw6l_gtelRk3veKLb4GjaHczYnN,MA0.01Mg0.01Pb0.99I3,10.8,0.89,187.0,0.648,
Io36atd16ThT-52Q85wTj-aYfUPq,MA3PA2Pb4I13,8.8,0.83,190.6,0.55,1.63
IoILTZlXS--Y5aokawy212qcpO2F,Cs0.05FA0.83MA0.12PbBr0.49I2.51,15.9,1.18,209.5,0.59,1.6
IoIX8zV9f4HGAA_HueYiwQ-TTDQP,Cs0.08FA0.77MA0.15PbBr0.51I2.49,14.07,1.081,186.20000000000002,0.699,1.6
IoTLk1Z01mE9S1KGQ7WpS8jM590y,Cs0.05FA0.7885MA0.1615PbBr0.34I2.66,10.0,,,0.68,
IoTchtRlyua37-PoBC_2FKX2qWKY,MAPbI3,12.21,1.01,167.5,0.7,1.6
IoZlrr3jEsEoDUxOpaSre555S5cp,MAPbI3,1.3,0.56,42.800000000000004,0.523,1.6
IokSYnphS60Wh2k39CPCS5DP9rmj,FA0.1MA0.9PbI3,19.97,1.09,234.5,0.7809999999999999,
IopMgk3_7KAkoPnTqDX5uwFU1WLg,MAPbI3,4.54,0.92,79.3,0.62,1.6
IorRedV5h_4rG0On7QyuvIArXHRM,MAPbI3,2.85,0.912,77.0,0.405,1.6
IorV0-UZZGmOZ1cHcALlyPNCQ6mr,MAPbI3,7.38,0.83,152.0,0.58,1.5
Iov6do4gcN5E-slhKDyMOcFXehD5,Cs0.1FA0.9PbBr0.51I2.49,10.2,0.85,190.0,0.63,
Ip17L3Vk9sYKsk_A5v7y6Y1GqWqK,MAPbI3,12.55,1.07,159.2,0.737,1.6
IpMftMgMqS7as862V-4JBzi3Zhfl,FA0.85MA0.15PbBr0.15I0.85,15.43,1.06,208.6,0.701,
IpMhavCcWmzncZ5x7VLngdJz21iS,MAPbI3,18.81,1.102,222.8,0.7659999999999999,1.6
IpN24YLRiJglxo7jsmJdrHwesSnA,MAPbI3,17.2,1.05,224.0,0.73,1.5
IpNrPnfT9IRLfMHSJ6nS6I0tgsTx,CsPbBr3,6.9,1.5,60.099999999999994,0.765,2.3
IpO0drMUnWoCH_xdi9dAjZsJ4W5v,MAPbI3,9.4,1.0,136.0,0.69,1.6
IpUbSN0XD-Z9II0mhNWnLruliGKk,CsSnI3,1.14,0.37,53.2,0.57,
Ipd-vDv7oMawlXaSi-SYkNuspESv,Cs0.15FA0.255MA0.595PbI3,16.3,1.039,211.0,0.743,
IptaeWLudu2luLzBpe4N_F6l_-zM,MAPbI3,6.18,0.88,151.0,0.465,1.51
Iq3wXPAluMhs6WN3POh9coK_ot1n,MAPbI3,13.1,0.99,208.0,0.64,1.6
IqGL4Uz_RDJZGxXIpujaPQI-DzVK,MAPbI3,6.3,0.802,157.0,0.5,1.6
IqKZgmoiLTRIC-vyU7jAHadtphkQ,MAPbBr0.45I2.55,16.72,1.12,196.5,0.76,
IqYQ8xCs8OMbV0kd70N0kMWriKGX,MAPbI3,20.28,1.16,226.1,0.774,1.57
IqaBWjix7U6pOdovRUgjqWkYPsXN,MAPbI3,10.27,1.07,200.2,0.48,1.6
IqhF7Ksyse3ihVBSrn5TRw0S-bLM,MAPbI3,12.42,0.95,178.79999999999998,0.731,1.6
IqpzAcRhN2jdFlWP4CxVF5MBILTb,MAPbI3,15.78,1.046,212.5,0.71,1.6
Iqq7fy6AQgnJ-u3VyTcJImqrNE3q,MAPbI3,6.62,0.904,149.70000000000002,0.49,1.6
IqqVEAYfuQ06076dLzg6xzVlSs0h,MAPbI3,4.9,0.92,126.0,0.42,1.5
IqqahieQo66tuYz0H-Yd3nWB9h1S,MASnBr2I,1.24,0.27,112.6,0.412,1.7700000000000002
Ir0xYn7KwMY_y2G_Evayy2W0U27u,MAPbI3,11.47,1.04,178.2,0.619,1.6
IrJp6nl-ynazZwm7eRJxqtKXmRtd,MAPbI3,16.28,1.02,220.39999999999998,0.72,1.6
IrOtsopSQBcdkoXYsg1cRE_8xR7g,MAPbI3,16.98,1.04,217.7,0.74,1.58
IrY6bIHq1hCGIMG8-orIiJIEDeb1,MAPbI3,18.4,1.05,232.3,0.78,1.6
IrjvcUPEvW_mGJaZB2f7wrxdNuEU,MAPbI3,0.09,0.57,5.8,0.28,1.6
IrsvjV2nA84YsETLXQx8qPifzGwD,MAPbI3,13.98,0.92,204.89999999999998,0.71,1.6
IrykZzh9qOa_PWc9fTpSkTSp44jJ,MAPbI3,7.3,0.87,152.0,0.547,1.6
IsC2M-lxQ7CTiRpKhe6zCJ0adCMj,Cs0.05FA0.8MA0.15PbBr0.55I2.55,19.24,1.12,227.7,0.755,1.61
IsEKvdd1VSv4mTP-f0cyRtHvU9OR,FA0.9MA0.1PbBr0.1I2.9,18.91,1.06,227.7,0.7809999999999999,1.52
IsFkSUVApug6-FSjBq4yzZP8VQXv,MAPbI3,11.4,0.79,209.0,0.691,1.6
IsGBVqjoeqUWxiPzO5KO_3RzO74_,MAPbI3,8.82,0.82,147.20000000000002,0.589,1.6
IsKBuayxcsXLqdY7bCJ9jTSSBMoA,Cs0.8Rb0.2SnI3,2.05,0.5,67.1,0.61,
IsPvptt83HERdSUymbmP73AJ7bEc,Cs0.05FA0.79MA0.16PbBr0.3I2.7,11.74,0.9,199.3,0.65,
IsRCj57U96tBTXFDNXIX_MMlZwB3,MAPbI3,16.84,1.09,205.0,0.754,1.6
IsXNp2_BWvt-O3382LjcI3asCADp,MAPbI3,14.07,0.98,204.0,0.7040000000000001,1.6
IsZesjrJxJf5HFSeemb7nIdjw1ip,MAPbI3,12.0,1.02,191.20000000000002,0.62,1.6
Is_kWj2bXlUt6M0OhFKfUAyfQNTj,FA0.83MA0.17PbBr0.51I2.49,8.7,0.8,194.0,0.56,
Isfwrkqb-1XUChz16ymLsTKuvhx_,MAPbI3,15.4,1.031,205.39999999999998,0.727,1.6
IsxSRFm6h7xKdLkLj6TYbSJgZic0,MAPbI3,4.49,0.754,127.10000000000001,0.469,1.6
Isysp63pErlYYvvbOmTcP13Zx0lg,MAPbI3,12.1,0.93,189.4,0.69,1.6
It73H0U5hifVfLFUYo45YZRLbaGh,Cs0.05MA0.95PbBr1.5I1.5,2.55,1.09,62.199999999999996,0.376,
It8o4u9mJAM6sygCVUjzq60yFAPj,MAPbI3,6.48,1.039,128.5,0.49,1.6
ItJSriqx3Ra5AhETJlESY2n7Dnsh,MAPbI3,13.8,0.95,209.0,0.7,1.51
ItSejirre-f_e9I4wo4jrnTBpfkJ,MAPbI3,4.68,0.98,68.3,0.7,1.6
ItVbCWhyGslJBtaoutUuUjMsjz_q,FAPbI3,13.0,0.97,216.0,0.62,1.48
ItaHq770yJEjkIZC9TuzJQDC9JiS,Cs0.05FA0.79MA0.16PbBr0.51I2.49,17.84,1.038,229.7,0.748,
ItdataZNtgdLq9clDKxr1SAbtgAA,MAPbI3,16.96,1.09,211.5,0.738,1.6
ItrEzLgngAXIRCe4My3exMl0bPoy,MAPbI3,13.39,0.97,208.2,0.6629999999999999,1.6
ItyU8LO6rWp5z_XgTa2uubVv8sVd,MAPbI3,0.7,0.94,21.0,0.44,1.6
IuDu9_C0njlNaRE3ZYDrL_DQvjwL,Cs0.17FA0.83PbBr1.5I1.5,9.8,1.12,151.0,0.58,1.8
IuEDBAUoH-2hD4651rbqiam6Et-8,FA0.9MA0.1PbBr0.3I2.7,16.16,,,,1.5
IuN2FL8gcQUfw75e4vEvCnGX9do6,MAPbI3,11.9,0.88,191.8,0.705,1.6
IuNDTUtPlz4BIwBKHxYYwDHH_mGN,MAPbI3,14.42,1.04,207.0,0.67,1.6
IuOq64bqYHOcdZl6gYgiWdEe5PwA,MAPbI3,14.7,1.09,200.0,0.672,1.6
IuT5OxJ7garmW0Bu05QkqxNQ41iU,MAPbI3,8.85,0.889,175.7,0.5670000000000001,1.5499999999999998
IuU4MgQUqvWTtuXmPG94RPwrUNVu,MAPbI3,8.63,0.98,209.7,0.42,1.6
Iuak6ONYY6Os0m9XA2nPN2BvFyBG,MAPbI3,16.61,1.0659999999999998,214.79,0.726,1.6
IuhC6L15WU1Tsw164zljIRdxp-6n,FA0.5MA0.5Pb0.5Sn0.5I3,12.5,0.66,278.0,0.6829999999999999,
IurE11-Aicmc38H47GMpa-twDNVx,FA0.9MA0.1PbBr0.1I2.9,17.96,1.04,224.0,0.7709999999999999,1.56
IusvcyNRKU51a9cLEB_GHqK3-wXe,CsPbI3,1.71,0.71,61.2,0.391,
IvAwwb3LMmROobMmJbmps0MJqzHu,MAPbI3,15.87,1.05,195.39999999999998,0.765,1.6
IvMNYjVaXRhR_4YoW1EBhERmLKMb,MAPbI3,15.1,1.044,194.0,0.7490000000000001,1.6
IvOElsVxQinhCL9E-ccfh4VX70gP,MAPbI3,9.7,0.98,210.79999999999998,0.619,1.6
IvOJO3QCXnfS2zYoKKDubg2CXHWC,MAPbI3,12.5,,,,1.65
IvTm-frs9TPD3Z2jGnFh6yru82fR,MAPbI3,14.0,0.91,228.4,0.67,1.6
IvVbHyoq-rESbwq3vKzcSDAGfFpJ,MAPbI3,12.8,0.939,206.20000000000002,0.6609999999999999,1.6
IvczZ7FbA5cxCGZeWWG8tUcJImX-,MAPbI3,9.6,0.84,156.0,0.57,1.6
IvgkKCuW_rNOlb25f-xcimptOE8I,MAPbI3,0.3,0.73,17.0,0.23,1.6
Ivnt17JQh-EFaYUtU5yg-tuQbBPX,MAPbI3,7.47,0.846,161.6,0.547,1.6
Iw-rJWC62rY3rd0QlnPD7w12untg,MAPbI3,4.2,0.49,120.0,0.7090000000000001,1.5
IwSP8wWLoXSVDX3qwi0N4q7CCJtK,MAPbI3,14.18,0.93,209.0,0.73,1.6
IwZRTQfernF_IfeNuBMR6KmUHccY,MAPbI3,16.3,1.018,219.0,0.731,1.6
IwohJkLOQihbqEZK08RLy_5ut6eO,FAMAPbBrI,20.72,1.074,237.60000000000002,0.812,
IwuC5UdMGb5QZfAgfjmmCuNocWv-,MAPbI3,14.01,1.11,185.10000000000002,0.6779999999999999,1.6
IxDASR3yjZYulLQhgVRfj0QVQLaT,MAPbI3,0.09,0.23,12.5,0.31,1.6
IxES0dEA4TAFGeLavTJ_azVBiOZj,MAPbI3,16.89,1.07,216.4,0.731,1.6
IxODxjGH3V4rLDtSjesHZ130q2Oc,MAPbI3,16.24,1.04,208.5,0.747,1.6
IxPU6F8a4vtMmHuiakeaCj_Mi-3q,FA0.76MA0.15PbBr0.48I2.42,18.67,1.09,222.3,0.74,
IxWgtAgeXll_Y51UXx7QDUEzIfKo,MAPbI3,11.37,0.85,180.10000000000002,0.742,1.6
