Repository: ckhamdang/ML_perovskite_properties

# ML for Properties in Halide Perovskites
This repository contains the data and codes used in our study of five photovoltaic properties in halide-based perovskites using machine learning.
The dataset used in this study is provided in the "Initial data" folder.

The Pearson correlation coefficients between the compositional input features and the target photovoltaic properties are provided in the "Pearson correlation" folder.

The machine learning codes used to train and evaluate the regression models are provided in the "Regression model" folder. This folder includes the dataset and codes for:

File: Initial data/All_perovskite.csv (part 27 of 74)
entry_id,compound,efficiency (%),Open circuit voltage (V),Short circuit current density (A/m²),Fill factor,Band gap (eV)
LdiTeLzKhK5KZn7Y8E3AK1cz-KNZ,Cs0.1FA0.75MA0.15PbBr0.51I2.49,17.84,1.11,219.7,0.71,
LdjdQ4CZuvN-iRaD317k_P-1o4X2,FA0.3MA0.7PbI3,12.27,1.08,185.39999999999998,0.613,
Le3ABvpo-XPPwSgdU1uNEyOU7sdx,MAPbI3,17.13,1.11,220.3,0.69,1.6
Le7pfKXSVQx6v4POMQtgo_Ey7n0U,MAPbI3,5.19,0.84,136.0,0.46,1.6
LeGNaGS2mCJzbyqJrxf_YIfKgLLG,MAPbI3,11.3,0.85,189.0,0.698,1.6
LeHTE93ZbQqJ6K-peVCnrkGHGkPE,Cs0.06FA0.79MA0.15PbBr0.45I2.55,5.1,1.01,75.0,0.6679999999999999,
LeIfrvVchrYBpqYyAUf8xf9fHHvb,MAPbI3,15.25,1.04,204.89999999999998,0.716,1.6
LeOKzEMeEyE9KgUyAa4piG03kGlW,MAPbI3,8.2,0.94,160.0,0.59,1.5
LeUp3mnnMuACkcnsQw59p9NJNQNs,FA0.83MA0.17PbBr0.51I2.49,16.17,1.055,216.4,0.765,
LeWUKCAxxFZ49pmcC6E_oJeZLqiG,CsPbBr3,8.31,1.42,78.0,0.75,
LeaLeiC6jWdO-Xleq3TE6x4R_Bcl,MAPbI3,10.18,1.04,201.5,0.48,1.6
LedF8EM8bxyBs9IC65KbBOddbB_B,(5-AVA)0.1MA0.9PbI3,10.58,0.75,221.20000000000002,0.64,
LeeLbfDwgZsGYPavlFdu9wrJgLmR,MAPbI3,10.5,0.88,211.9,0.562,1.5
LeiOF_65PFnBEubwdjBQBf377nxa,MAPbI3,14.1,1.06,182.0,0.73,1.6
LelXHFI5sEHQJgVctikBeZ_qpN12,MAPbI3,13.31,0.96,209.5,0.66,1.58
LesvJPOnZuJBNkC3bP9HzGDsaO9b,MAPbI3,13.68,0.93,220.6,0.73,1.6
LetLN7yTZV72DC3XYx26d9t5BCAp,MAPbI3,15.2,1.07,234.4,0.612,1.6
Lf4B7vKD0zxTIfGfPbDUHGmYcrQ5,MAPbBr0.075I2.925,4.4,0.77,148.0,0.39,
Lf6qlsP1fmxGQ4gZG6Y2XW3v_hjU,MAPbI3,7.74,0.928,188.2,0.4429999999999999,1.56
Lf7bMuVzvIwOCtyzXKCaWSZ_qkmI,Cs0.91Rb0.09PbBr3,10.34,1.5,81.8,0.8,2.31
LfL9ld1F3Gmswg0UwlCrJFK8kkrR,MAPbI3,15.4,1.05,203.0,0.72,1.6
LfMemFrOehAq5ZFpnv3LVUAEvHOD,MAPbI3,5.1,0.94,98.0,0.56,1.6
LfO08OjQsUu0li992-8DxrYnvf8D,MAPbI3,18.39,1.09,229.89999999999998,0.73,1.6
Lfn3UrE07JoDyHOYL6A35Gy30hBM,MAPbI3,10.8,0.94,170.0,0.67,1.6
LfrDwxeOC-ns2tv_q-cXGWsFsObb,BA2MA2Pb3I10,11.44,1.056,143.7,0.754,1.655
LfsFCgHnFSH1jLezY_-ypicMp8mq,MAPbI3,17.8,1.155,214.0,0.715,1.6
LfxXx3O0Ad7RBAkTXgBFIOMpPSC-,MAPbI3,18.4,1.06,215.0,0.75,1.6
LfzPwPthPV5En4UUhlnOTWg_WhWy,MAPbI3,7.9,0.85,156.0,0.59,1.6
Lg1WjSAM9aeSzvCit3ARjBtxIfXM,MAPbCl3,0.24,1.11,6.1,0.35,3.04
Lg9FmSpHsRqi_rQAreItJoVFJ5rv,MAPbI3,1.04,1.13,43.8,0.21,1.6
LgAJtztwjCxJTgdfgFczN11JbFbe,MAPbI3,11.32,0.93,211.6,0.58,1.6
LgQNOx78Xkj5bDT6QcoLBCm78szf,MAPbI3,13.0,,,,1.6
LgRjjS4_HWOk4HAgCnsrDzaIG0nL,FA0.85MA0.15PbI3,19.31,1.09,241.20000000000002,0.738,1.56
Lg_fgIJvEm3t4FfMWXk9yFRRxhuj,MAPb0.7Sn0.255I3,11.24,0.8,210.3,0.67,1.26
Lgm-Zveo1UrS6aArFRCPr7CWw2Kz,MAPbI3,14.65,1.008,194.1,0.7490000000000001,1.6
LgqBIxK0VvKnfPqCzme2xNyPHvU1,MAPbI3,7.8,0.88,130.0,0.69,1.6
Lgrd8Ypebb_kDg9XCNzopPdG50Sj,CsPbI3,15.34,1.08,182.8,0.774,1.5
LgvX_sdpV8_DMVxb0EfFYeDBoMwA,MAPbI3,14.69,1.02,215.5,0.67,1.56
LgyNRp20qCN4cdSvLhPD9OebOkiJ,FAPbI3,17.82,1.07,229.5,0.725,1.48
Lh-EoiOiozQlIpO11m9M9TIruqh9,FA0.95MA0.05PbBr0.15I2.75,20.28,1.14,234.0,0.76,
Lh-tKe0frFE8FxO9i48J-49cne8z,FAPbI3,9.43,0.94,203.0,0.49,1.48
Lh1aXZjbV8aP280ciadiX8TNHr-4,CsPbBr3,8.92,1.462,75.0,0.81,2.3
LhDgVKhiQlTxUXNNOKPC7x_ZPhdu,FAPbI3,3.7,0.55,166.0,0.41,1.4
LhMUNFTKMAEIKZ-TV4Oc2fm8k27W,Cs0.05FA0.7885MA0.16150PbBr0.51I2.49,11.2,1.01,173.29999999999998,0.62,
LhSrrchA5ACqmqR6dd31T2wJ0Dtl,MAPbI3,15.06,1.03,219.60000000000002,0.6659999999999999,1.6
Lhdbe07Bb2AUhxv-6hl7jwOzsAnA,FAMAPbBrI,19.59,1.1,235.10000000000002,0.757,
LheS-Tu-d67j7bnnNh_RKLe11lvi,MAPbI3,12.19,0.95,210.5,0.61,1.6
LhjoYc2ieTWQu5uujgGPIXGgzlFs,MAPbI3,8.75,0.85,151.0,0.682,1.6
LhwCkVZgMEldvZM74SCqSY6ar7YC,MAPbI3,13.5,0.98,202.0,0.69,1.6
Li0QQKvYsfLV_ddba8RstUEFeEBm,CsPbBr3,7.95,1.362,79.2,0.7929999999999999,
Li0lXiz7aPTZKXwl1A_blEnrtHdM,MAPbI3,11.42,0.94,155.2,0.7829999999999999,1.6
Li4O5va62UJjsQ4lZfuaXR27BsBF,MAPbI3,5.31,0.823,190.0,0.3389999999999999,1.5499999999999998
Li5CArlFe-Szehm5oBq7D3Um6_Ch,Cs0.07FA0.93PbI3,14.1,0.973,219.60000000000002,0.669,
Li6e-Ko8PYy72QkSBQsnrrlgvRMd,MAPbI3,16.2,0.984,217.8,0.7559999999999999,1.6
Li9AbWVWm1f5b7iel5aio5YX1ygF,CsPbBrI2,9.3,,,,1.9000000000000001
LiDstFt9VARWyUCVcVjywDdI4fH7,MAPbI3,13.01,1.02,214.89999999999998,0.594,1.65
LiHis0kO4S2NfayCNnUeVPxodkCF,MAPbI3,9.06,0.89,178.2,0.573,1.6
LiMFF_QB_4Uwss7Ncyh175Ss7VIY,MAPbI3,15.04,1.05,212.5,0.67,1.6
LiPnwx8O0Rgu61w0pzZ9PzBkLqGl,CsPbI3,4.33,0.77,111.4,0.502,1.6999999999999997
LiQuy9PWx3liG324eY_NI9MfIO_j,MAPbI3,17.08,,,,1.6
LiX-N4g2KWmNR_WR560Ixw7lVvVS,MAPbI3,15.54,1.025,225.0,0.6709999999999999,1.6
LiYFkNZqa9n4J6P5MPPLLM2Y-_hy,MAPbI3,12.9,0.98,202.0,0.66,1.6
LicwQoF_Fn1TQVuhWjsgo0rd4P1s,MAPbI3,8.4,0.79,232.10000000000002,0.455,
Lih_ecaM9kTqj7aPofxcg4AMUHIl,Cs0.05FA0.8265MA0.1235PbBr0.39I2.61,17.3,1.078,224.0,0.718,
LihvbjHFez94WCi_VO3lqNf1mSe2,(PEA)2MA3Pb4I13,9.19,1.06,127.30000000000001,0.68,1.72
Lil5kLDr1-Ba38QLe93Jk-UNFrS4,BA2MA3Pb4I13,8.9,1.02,134.0,0.612,1.56
LimFRVT73wcB7b9uXgLKZyfBVLnY,Cs0.05FA0.79MA0.16PbBr0.51I2.49,14.0,1.04,212.0,0.64,
LirsljmAva_E5ndkAvKFe67ajo-X,BA2MA3Pb4I13,13.8,0.99,184.3,0.752,
LixpM83RoIFsYL7umkFxU7HAWhtz,MAPbI3,10.1,0.94,157.0,0.6829999999999999,1.6
Liysk_rl91LVYqcCUVxbNer5VR-5,MAPbI3,10.15,0.95,153.1,0.7040000000000001,1.6
Lj1qsxligVdFkt0XmwwnORw7fUEl,MAPbI3,2.06,0.9,62.699999999999996,0.32,1.59
Lj7MRCcfYvxH5ls7dezPxXu0f5G9,Cs0.05FA0.79MA0.16PbBr0.51I2.49,19.0,1.17,219.0,0.7140000000000001,1.6200000000000003
Lj8txqz0v3d2qtBp622-DKUAYRYZ,MAPbI3,1.73,0.52,86.89999999999999,0.379,1.6
Lj9ZH97rpK3Kjh1Jp960o0aDsN-Q,Cs0.05FA0.79MA0.16PbBr0.51I2.49,14.81,1.11,30.5,0.7,
LjBwhw2_8800QcCn6_QVgv1aielN,MAPbI3,12.25,0.99,209.1,0.5920000000000001,1.6
LjGIVP_qfdrdTUbcsj6_fy7rvXyw,MAPbI3,15.95,1.02,215.5,0.7509999999999999,1.6
LjQ-eB2kdFQLmYoRQpe9OuFqJBQw,(DMA)PbI3,9.3,1.009,146.0,0.63,
LjdfQajzjSTxUKvWmYcQAZydHFt3,MAPbI3,15.58,1.04,197.10000000000002,0.76,1.6
Lje1GQFY4B_DyNthMIg8QM0qdSsC,MAPbI3,7.9,0.96,166.0,0.5,1.6
LjhtrhI47GPNIfh8GW7BQLvGkWnj,MAPbI3,14.19,1.01,209.7,0.67,1.59
LkIcQeXkzwR1jdIpt7hNoEJDQMRL,MAPbI3,9.36,0.86,172.10000000000002,0.63,1.6
LkJl8rZz6VKZId4lTlbxozs2nRaD,FA0.3MA0.7PbI3,17.44,1.02,232.8,0.735,1.57
LkPqnDstQYg4CKL9-tdVGxDyXf7W,MAPbI3,8.31,1.046,143.4,0.53,1.56
LkWdkTPx_1DtxWqfWi7rpQPuDpME,MAPbI3,13.43,1.04,172.2,0.75,1.6
LkZvyw5wzRmSO2PPuUx94GE6t81g,Cs0.05FA0.79MA0.16PbBr0.51I2.49,6.42,1.14,204.7,0.275,
Lk_auDogDa2BTTvQTZqSmlPuNqLu,MAPbI3,4.04,0.935,77.8,0.555,1.5
LkbDMgSJPIsg8fH_ON62yNhXo6Qy,GU0.25MA0.75PbI3,18.3,1.107,208.5,0.79,
LkyIx4Ol9ogF2kZE9h4Suig6we2L,MAPbI3,8.26,0.927,168.70000000000002,0.528,1.6
Ll7Ssn1791rQ2_MhTsJKfIMVdkI0,FA0.9MA0.1PbBr0.1I2.9,20.7,1.12,231.5,0.816,1.52
LlAxf6N-kcZwmEbPoVGxcUmt0SRN,FA0.6MA0.4PbBr0.3I2.9,17.42,1.0659999999999998,223.4,0.731,
LlB3kQeoGrSCz6zf2fRtGnJJ7dWX,MAPbI3,12.66,0.92,193.79999999999998,0.71,1.6
LlISlbExplgvvbJpMD6Sz1Kxa6px,FA0.83MA0.17PbBr0.03I2.97,17.5,1.04,238.0,0.72,
LlLbJuM4n6co3q7CI5gOqxvuFayH,MAPbI3,12.77,1.04,180.9,0.6779999999999999,1.5
LlMuCwgxarKPh2uzhR2Lg3UlbL9R,MAPbI3,18.61,,,,1.6
LlOPXSx_bljxhCblIvOsSDU31NbO,MAPbI3,10.71,0.95,180.0,0.63,1.6
LlPp7s4Pyx__A1L3SIxcrpEBdGex,CsPbBrI2,14.35,1.11,164.5,0.79,1.9199999999999997
LlaH-x486DaijWTof96IvEKltaTr,MAPbI3,18.48,1.08,231.1,0.74,
LliBBEpgFeS0QoThLemAwKmKBQzp,MAPbI3,18.76,1.07,234.0,0.7509999999999999,1.6
LlpZRTccN3JpjMGJIblirAejJmsG,(PEA)2Cs9Pb10Br10.33I20.67,9.46,1.12,132.0,0.64,
Lm0eWM_DuHNWlPXIYJ1wTKGJoh8B,FA0.67MA0.33PbBr0.5I2.5,20.0,,,,
LmLKNWM0xt069PVNrrouHZilRLXV,CsPbBr3,8.3,1.42,73.0,0.775,2.3
LmMnqta8qGHuNi9kC8veR9eP1Cf9,FA0.3MA0.7PbI3,16.42,1.08,208.0,0.818,1.57
LmPV11Vqskl9NBqGQAP_rtTjpk9H,MAPbI3,9.82,0.72,215.3,0.607,1.5499999999999998
LmPv1uyXDoiGOmo1QcrdXjHvh9Cm,MAPbI3,19.01,1.06,227.60000000000002,0.7859999999999999,1.6
LmShdGKx1t0JGP6OKFKs7bkW1tQX,MAPbI3,15.13,1.07,202.0,0.7,1.6
LmVxxv6WDFQKxjn8r20mcUXqKReI,FA0.83MA0.17PbBr0.46I2.54,18.8,1.11,219.0,0.76,1.57
LmX2KgNrY5IE45v9mhaD49g-E9aD,MAPb1.0I3,13.67,1.01,193.29999999999998,0.7,1.5499999999999998
LmYIy-WvSs9lvNWc7b1uZvK7oh2T,MAPbI3,14.21,1.09,197.7,0.66,1.6
LmrFdfknn9BezEWHrhthAEMw7lxw,CsPbI3,15.8,1.111,191.4,0.743,1.63
Lmsa44gqC-HIhDwmuTVpWqiL9NaD,FA0.97MA0.03PbBr0.09I2.91,16.83,1.07,218.79999999999998,0.7190000000000001,
LmsmTJGZ4lH8hMAVjXvZMWCtfQ9k,MAPbI3,15.44,1.05,215.0,0.684,1.6
LmwyESrTXvnkYxtbTLVLwlSi7FeQ,MAPbI3,17.25,1.023,220.5,0.81,1.6
Ln3W7TQjElEuLd7ABfrJwkqFCHEm,MAPbI3,9.7,0.87,172.0,0.65,1.6
Ln84tiABP3WF7mdfhTuP0Xr82Bzq,MAPbI3,6.8,0.928,174.0,0.54,1.6
LnSsUGKHyDWlj75e_d8EtoipIjxR,MAPbI3,13.16,1.063,185.71,0.667,1.6
Lnc012Rgy8jyaRL8BU4EAWXMlhT8,MAPbI3,6.16,0.8590000000000001,176.4,0.406,1.6
LnuwlZ8dEOfddTjWqIL9R89Nd1bd,FA0.83MA0.17PbBr0.51I2.49,20.02,1.141,225.9,0.7759999999999999,
Lnz13_dnjOysJCoZggrpT21WtVpO,(ImEA)PbI4,1.83,0.84,38.54,0.565,2.54
Lo-hg_TBPgaalzTg_QyaS600VIm5,MAPbI3,13.58,1.04,197.89999999999998,0.66,1.6
Lo91Qqq22h4C26iWWrmJ0m6N92eR,MAPbI3,16.01,1.09,206.20000000000002,0.7120000000000001,1.5
Lo93xHkdrXDXnr0AQXK3xqUJ9lSa,MAPbI3,19.6,1.03,235.10000000000002,0.83,1.59
LoPllvN1NIDg-8EroT1ypvdJCr1l,MAPbI3,11.7,,,,1.6
LoRscDPvBbC_WQ0VNSPMdfBwiuD_,CsPbBr2I,8.73,1.171,116.5,0.64,2.1
LoUhmOAWVSSUdR0cGQBNMC-K4Cb1,MAPbI3,18.3,1.08,210.0,0.8,1.59
LoUq9DdYWE2TBTZXl0GtP9b0SPlR,MAPbI3,14.85,1.02,213.0,0.684,1.6
Lol8pLrwjzH67aQz61XxKcF17nHV,Cs0.1FA0.9PbI3,16.9,1.02,232.0,0.711,
LonK1xUPlGLc1GPCf0Jjaizh4s-f,MAPbI3,11.7,0.904,204.0,0.63,1.59
Loo3a7qy_2FKawGyx8XoOlsQlPzG,MAPbI3,16.77,1.051,202.0,0.7659999999999999,1.6
Loqq6nfGTSrAv6bqMuu6TxwBaUnC,MAPbI3,15.0,0.96,210.0,0.73,1.6
Lp0h5EbPniYsiWqwHzAX_2UJEX-L,CsSnI3,0.97,0.22,103.0,0.45,
Lp2Q2871U7jHxwohprjseducimx8,MAPbI3,7.7,0.96,193.0,0.41,1.6
Lp5UHnJXfpSylbCup8dhD202RGd5,FA0.83MA0.17PbBr0.51I2.49,14.91,1.04,200.9,0.72,1.6200000000000003
Lp6OISS1Ctcx5oi9JsirANvcBgLv,MAPbI3,7.13,0.871,157.10000000000002,0.521,1.6
LpKLHb_-dba4pW-nMnSDopdXWxBc,MAPbI3,17.1,1.038,239.7,0.6940000000000001,1.6
LpY9quTbV6HwMgS5RcDqiGfnMDUz,MAPbI3,13.16,1.015,190.6,0.68,1.6
LpbWlWUeyVnkpmCl53HYVsmwltOs,MAPbI3,0.36,0.7190000000000001,18.799999999999997,0.266,1.6
Lpea2GSEAymLP_QhnfFGH-LXOHgP,MAPbI3,11.8,0.969,219.0,0.56,1.59
LpesU-S-LRdC28bHrJhb1na_PEe-,FA0.9MA0.1PbBr0.03I2.97,21.42,1.13,237.5,0.7979999999999999,
LpgQ8oydsYZuh1GPmVR4tm4vwekV,MAPbI3,10.86,0.98,156.2,0.7120000000000001,1.6
LpgvTrt-QD57hgmfKSggW9DnXdkO,Cs0.07FA0.93PbI3,12.9,0.967,219.0,0.61,
Lpl2RsHxmXJ7FNczUToEvK7BcfE5,Cs0.1FA0.75MA0.15PbBr0.35I2.65,13.8,0.99,227.71,0.61,
LpxVg4YpDf9iZexhsMGI1x4KYrVt,MAPbI3,17.64,0.99,229.0,0.778,1.6
Lpxv05gvTh4XsCSpP6iVib2Qd-_e,MAPbI3,10.84,0.98,203.4,0.565,1.6
Lq1Hvy0juaaonwkJz8Okb_1KbxRJ,Cs0.05MA0.95PbI3,13.1,0.995,195.0,0.68,
LqA99SzWuNwQrZbOM_qkSAG88TjU,MAPbI3,17.16,1.088,214.8,0.7340000000000001,1.6
LqDuuvHrXv24AKxZMFqiCSV-7NcS,MAPbI3,9.08,0.91,138.9,0.722,1.6
LqM2QIr8Ru8GNmthMpd-SkSeLbC1,FA0.25MA0.75SnI3,6.45,0.58,187.0,0.6,
LqVNTv8nude_UEbofoUAY7sniqzW,MAPbBr1.25I75,10.21,1.045,137.20000000000002,0.71,1.76
Lqa-1ur5bGE94ebrvjS0Vt1wfE7P,MAPbI3,13.8,0.995,195.0,0.71,1.6
Lqfqp-WqCZFzRPXnqXLgrYoOmzvG,MAPbI3,17.08,1.09,217.7,0.72,1.6
LqtS9FDOH3P8zEzo9j8YT95XGz1Y,CsPbBr3,8.34,1.516,73.2,0.7509999999999999,
LrCuW4FHjaKUF2BjZgBKoN8i8lEh,MAPbI3,5.8,0.84,131.8,0.524,1.6
LrDpYBX23ImnzMV65fFoDlW-Uhra,CsSn0.05I2.95,4.6,0.43,193.0,0.55,
LrRqBjIqrbHYfRHfLI4Ty4OHLXvm,MAPbI3,15.2,1.04,187.3,0.775,1.6
LrcjfFQkfBB3cBGwNQ81GPJUScws,FA0.3MA0.7PbI3,16.76,1.04,235.9,0.68,1.6
Lrqn8u04aIPFpOCnXQBe-nKXp2rU,MAPbI3,7.93,0.91,167.10000000000002,0.52,1.5499999999999998
LrvY7odxMnhtyM-m8EtyRFIfk4ZM,MAPbI3,1.3,0.5,75.0,0.34,1.6
LsIeYNeYjpLOqkXbDhvH42yMT-N7,FAPbI3,8.17,0.768,191.0,0.557,1.48
LsPdF3qKQyxd0kEj-fn8LBoMSqfl,CsPbBrI2,10.26,1.164,150.29999999999998,0.5870000000000001,1.88
LsW8qhgdFVrNmChJB-p3U6CUDERx,Cs0.04FA0.96PbI3,18.3,1.07,235.0,0.721,
LsX28MzqWb-syK1FNNvAeMooZzbT,MAPbI3,15.6,0.961,228.0,0.713,
LsZVKU6RL4bdwrI2dfCclLFm9UQS,Cs0.05FA0.79MA0.16PbBr0.50I2.5,14.9,1.02,204.0,0.71,1.63
Ls_TnCQsHeigG3MKbSWW72bVf_T9,MAPbI3,13.3,1.058,172.0,0.7020000000000001,1.6
Lsks3ayFG3IeDyDzK10sbZrU4b4_,MAPbI3,9.35,0.87,154.3,0.7090000000000001,1.6
LslHNC6pUgTvw4MtrsvwlX1UFq6A,MAPbI3,19.0,1.09,229.0,0.76,1.6
LslWxcP4f480Dtj7OxSrKfTHLQfa,MAPbI3,2.64,0.77,100.39999999999999,0.34,1.6
Lsmt2VNldHVjL4Ci3fd8FYtnHAkU,MACo0.016Pb0.984I3,15.0,1.03,192.0,0.762,1.56
Lsn8pBwHT-eFWS8u3gnG-KSGmZtF,MAPbI3,15.9,1.07,202.0,0.74,1.6
LsnJJw3HzyRJCjQ90JgjMPR80fnk,MAPbI3,17.27,1.08,243.79999999999998,0.6559999999999999,1.6
Lt6blZqToUqQpp8SSdq0p0Nx8hRV,MAPbI3,16.5,1.08,206.0,0.759,1.59
LtMu4f0Wx8_v2GZgkyhmy5WhRRSw,MAPbI3,10.19,0.97,149.70000000000002,0.703,1.6
LtOde8tJjUQYQXS51AZB-1jzpPgQ,MAPbI3,10.75,0.963,177.2,0.629,1.6
LtQAJW6uBCBI90hCMFhdDZnRRcCQ,CsPbI3,0.34,0.61,13.100000000000001,0.41,
LtRQW2El6fvuqXru_lzJ523v2fro,MAPbI3,15.49,1.05,215.2,0.6859999999999999,
LtRYcUcAICzrCr_6gqrKps1ZEUJP,MAPbI3,8.4,0.93,152.0,0.59,1.6
LtX6MewMCXq3I4-BswMhN71njSkC,MAPbI3,4.05,1.4,66.0,0.44,1.6
LthDMln7st7522dSBRxCGihYpKXA,MAPbI3,13.3,0.98,186.4,0.72,1.6
LtmP2WFKCXA_D5lj-fg6NtvBHVyz,MAPbI3,11.72,0.986,183.29999999999998,0.649,1.6
LtsYHwQL68pKJC4gAPyEeWnONg-n,Cs0.05FA0.5MA0.45Pb0.5Sn0.5I3,19.4,0.83,297.0,0.78,1.22
LtzmlrvE5VbWn1YKbEvPJbOreV-b,CsPbBrI2,14.82,1.26,151.4,0.795,
Lu196-xpJKnlm8qd3eMH1GDPRbMR,MAPbI3,13.3,1.02,191.0,0.68,1.6
LuBjGIhAYf8JcdU5vTPXW_GEbAps,MAPbI3,19.4,,,,1.6
LuN4i6nFL7f_dcqEIf8YrX8bsMic,MAPbI3,17.4,0.9,175.0,0.7859999999999999,1.6
LuQ__rRuEYK4Y5zRx86TbH7yMKQ5,MAPbI3,8.17,0.73,171.8,0.65,1.59
LuWYTCSgYqZlEa3ecELXJOoPSXte,MAPbI3,16.78,1.04,212.3,0.76,1.6
LufW6f2bnW8tie6MoIcgkM8c1YDj,((CH3)3S)2SnBr2I4,1.64,0.49,63.6,0.53,
Luz8tbkrWLUn3BulGzqI1t8WG9Xw,MAPbI3,13.9,0.8759999999999999,217.0,0.7340000000000001,1.6
LvBCWeeINzbUY-ub0u_gvBnXuk7T,MAPbI3,0.52,0.92,15.1,0.38,1.6
LvEPjx0yY02kxp3lm2Sq4ZPVpkl1,MAPbI3,6.73,0.65,184.89999999999998,0.56,1.6
LvVrmdNrUwFoaUW5CNM3H7FIUua5,Cs0.15FA0.85PbI3,16.59,1.12,214.0,0.6970000000000001,1.554
LvbFsEdA1lQRrUQ1W6evz4e_uTbD,MAPbI3,15.5,,,,1.6
LvlwhRacRGL79-wEFiBpOGKRwRQS,MAPbI3,5.72,0.86,109.0,0.61,1.6
Lvxw7PrNU_kqKkeCSh5DdvUquhBJ,MAPbI3,6.9,0.9,119.5,0.64,1.56
Lw2j5-L2ScBIdyouhxLa0B7Q5Dmi,Cs0.1FA0.7MA0.2PbBr0.2I2.8,17.69,1.04,217.8,0.78,
Lw2oqaEYpDfnrEIX2DD3Dgunan0k,Cs0.05FA0.79MA0.16PbBr0.51I2.51,18.01,1.095,230.2,0.76,
Lw3e0CTmjNV-vFR9BFhcsZ-NISuM,Cs0.05FA0.79MA0.16PbBr0.45I2.55,12.5,1.079,195.0,0.6,
Lw46XqAlA0uplSsuTDDW6x5HFWIv,CsPbBr3,9.1,1.554,72.1,0.8170000000000001,
LwFq3K8ZtxIXA-IPySUllHdkQISx,MAPbI3,15.3,1.05,213.6,0.68,1.6
LwUhxGrd592cxgKFQ6DzYvDx_8Rh,(PMA)0.67FA0.33PbI3,0.1,0.6,4.8,0.36,
LwXJ9TLA6p3MXxP_wGOqIG6HkzM0,MAPbI3,5.89,0.971,126.0,0.45,1.6
Lw_7RZ3qARCA7LIVMByTwDQAQFe6,MAPbI3,5.64,0.91,110.60000000000001,0.55,1.6
Lwh81WvURFueJlQ1fIs_q2FCc_Ii,MAPbBr3,9.44,1.089,120.5,0.72,
Lx9sihnUBul8cqBStpcHXJVLfiev,Cs0.05FA0.8075MA0.1425PbBr0.45I2.55,15.61,1.05,220.6,0.675,1.638
LxIMgbQd5Pa0a5F1nWDCXJrPtvtL,MAPbI3,11.43,0.84,200.39999999999998,0.67,1.6
LxMIZQFw_fbLXOSjW21lSgyMi8GI,FA0.85MA0.15PbBr0.45I2.55,19.2,1.1,231.0,0.762,1.51
LxSH1RiKOZLpZXzJgOyohOPNSt8T,MAPbI3,12.62,0.93,199.7,0.68,1.6
LxTe1BQl9fcI90F8BNjeCB4Q06cq,CsPbBrI2,7.74,1.168,94.5,0.701,
Lx_t8K6AEA8fEf4XQuf8bWX7aSlY,MAPbBr3,2.63,0.7509999999999999,64.9,0.54,
Lxcm8H7fhPLSezFT8Jl_o4q45ZBo,MAPbBr3,6.33,1.36,69.6,0.69,
LxdaO0FFOnQGpQlSJnCoTPGTXxgM,MAPbI3,18.87,,,,1.6
LxgKQnbteqjab7w4tEhTrXy3Oq_1,(NH4)3Sb2I9,0.34,0.91,8.299999999999999,0.457,2.27
LxkxSJjH88oq6PjvqTBRm1bmiiBy,MAPbI3,17.61,1.09,213.0,0.76,1.6
LxxmxXedPpCpt1nm1jjR1smGK1Cd,MAPbI3,20.0,1.1,242.0,0.76,1.6
LxzGiRJ3EEsCZkNzU-AmjG3Rz_7Q,MAPbI3,5.19,0.81,90.19999999999999,0.71,1.6
Ly6_gzY-QrkcZSKL_w7zPkSxMG6K,MAPbI3,3.51,0.64,139.8,0.39,1.6
LyLldN47K3UCZB9qu4eUkMuDYUzg,MAPbI3,4.62,0.87,128.2,0.42,1.5
LyPlTMFiG4QeR9KIIe1mCrLlx2EI,MAPbI3,15.28,1.06,201.9,0.637,1.6
LyWCeKvan4fMv5AOCIPEKyWl2f77,FAPbI3,7.0,0.755,200.0,0.47,1.48
Lygwb2mm_wYKBfvEU0euXz1dCbl4,MAPbI3,14.8,0.96,210.3,0.732,1.6
Lynj0NPo3uNyVUxGxeEpidsWvu2l,MAPbI3,13.03,1.11,179.5,0.65,1.6
LyqMacuURd4KWI-NYB3PfHpx3E04,MAPbI3,13.42,0.97,197.89999999999998,0.7,1.5
LyrpFg5yaW-8O99zWWJF_HGDwIhC,FA0.83MA0.17PbBr0.5I2.5,19.4,1.12,225.0,0.77,
LywRh0j1UUzc3rzdcm5_94GAf5LQ,MAPbI3,15.15,1.036,191.0,0.77,1.6
Lz6DaPKYgHc1Jnr03q97YkOzSh65,(PEA)0.1FA0.15MA0.75SnI3,5.0,0.45,184.0,0.61,
LzOEmOQMv-4ncV9KnejKlHQ73W_9,MAPbI3,17.75,1.04,232.89999999999998,0.73,1.6
LzPDRgLCYcrEk_1_cY9QFAiv6EMV,MASnBrI2,5.48,0.77,144.0,0.5,
LzPs2KfTf-NuaYvqmnEhPyL33eu7,MAPbBr0.4I2.6,16.5,1.06,207.0,0.76,1.67
LzVWFvpGxZx4I1mhywKe_uCSD5b3,CsPbBr2I,4.8,1.08,75.0,0.5920000000000001,
LzaE7QCfTAGsD_AMY612MroFvYgK,MAPbI3,8.98,0.96,126.4,0.74,1.5499999999999998
Lzwq7wApVKjVhPlcuZuNNqQbb0Qr,FA0.3MA0.7PbI3,19.77,1.09,234.60000000000002,0.772,
LzznRwjujkr8A6dm0bH8qvkGrdOT,MAPbI3,0.9,0.22,105.0,0.41,1.6
M-172zMaVI_3-FYqKneY3jGBZb1y,Cs0.05FA0.79MA0.16PbBr0.51I2.49,18.4,1.08,222.0,0.77,
M-4Bt5ntnIwgtKIduUsyY2H0p481,MAPb1.0I3,5.42,0.83,127.0,0.51,1.5499999999999998
M-6a5WJGcfX7Pw2i1q1hBtTMa_Mm,MAPb1.0I3,10.6,0.88,184.1,0.654,1.6
M-6u6CzyxnzRxcYpr8U9PN-zBWuR,FA0.33PbBr0.5I2.5,10.96,0.913,186.9,0.643,1.671
M-9SFPZhCgfB9y8qg41d-3fkoPCm,MAPbI3,16.1,0.95,222.0,0.76,1.6
M-BonDqftfV-PsYnkmcsjdPna6pG,MAPbI3,0.38,0.61,13.100000000000001,0.48,1.6
M-H8idTVsP2aMs1i81t6AMx-hoNf,CsPbBr3,3.81,1.09,56.56,0.62,2.36
M-L_lSNmh94rVTJx3GMv8RMgQQI9,MAPbI3,12.8,1.05,193.0,0.63,1.6
M-MlMDCwRE91IzuaV_fniaIEg8BX,Cs0.05FA0.8MA0.15PbBr0.4I2.6,18.89,1.098,222.10000000000002,0.785,
M-_zc8jc61sEUqb3sJJr7Tpk8W7M,MAPbI3,14.69,0.997,200.0,0.67,1.6
M-aMVHKfMsytCEaFtgwUCduIwtK9,MAPbI3,5.03,0.99,203.1,0.25,1.6
M-c8dtEvUOMM5ySuceYFrY-gdmmt,MAPbI3,16.0,0.95,220.5,0.7759999999999999,1.6
M-hyndc1VpZZlKcuZh-pE8gWdOcd,(3AMP)MA3Pb4I13,6.62,0.99,94.1,0.708,
M-uLfPObknBlz4KA3ixr84wOrK3l,BA2MA3Pb4I13,7.9,1.01,126.0,0.586,1.56
M-zTu_gBo6dXHu2w-g66sL1gyozb,MAPbI3,14.91,1.0,208.79999999999998,0.71,1.6
M0-5Xif_IWSfuEAlEb0s_pb0eG0d,MAPbI3,0.01,0.045,8.4,0.261,1.6
M02cLZmWXWsfDjwy7Kp4_DYu5YLk,FA0.83MA0.17PbBr0.4I2.6,14.88,1.04,207.60000000000002,0.701,
M0Hg6EfNsBiYEKdlHvEUF8pChmpX,MAPbI3,6.26,0.86,132.4,0.5870000000000001,1.564
M0IRgrWNtNHNtafYMsXM3Unw8nt_,CsPbBr3,2.42,1.115,41.5,0.524,
M0M-0uVucuKPFg3FIBk8qNGp0Bl5,FA0.3MA0.7PbI3,20.1,1.121,228.5,0.785,
M0OKkfSX6-CfxWFau7HGFTMr0Qvg,MAPbI3,8.91,1.04,154.3,0.56,1.6
M0Q5gW2ovk24_vY3gJWUVXclFITl,FA0.85MA0.15PbBr0.45I2.55,16.3,1.12,206.8,0.6920000000000001,
M0TQHsRNY6kpA1xZjvjTK7hVzkow,MAPbI3,15.4,1.07,197.89999999999998,0.73,1.6
M0nJKddUoaUzK4fGd2Ud7MpPJcgg,MAPbI3,12.22,1.03,198.70000000000002,0.6,1.6
M0vuz8eKLopEskUxPWntpjq7qmzf,MAPbI3,18.01,1.06,229.60000000000002,0.74,1.6
M0zx3DCv8OJV18rr401WoiwTxJoW,MAPbI3,14.4,0.86,222.0,0.7490000000000001,1.6
M10DVyrQ9dy_EO2EFbR8HipPOncK,MAPbI3,8.36,0.883,191.22,0.495,1.58
M13Cv5JivsoA6SfFITcR4RgFYDlb,MAPbI3,14.82,1.031,218.1,0.659,1.5499999999999998
M16RUYZNocfXYLFK_Stheh5rlmFJ,KBABiTeO6,0.02,0.29,0.66,0.405,1.94
M17PVb7r50RW-L03czhxJ_pYN4P9,MAPbI3,9.98,0.89,190.0,0.59,1.6
M1BYJVx4ZbJX-J9bGRwWfVYDtROf,FA0.85MA0.15PbBr0.45I2.55,19.8,1.11,235.0,0.76,1.63
M1DuDhim8bf96H-ml7sa-wQQMpKi,(PEA)2FA0.5MA3.5Pb5I16,12.7,1.14,153.4,0.69,
M1GesiBdBDsjspk9aaopW2VxLM0I,Cs0.05FA0.79MA0.16PbBr0.45I2.55,15.86,,,,
M1Gu86N0L_-5ESSt0ZfXCxBv_fsH,MAPbI3,13.04,0.996,214.7,0.61,1.5499999999999998
M1I4c1Op0eDfAeG3Imgo-M_k6Cgd,MAPbI3,13.99,1.0,189.4,0.7390000000000001,1.6
M1cOuCWjinOIJYX6RhjyaItTg5Nc,MAPbI3,17.51,1.03,230.5,0.738,1.6
M1eHFCxhkjJM-3O6nkEjGeHQTjlH,MAPbI3,9.92,1.09,162.5,0.56,1.6
M1eiOV4Vp9cNRLYyUsE7nXCzf4ZM,CsPbBr3,3.92,1.1,79.1,0.447,
M1i3mFQhAAm5Vty_bluhyqlj92Ga,MAPbI3,11.59,0.84,182.2,0.75,1.6
M24oBVjekna8j40doSxxS92PEjGM,Cs0.05FA0.84MA0.11PbBr0.1I2.9,16.86,1.09,227.5,0.68,
M2HUifJX8vuB5h31MdQ2ANwCWTUV,MAPbI3,6.29,0.6,194.20000000000002,0.54,1.6
M2JoRxf4mNw0EXS69-2Hkfuk-bGd,MAPbI3,7.4,0.775,151.7,0.632,1.6
M2LyZMEzWd90upBWJLFoPA1DbEx7,MAPbI3,5.2,0.74,174.3,0.501,1.6
M2U4k35dRCLOs23tSIYW39uGZbHs,MAPbI3,0.6,0.416,40.0,0.3829999999999999,1.6
M2UIdzMw7kKNVRvem4SdaM5aOiHU,MAPbI3,10.7,0.96,180.0,0.624,1.6
M2aen9HUoiG-SiQGVjzz77cWoIgG,MAPbI3,16.0,0.96,221.0,0.752,1.6
M2b-8HT391ILXp1-5IZ7C-Jzc2xg,MAPbI3,10.4,0.95,173.9,0.62,1.59
M2sjQmtJUlwFPt7XAWC5r6P95hrf,Cs0.05FA0.79MA0.16PbBr0.51I2.49,17.7,1.15,216.0,0.71,
M2wJ_R2yQASYpsvODwe017B0Mjo1,MAPbI3,13.3,1.071,163.1,0.7609999999999999,1.6
M328exm5SrZTxLs77wQSkyd26P0D,MAPbI3,17.8,1.101,205.0,0.7809999999999999,1.6
M3LRp6TQq2j13-XOWgCk7Y7DiVCu,MAPbI3,12.31,0.94,194.8,0.672,1.6
M3P-SiSXGQsg-EeBfttlIfjl38q1,MABa0.1Pb0.9I3,0.5,0.51,31.0,0.34,
M3U1_LEXvOctGvPDSKGRcLSbsXwR,MAPbI3,15.04,0.99,200.5,0.77,1.6
M3WjrcChRkVP_sQWJ0Q0jgt2fkg2,MA3Bi2I9,0.16,0.725,5.8,0.38,
M3cIvGHmRTog_FrjKZE945TMq9Mr,MAPbI3,2.4,0.76,77.8,0.4,1.6
M3nlCzMgLslALpF9Lg_ctOx4FhN2,MAPbI3,12.74,0.93,180.39999999999998,0.7609999999999999,1.6
M45MUiujGuV9v2aWdnyoHH-t5t-7,MAPbI3,15.3,1.06,191.0,0.75,1.6
M4E1O-rtZh_7dCm23RvJo2Jz4vo2,MAPbI3,1.68,0.8,60.0,0.35,1.6
M4bqDysGh_UKRsMP6OgVtMmCdEPt,MAPbI3,12.8,0.936,213.0,0.63,1.61
M4ddbtNm-dXy7NlFzEQ83tza5rQ8,MAPbI3,10.59,0.8590000000000001,202.39999999999998,0.609,1.6
M4jFShVGacHwSB7PIxrd63dN_T_0,FA0.9MA0.1PbBr0.3I2.7,16.49,,,,1.5
M4r6GACMhHtJVVjZvbPwJNl0EGIO,Cs0.05FA0.79MA0.16PbBr0.5I2.5,15.0,1.02,238.0,0.62,1.63
M5-oFLtbi-Ji0c3rZT0f8b9sQJi8,CsPbI3,4.1,0.77,113.0,0.47,
M51Pj8V_p5dwQ-Ho5g-OmGT2zQYQ,MAPbI3,10.3,0.86,309.9,0.39,1.6
M56uLYWfDGpQyodhSUYMSG5pTPJt,MA3Sb2I9,1.54,0.62,48.8,0.5,
M58ncZts2u6VxucSvHXT2kuPsv8p,MAPbI3,16.3,1.01,219.0,0.748,1.6
M5Dee_iD8qXjK8ah6twf0ih89a4w,MAPbI3,13.82,0.956,197.32,0.7240000000000001,1.6
M5DzKn65vC43kD2Jm0VG1NX4ErMF,MAPbI3,4.2,,,,1.6
M5FdJtJU9kS6_O4HHqhdFfTDMfEz,MAPbBrI2,10.19,1.09,160.0,0.584,
M5G-AJvvFpRnw1YBO4910quEC-AE,MAPbI3,13.1,1.07,193.4,0.63,1.6
M5KM7GzvDTuUqwZvnsWXmBhdn1IN,MAPbI3,15.6,1.03,216.0,0.72,1.6
M5KtYNSO8xLnh-FvJeuFySlVfDNZ,FAPbI3,19.37,1.085,230.3,0.775,1.48
M5PU6GcpSqxaHSn9jxi5q1zb_Y1G,MAPbI3,8.4,0.956,146.0,0.605,1.6
M5Xvfzq28qbXIyZm5T0bNRqCdkOP,MAPbI3,6.8,0.9,140.0,0.53,1.6
M5jfMCgv6IW5CUqRTm2u-cuNglG8,MAPbI3,11.7,0.96,196.20000000000002,0.62,
M5jz_khBdl2yHf4Yk-dy1Hv6Z8KE,MAPbI3,10.53,0.98,148.4,0.72,1.6
M5lXoO7Kq1cpec1LytM8iKSkdZEp,MAPbI3,16.2,1.044,207.0,0.74,1.6
M5p_LdEiIzYWjfLMs_ug3MqKyBjD,Cs0.05FA0.79MA0.16PbBr0.51I2.49,9.8,1.0,146.0,0.6679999999999999,
M5t5_XVfw9sQiJQzrhS0CUqNL8Jl,MAPbI3,10.17,0.96,186.29999999999998,0.57,1.6
M5tPt5Tw35mFeTPC7CDR7yDpNPmi,MAPbI3,16.71,1.05,217.8,0.71,1.6
M63AQ5o7uzVizRPtyf4Qg-nKHflY,MAPbI3,15.5,1.02,210.39999999999998,0.718,1.6
M63vQsniBRN9otDb9kKWZ4MUHORE,AgCs2BiBr6,0.39,0.8,15.9,0.32,
M69qmextZjNATE_7qxVvck21cvMv,MAPbI3,14.23,1.06,198.79999999999998,0.68,1.6
M6C8TaHgrpxB2LGsxwtA3WnGSw6W,MAPbI3,14.2,1.01,217.0,0.648,1.5
M6DzbqOUiAB91NMsyapupT_c4M9y,MAPbBrI2,11.75,1.15,133.6,0.764,
M6FavgVY31bgDxB8FUWeSgCfDsI9,MAPbI3,14.6,0.97,203.0,0.73,1.597
M6S8AozuYphbf3QdTWMl5kp69u0J,FAPbBr3,3.22,0.94,84.0,0.41,
M6VDJNjiOD-YG6IfpzN61S78hUj5,MAPbI3,17.8,1.08,224.0,0.74,1.6
M6Xt3SMowPoZkJeLFyo2SqhN_4n7,MAPbI3,13.48,0.93,219.5,0.6629999999999999,1.6
M6iL4Xqal-bhkwgKEKBDJ6QoEibt,MAPbI3,0.15,0.3,20.0,0.25,1.6
M6s0wmKCyg4bfX9Uey3_bvH0Um-3,MAPbI3,9.1,1.02,139.0,0.64,1.6
M6tnCT4jaSnx7mGHqFxQ_0zrmwzm,MAPbI3,13.3,1.01,188.0,0.6729999999999999,1.6
M6yT5PsWFVycSbTmDu_DA1gMMt9L,MAPbBr3,3.82,1.25,54.2,0.568,2.3
M7GblmLsA9zzWXfFeMeEstJmDBFu,Cs0.17FA0.83Pb0.7Sn0.3I3,16.4,0.77,280.0,0.7609999999999999,1.32
M7RXaamNVw6_QJORTOErYlllg4Jq,MAPbBr3,0.61,0.2,36.4,0.42,
M7WdxKPcoTQVcYjJP3BR_b--RcaP,MAPbI3,16.21,1.07,219.5,0.69,1.6
M7dzdy7YTSF_R0MSWTovSWMBz6eE,Cs0.05FA0.79MA0.16PbBr0.51I2.49,18.9,1.16,225.0,0.72,
M7i1FVRYzzhwX4-JE5JBQC_dH_cJ,FA0.83MA0.17PbI3,21.92,1.14,239.89999999999998,0.802,
M7kGgZszV2rW33srbyRETkmUE_4u,MAPbI3,12.05,1.0,195.5,0.677,1.6
M88I1Ko4n-iy4XeewxOfLhEpcIn5,(PDMA)FA2Pb3I10,2.55,0.8440000000000001,61.46,0.491,1.5300000000000002
M8CQlwgqeWJAw_bcNX_nhyVJY_D8,MAPbI3,10.53,0.99,166.9,0.637,1.59
M8FuQT9PfgEr_yeg4lnxKEioSrR5,Cs0.025FA0.475MA0.5Pb0.5Sn0.5I3,18.92,0.78,315.7,0.77,1.27
M8XAbZL048wK7yJy_XOWdcwRsU76,FA0.97MA0.03PbBr0.09I2.91,19.45,1.07,239.0,0.763,
M8dEnxGE_F3PouI94gcrtRwYNXtu,MAPbI3,14.62,1.05,229.5,0.6,1.6
M8uF1brLkZBOgSjAgiEmG9Ar6MGc,CsFAPbBrClI,13.0,1.131,161.8,0.746,1.7700000000000002
M9FpifP-IpyKHiGasA21zOQOSCXY,MAPbI3,15.48,1.07,214.8,0.67,1.6
M9IeFdTiXCe1uI-51UzizuQ6Vk7k,MAPbI3,14.08,0.998,228.1,0.619,1.5
M9KPboR1OHY9bLa5RqHq_It4YTvw,CsPbBrI2,10.53,1.16,150.7,0.602,
M9KpCVhF1FsWZoabp9pAn2L17JPz,MAPbI3,7.5,0.95,130.0,0.53,1.6
M9tb8zr_2JBsMmi7LoqDULtUm06G,MAPbI3,6.26,0.773,131.9,0.605,1.6
M9u3uoUPB5-jTvydbLO1X7mJ6g9f,MAPbI3,15.14,1.06,194.4,0.7170000000000001,1.6
M9uLXy9FEVEehq25yup1m9PBigzF,(DMA)PbI3,13.5,1.02,193.0,0.69,
MA-QjtTEwSD_GtYpLDYX91k97zjQ,MAPbI3,9.51,0.78,225.39999999999998,0.541,1.6
MA4vIKXWO6dT8W-KMQoE03K_BGix,MAPbI3,12.46,0.945,200.10000000000002,0.659,1.6
MAACx5lLm7OvtG_idQuSYXtIvv9V,FA0.9MA0.1PbBr0.03I2.97,21.98,1.17,240.0,0.7829999999999999,
MAD52SzAsrtrky63-NLHf-CIXoM1,MAPbI3,17.8,1.09,219.0,0.745,1.6
MADIHnCGJDW7HAyQdtZeTPVqmIdx,MAPbI3,18.76,1.085,241.1,0.7170000000000001,1.5499999999999998
MADVfRkLTEYy3zz-j6RIIePKK1bI,MAPbI3,12.11,0.805,236.8,0.5,1.6
MAEDrgYK24vWoZDm8mOzw4jVkCYo,MAAg0.02Pb0.98Br3,1.61,1.02,27.0,0.631,2.3
MAI1jgCRtkhJEC4lXpFt_fpoIPVD,MAPbI3,19.0,,,,1.6
MALNWzKDieJ1xpqB3H9ZWRzAnM8E,Cs0.05FA0.75MA0.25Rb0.05PbBr0.25I0.75,20.11,1.207,209.8,0.794,1.6800000000000002
MAV2Tsd3Jwj9Xji6PwOSryj1djmX,MAPbI3,14.3,0.97,216.29999999999998,0.67,1.6
MAbqXjxr5EoagoUalJM2bj4gZ1G0,MAPbI3,5.4,0.77,122.0,0.575,1.6
MAcRvnO4P0U1eNpp4OzyXF8YhR6y,Cs0.17FA0.83PbBr1.2I1.8,10.4,0.936,173.0,0.64,
MAildUDQw93lvoavG0APPAtC3hHu,MAPbI3,14.8,1.04,191.0,0.747,1.58
MAlVY1MnFe0yEmXiH3tEnnp8GPmC,CsSnI3,1.73,0.491,70.1,0.5,1.3
MAsk4oJZim8PvRXsaKaR-Xu0M0eD,MAPbI3,5.8,0.84,100.0,0.69,1.6
MAxBCi_1JIk1KyTLp5-O_s2U-bWJ,FA0.86MA0.15PbBr0.45I2.55,15.6,1.07,222.0,0.6579999999999999,
MBIta0hoDO7UqtwnOyUC3fA3Eoz2,MAPbI3,7.02,0.93,132.5,0.57,1.6
MBLjpvCP61FuZC6xFGHELFl6GeDT,MAPbI3,10.37,0.85,169.5,0.722,1.6
MBQS7IWCi3sH9QazIbH4k3yDNdI7,Cs0.05FA0.79MA0.16PbBr0.45I2.55,18.1,1.0590000000000002,220.0,0.78,
MBRJgpjqvuxJrhwKFEGSJLy8UR88,MAPbI3,9.9,0.87,193.0,0.59,1.5499999999999998
MBXs5Qa5UeoYXRAEGSPJK-R4eo1y,MAPbI3,12.3,0.83,219.4,0.6759999999999999,1.6
MBxyrCpP0zMaaKsd5-wJSkI3Zijj,Cs0.17FA0.83PbBrI2,16.89,1.19,195.6,0.77,1.67
MBzC1mnDl2H39Ocr_qnG5coqpWID,MAPbI3,9.38,0.99,155.1,0.6,1.6
MC5xIfdc2rImR3Zag0j6IITjwZVM,FA0.3MA0.7PbBr0.15I2.85,18.2,1.13,224.60000000000002,0.772,
MCEhpMEAa7IrMte0zodA8jRg3gUS,FA0.83MA0.17PbBr0.51I2.49,20.6,1.232,221.0,0.77,1.57
MCGjbB6aqBeh9tjZJObnq0HCJpo0,MAPbI3,13.9,0.91,101.0,0.76,1.6
MCV3Wo3EGgvyjTgX5QDiFxEJ_GDh,MAPbI3,8.4,0.91,147.0,0.631,1.6
MCaCqP1xIrUT7B69-Zvwcg3cPTiw,FA0.83MA0.17PbBr0.51I2.49,19.7,,,,
MCdQNoXt9ZeCaFgAJWlBlNCPvfHJ,MAPbI3,16.16,1.05,228.0,0.675,1.6
MCdiXpl-9BvruuZqilZT6MN39EfU,MAPbI3,16.61,1.02,217.10000000000002,0.75,1.6
MCfyf1ppAXNuCMAYuuriCq6TXVy9,Cs0.05FA0.79MA0.16PbBrI2,13.9,0.98,195.0,0.73,1.61
MCjEO6vXNweB8d3zHAVhfN9Z9_pP,Cs0.05FA0.81MA0.14PbBr0.45I2.55,16.0,1.04,229.0,0.6709999999999999,1.63
MCm5XeP9OJwEi2RThNmX7YYYlVvP,CsPbI3,4.88,0.87,81.7,0.69,
MCmpTZAjAqcteAwuvD1UHbwvgcAZ,MAPbI3,0.6,0.76,26.0,0.32,1.6
MCqwNMlexvEAbz0uIcKhel8zDBdu,MAPbI3,15.52,1.02,204.3,0.745,1.6
MCuKqbP6p9k0vQCIx1rqIMXIixlm,MAPbI3,14.0,0.95,208.0,0.74,1.6
MCxFwMLYghiNby9kRpVrNVns9KBV,(5-AVA)0.03MA0.97PbI3,13.3,,,,
MD8vr7mePOpBUQh6bm6dwB3IB_p2,Cs0.17FA0.83PbI3,16.1,0.98,212.0,0.76,1.5499999999999998
MDK4vzxpq3RQ6llD37aCTQX3iVXk,Cs0.25FA0.6MA0.15PbBr0.3I2.7,17.1,1.07,199.0,0.805,1.64
MDOYnbI0TpVwOYgvnuQKXSGKfsqA,Cs0.05FA0.90MA0.05PbBr0.15I2.85,23.0,1.15,244.0,0.82,
MDT7c3PlEPB7OpewpVTgxDBuMzRG,MAPbI3,18.52,1.09,211.20000000000002,0.804,1.6
MDVA8sCCGsq6QW2m48P_fdv3yUiB,MAPbI3,16.4,1.037,218.0,0.73,1.59
MDVPkLjMQCeScGbW64Zs96KSdQDp,MAPbI3,14.4,0.94,212.0,0.73,1.6
MDXndH-qRqtaqnjcbwrMuMIUWr3T,MAPbI3,16.8,1.09,227.0,0.67,1.6
MDXpPZA_66zR0JwfEX6j_nYDt0eX,MAPbI3,3.16,0.7879999999999999,124.0,0.32,1.5499999999999998
MDc7Y5KL-7fc6MduI7H86zXUcEhV,Cs0.05FA0.76MA0.19PbBr0.6I2.4,19.35,1.13,226.0,0.76,1.59
MDmX5Gzi1AItCV2iCQW9FyaKVkE0,MAPbI3,15.76,1.033,212.7,0.718,1.6
MDnNHP-J6a5PeFm_keQPt6iAqWRW,MAPb0.99Zn0.01I3,16.5,1.08,215.0,0.7140000000000001,
MDuCZi4iFM_1Z-dRkPLSSXj3XuPp,MASnI3,6.63,0.429,242.8,0.637,1.4
MDzssyLAjZTSzLI0V52s5LFoRYfd,FA0.5MA0.5PbBr0.25I2.75,1.83,0.705,79.80000000000001,0.325,
MEI1WVh3EOXeY1-57_LTuMhCEflY,(PEI)2MA6Pb7I22,9.49,,,,1.6999999999999997
MEIdeH7eNVkR7b9H8pZlh4m9UM-6,MAPbI3,11.7,0.959,175.0,0.63,1.6
MEPfhXK7-Ctsg0Rwr_0SW423M7P1,CsPbBr3,5.0,1.3,60.0,0.64,
METop1dz7VyS9GN0UISUfoPOYkj8,MAPbI3,10.06,0.95,195.79999999999998,0.57,1.6
MEnXXrM42Jjkg0Svo76PRw4qpUmj,MAPbI3,6.23,0.878,179.0,0.411,1.6
MF0gfYDrbKmEmKwVTN80sS8EPCCC,MAPbI3,14.5,1.0,205.0,0.72,1.6
MF0iB9tSg9VUAx4vxu7ZVt9NA_38,MAPbI3,8.93,0.83,189.89999999999998,0.57,1.6
MF1SEOg1PSfF7k93maszPcm5-Gya,MAPbI3,10.49,0.96,184.4,0.583,1.6
MF5PnRSX_u-AiNNcxWwlfsO-R69u,Cs0.1FA0.75MA0.15PbBr1.5I1.5,5.93,1.074,109.80000000000001,0.503,
MFInlvQGGVrW-hKkYBl6Fc720PWQ,MAPbI3,18.96,1.108,220.7,0.775,1.5499999999999998
MFK0bIPktBvUbZPEcHGxfCO3RLZT,MAPbI3,0.05,0.6940000000000001,1.06,0.7020000000000001,1.6
MFMzCwwS0Wp8kamKYxSW4hb56szX,MAPbI3,6.14,0.71,138.5,0.62,1.6
MFPjvTooKb2GLOZK4rT2dIqg0BUl,MAPbI3,15.7,1.03,217.0,0.7,1.6
MFRqmS3ejM4FCRC1dvlbgfz2WRND,MAPbI3,11.26,1.034,165.0,0.66,1.6
MFdqWX_UMu233cA79Zx5ngsZQKvT,(PDMA)FA2Pb3I10,5.49,0.86,95.31,0.6679999999999999,1.5300000000000002
MFuUUCLai4IAK5Oxrlxk2ztdM57t,Cs0.05FA0.79MA0.16PbBr0.51I2.49,19.47,1.15,238.9,0.71,
MFvGSFoFeDVshy069iuOHjodqKyc,MAPbI3,13.1,0.89,230.0,0.63,1.6
MG7fvnO58kYw6iGqll8P-bIw54N-,MAPbI3,11.4,0.993,154.0,0.75,1.6
MG7pHnXm-Xu4b_hm9QRu8TgPbbcs,CsPbBrI2,10.3,,,,
MGNDDKfm13pWyQE-Gg5ESEbmjiv0,MAPbI3,5.04,0.767,152.20000000000002,0.433,1.6
MGNO9F4OrDk5KegZH3prjYxfVNFw,Cs0.05FA0.79MA0.16PbBr0.3I2.7,20.19,1.14,229.1,0.77,
MGOJ26yBSpF_X43EIWXJzzkbYCvN,MAPbI3,11.4,0.95,182.39999999999998,0.66,1.6
MGVAKWWYGgRtJLlI1IxVfB-E8VJ1,FA0.98MA0.02PbBr0.06I2.94,16.87,1.02,220.6,0.75,
MG_mlcnQHg8iuj88cKpcjwA1nzEf,MAPbI3,18.83,1.12,209.4,0.8,1.6
MGdLGgqT5yJNHprjyN9wRS4pQ3hM,MAPbI3,10.4,1.018,204.0,0.5,1.6
MGfaZPJDmjJnt6CHo63unaPl0bn7,MAPb0.5Sn0.5I3,2.37,0.32,198.79999999999998,0.37,1.18
MGfhltz1r90JmUvS0Cm6Nk9TJD46,MAPbI3,9.7,0.94,160.0,0.65,1.61
MGgDJ9SiNOrHDU0yxJ_orkBuGNpu,MAPbI3,7.42,0.96,133.2,0.58,1.6
MGul7G9HlsiImXBar9Ih2Y1yWjDm,CsPbBr2I,5.79,1.02,86.4,0.6559999999999999,2.05
MH3e1hY0ayORS9UYNUeCyRJcBxoK,MAPbI3,7.87,0.76,182.8,0.57,1.59
MH6ORM1IMTzv6S9Aq6YkEeyZ8adx,FAMAPbI3,1.0,,4.0,0.37,
MH6zmdmcUlQdkW7geETMJIMJr3bv,MAPbI3,11.83,0.98,160.5,0.752,1.6
MH94W8t3X4xZ4UgW3oh79jbTfiqb,Cs0.05FA0.79MA0.16PbBr0.51I2.49,6.69,0.86,158.9,0.49,
MHBeRxo0YlKDTWIkOCQG08I2ji3C,MAPbI3,19.7,1.15,227.10000000000002,0.754,1.6
MHDeBJcgeumsVlbdDqbsU1lsTuwR,MAPbI3,14.0,0.901,,0.802,1.6
MHU0pKypheh9jgUvlCk_2w102YgK,MAPb0.98Sb0.02I3,6.94,0.792,169.0,0.518,
MHd7vE9gzBi8qkMDNtM-7wL-TxYt,MAPbI3,1.9,0.78,34.0,0.71,1.6
MHrL2E0faaQus2TwqLCsb17mwI1U,MAPbI3,6.02,0.84,110.9,0.644,1.6
MHv44ixvDcdrYYySfA6uIVUG-4hR,Cs0.25FA0.75PbI3,14.0,1.0,220.0,0.6,
MI4L97pmGNE8q2lnSp-lrQBCvF4A,MAPbI3,13.33,1.03,192.3,0.6629999999999999,1.6
MI77A8HF-RXzXKKXw4atEOO5kcWm,MAPbI3,13.4,0.91,219.0,0.67,1.6
MI8nLntDiyU7Uu4wsTzJ48eCmEHV,MAPbI3,18.56,1.06,235.7,0.77,1.6
MIk1NnNI3HCUJQ_kwZEmZ_fBZrEX,MAPbI3,9.33,1.008,195.6,0.473,1.6
MIkCvc6fJI_V12i7ozCbYSYyRkbk,MAPbI3,7.19,0.98,156.0,0.47,1.6
MIlOR4cnr_jWSR1J7XH7sFWbaeKt,MAPbI3,7.62,0.81,234.3,0.4,1.6
MIyEHXja2ICazlEXNV6aLdSth_AH,MAPbI3,3.44,0.84,124.0,0.325,1.6
MJ-Piz_5M0XmkBXmysC7MRXtVIg3,CsPbBr3,4.98,1.0,67.5,0.74,2.36
MJ16CdExhfBj7_VOZkbMGREGt5EX,MAPbI3,13.2,1.007,202.89999999999998,0.648,1.6
MJ22L7GBoCCjaKq2sdUkPGlEGk_A,FAPbI3,15.4,0.95,238.0,0.65,1.48
MJ7PcejP6CSmprFjv427y5Fj1ej6,MAPbI3,15.72,1.04,198.79999999999998,0.76,1.6
MJ9h1DiNnrTxxD1vRp9N8QSHwJ0n,MAPbI3,11.75,1.03,170.6,0.67,1.6
MJ9qbulpvlEpnaqkSPo49Jhc7Pvs,Cs0.15FA0.85PbI3,12.1,0.88,192.0,0.7170000000000001,
MJAw82wZudbEzYzHXj3Mcf7Vl8gg,MAAg0.02Pb0.98Br3,1.66,1.044,27.9,0.671,2.3
MJHGqNcIiwHknxSlm8ib5wQvJyHd,Cs0.05FA0.81MA0.14PbBr0.43I2.57,11.14,0.918,181.1,0.611,
MJNz6RJLnz4cU-WnBdVs0ASxSMG1,FA0.83MA0.17PbBr0.51I2.49,7.9,,,,1.57
MJOnq-jS1lvFN3jHDvjbh1HwDAtp,Cs0.06FA0.79MA0.15PbBr0.45I2.55,20.06,1.13,221.0,0.8029999999999999,
MJPL1NLYlOQHrn-hqzx35iYIbuHS,MAPbI3,6.26,0.871,131.1,0.5479999999999999,1.5499999999999998
MJiv6lQzKJ8N8Ao7VR05CDgPER_0,MAPbI3,8.85,1.01,159.5,0.5489999999999999,1.6
MJmCkrLmTUJbcuItISAPza8K3nVK,MAPbI3,17.77,1.08,227.0,0.725,1.6
MJtk_UPYdgVypq8MKKVRCuc84RFj,MAPbI3,17.6,1.08,218.9,0.79,1.6
MJvRGfXUMzvhhy5S3jw8CC0apk4y,Cs0.2FA0.66MA0.14Pb0.75Sn0.25Br0.5I2.5,9.36,0.78,175.0,0.69,1.38
MKEQAJS1zl1sKzcaMYppv8tW40xg,MAPb1.0I3,17.7,1.06,236.0,0.7070000000000001,1.6
MKK2zqphaE10sgSADCMUoOoOQdsk,Cs0.15FA0.85PbBr0.12I2.88,20.13,1.117,231.5,0.778,1.6
MKcJXmF9GX4UzUGDPM3xgY8p_9XX,MAPbBr0.3I2.7,13.11,1.073,160.10000000000002,0.764,
MKcghtrkNS0KxWLaUV4En2xsFiCQ,FA0.2MA0.8PbI3,10.9,0.8,182.5,0.7240000000000001,
MKhaZpJKeGTCHbvr87N0Ky-gaA4-,Cs0.05FA0.79MA0.16PbBr0.51I2.49,17.2,1.07,228.6,0.701,1.6999999999999997
MKt84nWTi0twmOPMUCY94oXrKmba,Cs0.1FA0.27MA0.63PbI3,16.22,1.04,217.10000000000002,0.7190000000000001,
MKvTRchzT30O3lE5ypi7iAjeGGR-,MAPbI3,7.9,0.826,147.10000000000002,0.65,1.6
MKxN_T6DrYYwm2axX-8p0l5pwlH9,MAPbI3,13.1,0.89,217.0,0.68,1.6
ML2UlNh-ltwpL9EiAJdQCKKLYR1F,MAPbI3,9.2,0.89,176.4,0.586,1.6
ML3Zwp1mQ6FSc6aNAyt4G1sjqRpN,MAPbI3,12.39,0.89,192.8,0.723,1.6
ML6aDS1PGZHfvLBC_Nt0GMnGiM-R,MAPbI3,11.2,0.85,180.0,0.7340000000000001,1.6
ML9T9fpQNkIWkeLKYw52VYoxLLhm,MAPbI3,15.2,1.05,196.0,0.74,1.59
MLAodjTuWbvD-5tsg-MLOQYP1uZt,MAPbI3,9.22,,,,1.6
MLBRe_nLgE87nJOsi_sYk7VbxFpO,FA0.83MA0.17PbBr0.02I2.98,16.2,1.07,231.0,0.655,
MLJ9PmSbvzU3FnNMW7eg8yr9eRWO,MAPbI3,12.2,1.02,153.0,0.75,1.6
MLOwrC6KVg6YHbFP8nTDjnkGaXUF,MAPbI3,8.98,0.86,186.9,0.5589999999999999,1.6
MLXAtihWYMRlXOAMx9ShaX6mDnVm,FA0.2MA0.8PbBr0.6I2.4,11.6,0.92,198.0,0.63,
MLb-6JI3cW5-JyS_GEzcjYlCGtTr,MAPbI3,19.8,1.07,237.0,0.78,1.6
MLkZ6ci9OLsdvmkiWuFkrz1a7rnF,Cs0.07FA0.81MA0.1146PbBrI2,14.8,,,,
MLrjAD597G6za4TcCl1LQd287Rnp,MAPbI3,17.61,1.024,220.79999999999998,0.779,1.6
MLu0KII5IHQepUSWiPft8l1X9hlD,Cs0.05FA0.79MA0.16PbBr0.51I2.49,19.08,1.113,228.2,0.7509999999999999,
MM1q73s4TroWFwiSWFxPfh66U04L,MAPbI3,9.56,0.96,182.39999999999998,0.55,1.6
MM6uXQHrBaaAJowG-ltWxkKt4DOo,FAPbI3,15.36,1.048,227.60000000000002,0.639,1.48
MM9x6Xgn99dRjG0LFYJ2sSaLKqqo,MAPbI3,7.66,0.97,200.39999999999998,0.39,1.51
MMSLHxsHOL4hjNrqFwdx7oHFNQsm,MAPbI3,6.53,0.883,123.80000000000001,0.6,1.6
MMSPBW1qqRXBu1ttQ-TcJBQkPoOF,MAPbI3,8.3,0.94,126.4,0.69,1.6
MMfUF6KJ-JM5-xJOWa5zaSKVqTE8,MAPbI3,11.2,0.972,189.0,0.616,1.6
MMfcaQDy9bDl5ZGXQLDUNqt9pWE1,MAPbI3,11.0,1.08,130.0,0.78,1.6
MMhva9GjoE1Q_5U6vnd3VO6UpRrr,MAPbI3,5.3,0.75,220.0,0.32,1.6
MMrwC-pVuY1B5x_HLDeHCts6cIFi,MAPbI3,12.1,0.96,153.0,0.59,1.5
MMuSjPAN5jasiwqBX_IV1lA1uQVv,MAPbI3,16.51,1.026,225.2,0.7140000000000001,1.6
MN5io5oGM-lZsmfagFIDMBr3zSt0,MAPbI3,3.62,0.84,81.8,0.53,1.6
MNBDrj-esrpGnzKaQrKXrbRqNf9R,MAPbI3,11.17,0.921,180.0,0.674,1.6
MNBLRLjAHrI3UQ6FjDxnH2POM8F7,MAPbI3,18.1,1.074,228.0,0.7390000000000001,1.6
MNC4dGDD0UTKnjBPryZ22z_fOVLe,MAPbI3,13.5,1.04,207.0,0.63,1.61
MNJdrtuK-0w8zpTgBUwwE1BkHne9,MAPbI3,8.16,0.017,8.85,0.539,1.5499999999999998
MNM9DiPjT-eTGgNvqYvwrRuAvoVF,FA0.67MA0.33PbBr0.5I2.5,20.66,1.143,237.13,0.7609999999999999,1.638
MNY2d5WwVLaahIr9O8npfxqqNbVH,MAPbI3,8.3,1.02,153.7,0.529,1.6
MNatrAOpH3vvPTDEjkWwKdDCXBWk,FA0.85MA0.15PbBr0.45I2.55,11.79,1.08,185.39999999999998,0.584,
MNmCsI0Y9AsK3HG-1sX-AGc_rrO4,MAPbI3,11.8,0.9,167.0,0.79,1.6
MNmzDyvKdCu_MhPrmmuCyY4cBp5W,MAPbI3,16.93,1.01,229.1,0.7340000000000001,
MNrgI7wkwQ3c2zYwrZ7CK_-3Db-Y,MAPbI3,8.16,0.91,159.2,0.563,1.6
MO-A82F2pqTBKetkT4EX5npWc2R9,CsPbBr2I,5.71,1.0,87.69999999999999,0.65,
MO30ErJvoFbPGlPxiSWbVlOajw3d,CsPbBrI2,3.4,0.81,91.0,0.46,1.91
MOBOIsCpD29Ubi5CIGTRSLwMvsLJ,FASnI3,0.18,0.0,0.5,0.26,
MOE6sOTLyFE-mbobms0uPDrUyiU1,MAPbI3,11.0,1.03,183.0,0.59,1.6
MOMQBuoyOZ-NlDiGjQD-8MraQNAw,MAPbI3,7.9,0.84,170.79999999999998,0.56,
MOMWN0N9EiJiwsD0xrUr74P517UW,MAPbI3,13.4,0.99,194.0,0.7,1.6
MOes4I5fmBeolNMbsAGYXwLPmjD8,MAPbI3,12.86,0.92,215.10000000000002,0.65,1.5889999999999997
MOlMdBi_dpDck5G87lHdAjQH2LnD,MAPbI3,9.63,0.91,192.39999999999998,0.55,1.6
MOmMsFCX1to-RTwt8BxbyQDd2daR,MAPb(BF4)2.95I0.05,12.24,0.962,171.29999999999998,0.74,
MOsaFtZo7etif8o-o-XMEGbQRmYR,MAPbI3,17.07,1.05,226.0,0.721,1.6
MOzISuYPqhS74fwHYZrklAB4dy3d,Cs0.10FA0.36MA0.54PbBr0.2I2.8,11.93,0.98,189.4,0.612,
MP1krr1aqUaPQMBz7xpGLAgLJdFV,MAPbI3,2.83,0.82,82.30000000000001,0.42,1.6
MP4IkVPPb5dTdgtuRJKlRipremwa,MAPbI3,0.4,0.3,40.0,0.33,1.6
MP922_n23v9gJJpzTGOH4oCfmdPs,MAPbI3,9.6,0.84,155.0,0.76,1.6
MPIIHsKDmM_ChTjPZAuTGveP8n5E,MAPbI3,3.41,0.504,148.1,0.457,1.6
MPOcI-9ER04B9e8G5tYP4VrdtP_K,MAPbI3,12.3,,,,1.6
MPQn4gHejjohHRNlJKvQdzlKPQPR,MAPbI3,16.31,1.05,212.8,0.73,1.6
MPRhQmusKdUJZknCwdWCeGVQ2EQk,MAPbI3,11.6,0.975,174.0,0.68,1.6
MPZ9M92aYKvkaVcGv-LEgJvVLEPZ,MAPbI3,16.74,1.07,208.6,0.75,1.6
MPjpMki1aseo2IBUplA2WLWLfTs6,Cs0.15FA0.85PbBr0.45I2.55,15.1,,226.0,0.644,1.59
MPnVUlmb7QFj10S8gtPgoupFs_xo,MAPbI3,16.56,1.12,206.9,0.71,1.6
MPtm9DE1tilF8X2xQVZVSqSv8GD7,CsPbBrI2,11.1,1.12,134.0,0.738,1.9199999999999997
MPvXUjQ3XMwagfM5z77jXMbwBBiA,MAPbI3,6.99,0.557,228.41000000000003,0.55,1.51
MQ0pO8AE7rbrpjSn18jWY6BRAO0q,MAPbI3,9.33,0.79,191.20000000000002,0.61,1.6
MQ7jWyXhFcPSASOrBQOEWa1X7ACx,Cs0.3FA0.7PbI3,8.7,0.99,134.0,0.66,1.523
MQBLsJ-J6nxmmB5Tv6OMnt7-lzCI,MAPbI3,18.05,1.1,235.3,0.7,1.6200000000000003
MQBWtx3SBcWah_xN_EE2_7ON80au,MAPbI3,5.67,0.76,116.0,0.65,1.6
MQBcoYMssH-XjvLLmWgjUZIgqI4l,MAPbI3,9.3,0.93,173.6,0.578,1.6
MQJHztpNFS8UtZ7Fo_7FlkMddbqr,MAPbI3,11.55,1.11,177.0,0.588,1.6
MQTErOCDhD9_IMkeivEim4OjHBIi,CsBi3I10,1.51,0.46,47.5,0.6920000000000001,1.76
MQTbFrJkAzuVC93pwVlP9_OP_wfl,MAPbI3,8.9,0.855,173.4,0.598,1.6
MQZmkBXrGnlC2TCDVC0MyY20-7JU,MAPbI3,12.26,0.897,217.10000000000002,0.63,1.6
MQf31U6MKjE_bOevO3cV4djy1EiB,FA0.1MA0.9PbI3,16.63,1.05,232.7,0.74,1.5690000000000002
MQgF01FyyZgEbRgNaQ0csC4mnpuW,CsPbI3,9.81,1.08,139.70000000000002,0.65,1.73
MR47oJohUuaG1njhxC0avb9H9Fzt,MAPbI3,12.05,0.92,198.0,0.331,1.6
MRCY7rlR87WmQlLIih7grzdk-OBn,MAPbI3,11.06,1.02,157.0,0.688,1.5
MRG316deUfi8V1ealhwbcrEanWCX,Cs0.05FA0.7885MA0.1615PbBr0.51I2.49,13.54,1.0590000000000002,203.5,0.628,1.57
MRH2f0vNsvT0GVcFtCgq4IRU-PyR,CsPbI3,6.5,1.06,150.0,0.41,1.7500000000000002
MRRXoNw1ab0PKhlKcWOpFbImevdy,MAPbI3,12.98,1.03,198.29999999999998,0.64,1.6
MRSwoY16awa2rLROFAfOakeF7uno,FA0.79MA0.21PbI3,11.6,0.895,196.0,0.6609999999999999,
MRUCdb_AWIEcAznPmPvkS3g797f7,MAPbI3,12.7,0.998,104.0,0.625,1.6
MRZ5KtvIsJoD_wx881fv_lqbC_dK,MAPbI3,5.4,0.8,137.0,0.494,1.6
MRdRaM9FbOmIoGsfSPTaFIxjuNZS,MAPbI3,15.8,1.07,201.70000000000002,0.73,1.6
MRe5u2xsaOMLgZ0d5cvvT6iBfc5h,MAPbI3,13.25,0.86,232.5,0.65,1.6
MReL8Vf7CYrWXvYVr5LYMiMfO1cB,FA0.83MA0.17PbBr0.5I2.5,11.45,0.95,223.6,0.53,
MRhl1CjJJDsQg_WcHdJcKt_8AZxW,MAPbI3,1.56,0.5,94.9,0.34,1.6
MRpPEH8wxzV7rtNXc8LMdchiXeYd,MAPbI3,8.31,0.82,210.9,0.481,1.6
MRqFbTPMlknGVlDVw5FEJRq8U6Sj,Cs0.05FA0.92MA0.3PbBr0.09I2.91,19.45,1.11,194.5,0.74,
MRzqofI-Rm150ksUsXkERJKKee3Y,MAPbI3,15.76,1.07,195.10000000000002,0.75,1.6
MSOI6gFD1Ixp0XVlpE6QRhqoKArO,MAPbI3,10.4,0.865,172.3,0.7,1.6
MSSBlZMUYzzYYgcQCvLtwGjYhWwM,MAPbI3,14.49,1.01,221.1,0.645,1.6
MSSvv7ebV5SUgYFtpyYfcq56mXyU,MAPbI3,10.3,0.82,201.0,0.6,1.6
MS_LNsoQ_ZnGTE9r4IU_XLwVyagS,MAPbI3,8.1,0.82,167.0,0.6,1.6
MS__NeFMWK5wpzsUgHLGx0XWeKwL,MAPbI3,15.4,1.04,201.0,0.73,1.6
MScEl_n2Mtgs7m0-zQo6O-hmqxwM,MAPbI3,8.44,0.85,131.9,0.7559999999999999,1.6
MSlNbZAJF_qaeMFfc9xZ7chD3qbB,Cs0.1FA0.1MA0.8PbI3,13.51,1.07,184.1,0.688,1.5
MSnaczT2rdRj9Rvtsm6tsl4cn2eD,CsPbI3,13.3,1.18,152.10000000000002,0.742,
MT5c3QNMzXSMdUnYHykfQCrqInqT,FA0.85MA0.15PbBr0.45I2.55,17.88,1.092,216.07,0.753,
MTJVQMGk9XZP655KvWQROKAqnvyn,MAPbI3,8.88,0.88,158.3,0.637,1.6
MTKwQAqEFRn0rKWPJDcQgR0RUUGS,FA0.82MA0.18PbBr0.53I2.47,10.9,1.11,159.0,0.61,1.64
MTMnozxEf1bZfJ7EbzZPkxPN2-VX,(PEA)2MA2Pb3I10,3.32,1.07,51.7,0.6,2.1
MTR1yqcb3s3CteXloQl-W3M_uFPi,MAPbI3,17.78,0.98,229.0,0.743,1.6
MTeQkb41WNMK-iJGmK7FnY5-0IFL,MAPbI3,5.55,0.7509999999999999,153.1,0.48,1.6
MU6FWCOHNCeQjEWt_71BAPyELyPg,FA0.97MA0.03PbBr0.09I2.91,7.4,0.66,192.89999999999998,0.581,
MUA2_N2mLlegIc6n9ImL0VoOtx9-,MAPbI3,5.4,0.858,121.0,0.52,1.6
MUDdILtlCBohe6awspMuEfaDbcEY,MAPbI3,9.67,0.926,166.5,0.628,1.6
MUO78YAxxm0OPdjZR6Ozz-ZREiSk,MAPbI3,11.0,0.93,192.0,0.61,1.6
MUhYz8E6SSP3Em3oyR8f6KcOFJPd,MAPbI3,18.3,1.1,226.0,0.753,1.59
MUhsYX_d_vZ3ifYefJh8Gdb0GTMS,MAPbI3,11.5,0.99,211.0,0.5579999999999999,1.5
MUnM75jU95qRjbJuxsCJbf5mb_2d,MAPbI3,15.18,0.92,220.0,0.73,1.6
MV2vvMsOfGSxpmJliJg7EUMuBVdo,MAPbI3,14.0,1.04,195.0,0.71,1.59
MVD97rMTwiz8oUPRm-jhdjnNeyE4,MAPbI3,7.69,0.7959999999999999,144.07999999999998,0.67,1.5
MVDjoJKQ8xcgbSbU_0v6ROjRF73g,FA0.85MA0.15PbI3,23.32,1.179,252.0,0.784,
MVQP7wzzTPb-XEEVpocRYqeO7lLy,MAPbI3,17.16,1.11,198.70000000000002,0.78,1.6
