Repository: ckhamdang/ML_perovskite_properties

# ML for Properties in Halide Perovskites
This repository contains the data and codes used in our study of five photovoltaic properties in halide-based perovskites using machine learning.
The dataset used in this study is provided in the "Initial data" folder.

The Pearson correlation coefficients between the compositional input features and the target photovoltaic properties are provided in the "Pearson correlation" folder.

The machine learning codes used to train and evaluate the regression models are provided in the "Regression model" folder. This folder includes the dataset and codes for:

File: Initial data/All_perovskite.csv (part 30 of 74)
entry_id,compound,efficiency (%),Open circuit voltage (V),Short circuit current density (A/m²),Fill factor,Band gap (eV)
OELZLVKVdi5j8wyrzoGD9hSmsgky,MAPbI3,2.9,0.81,68.0,0.53,1.6
OEL_QyaT5LvdNOiGHCmZk0cGVDU_,MAPbI3,11.88,0.92,195.0,0.67,1.6
OEM5IK9jZOR30M23PKjkSlackF-y,MAPbI3,8.33,0.9,134.9,0.66,1.6200000000000003
OEM9TaRK7L3I8qr1IaxsHPjthyvT,BA2MA3Pb4I13,5.01,0.82,99.2,0.613,
OEYfU9bonYBXBL2a8Wnr10vsMTTC,MAPbI3,12.97,1.02,189.8,0.67,1.6
OEfBcHW_AN8vUVLbvKajpEKz9c_a,MAPbI3,11.9,0.85,237.0,0.59,1.6
OEhHjkLdwEJQFg-lwPqWP7DYnnDI,MAPbI3,4.2,0.8,97.0,0.55,1.6
OEjCJpIZfyn39K3vUI4zXoM903wp,MAPbBr0.05I2.95,7.8,0.9,162.89999999999998,0.53,
OEk3Qvh08UnCeEWnYAlu_5ryGZM1,FA0.85MA0.15PbBr0.45I2.55,18.21,1.11,234.0,0.765,
OEl4h1agJEu5XauO4Tc8O1_D653c,MAPbI3,11.62,1.04,192.60000000000002,0.58,1.6
OEnfuVLakKDu5chlygQ7bumEKVQF,Cs0.05FA0.79MA0.16PbBr0.45I2.55,17.78,1.08,228.6,0.72,1.61
OEv0pNdFECywgWwo439vLgS7J2oW,Cs0.05FA0.79MA0.16PbBr0.51I2.49,19.02,1.145,213.1,0.779,
OEvn4ioFCgKjs0DdMR2UC7cwc1Ay,MAPbI3,0.84,0.66,31.6,0.408,1.6
OF-2Pz7Wkxry3QWezUfpDVZMiL8D,MAPbI3,9.4,1.01,177.0,0.53,1.5499999999999998
OF24cgfOJauTm15_JXarr7OkUJFn,FA0.83MA0.17PbBr0.51I2.49,17.3,1.147,218.0,0.69,1.63
OFBf13PXcNuLe53CQNmBClBt1NGm,Cs0.07FA0.785MA0.145PbBr0.45I2.55,20.6,1.17,236.6,0.75,
OFE7PdSeKOZ5xvyOuI9kB6bPML07,MAPbI3,12.8,1.02,193.0,0.65,1.6
OFExO3Udf9ZE38p73ghy12Vk22WE,MAPbI3,14.02,1.03,193.79999999999998,0.696,1.6
OFSTliCCKlOWVfUJNM8R4hy7dxsA,Cs0.1FA0.9PbI3,17.2,1.09,204.0,0.74,
OFSVIBwf6XhrKZwvR8OjAtDBORTA,MAPbI3,12.5,1.0,208.0,0.6,1.5
OFUSb9Ijln6gus_vWndrwXzan7_q,FA0.83MA0.17PbBr0.17I0.83,14.11,0.98,209.7,0.69,
OFV29exSrlOv22eb_5RhMwV2yWdu,Cs0.05FA0.79MA0.16PbBr0.51I2.49,18.0,1.1,232.0,0.71,
OFXgqzAsTV9lMyxdOzE_QSzkL28x,MAPbI3,15.1,1.018,226.03000000000003,0.66,1.6
OFcJqmvbXO7aXy5HvME9LX1EN3uF,Cs0.15FA0.51MA0.34PbI3,19.7,1.091,230.0,0.78,
OGAIQn04LAgcjptbu6vkdV239z6E,MAPbI3,4.1,0.83,119.0,0.39,1.6
OGIVDb8s1CD02Frh9J_Hj6tezUas,MAPbI3,11.11,0.95,209.7,0.58,1.6
OGSHbRrTJDY_rzanJEM0k2smNdGH,MAPbBr0.9I,15.1,1.06,198.5,0.73,1.72
OGZxl_F0iGlRtPzOhvnCAivfwByF,Cs0.02FA0.95MA0.03PbBr0.09I2.91,21.6,1.12,241.0,0.8,
OGlnzYmknFDrzLveLjHABcV2ujEB,MAPbI3,7.88,0.92,153.4,0.5579999999999999,1.5499999999999998
OGuCIQekSE1k4OJyJGTXfd2j3XMI,MAPbI3,6.7,0.667,191.20000000000002,0.51,1.6
OGw1o71obuKK2MqPGWXeUCySC9Aa,Cs0.05FA0.79MA0.16PbBr0.31I2.7,13.7,0.945,207.5,0.71,1.59
OH-RMhWtVghjnHmHGUndogrXnGTn,MAPb1.0I3,16.68,1.058,215.79999999999998,0.742,1.5499999999999998
OH6Wcs5a4NlhqM6yBfJSlQprR5cS,MAPbI3,14.15,1.03,208.79999999999998,0.654,1.6
OHDj76b-SIMTvXcy_uGfCCn3moJP,MAPbI3,12.13,,,,1.6
OHVayxm4VftmIuICGjzcspV2zNZN,MAPbI3,4.25,0.636,158.0,0.423,1.6
OHY2RxNyiwzVd04SmSpjjtMoh4kR,MAPbI3,18.2,1.07,215.0,0.79,1.6
OHahsDwMQi4xMar3S2aQTDWf7YYA,MAPbI3,8.5,,,,1.6
OHbwjOsGUyWsNjwTYpwYpQr5s1TG,MAPbI3,8.59,0.977,145.2,0.61,1.6
OHcyCIJOsNhGTWJLBuwl54Ouo-9W,MAPbI3,16.69,1.06,210.2,0.758,1.6
OHhcLGzMnTy3EOEgHxL6R0ImzhCW,FA0.1MA0.9PbI3,18.3,1.09,220.0,0.77,
OI3sqF9Br2eKbxb97U6R2_i4P35C,FA0.85MA0.15PbBr0.45I2.55,19.85,1.2,227.0,0.7290000000000001,
OI6Uv8uFqYaXRCyH5scXJ2LKtAP8,CsPbBrI2,6.69,1.21,107.30000000000001,0.52,
OI7dAXez_ZVQKNcBTggw9IWocjoi,MAPbI3,16.41,1.0,200.0,,1.6
OIFPP4tbvbYpPHFJ4ZV97aWn14DS,MAPbI3,7.73,0.8,197.10000000000002,0.49,1.6
OIRtev4Omm3IHFU2Ls_-ntHQcrsE,MAPbI3,1.15,0.52,58.8,0.36,1.6
OIkp8SP3gX2ny081r4ONPDQLEnpP,MAPbI3,13.14,1.002,202.0,0.648,1.6
OIlWzZ3OK9i1ciPhr-stCfpTaNkc,MAPbI3,18.01,1.07,222.5,0.7559999999999999,1.6
OIoomUrNi6FfV8wgoI7Ynz8rRKdR,MAPbI3,4.72,0.81,96.30000000000001,0.61,1.6
OJ1pNydhyjRtJof3Nnb2tgJiE8CZ,Cs0.05FA0.79MA0.16PbBr0.51I2.49,18.58,1.06,227.60000000000002,0.77,
OJ4_aF0dyFB0-frshPll4jbgJ7To,MAPbI3,2.35,0.634,158.9,0.23,1.6
OJ7Eac9nlP66yXfOsdxPjkOylNeD,MAPbI3,16.27,1.05,218.29999999999998,0.7070000000000001,1.6
OJGzBFokjs7SqEoWMPEpxD2CWjAn,FA0.15MA0.85PbI3,16.16,1.07,211.0,0.73,
OJJD8eMo5CEwTqw7iFYd5ZrVf4qH,Cs0.05FA0.81MA0.14PbBr0.45I2.55,21.0,1.16,225.10000000000002,0.8029999999999999,
OJLCIcRo1KE9ePzq6HxiC2eu_39t,MAPbI3,12.4,1.01,153.0,0.75,1.6
OJMIfQU49D9kEUTzuBeIaS4XzIsu,MAPbI3,6.0,0.8,130.0,0.6,1.6
OJOFcYL-Wuq2dmGBVa149_1KHrhT,MAPbI3,8.98,0.96,146.6,0.6409999999999999,1.6
OJTtQdvo5h5lUp6YH8KmHm1Ybek2,MAPbI3,12.21,0.98,187.0,0.63,1.6
OJ_oFhxK7-yoQDqB0f6N_BBi4T3R,MAPbI3,17.32,1.07,234.5,0.69,1.59
OJf1lOkoJOtXf9x6-k38NTQC1nym,MAPbI3,6.68,0.86,161.29999999999998,0.48,1.6
OJhLozUhQkz-f7LIkDuUqCgCBvbN,MAPbI3,14.2,0.92,215.0,0.72,1.6
OJtSDncCmnUIprjLK_lXL2TdN4N2,CsPbBr3,7.21,1.22,77.8,0.725,
OJu1rS9lxqWkQ_pTVFtOrAQ0wO9J,MAPbI3,10.9,1.05,179.0,0.7,1.6
OJut4DI6eAQVjqOmdebDuIF_tjQl,MAPbI3,12.03,1.035,197.10000000000002,0.59,1.6
OJwnrxbG7cL24O0Fp2yemOR4f1Ai,MAPbI3,10.28,0.88,159.8,0.73,1.59
OK72bfe0YH1es4IjtiK7eQUA5vUI,MAPbI3,14.92,1.03,201.29999999999998,0.72,1.6
OKENTpRmveElAy3fwUMZKfR4g0eX,MAPbI3,18.49,1.09,219.7,0.77,1.6
OKUxY1iIVZz4SFvDlSUHocbaAOrm,Cs0.05FA0.79MA0.16PbBr0.51I2.49,12.9,0.923,228.1,0.613,
OKVAoynNEq49Myc1Ewnysp83dBfE,Cs0.03FA0.81MA0.16PbBr0.50I2.50,11.4,1.04,151.0,0.72,1.63
OKZzUO0O6aFF3E_S5p43G1IKiTQD,MAPbI3,16.22,1.06,214.20000000000002,0.7120000000000001,1.609
OK_YMdzxFouOP_ur34rNDsGP_JnQ,MAPbI3,9.4,1.0,150.7,0.593,1.6
OKjyNqJhO-tv-bqiHioboptVukc7,(NH4)3Sb2I9,0.42,1.0,8.9,0.476,2.27
OKnN-oIvQESU7akcmtf5w8IQ_iUf,MAPbBr3,5.5,0.87,117.0,0.55,
OKwHJhD2OhHt7FVK9ZuL9pwWbEU-,(NH4)3Sb2I9,0.47,1.02,13.3,0.348,2.27
OKxSH4SnWJZmyUMtBP_aTzOMN7-m,MAPbI3,12.5,0.97,175.0,0.74,1.6
OL2QQuv38I55tfbFWW8AeEuVVoNm,MAPbI3,11.0,0.994,158.0,0.7,1.6
OL5iox-3aLqO1ZH7oNFKp3hgLfyv,Cs0.05FA0.8075MA0.1425PbBr0.45I2.55,20.53,1.072,237.5,0.807,
OL7SG22i2p4HMakB-g2hKmaA2Th-,CsPbBr3,7.62,1.431,68.4,0.78,2.3
OLGabvMSTjGsl3lD3H1A2x_AILZY,CsPbBrI2,6.4,0.93,111.0,0.62,
OLI_gbbmNSHgjNR_NqjR4KinJVfJ,MAPbI3,11.1,0.97,178.0,0.6459999999999999,1.6
OLJ3nhhEeegGE-ymfVPjRm7npYIz,MAPbI3,13.59,1.012,194.0,0.69,1.5
OLQuNBvhvLofUHeDY0VjgDWpohq5,Cs0.25FA0.75PbBr0.6I2.40,15.8,1.05,296.0,0.77,
OLaN6nooUdv1O6rjclt0h2ChOCRX,Cs0.05FA0.79MA0.16PbBr0.51I2.49,18.8,1.09,228.0,0.75,
OLdc-_hBWFZK-Dd8xd6F_yjljY-F,MAPbI3,14.2,0.96,188.0,0.78,1.6
OLopVxJqi-VfFr8tDO7O_Yv5Ua97,Cs0.08FA0.77MA0.15PbBr0.51I2.49,15.71,1.09,199.43,0.722,1.6
OLpDC6jP-7YM8DW6tvgmuA-9EpZD,MAPbI3,14.2,1.0,192.0,0.74,1.6
OLqR5Mf0Z9_HPEwigXL0elA6Bnho,MAPbI3,17.9,1.098,222.60000000000002,0.715,1.63
OM-s0OmrMqoDXRqdAxguRqyYnP6B,MAPbI3,3.3,0.4,175.0,0.55,1.6
OMPF0K-6NXtHckuUE-inrEyP7el9,MAPbI3,11.61,0.87,177.89999999999998,0.75,1.6
OMPPCC6DHNsjVicJxDd4z-IjNDEe,MAPbI3,11.23,0.988,170.79999999999998,0.6659999999999999,1.6
OMn-d2lU6JbPMVolpNV_oipWPcdz,MAPbI3,11.08,0.97,167.7,0.6729999999999999,1.6
OMoW14h8PJioZjMpb4oj_htktfTV,MAPbI3,13.0,1.01,198.0,0.66,1.6
OMsGerIrKOAljgvH0Dz0cJb5Mgnj,MAPbI3,16.44,1.009,209.89999999999998,0.7759999999999999,1.6
ON6rN4nt6TtX7kRboHc-ze5WH13_,MAPbI3,14.11,1.05,215.7,0.62,1.6
ON804IpqqlvOLEVtTRjOcOWwxRWO,Cs0.05FA0.7885MA0.1615PbBr0.34I2.66,9.2,0.91,171.70000000000002,0.59,
ONGLCBUI4XhH54tJmoeaz-eVogCL,CsBi3I10,0.31,0.52,15.0,0.4,1.7700000000000002
ONO03539SBk1JpOa43AB_s1TL4Jr,MAPbI3,11.52,0.96,169.60000000000002,0.6609999999999999,1.6
ONQxNHPaFx8mP3fvE52qm5kBnlaM,MAPbI3,0.14,0.5539999999999999,5.5,0.573,1.6
ON_1hiG1lJMnLbCevzp83ivu9YyA,MAPbI3,5.51,0.89,88.9,0.7,1.52
ON_NnuXsO-ie6acbMX4isAj3QmyT,MAPbI3,11.41,0.945,175.0,0.69,1.6
ON_R6GwJDHxNegWaQ8cveQ5R-9q9,MAPbI3,17.02,1.06,211.29999999999998,0.76,1.6
ONa3WUBHb1JQeZrMO5nTwNSbACzF,Cs2PtI6,0.5,0.64,20.0,0.39,1.37
ONxUUi_tozRfDVlrQaezkNnYPYix,Cs0.05FA0.8075MA0.1425PbBr0.3I2.7,15.2,1.04,198.0,0.76,
OO89OwrneteJGqeyqA2WG8F5JHMU,MAPbI3,4.46,0.747,109.7,0.5429999999999999,1.6
OOGkUT3C7ARdjeUG_QAq8kZOQuNG,MAPbI3,12.15,0.89,190.5,0.7140000000000001,1.5
OOPbcDy46cDG_lXvZpJyLMx1YxOP,MAPbI3,16.89,1.15,214.0,0.77,1.6
OOWjxUITs5xhZrFFgLFXhKospriY,Cs0.1FA0.36MA0.54PbBr0.2I2.8,10.57,0.018,9.030000000000001,0.66,1.59
OOb4NkbG5IpJYmGgmBMpe_M_mM4e,MA3Sb2I9,0.09,0.48,3.5,0.53,2.44
OOduT_9rJmDjuS-AZ1cGkyQUW_80,MAPbI3,11.79,0.944,183.70000000000002,0.68,1.6
OOhK3JscubJYlm3T5lORg9mCg-6G,FA0.1MA0.9PbI3,14.15,0.97,220.0,0.6629999999999999,1.5300000000000002
OOhelTYlupKgXbMfg9akHv2c4EY6,MAPbI3,6.1,0.97,140.0,0.45,1.6
OOyr1WVFW7fm8C4uPMy_wBf2JqiO,MAPbBr0.3I2.7,15.11,1.068,209.3,0.6759999999999999,
OP2ULrr8TNiEjBTRh-HH3UtBgVAR,FA0.8MA0.2PbBr0.6I2.4,15.9,0.97,216.0,0.75,1.61
OPISALhZzgvG-PcIhM3V-Z36Q4v8,FAPbI3,19.48,1.04,240.7,0.78,1.526
OPSoeJykuVwwlmMVIiwcMXzrGbeg,Cs0.1FA0.135MA0.765PbBr0.45I2.55,21.25,1.22,239.0,0.754,
OPUmjYV8PPqZwLFuHuA0ktltgYiy,MAPbI3,7.1,0.92,140.0,0.6,1.6
OPY0gzDablx3Fa86uTH0_ICZE_iF,MAPbI3,5.05,,,,1.6
OPYkyE5MjxXgW57jzqQsqs6UlH6Q,Cs0.02FA0.38MA0.6PbBr0.025I2.975,12.24,0.96,170.5,0.748,
OP_wTK8S_16JThQ4peoLvQnan-2G,FA0.7MA0.3Pb0.5Sn0.5I3,22.2,0.84,330.0,0.8,1.2
OPd4F9ofim29CcITBxyQe8nuhjaI,MAPbI3,10.1,0.9,158.1,0.7,1.6
OPeHRG7AD_PWvseS-b7VkAwYXKGm,MAPbI3,16.23,0.94,231.0,0.75,
OPk7kcJrVzoIoiYDKgr8kjmcvY5a,Cs0.05FA0.7885MA0.1615PbBr0.51I2.49,16.2,1.07,206.0,0.73,
OPoCkkw5x14YitHWuEN53K3zmC5K,MAPbI3,10.9,0.98,178.0,0.63,1.5499999999999998
OPoDLtEuurh9kZH-PF0HeoMTJ25Q,FAPbI3,16.6,1.07,215.79999999999998,0.74,1.5
OPpN1kGPHNxleoxD5JKcUQFn18_U,FA0.85MA0.15PbBr0.45I2.55,18.0,1.07,216.70000000000002,0.774,
OPphnpXiTc_GtV6X-0cFnBtW6d8K,MAPbI3,13.18,1.0,198.1,0.664,1.6
OPquRJPeb1nRan7DDVIgBWfDaLV0,MAPbI3,16.39,1.15,195.0,0.731,1.6
OPrZ3MGpn8ix6_x1tlznehBF4Shx,Cs0.06FA0.8MA0.14PbBr0.45I2.55,17.07,1.15,213.0,0.7,
OPtNLk7oa-TxTro6OCz2b6v8sjwn,CsSnI3,3.24,0.308,197.2,0.5329999999999999,1.3
OPvHQuXGuD6eJhHd3mSgQc1b9BgS,MAPbI3,7.94,0.917,153.92,0.56,1.6
OPyMirLpKWbfsxxQklHQ6pdV31JG,Cs0.05FA0.79MA0.16PbBr0.51I2.49,16.86,1.08,222.3,0.7,
OQ3W0KghTro98MZUIPIOtj3u77lT,MAPbI3,15.4,1.01,245.3,0.622,1.6
OQ4DXAE340orBGIUZecE_1cUUJ7K,MAPbBr0.45I2.55,14.56,1.01,206.1,0.7,
OQ83Cjc7Td6QfWa-FHvHUXf1bEOw,MAPbI3,2.54,0.6,61.4,0.69,1.57
OQLJPQbO-R-ApJ-TPuq6KD3dtEOk,(PEA)2MA3Pb4I13,3.4,0.87,81.4,0.479,1.63
OQVUcPojoUaYTKoGWLTPbdPMR6jC,MAPbI3,7.92,0.94,127.30000000000001,0.66,1.59
OQpnPKsvjUwI9IddzGx4uT-pXU1P,MAPbI3,11.66,1.017,183.1,0.629,1.5499999999999998
OR-7FUiamrYIEz9sHN3u1gvvmTIh,MAPbI3,1.43,0.63,69.0,0.3289999999999999,1.6
OR97DAoZqJax1K6Gbo6XG0EO3ZDs,FA0.6MA0.4PbBr0.1I2.9,19.23,1.064,234.1,0.772,
ORDYJ953aSvBx89lJIuiEX40EfDk,MAPbBr3,4.0,0.98,86.0,0.47,2.29
ORGlNn2cmRDi4ZaAcYjVjtRHCL9v,(PEA)2MA4Pb5I16,0.46,1.07,10.4,0.41,
ORJum2xREAb13w8Fq-LA1u-EyMUH,FA0.83MA0.17PbBr0.17I2.83,16.7,1.1,212.60000000000002,0.718,
ORPREEkhtszDnxjQpFdcvpNlYwVL,Cs0.05FA0.79MA0.16PbBr0.47I2.53,14.5,1.08,202.0,0.665,1.59
ORTACqc4uYuQ1-EhBFG3SNoZ5tyw,MAPbI3,4.38,0.66,228.79999999999998,0.29,1.6
ORUxNqEJtizt-LhAUCAKthzeBcFy,Cs0.05FA0.85MA0.1PbBr0.3I2.7,17.6,0.98,243.0,0.733,
OR_ZRH-Oq_6CA07sCFvPvWnfv-LB,MAPbI3,18.04,1.06,234.60000000000002,0.725,1.58
ORaaZGLsTpzxk-TPVndsckpeRpUN,MAPbI3,9.21,0.97,183.4,0.52,1.6
ORdXy9uNCX1pXANWpd_aI9NUQ1Uj,MAPbI3,13.3,0.998,194.4,0.687,1.6
ORjYve1J27rV7QKW94x-u5DIhzEZ,MAPbI3,5.6,0.85,164.0,0.4,1.6
ORqc3JsSVilK5MOREhRU1WHiEeJ0,MAPbI3,11.99,0.95,182.89999999999998,0.69,1.6
OS-oxmykr-YMwObfV17FG1TXRPfD,MAPbI3,21.91,,,,1.6
OS1OqgFdN0KwamvbrQRWSj2_5FTP,MAPbI3,17.51,,,,1.6
OS2zn05uAExif236c4k3FJzqF2jz,MAPbI3,8.45,0.96,145.7,0.6,1.6
OS9I5jDmyhbS3fGFYH7ZgjpcUW2Y,MAPbI3,16.3,1.06,214.0,0.72,1.6
OSE19Lmhp5CGOk8ScSMXd5St45eR,MAPbI3,4.95,0.452,221.0,0.495,1.58
OSXfO98KEqspAoR7Hb_DrcrhtJrb,MAPbI3,13.45,1.0,207.0,0.65,1.6
OSdCURQwdaW5-Y0xF12n9Atz1FVf,MAPbI3,13.9,1.07,173.0,0.752,1.6
OSjSM0nEiIexgAPuEiq-GL8BRoKg,FA0.11MA0.89PbI3,14.38,0.99,228.0,0.637,
OSrSwzRikke7Ths36-x11R5_W4sB,MAPbI3,3.2,0.67,90.0,0.65,1.6
OSrUraxtQd5pBIMYxz_EtC-Bnn7v,MAPbI3,16.48,1.03,224.3,0.715,1.609
OSxcnONXcV56RK1fHdl67SjyAW2Y,MAPbI3,5.79,0.62,164.3,0.57,1.6
OSxjE6GlpBx9723BK9djfmKZiNdO,MAPbBr3,7.11,1.31,87.69999999999999,0.62,2.31
OT5MEbLO121j_93WIaXmVqcRTaAb,FAPbI3,4.6,0.7,112.0,0.59,1.48
OTFuRU4QXUKhgcRX4QHQ821yvq2v,CsPbBr3,4.87,1.28,68.0,0.56,
OTGmn0nCY1UTKOSOj2B2wdWBnJFr,MAPbI3,9.8,0.96,176.0,0.5820000000000001,1.6
OTJJ8gVVtoLYPicrZ_V3Hn_9LXsi,FA0.9MA0.1PbBr0.1I2.9,21.09,1.12,240.2,0.7809999999999999,1.58
OTJPE8ZVlZ-qJwg0xnlgLnAGaW7j,MAPbI3,6.04,0.94,150.0,0.43,1.6
OTKonN1FhxoUL8rmBSbLQoXJn2Xx,MAPbI3,14.09,1.054,194.20000000000002,0.667,1.6
OTOjqc8fkYcTnwB3U4Etc2uRAzvM,Cs0.05FA0.81MA0.14PbBr0.45I2.55,19.1,1.16,223.0,0.76,
OTP17Y028HXsJKHQJsAAysvWAAnN,Cs0.125FA0.875PbBr0.375I2.625,15.71,1.04,212.2,0.71,
OTPxT6RS4bi4GZsUX3O8fwcSes7K,MAPbI3,2.55,0.88,73.8,0.3929999999999999,1.6
OTQmY82fihm_ScA3m6ix4NxWIToA,MAPbI3,7.5,1.01,106.0,0.696,1.5499999999999998
OTWZ4-bdDoQm1xEqSKrE_QduYdLo,Cs0.05FA0.81MA0.14PbBr0.45I2.55,18.36,1.13,228.1,0.73,1.6
OTY1NWKp6i8KCTMFGWzWr52XIKUA,MAPbI3,1.2,0.73,78.0,0.21,1.5
OTdocsc-BPfBt6tptMi5bFk8WdSQ,Cs0.05FA0.79MA0.16PbBr0.51I2.49,15.0,1.01,220.0,0.7,
OTfONnz5lNPH4Tl32bpy38jyZP6X,Cs0.15FA0.85PbI3,13.5,0.96,221.0,0.637,
OTqLa27IsAvMhlPgqCzV9re0Zes3,MAPbI3,7.73,0.79,195.79999999999998,0.5,1.6
OU-57uFJZWp2UgilfHcDBYfH0iA6,FA0.95MA0.05PbBr0.1I2.9,17.62,1.06,225.9,0.736,
OU6s0pe5v8I1p31bSLozjuGWyJMo,MAPbI3,10.73,0.95,192.60000000000002,0.58,
OUCqnx9ybIvw1mKuLXUJHMWlTeGu,MAPbI3,10.95,0.98,207.0,0.54,1.65
OUN97yTmXsnRIgUchkNhQE9Y5mf4,(N-EtPy)SbBr6,2.6,0.998,47.0,0.55,1.65
OUT6pfcRqJ1BhIDCTAWiXOHMMtVO,Cs0.05FA0.7885MA0.1615PbBr0.51I2.49,18.7,1.13,226.0,0.73,
OU_S5UhYjDgWioShXcypBDkAUkua,FASnI3,5.8,0.48,194.0,0.62,1.4
OUg1F8dwFKi5EsWC8K-wNAnSVWFH,MAPbI3,10.99,0.992,215.9,0.513,1.6
OUgSjKLCzOeKkVWNw7Q0dCkCifz7,MAPbI3,17.4,1.04,228.0,0.769,1.6
OUjDFQWBLbwy3xn72V8p-58CQ65J,MAPbI3,11.0,0.82,184.0,0.725,1.6
OUpGspWL0tw_Mc-F9S6HiZyABHp_,MAPbI3,14.02,0.95,201.70000000000002,0.732,1.6
OUsGlMrYMJ4wyfc5R8Qbpq5ZNdgZ,MAPbI3,9.97,0.86,197.89999999999998,0.589,1.5
OUsMK07wDE7b5ynSPMsgxkbVbK7H,MAPbI3,15.84,1.116,214.3,0.662,1.6
OV-Ss9wNQ0nPOWNGmj3B4nD9RFch,FA0.3MA0.7PbBr0.48I2.52,14.43,0.97,192.0,0.831,
OVEm4HIsRaU8QimcJ-kIgWu2Qb63,FA0.75MA0.25PbBr0.25I2.75,14.97,0.98,219.3,0.7,
OVNrV9u45Kge84aH9111wy2PxaJF,MAPbI3,9.6,0.97,205.79999999999998,0.481,1.6
OVTIPDII2ou95FbyKo3XbiQi7Id1,MAPbI3,10.95,0.99,182.8,0.603,1.6
OVVRs3IrcsYGsKxKv_gExdWnjtRo,FA0.83MA0.17PbBr0.4I2.6,18.71,1.07,226.1,0.738,
OVgd_qy6no4Iuqk6wlkKN7LgDC4c,MAPbI3,11.63,0.97,198.0,0.61,1.6
OVq6bKwMJGQvJ77Bay5PeqeeGNyi,MAPbI3,10.2,0.937,180.15999999999997,0.6,1.6
OVyB_c_fXNVaCDpzIrr_CPbWPKKv,Cs0.1FA0.9PbI3,6.41,1.034,220.6,0.3779999999999999,
OW2CT9PalrT03kIeKuBaZUcJtAZp,MAPbI3,7.81,1.01,175.79999999999998,0.44,1.6
OW4ZsTH7YrkA4T4X7PkixhW3-NRB,FA0.4MA0.6PbI3,16.03,1.028,220.7,0.7070000000000001,
OW5nVxLID933B-dnrguyIpefZnNF,MAPbI3,12.55,0.965,188.5,0.69,1.6
OW8z6AYQ6TSVqCVulklMj_fNVJcN,MAPbI3,9.04,,,,1.6
OWNOPyTVhGuTYWNRUI7tbv1Mu-3g,MAPbI3,3.76,0.546,109.39999999999999,0.633,1.6
OWZpaEhORNAjiUmtDhI6Oq4Pl3V3,BA2MA3Pb4I13,12.78,,,,1.633
OWtw3aryBtACIJSAtcCQoDz0hgTO,MAPbI3,19.2,1.06,236.0,0.768,1.6
OX3hDMihYvIHrNWg_tw4JHeO8tyl,MAPbI3,14.9,1.08,229.0,0.602,1.6
OX5IIx0SGF-q69XEcC_vSjmDvic6,MAPbBrI2,13.7,0.95,16.0,0.67,
OXEmvgfhP0RczLohWb35TQKDB9zi,MAPbI3,12.0,0.9,193.0,0.687,1.6
OXQqXW8DY2y6em4q-dgHVT8-FJCE,FA0.95MA0.05PbBr0.15I2.85,18.97,1.114,228.9,0.74,
OXQyh70147N4NhE6PIcWKvvbtIEK,MAPbI3,11.6,0.8140000000000001,238.0,0.599,1.6
OXSXTQh8afDFZCADvVpUivjli7ua,MAPbI3,17.25,1.01,229.60000000000002,0.74,1.6
OXdJ9ljMubUOsNCcVeSGqH8KqYxU,Cs0.05FA0.76MA0.16PbBr1.5I1.5,30.3,0.815,31.02,0.78,
OXl2vx_V4BL4bxFRoIRlUBi77x4p,MAPbI3,13.2,0.903,213.0,0.688,1.59
OXlC1NqpTcqhjB5eAFhFhzMRk773,FA0.85MA0.15PbBr0.45I2.55,16.7,1.1,217.0,0.7,
OY5-VZ6hyd7EjIlKT8Yngdqptu1a,MAPbI3,4.17,0.802,104.0,0.5,1.5
OYDeCl3xNdtXhVW1Y-35xxv2rrn8,MAPbI3,18.29,1.1,224.4,0.7440000000000001,1.6
OYHb4_5b3PyIlfFCAB2npgdqq1X6,FA0.85GU0.15SnI3,7.5,0.5,215.0,0.6940000000000001,
OYIeyga1JSQYIoO6DgkI15qfYzpQ,MAPb1.0I3,16.3,1.02,206.0,0.78,1.5499999999999998
OYLiapGx1kh4XAzMKAQJ4untWR9p,FA0.85MA0.15PbBr0.45I2.55,15.28,1.07,192.0,0.7240000000000001,1.6
OYMo7qT-1FvkSBfzoYBTypu0aQUP,MAPbI3,14.4,0.913,210.0,0.7509999999999999,1.59
OZ3MEPyu2spj5BxSCBVGUyWaQdfX,MAPbI3,17.9,1.08,225.3,0.787,1.6
OZ3ftHLIlJWbzoeuVPPW1LEMLpii,MAPbI3,8.3,0.94,153.0,0.57,1.6
OZ7pNr3yndBqx64kwLQ54zjv_XDd,MAPbI3,13.5,1.03,176.0,0.742,1.6
OZEbYf8RRe4RLXkvy8xw8j1lDkSM,MAPbI3,17.2,1.029,238.70000000000002,0.7,1.6
OZbZWOJeahZ4MSBzoqNp1SVKkG4e,MAPbI3,12.77,0.974,197.10000000000002,0.654,1.6
OZhvtVJe78xgTWRs5u8WRbZw_f8s,Cs0.15FA0.85PbI3,18.8,1.1,228.0,0.75,
OZm0tnvSi2mmEcR2wRAhgY8hCYC6,MAPbI3,6.5,0.93,104.0,0.67,1.6
OZqwxnl9qA41M9iq2HkoUu9Ef_NE,MASnI3,5.44,0.716,151.8,0.501,1.3
O_-HTuq5zwlZms_3myFHkU1RxJ_e,FAPbBr0.05I2.95,10.75,0.942,206.9,0.552,
O_0_VBE0eD2okbdMkFr01_jbwgmJ,Cs0.30FA0.70PbI3,14.8,1.04,194.60000000000002,0.73,
O_GFAxO1kUwVWeoygtDlh3dRXPGD,MAPbI3,7.92,0.94,159.0,0.531,1.6
O_NafrQH_711ji9p4gZFFMYiful9,FA0.3MA0.7PbI3,19.9,,,,
O_TsQz2g7cQyz2Y7YLd-qP1nKklm,(NMA)2MA59Pb60I181,16.9,1.03,209.0,0.782,1.61
O_XRkz5rBKQiAOF-Kh7te_R3l6Jy,Cs0.05FA0.83MA0.12PbBr0.39I2.61,15.68,0.998,224.3,0.7,1.6
O_Xz0rkWnaboE6JePrgYQadFMY4g,MAPbI3,16.99,1.1,216.70000000000002,0.7140000000000001,1.6
O_ah0plugh0r95CnsjWnCtC2agAC,MAPbI3,15.06,1.008,206.0,0.757,1.6
O_aoHw4a31kXI3QKd7c25DYnNcHd,MAPbBr1.5I1.5,10.0,1.206,105.0,0.7909999999999999,1.87
O_faC47SMJupZqs9MP1HcQBN5rg6,CsPb1.0BrI2,1.45,0.68,76.3,0.282,1.91
O_xD0NpLk864d7952hefKAB-DGlY,MAPbI3,19.95,1.12,234.3,0.7609999999999999,1.63
O_ywQmJyNUnQUIfbt4oLZE3quPm6,MAPbI3,16.1,0.97,219.0,0.7659999999999999,1.52
Oa-jlt2C-agEXx-ZwVcUKw39hazj,FA0.85MA0.15PbBr0.45I2.55,11.94,1.04,186.20000000000002,0.614,
Oa8nc-r0VEBbA7mUimKM0me8-Pyd,MAPbI3,8.94,1.02,143.8,0.65,1.6
Oa9QnY5F8s81Edgc15nILoxFVB67,FA0.83MA0.17PbBr0.22I2.78,18.1,1.06,234.0,0.73,
OaGh2_qcehLmU-zkH2zmubSz-6Dc,CsPbBrI2,11.68,1.11,160.10000000000002,0.657,
OaJCTMqyhGSCLLRQu4nxVd_nETGY,BAFA60Pb61Br4I180,18.1,1.06,237.0,0.731,
Oa_72yF-94cDerUEMY4e9uW1EewP,MAPbI3,6.68,,,,1.6
OabIk4LxrEcJFCDzebXdzU_g7nFD,MAPbI3,8.83,0.99,170.79999999999998,0.52,1.6
OacDwSpxVBvduQzvC3f2Z9bwZVXK,MAPbI3,15.2,1.101,220.0,0.628,1.5
OadDEVBKj6uYUnfbhjAdmRF4Q_dC,MAPbI3,11.4,0.979,176.1,0.66,1.6
OanCuz8qjQw7u3Z1L4nn4AMwhjMx,MAPbI3,17.04,1.085,218.79999999999998,0.7170000000000001,1.6
Ob0FtOLmlcV1EEyFBODRk8vUeReI,MAPbI3,3.8,0.7,147.0,0.371,1.6
ObHpjVy8lMi5E59WXlnGIVIwcEBe,FA0.85MA0.15PbBr0.45I2.55,17.26,1.074,216.11999999999998,0.7140000000000001,
ObN-eoorB0YEv8HIiz_mOZbrfgKf,FA0.026MA0.974PbI3,19.93,1.047,245.10000000000002,0.805,1.516
ObUyyzFy8OiXG8899TlmKC3d9Zax,CsPbBr3,7.73,1.49,68.89999999999999,0.79,2.31
ObXSUHD4k2wTslbVB4CprhSKMYYH,MAPbI3,9.05,0.95,194.4,0.49,1.6
ObXZPa38c_h_M039e5dcFv0fEwpo,MAPbI3,19.89,1.13,231.0,0.762,1.6
ObXflp_I9RfMf4x9BPCxk3U_JwGw,MAPbI3,14.15,0.99,215.3,0.66,1.56
Ob_qzTjT5XT2LVv_qo7TF9zlPgnD,CsPbI3,0.3,0.33,33.9,0.266,1.69
ObiWWrWP3UQdb_ALT8xNakdjKfOg,MAPbI3,3.3,0.7,93.0,0.51,1.5499999999999998
Obink4zcl7gVKm4FNy26-3BowT45,Cs0.05FA0.79MA0.16PbBr0.48I2.52,17.3,1.06,221.0,0.74,1.61
ObjtxnpF5h71Xkk10MAYwrwJ8FVp,MAPb0.5Sn0.5I3,10.27,0.83,182.0,0.68,
ObnE4rDY0M5M-WUA8hrjRVWZXyhZ,MAPbI3,13.69,0.996,191.6,0.7170000000000001,1.61
Oc3420GucdzkIK5ezh9NVIYDY-fy,MAPbI3,9.9,0.96,182.0,0.57,1.6
Oc7xt6hYyt_zSWLYNNUN46ct0pQN,MAPb1.0Br0.3I2.7,14.21,1.02,206.70000000000002,0.67,1.58
OcHDDWUXZJe6iIrRIywpEswloNZS,MASnCl3,7.89,0.78,143.6,0.7,
OcJ3Wz5_sYDmf7rMwyigIS4vZSSv,MAPbI3,14.98,1.02,211.8,0.6920000000000001,1.6
OcPcti33Yr0rKiXs0Ao3WmnbR7kY,MAPbI3,15.32,0.911,223.9,0.75,1.6
Oc_iVrZtV3-fVOml21Ks2DIF4QGU,MAPbI3,17.56,1.023,233.4,0.735,1.6
Ocb_2pwoE3fFdVwpu90ds7VDeJJl,MAPbI3,16.34,1.04,224.20000000000002,0.698,1.6
OclV5qoiSRIUuXaE7yooNQiismYu,MAPbI3,10.23,0.89,187.3,0.61,1.6
OcnI39Pv5LGcuH1gAaiABhJ__s35,FASnI3,1.98,0.26,198.0,0.41,1.3
Od5GuACVU5Hf7BYmikLo09ukCqJU,MAPbI3,12.53,0.98,173.0,0.74,1.6
Od7qComhkrv2_MfGBko5yeKj-HJc,(ThMA)2FA4Pb5I16,15.93,0.964,220.3,0.75,1.5
OdASh_RZLGCz4wselP-aEs3oQpjv,MAPbI3,12.75,1.04,191.4,0.5670000000000001,1.6
OdBEgKzyvGVK9bn437cHXl-ZATc7,MAPbI3,12.1,0.94,200.0,0.647,1.6
OdM0_jrA_xwfZSIB5Vg80HZKxMqA,Cs0.21FA0.56MA0.23PbBr0.06I2.94,16.51,1.08,226.8,0.6759999999999999,
OdOKDGrtQhhAtmNH8oURnsZZ8vQT,MAPbI3,10.7,0.88,214.0,0.57,1.5300000000000002
OdRPAKEuA4nqAZmlbl-xct5RkxN2,MAPbI3,12.31,0.92,198.0,0.67,1.6
Od_aw7xQatLFWjE-aWcq8DNsr2kl,MAPb0.25Sn0.75I3,4.91,0.441,199.7,0.507,1.25
OddAbdr3GyYmB9MojcFnsn5tLpHy,MAPbI3,4.5,1.0,75.0,0.6,1.6
Odvd-AORuldH959OjeSLhKdlfQ6S,FA0.97MA0.03PbBr0.09I2.91,17.96,1.03,234.20000000000002,0.746,
Oe-Tdl4W9CHC3sVLV9RzyVWHpude,FAPbBr0.3I2.7,10.81,1.04,168.6,0.615,
Oe7MNzH2tBkGppdVoSIgNibW_-KA,MAPb1.0I3,8.74,0.83,147.4,0.7140000000000001,1.5499999999999998
Oe7QVnYraLHqWBy_qJ91SbT8XknZ,FA0.4MA0.6PbI3,15.72,1.012,219.8,0.7070000000000001,
Oe9AOUEswzsXizWQ-8THHq3NvIUW,FA0.5MA0.5PbSnI3,15.21,0.71,284.7,0.75,
OeCzw9WUaKGcT2P6ZbkagmXLYZhv,BA2MA3Pb4I13,2.29,0.84,69.7,0.39,
OeHovAQ6wmPWSlH09-lGna_ZczDB,AgCs2BiBr6,2.15,0.95,35.4,0.62,2.21
Oe_FbGw-k_U47DgFGkA_Rp_31gIn,MAPbI3,10.73,0.925,162.60000000000002,0.71,1.5300000000000002
OecvsFX-7oZAWv4bJDrsrqMXG3gG,CsPbBr3,6.44,1.388,68.60000000000001,0.6759999999999999,
OedIzbBpF0sJpJXFUMUVL22sT8nk,Cs0.05FA0.85MA0.15PbBr0.45I2.55,21.03,1.152,235.79999999999998,0.7879999999999999,
OeeFvMHIKNbwEEBD5m33966qDi-_,(PEA)2MA4Pb5I16,3.5,1.2,39.0,0.74,1.64
OefvP_NKoY4oYZ9KtcWfndtCfXEj,FA0.9MA0.1PbBr0.3I2.7,15.14,1.03,215.2,0.68,1.5
OezB35kLQefH6F84rQP_-mUXut6X,(NH4)6.8FA0.15MA1.275Pb7.8Br0.45I23.375,13.82,1.03,193.2,0.6940000000000001,
Of4IWPF6lz-82IHoMuUsyd1UcB50,Cs0.05FA0.81MA0.14PbBr0.45I2.55,17.37,1.097,222.60000000000002,0.75,
OfAyMP1ouFFYKcQVsmeHp1Oo45wc,FA0.86MA0.15PbBr0.45I2.55,12.3,1.01,214.0,0.65,
OfDMPLJfCjtuWe_1dpApWT1P66Kc,MAPbI3,11.7,1.01,190.0,0.609,1.59
OfF-Hb0X_QNmPPqBu_vIanH6ZoDU,MAPbI3,3.28,0.85,103.4,0.37,1.5499999999999998
OfN-otf-w0e5tb1MyBoHr-Y0oCjp,CsPbBrI2,7.79,0.96,127.6,0.638,1.87
OfXGUTMDzEc7b0MtSCWN0jwAVS-A,MAPbI3,14.9,0.98,202.0,0.753,1.6
OfaiVKuS8RHx0S85CL1QJxnt-NeQ,MAPbI3,8.33,,,,1.6
Ofn1fJ4CT-9BQBvmLeSO6njsXNJl,MA3Bi2I9,0.36,0.59,14.0,0.46,
OfriGB5I2yfTw-SrG2BjivG_sPmj,Ag3BiI6,0.12,0.59,3.5,0.588,1.8600000000000003
OfuQQCz-iCyFN7xwl7Z6vlYyE3Pc,MAPbI3,4.66,0.408,212.16000000000003,0.539,1.58
Og1pYuW7S0bCw0_7IIsbZuptB0Ok,MAPbI3,16.91,1.02,224.0,0.74,1.6
Og3orTo2o2aiPLKf5-l5XF3eUQgI,MAPbI3,17.7,1.08,219.0,0.75,1.6
Og6ffOnTQv_TXMTooEc8oSTgXJp-,BA2FA2Pb3I10,1.56,1.04,23.3,0.65,1.51
Og8Uip3AOx_L367Q54E5OyzyrLEt,MAPbI3,3.87,0.8490000000000001,93.4,0.488,1.6
OgFBe4lhpAaZp3HGSV6YhQ5UBJmm,MAPbI3,12.9,1.01,188.0,0.68,1.5499999999999998
OgUw_inc82De_KKtpI16iid1g48s,MAPbI3,15.5,1.044,203.0,0.732,1.6
OgaVeaO2ZzgdPucS4DUDYMPk54Qq,MAPbBr0.02I2.98,5.5,0.1,90.0,0.49,1.6
OgaywmM07nn8dW7SeFOTX2RKhjuM,MAPbI3,17.28,1.07,221.20000000000002,0.73,1.6
Ogh64tUUDX1XAyiWhxOQRiztV91h,FA0.83MA0.17PbBr0.47I2.53,17.53,1.1,224.3,0.71,1.61
OghyhALG6rRwrqvr4fkPyYweF4_1,MAPbI3,14.5,1.0,219.0,0.659,1.6
Ogw5g9Whm9a5FNwdZRpha0jCIEbg,MAPbI3,17.21,1.04,225.79999999999998,0.733,1.6
OgyJ6jKIahKqI3rrvd6bX_TJgCHD,MAPbI3,8.9,0.92,149.0,0.65,1.6
Ogz2uAVU4CN32wLDZlP2DgGOALJR,MAPbI3,20.4,1.105,234.60000000000002,0.8140000000000001,1.6
Oh07mawcHZsVa0Gj49Ayw47EtCwz,MAPbI3,13.6,0.96,219.0,0.74,1.6
Oh3U5unJeFPkyhyGspA5iDrYPZz2,MAPbI3,10.22,0.9,190.6,0.594,1.6
Oh3oG-YZY2u9S5pv3o-UF23rbZZ4,MAPbI3,15.5,1.01,213.0,0.71,1.6
Oh79bQw0uqiRABSGbdALEAtZwQYu,Cs0.125FA0.875PbBr0.375I2.625,19.25,1.116,224.29,0.769,
Oh9OQD4DlaIp7OXQjqLQlYqv0Uvc,MAPbBr3,5.98,1.38,700.6999999999999,0.613,
OhUvZB6PaH5Y-S1hf3cYk82GL9r0,CsPbI3,4.27,0.92,64.9,0.72,
OhalJytFFGiQgXNFRazzudCqX0JS,MAPbI3,18.2,1.1,222.0,0.77,1.6
OhaqUYkDhOWgiYOrfF8mRMkYTzVc,MAPbI3,11.73,1.062,161.26999999999998,0.685,1.6
Ohj7fnEcUYb3X-3u_3_N23lef8ut,MAPbI3,13.25,0.995,209.4,0.67,1.6
Ohl8QA7dI__tA3yO5pLPxikTSZN4,BA2MA3Pb4I13,12.13,,,,
OhnQnnwnJCMECmVIO5ozyd3x0_Rc,MAPbI3,9.41,1.0,168.0,0.56,1.6
Ohxavu4UWbQd1O62UPZ_RixLGkSH,MAPbI3,15.54,1.01,211.70000000000002,0.72,1.6
OiNhkDUP4w3Z-c0iMjf4gJbjCuI3,FAPbCl0.5I2.5,1.65,0.75,58.099999999999994,0.38,
OiPf_bta6ZjTD3FT0Ag14D17L7cD,MAPbI3,13.1,0.92,166.0,0.5720000000000001,1.6
OiSWykI44c4wZbKtbNQNQsSvAqlh,BA2MA2Pb3I10,7.5,1.05,112.30000000000001,0.6779999999999999,1.96
OiSXY2CYrgj77pnoLFGpJVhqMHSU,MAPbI3,17.54,1.06,227.10000000000002,0.74,1.6
OiVe0npiOFMfzOu3WpE6YkGnBD4I,MAPbI3,15.6,1.1,202.0,0.7,1.6
OiakanBMpATbCPx3M1dzX-S5VSxc,MAPbI3,6.96,0.848,165.0,0.496,1.6
Oijq4MXHtzWe0sr-pF1uD7RSNP-5,Cs0.05FA0.79MA0.16PbBr0.51I2.49,1.3,0.74,51.6,0.332,
OikFUoGNIt5gb6G5FNX3iXnFQCXv,Cs0.05FA0.79MA0.16PbBr0.99I2.01,19.7,1.3,195.2,0.776,1.72
Oimai4BXTu0dF2r_K9mEpvqKhsEQ,MAPbI3,5.06,0.78,146.5,0.43,1.6
OionB0XZY7FZTWAaDQgM3p4VzVtV,MAPbI3,13.5,1.04,213.0,0.61,1.57
Ois8gE8g5APXu2yvQhJ5N6MFDZby,MAPbI3,12.2,1.0,181.29999999999998,0.6659999999999999,1.6
Oj8rbq0OAXFGbofFY5DRLWZRZhNE,Cs0.03FA0.91Rb0.05PbI3,15.37,1.05,244.5,0.6,
OjBJgfq8gU1oM2q6-NVeqVKC0-Ve,MAPbI3,9.18,0.929,166.0,0.595,1.6
OjCbZKY-qx9BWWRLK6VfEwEeZxUK,Cs0.2MA0.8Pb0.5Sn0.5I3,7.5,0.6,205.79999999999998,0.607,1.3
OjLLsyZWm1mnqZvtKPZLuUOzrdJM,MAPbI3,9.62,0.85,179.7,0.63,1.6
Oj_iA_t1HQg47ZOWVNsoBLLIhugf,CsPbI3,15.2,1.07,185.0,0.7759999999999999,
OjacuZ1OP2Z1XuigD5kFaOunDFBI,MAPbI3,14.43,1.02,199.3,0.71,1.6
OjlHCnJZUMTJgIio6goTlzAf0KVQ,Cs0.2FA0.8PbI3,19.57,1.07,235.5,0.77,1.59
OjmP8h89CDIXRZD3tAOgNvpY3uWZ,MAPbI3,16.51,1.01,247.5,0.68,1.59
OjvbYH72mSOGDB7zZfFP860NlWlm,FA0.85MA0.15PbBr0.45I2.55,19.09,1.1,225.0,0.7709999999999999,
OkCpheimvkPaRAaMGQ_eo8_kprz_,MAPbI3,19.7,1.109,217.0,0.82,1.61
OkLdyJ3ZAdCfV9VbhYLkANIBCoJC,MAPbI3,17.09,0.95,241.20000000000002,0.746,1.6
OkNNtAczEBjpTEWIZuV7z6Qx2FhC,Cs0.05FA0.79MA0.16PbBr0.51I2.49,19.17,1.145,213.6,0.784,
OkTcrWqZd0DG7pJ9ECch0kAzuMlQ,MAPbI3,7.7,0.77,168.4,0.6,1.56
Oke7mK3I5gJLi4RS-skTTEzyukbD,MAPbI3,12.3,0.92,186.0,0.72,1.6
OkflaQTtpVPYvpqpkcR7LBMLsOln,MAPbI3,17.7,1.106,225.71,0.7090000000000001,1.6
OkgKicDU0kVVu8Cbmt8Bdw-L09J0,MAPbI3,10.94,0.992,192.10000000000002,0.574,1.56
OkiFL-lr4WtK7hJ3d2nWKFJXSHQ5,Cs0.17FA0.83PbBr1.2I1.8,12.0,0.994,177.0,0.69,
OkoKrmQrESuA2XO3-rXNPm4mwJ_Y,Cs0.05FA0.79MA0.16PbBr0.51I2.49,12.03,1.02,198.5,0.603,
Ol5YZYVlo0xuogAy-WmnPaWSxac8,FAPbI3,13.5,0.88,220.0,0.7,1.48
Ol5sN_vmoem0gVGXK76iKcgKgb9b,MAPbI3,13.75,1.04,212.7,0.65,1.6
OlBuXp3pdd0uno0Oa5wz5yCaXKkL,MAPbI3,16.81,1.08,201.70000000000002,0.7709999999999999,1.6
OlG7SjhgO9VSeQ_Altj6zQo2zNR4,CsPbBr3,6.89,1.362,67.5,0.78,2.33
OlJWHErTqLnN-ZQ7sNcmL1m3SM8c,CsFAMAPbBrI,9.39,0.85,205.5,0.5,
OlLCC2kj-BUnIsqtYeN_NMGiOb4n,MAPbBr3,1.88,0.87,43.7,0.49,
OlQs3mqDscwV3A7qweqpFJnrYj4H,MAPbI3,14.56,1.032,201.5,0.7,1.6
Olb2T7NTxz-Sofg44D7Pz0Zj4RQ5,MAPbI3,8.4,0.89,160.0,0.48,1.6
Olbb1YqrqyZ9cLgl9fmo9SnQuvtw,CsFAMAPbBrI,13.4,1.0,205.9,0.62,
OlccyLi-mWYGUwZrA8IdKMfj0c9B,MAPbI3,9.49,0.91,159.0,0.6559999999999999,1.6
Old6d3vMyGszpfl25A5-hOP_ywcp,FA0.83MA0.17PbBr0.51I2.49,1.76,1.06,47.300000000000004,0.351,2.43
Om4qkQ2w_x97wDcLJgdAKqJJE59q,FA0.83MA0.17PbBr0.51I2.49,15.98,1.068,215.3,0.695,
OmA1KpSpxy_e7Hf2_giuMH9HGe6y,MAPbI3,16.6,,,,1.6
OmGV8W5nkBOJXe_tl_9eeZ81ERF3,MAPbI3,9.9,0.823,172.3,0.7,1.6
OmP6BMQ7zT-upsy1MZd5-blbILjx,MAPbI3,3.5,0.7759999999999999,87.8,0.52,1.6
OmQAMFWHP0EGVDjFdYRlpU4eM6Iw,MAPbI3,19.71,1.111,231.1,0.768,1.6
OmWC6ZgPzmU8SdQ9c4q5Slim2X8K,MAPbI3,17.02,1.05,226.1,0.705,1.6
OmjSYanbxpFjlV9oo-Vc9Elk3n9x,MAPbI3,1.4,0.649,33.199999999999996,0.4629999999999999,1.58
OmkYVayApRF6XXyaFk0PkaxLK640,MAPbI3,5.69,0.6990000000000001,190.9,0.427,1.6
OmmZeFCyjOk7cfCcOH6AxMHkNTRc,MAPbI3,9.4,0.95,174.0,0.5660000000000001,1.6
OmpDnpu2kAnCq0ESBG0oGETFyw5r,MAPbI3,11.8,0.96,178.1,0.6890000000000001,1.6
OmqY4E4DhpMoGQESWBx7FsvSJQds,MAPbI3,15.43,1.05,213.79999999999998,0.685,1.6
OmuPC8xm3YkTRNz0htDUaZxsW5tY,MAPbI3,6.7,0.83,160.0,0.508,1.6
OmvaBF0zCWZS9rVry_B27E3MT64Z,Cs0.1FA0.2MA0.7PbBr0.2I0.8,20.7,1.25,202.0,0.818,1.69
On4migEO_PmALAlREAlzATNLc0oj,Cs0.15FA0.85PbBr1.2I1.8,17.1,1.201,179.89999999999998,0.792,1.7520000000000002
On5DxwnseLUUn-4qTXG2XhNVK4FZ,MAPbI3,12.7,1.05,165.0,0.733,1.6
On6vqBAXq6HgJXk2YV8S0MQ3jWEx,MAPbI3,10.3,0.8,204.0,0.63,1.6
OnAx2igOVCAxb3F7q7J3MxRssPlE,MAPbI3,13.5,0.909,198.0,0.75,1.6
OnD7EMGMOJXcynY6Md2Ixu4GqxlE,Cs0.05FA0.79MA0.16PbBr0.54I2.46,16.28,1.042,212.10000000000002,0.736,
OnDp22riizxXgc7NKQQ0c6NCdcyr,MAPbI3,11.8,0.98,186.0,0.65,1.6
OnIJKtXwmeSmHIcY3yzuph8Jtwhi,Cs0.17FA0.83PbBr0.45I2.55,14.6,0.983,210.0,0.72,
OnNSmZSw4N7vPo2ex7zYbOWIrkcN,CsFAPbBr0.3I2.7,15.38,1.09,220.9,0.632,1.56
OnPJVHnULGMQL_KlYNqDtLGnGS8R,Cs0.05FA0.79MA0.16PbBr0.51I2.49,13.0,0.979,228.0,0.5820000000000001,
OnR6NlLbCnMBMq5QieOegCpdv8Dd,MAPbI3,10.01,1.0,161.0,0.67,1.5300000000000002
OnRCYL0M2pFqKPEJJFf-saCLsqLR,MAPbI3,14.7,1.03,205.0,0.69,1.6
Ons6PnSDKMzf2aDiikj_vNsDjyfr,MAPbI3,5.61,0.68,116.8,0.706,1.6
Oo1G6HzlwAITpWT0nNxtMx35Lzdc,BA0.15FA0.85SnI3,5.2,0.44,180.0,0.6940000000000001,
OoA2omQ0i17UE6CkvH5I51sFAQEf,MAPbBr3,3.53,1.22,41.2,0.703,2.29
OoEsBB9ADal75KoqZxLzZ4hsxH4R,MAPbI3,8.35,0.89,171.0,0.5489999999999999,1.6
OoH19JG3LCDCIaEaWGvxQ9LnZqMy,FA0.85MA0.15PbBr0.45I2.55,18.1,1.11,219.7,0.73,
OoH5Y_W73a0C9UWbS3rJtgeJMzPm,MAPbI3,5.8,0.65,165.79999999999998,0.56,1.6
OoHEciND6zPZFqnzvWpoH55el8Il,FA0.3MA0.7PbI3,16.42,1.02,214.7,0.75,1.57
OoKbo1L66MSvDS8vx_m0lBdz3gsU,FA0.75MA0.25PbBr0.5I2.5,9.4,0.97,164.0,0.59,
OoNCKbfdWO2is-2yZrtsPl3bWu9u,MAPbI3,17.03,1.07,221.9,0.718,1.6
OodtAJj100L6E9FEGvAZO4jBKpvD,MAPbI3,17.35,1.04,229.0,0.74,1.6
OojzzKc2yVoDkoFyWrn3LxK1t73t,FAPbI3,10.5,0.97,195.0,0.56,1.48
OolyicXqvQA6m_6SYvOJzUqNYrPc,MAPb0.99Sb0.01I3,6.74,0.789,160.0,0.534,
Oot-FtOlKCew-sxNwlSPuHsUnqQy,MAPbI3,11.26,0.92,179.4,0.6809999999999999,1.6
Op3L9R2S1cFt9NBEbt2rHYIjR3Oq,MAPbI3,15.98,1.01,218.6,0.72,1.6
Op4_8xCrqkH7S51TxA9vqwWadq36,MAPbI3,13.75,0.95,198.9,0.72,1.6
Op9MMLPmArmb3lwjZMYcLu9Bee5O,MAPbI3,4.2,0.64,91.0,0.54,1.6
Op9cBdsJVeuidbXZs6xhFjDtHl1P,MAPbI3,12.57,0.92,200.39999999999998,0.6779999999999999,1.6
OpA1039lZgPMgfS8Blmtq_6Kt_CS,MAPbI3,15.62,1.065,198.9,0.726,1.6
OpGyOV5k5fuZ6ep0_UiTLvuyX71v,MAPbI3,14.4,0.98,201.0,0.73,1.6
OpMSgLILY4x9-rF2XyAswP-LMXLA,Cs0.06FA0.77MA0.17PbBr0.17I0.83,16.61,1.06,219.8,0.711,
OpMj7KfmhrbYOxL7J46eDoTKHjXT,Cs0.05FA0.79MA0.16PbBr0.45I2.55,19.1,,,,
OpYHAEXatw-5ftTrwHDguluPU0Is,MAPbI3,10.3,0.85,202.0,0.6,1.6
OpYXAf0S0sm7_gydNA2FUNrQaDde,FA0.83MA0.17PbBr0.47I2.53,16.13,1.06,218.79999999999998,0.693,1.61
Opb5TVT6gJ75_ML3hp2u8NThRMzC,MAPbI3,15.08,1.003,194.89999999999998,0.7709999999999999,1.58
OpeY8OzKhvrMkiPX-iYzlxuKMIvJ,MAPbI3,12.3,0.81,190.0,0.78,1.6
Opgppt9gHbyX--zxOdGpeHIdykvI,FA0.9MA0.1PbBr0.1I2.9,19.4,1.07,237.0,0.75,1.5499999999999998
OpmoNX9cw-CDwt3kB3In1_e0HQOl,MAPbI3,16.09,1.04,210.10000000000002,0.73,1.6
OpqXeR6C0HNjD2wY_D76UrKzBppK,Cs0.05FA0.8MA0.15PbBr0.42I2.58,19.73,1.101,233.0,0.778,
OpxGJ8iTyVX9ADJ4JXKrPTg2C8-7,CsPbBrI2,13.69,1.18,155.7,0.746,1.89
OqPnLc7UcPA1da6FeBrC-61yodYt,CsPbI3,15.91,1.11,183.1,0.78,
OqZWE3RVCb9NifoqCsTWDiq9W0NO,MAPbI3,14.38,0.96,202.0,0.7509999999999999,1.6
OqlMT9Ma3r6ZunRQOxoDUyrwBt-0,MAPbI3,4.74,0.6890000000000001,167.0,0.413,1.6
OqmnvU6U6wALZEkwNyFT2crhM7bk,MAPbI3,16.51,1.03,200.5,0.79,1.6200000000000003
Oqn2rnU0-HpmWvHvrHvoQlse9_Fe,(MTEA)2MA4Pb5I16,17.17,1.08,214.33000000000004,0.768,1.58
OqsBVIlnGok5Lw4k1ZGROzodX8-l,MAPbI3,11.47,0.91,234.60000000000002,0.535,1.6
Oqsegz49ZRZvNwg_YTWmNvNXl-xx,MAPbI3,16.5,1.11,216.0,0.66,1.6
Or0vQ6ha1k3E-k1ryPTppXHDOQZJ,MAPbI3,6.04,0.802,140.7,0.535,1.6
Or5kp5PHqs0wAvWcQ1FDiYE70CFj,Cs0.05FA0.79MA0.16PbCs0.49FA2.51MA,7.81,0.874,204.1,0.44,1.63
Or6HKy3flIrhus35lhofNgCVXamr,Cs0.05FA0.79MA0.16PbBr0.51I2.49,17.6,1.11,211.0,0.75,
Or7fWJOlqMBiujXBS9dRVjSlZ8h3,(3AMPY)MA3Pb4I13,8.82,1.07,140.5,0.58,
OrBXTiyUQtN_yLmjLBbASRDGov56,MAPbI3,12.1,1.06,200.0,0.57,1.6
OrDCSDUkhOYCIgQic7j8_8_8wp6j,MAPbI3,9.73,0.94,168.0,0.62,1.6
OrHfBkcBYcl8i6wWRcBEVBWN2-KZ,MAPbI3,7.57,0.83,184.60000000000002,0.48,1.6
OrI3SwoMWoO-j2fUHdQB-vqpzTsB,MAPbI3,14.5,1.01,208.70000000000002,0.69,1.6
OrM-xxm2xG0BDk9MUjQ-jVR6xgYc,MAPbI3,12.57,0.99,199.0,0.63,1.6
OrNXz6jTx0jSlSvuejMfcvTWdKZ4,MAPbI3,7.2,0.88,141.0,0.58,1.6
OrOHGnpnE1v-ZqLwPKJemGe-8ebX,MAPbI3,16.4,1.036,201.4,0.787,1.6
OrTDDiFXprwk-uORnaC6n5H_-VgJ,MAPbI3,15.4,0.973,199.0,0.792,
OrXmiSYYN1Squmn5TSuIp943eqAl,MAPbI3,14.07,1.071,196.70999999999998,0.6609999999999999,1.6
OrZkIx0Ill5n2gSPX5ArlsuC2cAq,FA0.85MA0.15PbBr0.45I2.55,16.56,1.027,211.4,0.763,
OrZwsYn_yp6_K9bDhSWnYIOMK1d0,MAPbI3,14.8,1.013,217.0,0.7,1.6
OraNlD1KaYg4TdcYlED2xctpN8sR,MAPbI3,10.69,0.84,174.0,0.74,1.6
Ord9b4_UHGWBP7iMMgQ-V1GXtFKQ,MAPbI3,17.13,1.05,214.60000000000002,0.76,1.6
OrjmnC0WMsrsM1TZwlzDqMdCihOS,CsPbBrI2,5.9,,,,
OrlJJHuOPBTQi4CJkxsIGFNEew8b,MAPbI3,10.21,0.83,163.70000000000002,0.75,1.6
Orq-NuMxOJ7F3POWOi9gs7gIx6o1,(GABA)0.1MA0.9PbI3,18.08,1.1,220.9,0.754,1.54
OrrfFU__ueMrqQBvyTG1j6r8w2Xf,MAPbI3,17.01,1.06,216.0,0.746,1.6
OrvmMqK4J7QauDOqpTJzSOH1K4iD,FA0.4MA0.6PbI3,8.77,0.8,228.4,0.48,1.54
OsA867D5DuzeZxr-mOfAg5Oz2cDl,Cs0.05FA0.79MA0.16PbBr0.31I2.7,17.8,1.135,219.0,0.685,
OsAsBgRqKSlO9MRa_xe0SWJ5SNIF,MAPbI3,11.5,0.872,219.0,0.602,1.6
OsJR8RFfPlQoUL-xGiLp-XTnE76N,Cs0.05FA0.81MA0.14Pb0.95Br0.43I2.42,16.23,1.12,224.20000000000002,0.76,1.64
OsLvLMrBonkpP7AA-MoLcJBg9Wyl,BDACs2Pb3Br3I7,4.09,1.11,128.3,0.49,1.91
OsNEusfJ-0-iOGI8U51myqV8-gyQ,BA2FA2.4MA0.6PMAPbI13,12.19,1.02,172.3,0.69,1.58
OsTQFoOxVYXhUr5nd_qjNrTf5Iwy,MAPbI3,11.48,0.8,200.2,0.705,1.6
OsVP_IVd5X1DZ0Uq3_1BOk3xZB8_,MAPbI3,20.91,1.098,234.20000000000002,0.813,1.6
Ose374pqHwjNxH7Q8PJ9nuqQ_VOk,MAPbI3,13.08,1.01,212.89999999999998,0.612,1.6
OshatOUokEvYB-RNaSMXRrnI_Zt-,Cs0.2FA0.8PbI3,14.67,1.06,218.5,0.759,
OshyAN7_YcdTPeZKJq3wAsn7KSqi,MAPbI3,16.46,1.02,221.29999999999998,0.7290000000000001,1.6
OslLLK-9fsJ6uwgRM4kWJILjzGE9,CsPbI3,11.65,1.26,108.0,0.77,1.73
Osu2kcESOFinMqjIPXwjz2faYmCy,MAPbI3,1.4,0.51,57.0,0.43,1.6
OsyIG6BTHpcZD_Ltbjn8gLZ_6qpq,(Ace)0.08MA0.92PbI3,18.86,1.136,226.8,0.732,
Ot2zH748wQVZi9IqIIDa8UgNfCbS,CsPbBr2.7I0.3,2.02,1.0,47.800000000000004,0.41,2.32
OtbnWIGEEvqN4Tw0CxLr3CPqqbsd,BA2FA2Pb3I10,1.38,0.85,36.7,0.436,
OthEXIoiDb7x_s15DwIwyDOtOzVM,MAPbI3,7.66,0.987,124.7,0.622,1.6
Otn0RTdTDDRu2-1hLSy05pu_gReF,MAPbI3,15.1,1.07,194.0,0.74,1.6
Ou79dQWUxdiUDD2vofR05uJyL-QJ,MAPbI3,14.2,1.05,187.3,0.73,1.5
OuHfsiC2e8C2VgXK3JPuN76UGgVw,CsPbBr3,4.47,0.94,67.5,0.7040000000000001,
OuHh3qBNlyygfg0dvq-Z4N4TIcPx,MAPbI3,5.51,0.74,167.0,0.44,1.6
OuN5R3kztHvff05rzaSCqKMTf3l5,CsFAPbBr0.2I2.8,13.2,1.005,216.9,0.607,1.5300000000000002
OuNcShkvT5x3Ls-PN9OPQ6AgqItG,MAPbI3,12.1,1.11,196.20000000000002,0.5489999999999999,1.6
OuRiVEX0sz4d938TjGaNnXnOSa71,MAPbI3,15.67,1.07,210.7,0.695,1.6
Ou_2ITkthbW5j7J3PPY6IdbSaUpM,MAPbI3,15.51,0.99,209.7,0.745,1.6
OubWlM6YUMgA64xE1Fc8Y8r22eAq,MAPbI3,16.2,0.987,211.5,0.7759999999999999,1.6
OumQ5KhXMzpPpzwk9jnChc_O38wG,MAPbI3,17.5,1.064,216.0,0.77,1.61
OuowkoXFKipCx_VXh3EVCL15Gljm,MAPbI3,19.1,1.1,228.5,0.76,1.6
OuwzfIvqd-ETK2MXWJxNXalKUFOw,MAPbI3,15.08,1.038,201.5,0.721,1.6
Ov6kb4_N5HyW5nNG8DLMvT4Bn_B5,Cs0.1FA0.7MA0.2PbBr0.2I2.8,19.1,1.06,223.9,0.81,
OvDixA8PrTpddjns47U3Fl01xCMQ,MAPbI3,11.6,0.99,185.0,0.635,1.608
OvEej_Hst4J29xA-jEvRHZIUFvu7,Cs0.15EA0.75FA0.1PbBr0.3I2.7,17.72,1.09,215.0,0.76,
OvSekW24qWrNKlS2qGtxSjiGd1VQ,MAPbI3,8.9,0.84,182.60000000000002,0.58,1.59
OvcxjDP38eGKapKT-jdk8V2SDo7o,FA0.83MA0.17PbBr0.51I2.49,12.0,1.083,170.0,0.65,1.63
OvhQ_qU3nQBk4heHtzIzVqO8m42W,MAPbI3,3.5,0.88,90.0,0.442,1.6
OvkkaO4SpGJsRPO7N6ASL4pWBin5,MAPbI3,11.25,0.89,204.5,0.616,1.6
OvoI2kSTTPW_qlApXFIO_YBlzfyv,MAPbI3,16.95,1.052,206.29999999999998,0.792,
Ovr2iAZPAAa7zrVrfemwytxnczUw,MAPbI3,18.51,1.08,225.0,0.7609999999999999,1.6
OvtcG32Y4vSKFwqS8iq6X-Cf-FSB,MAPbI3,8.84,1.0,158.1,0.56,1.6
OvzjopGRH90HeTvi9MZt0BYS2paP,MAPbI3,17.85,1.096,213.2,0.76,1.6
Ow0VqzEqX7HCXEWP4rKuDGUhakiU,Cs0.17FA0.83PbBr1.2I2.8,17.3,1.15,190.2,0.79,1.7500000000000002
Ow4C1h6e-q1ZgGZFt73kSAt5Yx3B,MAPbI3,18.31,1.039,236.20000000000002,0.75,1.6
Ow6jGa9nmjqyprjP1LiYxu8PrO4x,MAPbI3,7.0,0.92,108.0,0.69,1.6
OwAxPlX_WCldTHUm8Z_UgQFIEyxn,FASnI3,3.76,0.36,191.1,0.544,
OwFg3aj_LwzrZzqFxuqIRqmnM3jd,MAPbI3,18.9,1.07,228.0,0.78,1.6
OwH0NQStJJVlrWnBb5rQlSH1tIcH,MAPbI3,17.9,1.02,229.0,0.8,1.6
OwWKGH1e3Yzq4tmk-knfi90_kX6B,MAPbBrI2,12.26,1.09,209.1,0.54,
Ow_R27h4TrD1ZIDNDnduBwgEmhBJ,MAPbI3,13.81,0.95,217.10000000000002,0.67,1.5
Owb1Jx9JFhoXVtY7imbtegPb6-PN,MAPbI3,7.5,0.713,175.0,0.601,1.583
OwkMawwq_RZm-mZnS2dnDY7cIyMB,MAPbI3,16.0,1.09,220.0,0.7140000000000001,1.6
Ownlz_FpTpPWKp3d2ynTomZRMkkn,MAPbI3,7.53,0.843,136.14000000000001,,1.5
OwtboHq2RI65fctwII7yT2xv8qCF,MAPbI3,17.25,1.01,233.6,0.731,1.6
Owy70_U6g7_Uf0OTjxJTt9eU4u61,MAPbI3,14.26,0.96,213.79999999999998,0.695,1.5
OwykbldPEGcwfBqeWbjXFVpTCUXV,MAPbI3,11.41,1.09,158.6,0.66,1.6
OxBBnOB2cnnD1_VmGBqxSGHTYoze,MAPbI3,4.9,1.05,90.0,0.52,1.6
OxGDWQdoLpIVVjF6LUEmLNR_710t,MAPbI3,10.1,0.973,161.1,0.65,1.6
OxJc0yzoKGYQQw7uHE8ysDPa5eto,MAPbI3,18.05,,,,1.6
OxPaRyXYY8xx46dAmYVgrWvgtmQK,MAPbI3,14.48,1.0,199.89999999999998,0.727,1.6
Oxe7NCU3ssW_N3-gZqyix3VH23Yu,FA0.85MA0.15PbBr0.15I0.85,17.6,1.13,222.7,0.701,
OxicnAQ8P_w-CAxBvhY3TsL_bTgb,MAPbI3,15.3,1.08,178.0,0.8,1.6
OxkMATWRRc10r_1Zq0i3Tat0A_iJ,MAPbI3,12.21,0.83,198.0,0.743,1.6
Oxs1Nb39OXVYJFu9ooWH6CEC8ltG,FA0.85MA0.15PbBr0.45I2.55,19.04,1.108,233.2,0.737,
OxvV80NVViMsQm0WK6IY9Lt16--r,MAPbI3,11.68,0.956,204.0,0.599,1.6
Oy-WVOD9vZkceBvhQbsTZ5Vdsy9r,Cs0.085FA0.915PbBr0.45I2.55,17.65,1.12,217.2,0.726,1.6249999999999998
Oy6XMpvBCnmi9rw4tl4RR016wwxB,MAPbI3,0.74,0.695,28.5,0.38,1.6
OyI2d0FzaFgK7ZrdoEzAZ9ILBO0R,MAPbI3,12.2,0.952,210.0,0.61,1.5499999999999998
OyINDW0VDtn6hMRvGwr0EBjqVB6O,MAPbI3,13.04,1.11,163.4,0.72,1.6
OyLJszciFaEMKjpPDeTbK_aVDSV5,MAPbI3,4.5,0.9,115.0,0.423,1.6
OySBkoreOxv7qLy_edpMJmaoYUSE,CsPbI3,11.0,1.2,156.8,0.64,1.74
OyeHm2HDao5kmRiWN9cWGOepl9-_,MAPbI3,11.58,1.012,163.5,0.7,1.6
OymKqpFeturDz5hcFoq2qTJiW9LZ,MAPbI3,14.9,1.04,189.0,0.762,1.6
OyqFWygEk3hNv8I9sNWtcTZ8afSi,MAPbI3,17.0,1.068,226.1,0.733,1.6
OywLcrKv0-WkauDNVDeJG2ukX9JN,Cs0.2FA0.8PbI3,19.1,1.0,251.0,0.765,
OyyJ7yJDBdZtBjY-8Na9woB7rbEi,MAPbI3,10.92,0.96,175.0,0.65,1.63
Oz49KtkagVxhjuFkCVT0aM8b5CDZ,MAPbI3,11.07,0.9,205.10000000000002,0.6,1.6
Oz6ivfZyKC_Cs-IjFOzj3aRWWeyU,MAPbI3,16.2,1.05,205.7,0.75,1.6
OzBixYfMlYMEvopq5iKPPWLV_7FP,Cs0.1FA0.7MA0.2PbBr0.5I2.5,10.15,1.0,140.1,0.725,
OzEokjppm0lyPNUau7S8FfYUQUzP,MAPbI3,12.0,0.97,195.0,0.65,1.6
OzIUtbYSlJAE3k4N6IJyDjCHNTxw,MAPbI3,15.1,1.08,196.0,0.7140000000000001,1.6
OzSxwNihqVT33a-mpgA9lQWla3HY,MAPbI3,6.7,0.82,166.94000000000003,0.484,1.6
OzX6dWjqcKB8u7eZjzWaIYZNgRZH,MAPbI3,9.85,0.94,210.3,0.55,1.6
OzdmSSlZywXO3oWJw7MdBcdzINGq,MAPbI3,18.17,1.09,238.4,0.7,1.6
Ozr9vVO-HSo4sMtFZp6HGQ6G0Z4S,MAPbI3,10.11,0.88,164.1,0.7,1.6
OzzYdLxdkyMtCB3OQekoq66dYWGv,MAPbBr3,7.13,1.042,108.6,0.63,
P--kAAt9xb6sn7ztCoGWdWsJgUpN,MAPbI3,15.95,0.981,216.20000000000002,0.7509999999999999,1.6
P-9L6V5mnQUhvzZezF7DjmzbcZ3k,MAPbI3,17.01,1.07,214.4,0.74,1.6
P-AVQOIkIn_3KEP-CmYAwsFY-By9,MAPbI3,15.1,,,,1.6
P-ED-R6GQwsUGOrdKYVtILmp_pQu,Cs0.1MA0.9PbI3,8.6,0.7509999999999999,178.0,0.64,
P-EkZmNVRIVBKt5e94aqEBi5jP99,MAPbI3,17.5,1.05,222.0,0.75,1.6
P-GWrBSHCDBrQv5awH55x0JneTCJ,FAPbBr3,8.2,1.53,73.0,0.71,
P-OSR3-NBGK67QLLUJflVgrZQr0O,MAPbI3,7.04,0.76,198.29999999999998,0.467,1.6
P-SQW6lwlm_ttzNvRXJYmUIFH9LS,(PEA)2MA4Pb5I16,10.9,1.11,150.1,0.67,1.65
P-SXYsgobcjNbH59E_Pc0YWB3fUz,Cs0.05FA0.79MA0.16PbBr0.51I2.49,20.8,1.18,224.0,0.745,1.6200000000000003
P-V1V_hILh5oQkDhEPznj9RBIq9p,Cs0.05FA0.78MA0.16PbBr0.5I2.5,18.68,1.11,212.5,0.792,
P-YEPq2fKUPklxqMQDMbe1zbKgjZ,CsPbBr3,6.86,1.352,69.4,0.745,
P-cAEIJ_FcPkbKJkPCih-diIQRS0,MAPbI3,12.44,1.0,215.5,0.596,1.6
P-dwmdTb3HxxhrI2fMQr02GCqv1P,MAPbI3,5.62,0.81,138.0,0.52,1.5
P-jCrO8feyMZM3xHzOCByZ3rDwGM,MAPbI3,1.28,0.69,55.8,0.33,1.59
P-nOEuVtz76X-C9ZF7jgPTLitGvi,MAPbI3,18.3,1.06,233.0,0.74,1.6
P0534HjgaGS4kfs_QhrlLyXzai_m,MAPbI3,8.23,0.73,160.0,0.706,1.6
P07SetJJDCP7AB3XXcsYmnvaq7jN,MAPbI3,12.28,,,,1.6
P0D5toDfa6x4vceYmIzcBTA4j4jU,CsPbI3,10.3,1.2,106.4,0.81,
P0NthILHesbcC7MheTD2Win7Jhei,Cs0.05FA0.79MA0.16PbBr0.51I2.49,19.11,1.107,231.9,0.742,
P0PI1SY802EJvJRNdEFL4T2iyE_c,MAPbI3,16.1,1.04,198.0,0.78,1.6
P0PRPmAUtFP3y-gv3ci0rMq3oWv-,MAPbI3,5.98,0.81,130.39999999999998,0.57,1.6
P0SyXIlkYDDKEhzJJA9rdd8ejiDo,MAPbI3,16.6,1.09,210.0,0.73,1.6
P0XxOhSqw1pHi93Ozj30gWwaib1O,GUMA3Pb3I10,14.5,1.05,202.0,0.669,
P0ob6xldsXB9nE7kJC-ga6kIQg5Q,MAPbI3,15.56,1.05,202.60000000000002,0.73,1.6
P1-f2aTGdRWaRC3qLZHQtK6bcMB7,MAPbI3,14.77,1.09,201.0,0.7,1.6
P1JXUcRar9sB30KHuuHLAp-DyVhV,Cs0.1FA0.75MA0.15PbBr0.35I2.65,20.0,1.084,226.6,0.821,
P1YyvD7YLsoyo7O6_pf5vPFiODAc,MAPbI3,14.5,0.94,209.60000000000002,0.7440000000000001,1.6
P1_ARwXbj6MIU2zTVmv0YNZTqbDw,(oF1PEA)2MA4Pb4I13,0.8,0.474,60.7,0.4529999999999999,2.5
P1gAf4PaUD-FihkYbLmrcpLvplkm,FA0.95MA0.05PbBr0.15I2.85,21.6,1.137,242.0,0.807,1.5300000000000002
P1juZM_W9iKzTyG5u-LEZ69NzNLn,MAPbI3,18.3,1.08,220.0,0.772,1.5499999999999998
P1kAha2KA9gYzF5519DmnIkfbztY,Cs0.17FA0.83PbBr1.2I1.8,13.5,1.02,182.0,0.728,
P29KSnFJT6dKYovHYTmEVznq_r61,MAPbI3,6.8,0.93,142.3,0.515,1.6
