Repository: ckhamdang/ML_perovskite_properties

# ML for Properties in Halide Perovskites
This repository contains the data and codes used in our study of five photovoltaic properties in halide-based perovskites using machine learning.
The dataset used in this study is provided in the "Initial data" folder.

The Pearson correlation coefficients between the compositional input features and the target photovoltaic properties are provided in the "Pearson correlation" folder.

The machine learning codes used to train and evaluate the regression models are provided in the "Regression model" folder. This folder includes the dataset and codes for:

File: Initial data/All_perovskite.csv (part 31 of 74)
entry_id,compound,efficiency (%),Open circuit voltage (V),Short circuit current density (A/m²),Fill factor,Band gap (eV)
P2RkEV0tEr-87urtH3QbzqWRZzQy,MAPbI3,13.54,0.99,198.70000000000002,0.6940000000000001,1.6
P2_Bigfxib58ONRgYM3m-Ng9NuNU,MAPbI3,6.59,0.847,179.0,0.4379999999999999,1.6
P2gw-7_Fxg8MbScrXokREcqdsRsp,MAPbI3,8.55,0.94,207.10000000000002,0.439,1.6
P2h2yBiNeMlskoJCcnUT0fq7fjZD,Cs0.05FA0.79MA0.16PbBr0.31I2.7,14.2,1.03,215.0,,1.59
P2kYZTwUPSDfXZxJJaztSyvNZtYM,MAPbI3,17.1,1.071,217.89999999999998,0.73,1.6
P2q1a2CHJl7rA3V-IHMmcCQhRkuW,CsPbI3,15.07,1.0590000000000002,189.5,0.75,1.69
P319pLe0NKDf1EwqvvO2ZjsZbcBv,Cs0.25FA0.75Pb0.5Sn0.5I3,12.17,0.75,229.20000000000002,0.71,
P34njvTxiePOC2GcuJ-1YcUrbhTl,MAPbI3,6.65,1.0,230.0,0.62,1.56
P3AoVpfSPi6Haf4C1CQOGJ4KW0yz,MAPbI3,11.2,0.93,193.0,0.62,1.6
P3GwgCyyNNXiT2W8bayivhUDvM4K,Cs0.4MA0.6PbI3,5.73,0.82,126.4,0.55,
P3L4lelNhlmlNsPbE4dLo9QvFuPg,FA0.85MA0.15PbBr0.45I2.55,13.93,1.07,227.60000000000002,0.569,
P3T_uzaxJ008oF1WnsxXtf_EXcbL,MAPbI3,8.61,,,,1.6
P3oRS4hFkp1E0kFANBUIur6XMxlY,MAPbI3,0.1,0.05,125.0,0.3,1.6
P3s4hPDpyfa7L0CdNNc8Ug3xcyd5,MAPbI3,6.0,0.988,97.0,0.62,1.6
P3uez1de4BWsZjSrG8ch4TpXMrvM,MAPbI3,16.2,1.053,211.0,0.73,1.6
P3ujfl1x957bYRn10Lt2nvq7Ya2a,FA0.83MA0.17PbBr0.5I2.5,13.12,1.084,181.6,0.6659999999999999,
P445nXYpDfUMRvPIK3KBUOgQlFEn,MAPbI3,15.31,1.07,192.0,0.75,1.6
P48ExcX7-W_-aLGK-vtbtvBQeLqZ,MAPbI3,6.51,0.7,155.7,0.6,1.59
P4Beg4Oii0zSEGGEblXjB4MAGe57,FA0.85MA0.15PbBr0.45I2.55,16.81,1.0590000000000002,229.0,0.693,
P4F89YHHJAWax0JOScLidApTg0iU,CsPbBrI2,11.99,1.1,156.1,0.6990000000000001,
P4K6zwgxMEaHq1yvXPeJRtddv1cC,MAPbI3,4.05,0.889,129.3,0.352,1.6
P4KLa_j5ex8FOUWFNkE2ATST1aMZ,MAPbI3,11.92,0.954,227.10000000000002,0.55,1.6
P4OTic9-yQ2rDpWhy_RcnzK1qkwv,MAPbI3,17.02,1.035,217.8,0.76,1.6
P4Om09yw4wc5D0Gh3HHOYhzs9_5A,MAPbI3,20.15,1.124,229.4,0.78,1.6
P4WapswP6X_BSNELgF2mAcGHardK,MAPbI3,19.4,1.08,197.0,0.78,1.6
P4ZOYLBdfqyyigev5pax72mUs3W9,MAPbI3,12.7,0.89,185.0,0.77,1.63
P4d1TyNdDP7C6wQLm9PB3UxU0hCp,MAPbI3,18.4,1.02,234.7,0.775,1.6
P4i8T5uHTQR9nZTS3YAAeBCi4tOP,MAPbBr0.81I2.19,15.11,1.17,164.60000000000002,0.78,1.71
P4krsdx8j9NtFDw0peLlNd_1KroO,MAPbI3,16.9,1.04,230.0,0.706,1.6
P4rK7iJYmQqjIIFppf9Xck_ghApX,MAPbI3,1.07,0.58,27.7,0.6609999999999999,1.45
P4u6iCTauomu7hGfKYC5l8PEsrgl,MAPbI3,10.5,0.8859999999999999,202.0,0.585,1.6
P4wA0obrBuf7a29dMmHhsWExf2iS,MAPbI3,9.9,0.96,155.0,0.66,1.6
P51JUaWKM_9U3sXBJ9LBBO9sN4Yf,MAPb1.0I3,14.01,1.001,199.60000000000002,0.703,1.5499999999999998
P54a6ZwFPuhMwoznqVntL6YkRduQ,MAPbI3,14.0,0.9,194.0,0.8,1.5499999999999998
P55xl6BT9VedwIYFA9zuWs93j37X,Cs0.17FA0.83PbBr1.2I1.8,14.1,1.15,188.0,0.7,1.72
P57IizfXwtl0GkZizk-SgQXHvI82,MAPbI3,8.49,,,,1.6
P5Ehu3aiDX178xxj3JtedHgA3bA_,MAPbI3,3.43,0.936,67.69999999999999,0.542,1.59
P5GwZrZGh2eRLLaiET12hquNmYoT,MAPbI3,14.5,1.07,188.0,0.721,1.6
P5KgsqQL9RrVX4bKekLUZTaeK1t2,MAPbI3,13.23,0.96,184.5,0.75,1.6
P5OyKjfl_-sbQ0XqoClB37qVn1iR,MAPbI3,5.6,0.83,113.0,0.6,1.6
P5a9L-BvQ8a0CJYptCya-lRwsehm,MAPbI3,10.76,0.89,211.9,0.568,1.6
P5hh8u56oyVqugDcTYOZDMchb1Zb,MAPbI3,5.4,0.79,133.6,0.512,1.6
P5jiNnwWDou2Vinq-sPFgIHKY5PM,GU2PbI4,0.45,0.642,12.8,0.55,2.52
P5m227_AgMjunxOHW0YWm5Ii1_fZ,MAPbI3,9.8,,,,1.6
P5mrvqH2UQmvCxZrdgYZFFOmhCHB,Cs0.05FA0.79MA0.16PbBr0.75I2.25,19.47,1.18,218.6,0.76,
P5q7gxsShi73VRUROAW999Ci4UhQ,MAPbI3,7.27,0.92,108.80000000000001,0.727,1.6
P5r6paFJmpNSWCJjN_IlATJF7oYc,FA0.15MA0.85PbBr0.45I2.55,15.26,1.042,210.9,0.695,
P5rVYdWti4lG0UCPRSxeRMYpRYyH,MAPb1.0I3,16.9,1.071,219.0,0.7190000000000001,1.6
P61MCUm1aG7t0mlJ3Nv6fESvLFvm,MAPbI3,10.2,0.921,194.4,0.57,
P68YSOgZvhKUbhgxtCVZysfDycno,MAPbI3,16.67,1.05,207.10000000000002,0.7659999999999999,1.5499999999999998
P68ztpEofSpiSKmDQjYVxYVYeiX-,MAPbI3,12.2,1.0,192.0,0.64,1.6
P694sAYcHudjgkj4DzzVV9L5LnCG,MAPbI3,18.08,1.07,223.1,0.757,1.5499999999999998
P6BM95st2ROfDi-x5pRB4zlw4_Sf,FAPbI3,18.75,1.08,234.0,0.741,1.48
P6Q2d_83PDN6zqy90CDizvqld49a,MAPbI3,2.44,,,,1.6
P6QpAgqJFU4CPkHSVG4vVW0M8aJe,MAPbI3,7.8,0.928,133.3,0.631,1.6
P6Tmu7EJu2l3mbuz1NXRBglRPenj,MAPbI3,13.7,0.98,206.0,0.69,1.6
P6Vhn86AeEUxhdQwRawuq7MRmq5z,MAPbI3,18.62,1.053,223.2,0.79,1.6
P6W8tPqP5IfPLmH3_MzFvtKwRtTa,MAPbI3,16.8,1.031,232.0,0.7,
P6aQo5sRg3j6_7WQYawVdqfrUV8D,Cs0.05FA0.79MA0.16PbBr0.51I2.49,16.71,1.108,211.70000000000002,0.748,
P6qfLrXsPi5BEXIVOQbV75wrbKT-,MAPbI3,5.02,0.87,107.4,0.537,1.6200000000000003
P6rNAva-x6_BOIbpsY4rXDBjxniS,MAPbI3,6.7,0.76,128.0,0.695,1.6
P6rmhPeRpOJdmJ6ZLQIoMFRf6wNf,BA2MA4Pb5I16,14.97,1.03,161.20000000000002,0.47,
P6w_iaNBOzC0M3VjdHzUSOkjISqJ,MAPbI3,15.91,1.03,205.9,0.742,1.5
P6wmX3Ni0tujsTdLu2fGVfuEHgvh,MAPbI3,19.35,1.09,224.89999999999998,0.7879999999999999,1.6
P72EYoAiT37qZ8EtDwrZvwNONyJU,Cs0.05FA0.79MA0.16PbBr0.51I2.49,8.4,0.83,191.6,0.53,
P74e42wlBGzxAx8CjatD1Wct4RPA,MAPbI3,15.22,1.05,216.0,0.67,1.6
P78lswrb2ySASVTl-nops6GPbOuF,MAPbI3,9.9,0.97,171.0,0.594,1.6
P7IAsp9EwjwdhFr9nBzZw-2LOieW,MAPbI3,12.1,0.99,186.0,0.657,1.6
P7KGid0PmKyZlNOA_GOQWuhdkZvm,MAPbI3,12.0,0.888,183.07999999999998,0.736,1.6
P7P_sDH6ocACUh02sYJeZgAti9dF,MAPbI3,18.3,1.12,228.6,0.71,1.6
P7_03vqLShwZd00mMGB7zzbZCKXA,MAPbI3,12.9,,,,1.6
P7b8Qh1Mhq8zyU1gNkMO6I3cSpAV,MAPbI3,9.9,0.94,166.0,0.64,1.6
P7dYNS0R3YXAYvFlC8p6laAvAyeD,MAPbI3,15.7,1.05,212.5,0.705,1.6
P7jD0cUoSMscHu7MMhgkDvPG5PIg,MAPbI3,9.0,0.928,145.0,0.618,1.5499999999999998
P7uwt4cxs1UpZiBmVcRP4ToeoeuS,MAPbI3,18.2,1.02,232.0,0.79,1.6
P7vgV7GJQlOJ8-EhpeOe0zV4FTha,MAPbI3,9.07,0.816,158.0,0.7040000000000001,1.6
P80tBCQF_VkQ8oYrX4uN-tHjNfBm,Cs0.05FA0.79MA0.16PbBr0.51I2.49,18.04,1.05,217.5,0.787,
P8C1W1omKNTyFJzQvUTJjlTvhURM,MAPbI3,18.0,1.05,223.2,0.76,1.6
P8IzV1zBpBhWXm0yZKwK8YdyRjg1,CsFAMAPbBrI,12.4,1.01,181.0,0.68,
P8SAov5NDLBGSLerjP8h-tOgDNe1,MAPbI3,13.8,1.02,207.0,0.65,1.6
P8bnZBEdQZBcKf0IIa0ShzjAZ6Qc,MAPbI3,17.01,1.077,213.9,0.73,1.6
P8dCax1uiQa3btfiFvzCLxnGSITW,MAPbI3,15.16,1.01,209.89999999999998,0.7,1.6
P8eXSTy1fy0OgnA9VV0IGoehO9qF,FA0.85MA0.15PbBr0.45I2.55,12.22,1.06,225.10000000000002,0.512,
P8egQjqZK8eOIeGKyEm8RnistoZg,MAPbI3,14.01,0.97,225.6,0.64,1.6
P8fDJobuXR788eIaI3kfFuh_J75i,MAPbI3,15.11,1.018,221.6,0.67,1.6
P8mZwJY2Hed3taCC9B9Vqj4FCGPT,Cs0.17FA0.83PbBr0.51I2.49,15.7,1.09,214.0,0.67,
P8mnZhgyQ7FHc5PoyqpW4rE5bryY,FA0.6MA0.4PbBr0.095I0.905,17.67,1.099,217.60000000000002,0.738,1.64
P8ssSMBYK96ye5HTDSbT1IYSuSz1,CsPbBrI2,15.48,,,,
P95235lXoPI-EgfRNn7TMnCc20zV,MAPbI3,16.4,1.08,218.0,0.7,1.6
P98PjT4gsWtp8MPn_AAxOkKSmoSI,(ThMA)2MA2Pb3I10,8.88,0.98,158.2,0.573,
P9AmSjwaFuw8DPKSaHWozwbEQnMs,FA0.85MA0.15PbBr0.45I2.55,15.25,0.76,59.0,0.68,1.67
P9HJcdrUsI9oJrrYjuRA8h56HK4E,MAPbI3,7.5,1.0,170.0,0.5,1.6
P9NXu5GJMvb63q7oRl627rnJRwU3,Cs0.05FA0.79MA0.16PbBr0.48I2.52,18.3,1.08,229.0,0.74,1.61
P9R4Xw4bwjnfov2yzmMus9zukpYR,BA2MA4Pb5I16,12.05,1.02,164.7,0.72,
P9SWGBOfOdZL_lBCCl-9lNWTP9OZ,BA2MA3Pb4I13,11.3,1.08,171.0,0.623,
P9nOns4Ux7KoIqGUFOikE_5QVB6f,MAPbI3,12.17,,,,1.6
P9p5gTbjL2oDNZe6xvzF6LmeqzNo,MAPbI3,13.56,0.97,198.79999999999998,0.703,1.6
P9qrkS-5wJQA4_yhTtwidJmNd6ye,MAPbI3,8.2,0.98,160.0,0.55,1.6
PA-rJmo1iTHD0OhwVbLJgSSA5gz_,MAPbI3,0.5,,,,1.6
PA3w51dJzndPjrz8dWy6-ASwl4QD,MAPbI3,10.47,1.01,189.8,0.546,1.6
PAFsBiD4M5u4jdCWZ761xTeD-bpx,Cs0.05FA0.79MA0.16PbBr0.51I2.49,18.0,1.14,209.1,0.757,
PATYMfVUxNl8CahzFlslCeSy2ihB,MAPbBr3,7.91,1.41,73.89999999999999,0.759,2.31
PAVyTLPLwxkKw1cKSV1f-PwBYCXO,MAPbI3,9.88,0.92,162.2,0.66,1.6
PAm4CSPhZbb-2K7yEoa31jTjyFMY,MAPbI3,18.15,1.111,214.60000000000002,0.762,1.6
PAuhnaQ_nVE2SBByd7Y9M3QgCgCZ,MAPbI3,12.3,0.94,206.0,0.63,1.6
PAwsPu0MLmd1wloPL8Dt6mzkMWca,MAPbI3,18.61,1.063,219.1,0.8,1.6
PAyPPIKmfRDLbq1A_lcO00uPQqqu,FA0.8MA0.2PbBr0.6I2.4,11.8,0.87,201.0,0.66,
PB44ZfPfMAKkwyAJpMqjlfsjBzOC,MAPbI3,15.4,1.05,188.0,0.7809999999999999,1.6
PB6pLWissEaH2zxmcoX_W0nC2omL,MAPbI3,11.37,0.982,195.79999999999998,0.591,1.6
PB9cNDzvRAvHUJHIiZxx_9r0d-_0,Cs0.1FA0.9PbI3,17.8,0.99,231.0,0.7290000000000001,
PBBYx78tTOm_gB2dsFJduckC2tlM,FA0.5MA0.5Pb0.5Sn0.5I3,15.0,0.745,312.0,0.65,1.27
PBBbouixVRpNM6Mv0lcrFYhaxigS,MAPbI3,10.79,0.994,173.29999999999998,0.627,1.6
PBCQRWfntmwGIHvwDrUQBXunad5H,MAPbI3,8.1,,,,1.5499999999999998
PBFt8r-6myhUXxV9Nv2ytGfUCIiS,MAPbI3,18.21,1.1,225.7,0.733,1.6
PBH7zxRsorNxbCqlnXZ-zY7oo1Ox,MAPbI3,10.89,0.917,193.5,0.603,1.6
PBINnJDmSb_nvVZxBlK2hTGP1d3e,MAPbI3,3.7,0.68,142.0,0.36,1.6
PBOv4U8sjKwczb3beXjFp80vf-L3,FA0.8MA0.2PbBr0.6I2.4,18.16,1.108,232.8,0.7040000000000001,
PBeZerdteLhM6AgYLU_l4rUPpCEw,Cs0.07FA0.77MA0.16PbBr0.50I2.50,15.7,1.07,191.0,0.77,1.639
PBl_cvOH3foX_VFvZjL8yAHm7sAI,MAPbI3,6.4,0.82,140.7,0.56,1.6
PBm5SwZvefwVCZYKLapWAQCGMGWz,CsPbBr0.75I2.25,14.2,1.17,156.0,0.78,
PByVRvyOrSdWyjCGkGYMItXkbjqx,MAPbI3,9.2,0.94,171.0,0.57,
PC3T7VCzJEs-ecGADupZpb2ERd2T,MAPbI3,15.06,0.877,217.5,0.79,1.6
PC9mEQlWkRuXxxBT1-JVd8ZOENSl,CsPbBr2I,6.58,1.22,87.0,0.62,2.07
PCEm1Qe7nrn3k7GNclDiub2umJD4,MAPbI3,16.2,1.06,214.0,0.72,1.6
PCFAxQ0NLsKE2w7-59X_NhbSBXWw,FA0.4MA0.6PbBr0.6I2.4,13.6,1.06,178.0,0.72,1.6800000000000002
PCGuEdJfT44o5YGHBFe9eVNmOrf3,CsPbBr2I,9.7,1.19,112.5,0.73,
PCV-bmnLkdtuWJvVExlPbROW2QyT,MAPbI3,1.4,0.63,53.0,0.35,1.6
PCctcEdnibZCUAjzDhZYunSLQSej,MAPbI3,12.09,,,,1.6
PCe3woZgpSHyEdKQhfVTC4hkWzA-,MAPbI3,11.03,1.09,165.10000000000002,0.61,1.6
PD0aDnfu0sGXo0N2kssXu2y7WcvF,FA0.92MA0.08PbI3,22.75,1.16,246.4,0.7959999999999999,1.5499999999999998
PDCNP5pLeiEtlwa0xKd4ldmLoVz6,FA0.85MA0.15PbI3,10.4,0.8640000000000001,198.0,0.61,
PDGvAf7Ybn9_1r9q9vnOFMjtjRE9,MAPbI3,17.6,,,,1.63
PDZxIGkb_FyvZvMGEW5YNzLWpof-,CsPbBr3,8.29,1.06,113.4,0.69,
PD_3cdAwbthU3XQVYkk_CKMUytNI,Cs0.25FA0.75PbBr0.9I2.1,11.7,1.08,177.0,0.71,1.73
PD_KNktju7PSV3A4XUnA3X37qhE0,MAPbI3,12.1,0.96,219.3,0.75,1.6
PDmYjmk4tZ87-2fHgd1M5XYluVXw,MAPbI3,12.12,0.997,222.7,0.545,1.6
PDnZ-iCQpSvccgd52cN1Qv2wlVEk,CsPbBr3,6.89,1.388,75.4,0.6579999999999999,
PDubqm5h-99s1mZkwHWiqF5AeHrc,MAPbI3,18.39,1.09,229.89999999999998,0.73,1.6
PDzxP2NdqkijqC3MeINgCTXTwmhC,MAPbI3,16.92,1.08,215.39999999999998,0.74,1.6
PE2wwwA_HPDm6ccvjuIfSlla-9oI,FAMAPbBr0.45I2.55,4.2,1.3,75.0,0.4,2.23
PEQYjsNcrtyroxViXMV_nnzoiHmk,CsPbBrI2,8.8,1.139,115.0,0.672,
PEeEj4ARc61eeUn_pv6y6FokMd6W,FA0.15MA0.85PbI3,19.32,1.061,231.1,0.7859999999999999,
PEo8Y7DHlpgnjYVPUWKIdQDmmxzf,FAPbI3,10.81,0.97,184.60000000000002,0.604,1.5
PEs2v1nfnMcQUoFo9su7Oqhp_UkN,Cs0.05FA0.81MA0.14PbBr0.43I2.57,11.95,1.016,189.0,0.596,
PEvVRsYII7MHpttx4YWV-Wv-psHD,MAPbI3,11.12,0.9,173.6,0.71,
PEwN2tecy4ntkb_8BDrMelGSBe40,MAPbI3,0.69,0.31,77.69999999999999,0.292,1.6
PF1bykq5vuBhhPsVw3gVWxKk1IMb,MAPbI3,13.4,1.04,189.0,0.684,1.6
PF64eW4ltPhBId4l6xgfXfCOe1FG,FA0.8MA0.2PbI3,7.66,0.911,116.62,0.721,
PFGZ3u03JSE_fxIV54OkxR-FClna,MAPbI3,11.57,1.07,183.79999999999998,0.59,1.6
PFH4BtLhDxjiWQivPlvvcRuHvIk_,MAPbI3,12.81,0.95,199.1,0.677,1.6
PFYw_nes--8h5uvbvhPlAIeGxE2H,MAPbI3,16.2,1.07,204.89999999999998,0.74,1.6
PFcMT_2y7ytsbx1J_wUwapDPmaRn,Cs0.05FA0.79MA0.16PbBr0.31I2.7,15.0,,,,1.59
PFcrsGJDWgYr1tYVRtAoGHDoqynU,MAPbI3,14.6,1.05,208.0,0.69,1.6
PFjQvt60-1nxCtw1Hja5GGaorhxf,MAPbI3,2.77,0.83,167.2,0.2,1.6
PFn7FpIewyQ872SEjOu8-59IuI_i,MAPbI3,3.73,1.15,61.6,0.527,1.5499999999999998
PFubL1AgbrQV-VXKe4KDvTPRMJN2,MAPbI3,7.8,0.85,137.0,0.67,1.6
PG4xtyunRz-V-xASzHkIMxTC5jWi,Cs0.17FA0.83PbBr0.6I2.4,19.5,1.14,227.0,0.8,1.61
PG9L1zOV9qvQDrPpzkx3Y2cubnRJ,FAPbI3,9.9,0.96,188.0,0.546,1.48
PGHbumAmn5EVdFXsHMSKCP65sZSL,MAPbI3,6.69,0.748,184.69,0.484,1.6
PGMyjDqVch1FK_Ggv0zZ6Mu_vrqt,MAPbI3,9.39,0.984,174.0,0.545,1.6
PGN_IWYcZ9xNJ_BTQRA4Qi22hJIY,MAPbI3,16.1,0.995,200.7,0.8,
PGacAcxSRsfREeWyuEZh95M-u0YY,MAPbI3,12.2,1.04,185.79999999999998,0.644,1.59
PGck6_jBrsTLb1ZnCc2SMgrut82M,MAPbBr3,2.3,0.8,40.0,0.718,
PGjTZ4cG1fKgO6J-dKCvEac06j8n,MAPbI3,20.2,1.07,203.0,0.78,1.6
PGrXnbRh13_Z7_bJ4Jq9HvJ9qezB,FAPbI3,16.15,1.0490000000000002,221.20000000000002,0.696,1.48
PGxJR9-fG5tc97WIFKyJRYvf505_,MAPbI3,5.93,0.71,184.7,0.46,1.6
PGzIE_cxTbe_vHT0pYvDMt3fbwaI,MAPbI3,15.39,1.04,214.1,0.69,1.6
PGz_u60zVIWADrb04DAWCqiLiMot,MAPbI3,9.88,0.884,159.0,0.703,1.6
PGzzzq_UY6SiO3O5SBC2Fh53SAb2,Cs0.08FA0.77MA0.15PbBr0.51I2.49,10.41,0.771,189.16,0.71,1.6
PH7-leRk2vmxzM9px2paHQF2MEEI,FA0.85MA0.15PbBr0.45I2.55,19.8,1.1,232.0,0.775,
PHCNa-7oG5_6ppRi3EsyMzy9C_iL,MAPbI3,16.43,0.967,214.1,0.7929999999999999,1.6
PHKV037U-mcwIuFHlSoDacQVinrW,MAPbI3,11.52,0.93,224.89999999999998,0.55,1.61
PHTlFRLfkQL5TeJ5e4e4MTyCY0mD,Cs0.05FA0.79MA0.16PbBr0.3I2.7,18.51,1.07,238.6,0.73,1.57
PHU1G7Yb185ma1aYzeA2gvzmJMhi,CsPbI3,11.96,1.232,132.3,0.733,
PHY8Z9U0F4H0vpykm0bR0eWo4JQV,Cs0.2FA0.8PbBr0.75I2.25,16.0,1.1,202.0,0.7170000000000001,
PHi7iMgFip_76iu70U9VjwXzlWEj,MAPbI3,11.3,0.89,,0.74,1.6
PHn6yRnlfqKB9Xj14RjFbucyD0wX,Cs0.05FA0.7917MA0.1583PbBr0.5I2.5,14.69,1.045,192.7,0.731,
PHqlqw9KON-YNARAmU8mGD8yOBmg,MAPbI3,3.6,1.0,85.7,0.425,1.6
PHthL_2z65M6BjaQwpP_xM3EU_a8,MAPbI3,12.3,0.95,204.0,0.637,1.6
PHxfrc_N7V4wIDkVydiIqBxarhPk,MAPbI3,10.07,0.836,212.8,0.56,1.5
PI0D9NYYSU5QwDwt_GQn73iX6r0c,MACu0.1Pb0.9I3,5.1,0.74,143.0,0.478,
PI5iuNXdl6sKK_P4sDsquGP8BvMl,MAPbI3,12.65,0.96,192.8,0.68,1.6
PIAE4BikNb-P2dOQotby7YrTLVzf,Cs0.02FA0.84MA0.14PbBr0.05I2.95,13.9,1.001,205.39999999999998,0.675,
PIE_S1EFVN3rIkIju8GTo6ancnn1,MAPbI3,13.8,1.0,188.0,0.731,1.6
PIGMcK3Ytok32AJwG-pqPA64b_57,Cs0.05FA0.79MA0.16PbBr0.31I2.7,14.0,0.975,207.5,0.715,1.59
PIHa8tYB1yaoH-dfHSDAs1EAkfuW,MAPbI3,17.9,1.12,215.79999999999998,0.74,1.6
PIPipGssV4SKqzvr7alMQgP3zOvU,MAPbI3,10.17,0.88,164.0,0.71,1.598
PIcWrNl3uXQspM5KcnUHKt1_YihZ,MAPbI3,17.5,1.05,237.0,0.76,1.56
PIfVS7cp_nkjbTq5TloNyQj8Sdud,Cs0.2FA0.8PbBr0.3I0.7,17.49,1.21,189.5,0.761,1.74
PIq4n-SSkqyJ349_LQhP0UdTWD1t,FA0.11MA0.89PbI3,12.61,0.9,225.0,0.623,
PIuuvXbSrC6sATbTIaUnWB_YUPlp,MAPbI3,4.8,0.82,128.0,0.46,1.6
PIxdhJMeQ7Tw6BVxEF5dpn-0zgdA,MAPbI3,15.6,0.95,209.0,0.78,1.6
PJ2ecT-Le0FqKmfX2Gaqycxf7NDP,MAPbI3,14.28,0.98,206.9,0.7,1.6
PJ8LOFY0ORzzBZBQxZWiQW8aX3IX,Cs0.98Li0.02PbBr3,7.87,1.454,69.5,0.779,2.29
PJDahZAOqvVnVAWty2iAo7XS4MOi,MAPbI3,16.3,0.98,220.0,0.75,1.6
PJEMFm4C_j2CrZxiCYaWhst1MSZI,MAPbI3,16.57,1.09,197.39999999999998,0.77,1.61
PJMYzNI8wfKSx3ZPDXxB04-vTYym,MAPbI3,11.06,0.87,201.0,0.632,1.6
PJWDGRWDkjuawaibrtsmYor01_4E,MAPbI3,6.28,0.77,171.70000000000002,0.51,1.5499999999999998
PJXN9otgpbP8PZ9XvD16yyQoc2AB,FA0.92MA0.08PbI3,17.88,1.06,227.10000000000002,0.74,
PJ_BSIRTD3yaQ3-xppak-MI8xzrH,MAPbI3,17.36,1.1,216.29999999999998,0.73,1.6
PJhH3yFZ4xrzo0jc8xVjk47RMmIn,CsPbI3,5.9,0.858,156.2,0.44,1.69
PJla9zdkhKF0K-TFo4MvKlPyRMjQ,Cs0.05FA0.81MA0.14PbBr0.45I2.55,12.3,1.012,187.0,0.6459999999999999,
PJlaAuILIW5G98OAA49om6mZ4i9p,MAPbI3,14.72,0.948,200.9,0.773,1.6
PJncpB2bW8relYcbtKO7qxeRulRX,MAPbI3,12.0,0.9,228.0,0.629,1.6
PJqvJykwbiuM9q1F2c0WA3ZUebQP,MAPbI3,18.56,1.03,231.1,0.78,1.6
PK3V_Zq0qkU8OfIZX8wOspxZGbC_,Cs0.05FA0.79MA0.16PbBr0.51I2.49,21.48,1.152,214.8,1.152,
PK3fUyre5Byj2WGgE7X_6YQinSbW,MAPbI3,16.2,1.05,228.0,0.72,1.5499999999999998
PKK_y40WzjrhJ5SGsheKrMzs03h1,MAPbI3,15.4,0.99,208.0,0.746,1.6
PKKfmmP7--04WQdE9svb8_J2cdye,CsPbI3,12.6,1.23,142.89999999999998,0.716,
PKWOBfu8SCAd67Pxv4sooUt18Mg3,Cs0.05FA0.79MA0.16PbBr0.51I2.49,19.1,1.1,231.0,0.67,1.58
PKkcZ5kuAKgBAwUm7HCfe5ySEmch,MAPbBr0.15I2.85,15.4,1.04,213.2,0.691,
PKlCSKiDATltKWD_Yt5FGmUhie0x,Cs0.05FA0.79MA0.16PbBr0.51I2.49,15.3,1.053,206.0,0.69,
PKo94P3LX0dItovHZ_hyl5QEQ18p,MAPbI3,12.3,0.952,165.0,0.77,1.6
PKuXQ4N8vwHVCVy6GsanLShH3k2P,MAPbI3,1.1,0.45,60.0,0.4,1.6
PKwB8uNgn-tILnbNYwJbUotxiig6,MAPbI3,7.8,0.92,178.0,0.477,1.6
PKz0ooIhoFhLzNTJD_fynYTk7fsF,FA0.85MA0.15PbBr0.45I2.55,17.62,1.06,224.20000000000002,0.741,
PL-KRKpQ1T264zXhMugNxgkiQoyc,MAPbI3,15.0,0.992,220.6,0.688,1.6
PL-ZwLNVoTjlbjOReZrIakHCZ07Y,MAPbI3,16.37,1.062,201.91,0.763,1.6
PL0tcNTntTt7yyV7mtIYPYsBw-eq,MAPbI3,16.9,0.98,228.29999999999998,0.76,1.6
PL11wSiYn-L-KcXkGpmrGvs1CkJv,Cs0.05FA0.81MA0.14PbBr0.45I2.55,14.81,1.07,200.7,0.69,
PL4pe643YiEpRavMl43Rnj-OD3e4,MAPbI3,17.4,,,,1.58
PL9Krw6_J9JFKg5aeUsVjvZzma3m,BA2MA3Pb4I13,11.2,0.96,,,
PLKZjZ6mb3YOXjpWriiAt8ENsRYX,FA0.85MA0.15PbBr0.45I2.55,18.08,1.09,222.3,0.7440000000000001,
PLKuYnLDiiUL3c_n-k2Dm71so1Il,MAPbI3,17.1,0.95,218.0,0.7709999999999999,1.6
PLOY7O56fPymkVW4Bs009Fugh_t0,MAPbI3,10.78,0.94,210.0,0.65,1.6
PLPApBzSoYR-EZJuH871VdDGP6M_,MAPbI3,8.0,0.89,174.89999999999998,0.52,1.6
PLpA8b7KyWXWqycqPuUsLWebKkgZ,MAPbI3,13.58,1.03,199.3,0.66,1.6
PLpqRrBwRtnRAoyZVBgOIEK24N7I,FAPbI3,13.1,1.06,196.0,0.63,1.48
PLsNDo8boyNMIT0ncNSlwY_16C6L,MAPbI3,3.82,0.78,134.8,0.342,1.6
PLxC6DXd8Llq0HMsdhsAjCyiEGtA,MAPbI3,19.05,1.06,220.5,0.8,1.59
PLz_GQG_lkrS49pczOegQSnTZHqX,MAPbI3,6.68,0.76,123.2,0.584,1.6
PMIq14hTsczCIbHx-Z0cWwREgkIG,BA2MA4Pb5I16,15.71,,,,
PMKJp5CadJrgfSEECHE3uFed8Jru,MAPbI3,16.1,1.0,218.70000000000002,0.732,
PMMTr9T5-KGw6FHETN5S1KnWsuoJ,CsPbBrI2,5.34,1.3,53.2,0.77,
PMRt_QSfr_7yJR7EnIRwR8XDf3ob,CsPbBrI2,9.27,1.097,127.8,0.6609999999999999,1.82
PMUCDVw86Vy4ZfVv_j0yrTjWlc0_,MAHg0.1Pb0.9I3,11.9,0.91,177.0,0.7190000000000001,
PMVyrOVLgJbyv-dAJ4RmUwXQETI3,MAPbI3,15.3,0.96,213.70000000000002,0.72,
PN-I72yG-tuCETr8b_Zng9mWfwN2,MAPbI3,11.66,1.085,165.3,0.65,1.6
PN7E4Jd2D8YsyQ9p_zwuIG7GUt3K,MAPbI3,5.19,0.91,84.7,0.6759999999999999,1.6
PNBT1_vg_ZCYOd0QCDnxhTS7IOST,MAPbI3,14.4,1.04,206.1,0.67,1.6
PNNLgc9O3vN9CEljvE7gdGo5KWIi,MAPbI3,13.97,1.03,184.8,0.73,1.6
PNPcQVB9q1R000GsTfCrlQ3zqXHm,MAPbI3,18.41,1.12,219.20000000000002,0.75,1.6
PNW6j49ggJCj5AKeXKmCtMJLh9mT,MAPbI3,10.6,0.95,193.0,0.67,1.6
PNe_2Uy37Q2XpL6iPI6WsNFcOC52,MAPbI3,15.8,1.0,210.0,0.77,1.58
PNis3nrK5FIrPTuHiYnwzELuCqrs,(PEA)2MA2Pb3I10,4.78,0.93,147.6,0.35,
PNpCZ2SVUGOys6uIV86Nr2vzhZoI,MAPbI3,4.2,0.8,87.0,0.606,1.6
PNze1KsaU-y7HZLZkn4yErcCuMFZ,FA0.85MA0.15PbBr0.45I2.55,14.26,1.04,194.20000000000002,0.7020000000000001,1.6
PO7TZZ5MGWipuVEtZoqymsSTNcOW,MAPbI3,9.59,0.86,214.4,0.52,1.6
POCWUq1nVW_k_-yXeoPpq4kIMzNb,MAPbI3,17.46,1.06,229.1,0.72,1.6
PODOtYt0XttHC5CDKaOAcIkVFf71,MAPbI3,18.29,1.053,222.5,0.78,1.6
PONZHbS3qp5BotHW_XSX4403WEVJ,MAPbI3,16.8,1.05,216.0,0.745,1.6
PORn-vzpymAIaUxK9F6_pi4eIExD,MAPbI3,20.58,1.057,257.5,0.7559999999999999,1.6
POUxztJ8FJg4A_aoE8H8ZCj1Z06Z,MAPbI3,18.8,1.09,230.0,0.75,1.5
POapwxlbuJs8emPvMudZC_vxPoUR,MAPbI3,8.39,0.86,160.0,0.61,1.6
POdecNiYUdjS5eH0CDYQcz9gbuSr,MAPbI3,12.79,1.03,200.3,0.62,1.6
POlJiWHBz-7zv4p1uSk12nlvsJco,MAPbI3,4.0,0.91,139.84000000000003,0.318,1.59
PP8zuzjYD7QVbmI1zLz4ZJXUndAO,MAPbI3,6.47,0.86,144.70000000000002,0.52,1.6
PPHhGXpE2m0FQiwWzGvoxpq0MbIa,FAPbI3,10.4,0.97,197.0,0.544,1.47
PPHhMmWzQ2JDdWs3_6tX9rQpaTaQ,FAMAPbI3,0.7,0.77,183.0,0.48,
PPNC8Z_4L3cmEFDifJOmYs_PmU6s,MAPbI3,17.28,1.06,227.3,0.72,1.6
PPR0JTPAEW704gFrcp7kk0oq5y61,MAPbI3,13.4,0.9,230.2,0.664,1.6
PPbD8jNYvI4ukSbbizy5-9IE7TWk,FA0.83MA0.17PbBr0.17I0.83,17.1,1.12,212.39999999999998,0.7190000000000001,
PPf6tpZIciZ4zdeZ2IcC5YKrQpBb,MAPbI3,8.8,0.95,165.39999999999998,0.56,1.6
PPgYZOWVOfVelCG6Tt31vv1M28XF,CsPbI3,11.8,0.98,174.0,0.687,
PPkbU-CQzXWz-HsIHnzegl_R59ys,MAPbI3,12.7,1.07,188.0,0.63,1.6
PPmCkL1VSw7dbQWkIghpAONDmYGz,Cs0.05FA0.79MA0.16PbBr0.30I2.70,18.02,1.094,231.4,0.759,
PPqPvb_yYfbQhTU3ONLSKvlcNfv9,MAPbI3,13.36,0.995,214.3,0.643,1.6
PQGHERVDmWQFvt-c03rPfTrZzJZc,MAPbI3,15.3,1.1,221.0,0.615,1.6
PQJRcai9ss9I0RkLNt9Nn-HZjwsk,FA0.85MA0.15PbBr0.45I2.55,8.88,1.05,160.10000000000002,0.53,
PQLI-eoymy0lzApsn6NjqnVwvzH6,CsPbBrI2,8.0,1.065,121.1,0.659,
PQMO3GSNWIMND-JffQLi8xbz618u,MAPbI3,14.87,1.037,218.1,0.657,1.6
PQN6XJHsf-KvlCTEZGwHCTadS6Rh,MAPbBr0.45I2.55,16.4,1.04,216.20000000000002,0.7240000000000001,
PQhsKpeFsSEop3bkTg2P9M9uhv7t,FA0.85MA0.15PbBr0.45I2.55,17.43,1.0590000000000002,223.5,0.737,
PQsm2dquh0pumk64COHxqgMcdpVw,Ag4Bi9I31,0.56,0.59,24.8,0.37,
PQy6ps1AD6QXB47THglcNF-8sUhr,MAPbI3,11.8,0.96,206.0,0.6,1.5499999999999998
PQyyDveDimZWlhtgOPESSdzXTnzJ,Cs0.05FA0.79MA0.16PbBr0.51I2.49,1.1,0.41,71.0,0.34,
PR0Uoj7e7Zl-bcfXi-E5MBSXpKV8,Cs0.05FA0.81MA0.14PbBr0.45I2.55,16.61,1.073,223.1,0.69,
PR24w8evM-ARMISHoiM8ORzHk-cN,MAPbI3,12.26,0.9,229.3,0.594,1.6
PR2UJihKPpBesEwXNGt7Z0-Z6sEM,MAPbBr0.21I2.79,16.93,1.06,206.8,0.77,
PR9n1nqXTYE_INTetOyEw6iKyauA,MAPbI3,5.12,0.88,125.1,0.46,1.6
PRGP6vhVvsRr1Okzq5oC-aXnc5sM,MAPbBr0.6I2.4,14.57,0.981,229.0,0.648,1.67
PRPfzlY-Of3eq_xLLqImGigC27jE,(DPA)2MA3PAPAPb4I13,4.3,,,,
PRT6UzSO6utkHbkA_uTIt494eNYk,MAPbI3,0.9,0.53,33.8,0.5,1.6
PRUWrgPfqU8K_XM9bqKgvat0_Dwz,MAPbI3,17.0,0.96,233.0,0.755,1.6
PRfiLOZzdzip12gFs6v5c9XzpDSD,MAPbI3,2.8,0.72,115.39999999999999,0.36,1.6
PRgbp8yg71FJtDJQiNs4O5Vaz5h0,MAPbI3,13.77,,,,1.59
PRhCoW9fJlRy5f2sv_XyOo7TWJjZ,MAPbI3,5.2,0.88,133.0,0.44,1.6
PRi_0OIiwbwgi5JnNXKpOuofoLJ_,MAPbI3,0.00042,0.01,7.0,0.06,1.6
PRoInKXSrpf_OdHqKgxmBl0q73ZY,MAPbI3,19.24,1.13,212.89999999999998,0.8,1.6
PRrFrpPjuFqGJMIH1TpcGTHIsHZ_,CsSnI3,0.0,0.01,1.9,0.21,
PRv0HywTkoL76FGZcEVBOSbQrS3D,MAPbI3,5.1,0.78,130.0,0.53,1.6
PSISrj4AsEVXY5x7R8Yf7QSFpfwm,MAPbI3,10.18,0.933,173.79999999999998,0.628,1.6
PSJe6vwHBBfiiiRvswS7eED2IFPp,MAPbI3,2.18,0.99,55.7,0.396,1.6
PSYiEnxuneQynBWNrGcP10bIpwEN,Cs0.06FA0.78MA0.16PbI3,19.6,1.11,225.6,0.816,
PSYyYDWHxqOahDquL0cFZxUXK3sT,MAPbI3,11.01,0.91,165.5,0.731,1.6
PSZs81UZF3xsJ0Ng49XbXHkSE7Dd,BDACs4Pb5Br4.8I11.2,7.35,0.96,145.1,0.51,1.9000000000000001
PSw4yicRlVV2qaB11dne18thuj70,MAPbI3,6.83,,,,1.6
PT01n022MbxI4BtZqoGzUquXrp5X,CsPbI3,8.8,1.01,152.0,0.7,
PT0gk3V7h3x8eOCY2FexPzn4tmx0,FA0.85MA0.15PbBr0.45I2.55,16.72,1.132,219.4,0.6729999999999999,
PT46dkvtGOIt0CXIBSBUYVEihL6o,MAPbI3,12.8,1.02,205.0,0.609,1.5
PT8kXntIeq98biSBgtQ40RGVG77B,MAPbI3,15.98,0.929,240.0,0.7170000000000001,1.59
PTO6bO99rgOtR5dTczS6JuiEJnBA,MAPbI3,8.95,0.92,128.9,0.752,1.6
PTO8FwxdWPOe9SFaxvUh16G9DJ_G,Cs0.5FA0.75MA0.1PbBr0.51I2.49,16.8,1.06,211.0,0.75,1.63
PTRZ6dLOZ00zQm3pAhSf1Z0oNDwi,MAPbI3,12.5,0.95,184.5,0.72,
PTRZMl0Qd0U-H2uZW1KApcZgB4zs,Cs0.05FA0.79MA0.16PbBr0.51I2.49,19.5,0.023,11.129999999999999,0.764,
PTWcTcdr1ESUyZ8UIxqeh1Obprw9,MAPbI3,6.99,0.88,128.1,0.62,1.6
PTbhN0a3yPfoBF59V0tKh6XPUx1d,Cs0.05FA0.81MA0.14PbBr0.45I2.55,20.3,1.14,226.0,0.7909999999999999,1.59
PTdimP-sjBB-mH9yWc3QsmaFxn-K,FA0.85MA0.15PbBr0.45I2.55,13.6,0.95,213.0,0.67,1.6
PTiUyulPzXNi5-2qrb9qPgm6zxea,MAPbI3,4.35,0.76,143.0,0.4,1.6
PTkYv2aPAghnbj124ezzFvDQ4tQd,(ImEA)PbI4,1.83,0.83,39.36,0.562,2.54
PTklLjLkVpXZWPd21aTB4-HhlGSM,MAPbI3,5.53,0.63,168.2,0.522,1.5
PTp6cFLXRdIN8jw08iZNxDi8k202,MAPbI3,9.6,0.97,212.0,0.47,1.6
PTwoz5OyIa0UkK5kRkbWjPiqW1J5,MAPbI3,16.29,1.06,223.70000000000002,0.688,1.6
PTxIK1YFtFd2ThGrlt3ZzWNbrHGt,CsPbBr3,5.09,1.26,65.1,0.62,2.3
PTxnPivsPAqNsRkya5HQ6aMUawAT,CsPbBr3,7.49,1.411,68.8,0.775,
PU-725M0nxUO3p-4oNEBuROhyRrv,MA2PA4Pb5I16,12.04,1.02,179.60000000000002,0.65,
PUBlbpvG2u8P1LkXEKx5KXG8R9aZ,MAPbBr2I,1.1,0.87,24.0,0.54,
PUDxv7HE1UPDjuqZ8k6h-BHQl5Tj,MAPbI3,13.17,0.97,195.9,0.6940000000000001,1.6
PUNcefpUa0ivfxT3Nk-brvBFo2zg,MAPbI3,12.37,0.92,214.0,0.63,1.6
PUOoo9dbKtwjCdTUr1RmzulHl8on,MAPbI3,0.74,0.62,41.8,0.287,1.6
PUT8MKwcxa5rmT5slpoDAS7xv7Jv,Cs0.05FA0.79MA0.16Pb1.0Br0.51I2.49,16.38,1.075,206.29999999999998,0.754,
PUZRYQ5sAqEesjEvUrCogRrTj6eu,MAPbI3,6.2,0.9,125.60000000000001,0.55,1.6
PUpWpyQWyUEEOMyRj8aWtNunUXmv,MAPbI3,12.7,1.065,183.5,0.6759999999999999,1.6
PUqYYtWmfMPgnTTUEpsgZUIaz2AS,MAPbI3,18.96,1.09,229.89999999999998,0.7559999999999999,1.6
PUu4xyS6HCUHPdRCA8U9CzgXP3-F,Cs0.05FA0.79MA0.16PbBr0.51I2.49,18.8,1.13,225.0,0.74,1.6200000000000003
PV-P0Ca6M2qUzmIatqsjBYiFhiIZ,MAPbI3,9.75,,,,1.6
PV1uZ23kOazHEwawo49VyqqhCP3_,Cs0.0664FA0.666MA0.2668PbBr0.256I0.744,13.96,1.019,210.2,0.6509999999999999,1.71
PV7pSQl5r5x-rU1P3ZINTGRZsrjh,MAPbI3,15.0,1.025,195.0,0.75,1.6
PVMBYZd5ftv2tp0-oeo1iHfZivJ5,MAPbI3,16.08,1.07,194.60000000000002,0.77,1.6
PVP0siaSHpWSBtF9_ZgoWb-FDlOg,Cs0.05FA0.79MA0.16PbBr0.51I2.49,19.67,1.12,231.4,0.759,
PVYwHOhEdXiP8SLg8VYSEiBCkh4F,MAPbI3,7.89,0.88,138.0,0.65,1.6
PVaWCzOOudB4GpmQgQlJI5FbV2gI,MAPbI3,12.26,0.96,193.4,0.62,1.6
PVhRAiSZQqEZX2JX68dMeF1Ah_zh,MAPbI3,13.6,0.936,210.0,0.691,1.59
PViK9N-jYUQa83lDzNa6QDp5E9Yz,MAPbI3,13.3,0.99,187.8,0.71,1.6
PVpBz2sqnUT34N0LmduePVPnImE5,MAPbI3,12.4,0.99,200.0,0.62,1.6
PVtmcm3WS-gLcf-S8L10qpzN6j2j,MAPbI3,5.6,0.91,145.0,0.45,1.58
PVxweOQxCacU3wuOq-cQjPzUN6XQ,MAPbI3,5.98,0.753,144.0,0.56,1.6
PVy8cFjRs4kkIPZNPq85Ut6tBfWS,MAPbI3,16.7,1.02,212.0,0.7759999999999999,1.51
PW0WfAiJLKgBvXAG4uwO9Vo1YDqB,EA2MA8Pb9I28,16.05,1.05,217.7,0.7,
PW4FtfPO2wviEWWCYzy8sqB5OsxU,MAPbI3,11.6,0.86,227.0,0.59,1.6
PW6AjqbcDQzgNAmtanrcXZi_oHin,MAPbI3,14.25,0.97,210.0,0.7,1.6
PWIX0GeHKnC_O1f2hLwRMGhHA147,MAPbI3,3.8,0.73,108.0,0.49,1.6
PWJa_Pj3M5WhvlLCbqI7DGs16cDY,(NH4)6.8FA0.15MA2.04Pb7.8Br0.45I24.14,18.25,1.09,228.5,0.7340000000000001,
PWMMmrL3BYgInbB9wJPV3-GfcZ9J,FA0.8MA0.8PbBr0.06I2.96,16.83,1.072,208.4,0.753,
PWNhdn9RUkXxElLWvkJcpb_Yye43,FA0.85MA0.15PbBr0.45I2.55,19.69,1.12,233.79999999999998,0.752,
PWw-7ZEw6tlTj3Wkh13RXf6ol0Ny,MAPbI3,10.3,0.98,199.0,0.53,1.6
PWykbRIkkjjuaznVV3ao83vJAxUR,FA0.15MA0.85PbBr0.45I2.55,11.07,1.03,173.0,0.62,
PXBJHjYguQlcKYUTWhgBnKYTRpBA,BA2MA3Pb4I13,11.52,1.05,177.0,0.62,
PXPHrUV2LdU4f8D_GwmNoLzF5STa,CsPbBr3,0.11,0.5,5.2,0.44,
PXPxvI1gj0ZCovI2MOmdQwKXNTdl,MAPbI3,10.0,,,,1.6
PXRcnAikrSK7ZVw9Bp-Agx1ucsvH,MAPbI3,14.7,1.02,224.0,0.6409999999999999,1.6
PXWmehHaF17RaWz4MJZJlBBiluZB,MAPbI3,4.61,0.8,94.1,0.612,1.6
PXaVbKD2A5D4fOpB9KVBoDecshSJ,MAPbI3,11.81,0.899,212.3,0.62,1.6
PXci7fi0l6HQAb8UU1bQI6gar4N5,FA0.3MA0.7PbI3,9.73,0.99,193.29999999999998,0.51,
PY2ZmixSkmxpbnp5NNAzc3ZLKgj9,FA0.75MA0.25SnI3,7.52,0.52,227.0,0.627,1.33
PY3iueCWNLPDGVdQQtBUwkzFUKCy,MAPbI3,11.5,0.98,195.0,0.6,1.6
PYZRAkhDPQPFu5dxibAFz_X1rvn2,MAPbI3,5.87,0.76,179.5,0.43,1.59
PYibTuMOlegPfUHuaYcFutcZFRNM,MAPbI3,12.3,0.952,165.0,0.77,1.6
PYkZWBO93gAG8a1bF0Wba73tXH38,CsPbBr3,7.67,1.477,71.2,0.7290000000000001,
PYu-KpL2iMJbMli4f2mk-k9AXQzo,MAPbI3,5.7,0.75,173.0,0.44,1.6
PYwZ3YvsOt4KxZlhTbKEt2swzNl4,MAPbI3,10.63,0.831,162.5,0.635,1.59
PZ-jPbY3mk8lVP0xKhwh72lvhuPo,Cs0.05FA0.81MA0.14PbBr0.43I2.57,13.52,0.974,174.8,0.672,
PZ5ob3ehQ7ebYJrtKfNjTmP_dA8N,MAPbI3,3.9,1.0,72.5,0.486,1.6
PZGoZaIZgcocMBKP_WvF0kA1Rxws,MAPbI3,12.5,0.95,191.0,0.688,1.61
PZKF6aCcLftY64RxYLyawH62ceDc,MAPbI3,11.66,0.85,182.2,0.75,1.6
PZQFq8_6z6WMnffleNGfuvLfKb92,MAPbI3,11.46,0.911,182.5,0.69,1.51
PZSK3EAoTWOn3GJeNQauPALmxqaq,MAPbI3,19.0,,,,1.6
PZUsq66bcHvs2X4V9ZAF85CYNTSF,FA0.83MA0.17PbBr0.51I2.49,17.56,1.07,213.9,0.78,1.6200000000000003
PZZ8RbEIWCTdt93UOGFx22FJQ_xZ,MAPbI3,12.6,1.03,201.5,0.607,1.6
PZlmYyl-kPxDp0BYaSGlIwZhRRPU,MAPbI3,15.1,0.969,211.29999999999998,0.742,1.6
P_6X0ODly3q2ebWvjWGNkkN6h1Rc,MAPbI3,5.0,0.65,160.0,0.5,1.6
P_AlfHwZaqFzFs6Vx9rZqBpZ73RY,MAPbI3,15.07,1.039,218.16,0.67,1.6
P_BQwG38KyQe2KVESuufGeHPUwkG,MAPbI3,15.79,1.1,190.2,0.75,1.6
P_SPjyV4KkqMit4VgpTMPZPFE6v1,CsPbBr2I,5.4,1.09,77.0,0.645,
P_TjBOzI9enrQKFLCsQgdIVjkZf7,MAPbI3,11.7,1.02,196.0,0.59,1.6
P_fpmnQOrVwpLSBiFcP8spDmH8L7,MAPbI3,10.66,1.0,158.1,0.68,1.6
P_icAleZaEtGJukAaBbgAggHnSEH,MAPbI3,9.38,0.835,214.1,0.52,1.5
P_kMHBZl9Ob-zqGc3mf6C-DwBsLM,Cs0.05FA0.79MA0.16PbBr0.51I2.49,14.5,1.05,222.0,0.605,
Pa9TDwfFQAqzvyK-IBNdOw1ZELMW,MAPbI3,12.5,1.09,190.2,0.613,1.6
PaB4WqQtiBGlqA3tPTsJU4byD_KI,CsPbBr2I,9.89,1.27,106.89999999999999,0.71,2.07
PaKv7u8wxv5s6PewBvai54GNANjV,MAPbI3,12.41,0.95,192.10000000000002,0.738,1.5499999999999998
PaP4naXCfzTsXw5sLYtsK8tqhyjY,MAPbI3,10.34,0.93,115.1,0.97,1.6
PavI6OUPf7vqjAiMQFdfn4dpWEQj,MAPbI3,17.34,1.07,215.5,0.755,1.6
PayvwMMGEKdzwa8A-wz7vZL45KJX,MAPbI3,8.9,1.0,155.0,0.57,1.6
Pb-xtbIynVFhPLWfgWclhYZeQAmp,Cs0.05FA0.7885MA0.1615PbBr0.45I2.55,4.3,0.818,156.0,0.34,
Pb1xesJ9r1a2X4ygU3648wgqc8Ij,MAPbI3,11.68,0.97,162.3,0.69,1.6
Pb3mKgPM09qS9RYhC7Vo8CbNOS6U,MAPbI3,5.88,0.8,163.29999999999998,0.45,1.6
Pb4Q19lXq7l34xINM21nGYpJQ2A-,FA0.81MA0.15PbBr0.45I2.51,19.58,1.13,231.20000000000002,0.7440000000000001,
Pb8RVdhWPAV4JwIx94OlJUr9PQqo,MAPbI3,3.16,1.04,121.7,0.25,1.6
PbGjNAMo38_JKkuuJT0nFRaRmD11,MAPbI3,12.6,1.019,175.0,0.71,1.6
PbLixBiRBaeXoRuRj8yPpZI0w3yy,MAPbI3,19.16,1.078,228.9,0.768,1.6
PbSFG_HtKjqxtyLhE_DYjfpdvWnf,MAPbI3,10.11,0.934,177.5,0.61,1.6
PbTTBHE-6rzb9Z2OUPEGt9GUyG_3,MAPbI3,19.2,1.07,228.0,0.7759999999999999,1.6
PbUrfHF_n7jHwXyIIk0Y4D0iP9QK,FA0.85MA0.15PbBr0.45I2.55,13.0,0.96,207.0,0.66,1.59
Pba6UriHDx70ZTvkRc6KT67PjqJs,MAPbI3,10.69,0.96,176.8,0.63,1.6
PbaO1IdcPCVr5RVxXPw98X91opPt,MAPbI3,6.95,,,,1.6
PblbbfOlW8QO8iRSn9BtIzGd298a,MAPbI3,16.41,1.0590000000000002,215.92,0.718,
PbpY58r6uZDRPRr4-F4UWq5EJbmy,MAPbI3,4.7,0.91,95.0,0.54,1.6
Pc408pQqV6c-30gWmDInAHUIlE3-,MAPbBr3,9.0,0.91,130.0,0.48,
Pc6eKyPo_xaC7xgU1DYtbYshLlpI,MAPbI3,12.1,0.97,171.5,0.72,
PcNYKQX-B2Ab2JK3IERCH3Dm4-P3,MAPbI3,10.99,0.93,165.3,0.715,1.6
PcNhKi-UQ0Lh-NiwyCmQijCOQgnX,MAPbI3,16.4,1.12,220.7,0.66,1.6
PcSYWFKfu3Mg5EertCNnoXWygwkr,MAPbI3,12.9,1.04,215.0,0.71,1.6
PcVGpXmd_qklH-kgOe_po_XqSbst,MAPbI3,18.0,1.13,210.0,0.76,1.6
Pcb1QX0PRQ4Vn5uFB_9R8al62FZ8,MAPbI3,11.43,0.9,194.89999999999998,0.63,1.59
PcehCSc71FHJgclmmjGeW3srb61i,FA0.85MA0.15PbBr0.45I2.55,9.3,0.93,175.0,0.57,1.6
PciiKWiMFYYVlDRlYvFFMQiMHh_5,MAPbI3,16.9,1.052,196.0,0.8170000000000001,1.6
PcqJzZn8zIWK_Htp2ThF-fgyVyLs,Cs0.05FA0.79MA0.16PbBr0.48I2.52,15.27,1.02,212.89999999999998,0.7,1.58
PctIOasRsm8yrx3jDX8fa5R9uWr7,MAPbI3,18.53,1.08,215.0,0.76,1.5
Pd-otb13SRFmm9gnxSQfqSXHGqd-,MAPbI3,7.4,0.828,126.0,0.71,1.6
Pd1u5GCsm6Wpuc6zv3KS-x4z5JVp,Cs0.05FA0.79MA0.16PbBr0.51I2.49,20.02,1.12,235.2,0.76,
Pd299CHcGX93hEnEmjUy8kaZgzfd,FA0.87MA0.13PbBr0.5I2.5,16.5,,,,
Pd4LlfoQwZJKUdZS2FHlIgU1RD3N,MAPbI3,12.55,0.95,204.0,0.648,1.6
PdLa5MIIwtmVNMCWA8A3_Mexz9sM,MAPbBr1.25I75,10.5,1.07,141.7,0.69,1.76
PdMDbLXBFJg42gPE3oi6B8--iZWT,BA2PbI4,7.8,0.58,253.70000000000002,0.53,
PdSIwwkSy-O5fsx90Pik1oGR6Pl_,MAPbI3,13.54,0.98,197.39999999999998,0.7,1.6
PddNJ88fuNCMz7QgyTDN6hI2hpZO,MAPb0.96Sb0.04I3,12.4,0.968,205.0,0.6,
PdinWuZYBPXSvMaoWc6seuk9y9g6,MAPbI3,9.1,0.76,209.89999999999998,0.5710000000000001,1.6
Pds0jmUn98tAXvqRRPdab3fHpDcT,FA0.85MA0.15PbI3,18.6,1.08,222.60000000000002,0.772,1.5499999999999998
Pdt66uVH67Ny4DhMxOUhG2KWLJUd,MAPbI3,17.29,1.07,215.0,0.7509999999999999,1.6
Pe9lSJl6gkpasqL3ipC6RLoVQrdM,(NH4)10.2FA0.15MA1.7Pb11.2Br0.45I34,18.32,1.08,223.5,0.759,
PeA_4ErtX62koj7etzqPd4eO9jWv,MAPbI3,16.33,1.07,215.6,0.708,1.6
PeIJDed3IHt9eP1g9CwJSke4U1BA,MAPbI3,12.9,1.01,184.0,0.695,1.6
PeIJc7qbOnLLCfV8KfYat1DDJRFi,MAPbI3,11.25,0.923,170.0,0.7140000000000001,1.6
PeSwMthpkranHGg0xw5r25v4ILxO,Cs0.05FA0.81MA0.14PbBr0.43I2.57,13.7,0.992,188.9,0.7290000000000001,
PehRM1v4vI_fvevkKCMgKpyGhcfI,Cs0.1FA0.9PbI3,12.74,0.93,218.5,0.63,
PeiIcpIOY_lQvdz1bVPHgQI4RZnE,MAPbI3,9.0,0.95,165.0,0.59,1.5
PekIioIH-c2uchT_SVnuXZHNglcK,MAPbI3,6.92,0.9,117.8,0.66,1.6
PekhR204kMC7Iumn5x04vdVZ283X,MAPbI3,8.94,0.84,148.0,0.72,1.6
PeqDfpQXMXPgymsBzn2GW5hoUyJ-,Cs0.05FA0.95PbI3,17.56,1.005,242.10000000000002,0.722,1.48
Pev13wD7Vc7giFWoszgbsOFqopC5,MAPbI3,10.57,1.1,168.5,0.66,1.6
Pf0s-f0Vu7wzcvvydgof3FfmQ2R4,MAPbI3,15.58,1.022,216.20000000000002,0.69,1.6
Pf5EG97Qewewk5sxW7-MCOwQbWSL,Cs0.085FA0.915PbBr0.45I2.55,18.34,1.09,228.5,0.736,1.6249999999999998
PfBdEOJHcaaVMzGyWoV_QCiNtFUw,MAPbI3,14.8,1.1,187.0,0.7240000000000001,1.5499999999999998
PfEezkxSazk4FQhINngeMZW5sdF7,CsPbBrI2,14.73,1.162,163.29999999999998,0.7759999999999999,
PfInaxxQaRDogfL9rexPjQ87usIv,CsPbI3,12.3,0.998,189.3,0.763,
PfQhUslMHzZgFbTGRH64XSJGeWq0,MAPbI3,18.9,1.101,207.3,0.8270000000000001,1.6
PfoxrUTU0KbC7gXX8SvHIg7SUxYQ,MAPbI3,0.3,0.3,40.0,0.23,1.6
PfqBule5PSPVmMBAlmJ1eetuo-9B,MAPbI3,8.5,1.01,190.0,0.45,1.6
Pg1DtHEE5dmNIpLFyukX-rEljfmB,FA0.84MA0.16PbBr0.45I2.55,19.7,1.11,237.3,0.73,
Pg2ASQE-uF2YuJaJdcD3hxYna7n1,MAPbI3,13.1,0.992,193.0,0.68,1.6
PgC8rZEaOs-8xiEv1G_CCNS4Bg4E,MAPbI3,12.39,0.94,196.70000000000002,0.67,1.6
PgDZvbTblZ0twcm3ekiMOb1d0ulW,MAPbI3,11.17,0.96,178.0,0.66,1.57
Pgc3_Kkrj1UvYx3oRVhdubvJJt4Q,MAPb0.75Sn0.25I3,0.28,0.259,21.76,0.5,1.3
PgkMyW6hlSPXUk4VBsLm4UD09Wjn,CsPbBrI2,14.1,1.23,150.0,0.7879999999999999,1.9199999999999997
Pgwv67mt1KIKUZKvgWYxE4oVivR3,MAPbI3,15.1,1.01,188.0,0.759,1.59
Ph6NFaCDzMfcv2Abz_Uum0AyIkfq,MAPbI3,9.49,1.05,137.5,0.66,1.6
PhAaD8dkufqZIHHo6UVKmGvWY2oN,MAPbI3,10.6,0.86,166.0,0.73,1.6
PhJrwAuRmmZWKAllJg_sZfAerZqR,Cs0.05FA0.788MA0.162PbBr0.5I2.5,8.37,0.73,184.0,0.62,
PhXSI8vyiNNHrTW5b7wgurcSuuUX,FA0.85MA0.15PbBr0.45I2.55,17.8,1.16,196.0,0.78,
PhicWgn4nA9zFUpsCbdl-ySF5kNH,MAPbI3,11.55,1.05,167.0,0.69,1.6
Pi1o3AevfgzxYSH643FJ5aDpsKas,MAPbI3,4.29,0.76,133.8,0.42,1.6
PiG9HG6wtJZfpWpWhlWBqouc18RF,FAPbI3,8.0,0.89,222.0,0.48,
PiIYfmPm98KjS6xqNwcYd2WGsz4B,MAPbI3,17.0,0.96,214.0,0.83,1.6
PiT1l3A8rrjw9r0vvfFu9LfkzZmq,MAPb1.0I3,9.1,0.996,165.0,0.55,1.5499999999999998
Pid2ZEbzSVbGQ4i4HT6Fa3ly-s1x,Cs0.25FA0.75PbBr0.3I2.7,16.41,1.023,221.6,0.725,1.57
PiivYUh1mBsZqawKyNyzcQzaNhI4,MAPbI3,16.45,0.96,201.20000000000002,0.85,1.6
PijGtJWF4B6tS_qaayNEo_ynS08r,MACa0.01Pb0.99I3,12.9,0.98,191.0,0.684,
PisKSJgUyYXCb3JsKc4bt0M-6h0Q,MAPbI3,15.17,1.077,207.7,0.6779999999999999,1.6
PitFo4gkiRJFRYqTyElpctm4StNE,MAPbI3,12.9,0.902,216.0,0.66,1.59
Pj41WPcBnw62BeV6M-YgNESSKhKM,Cs0.2FA0.66MA0.14Pb0.25Sn0.75Br0.5I2.5,11.01,,,,1.28
Pj8GHUJizd-BjD1XxgdPJeRHvEG8,MAPbI3,18.42,0.98,233.1,0.81,1.6
Pj8hdPVehKXezJ4BrcXcCChR8leq,MAPbI3,7.44,0.68,161.70000000000002,0.68,1.6
PjKMhHqZXWSpmxVUZqwLDccszY5s,MAPbI3,12.95,,,,1.6
PjYPwOJKCp7znPAM4ULIaayt3sFL,MAPbI3,5.0,1.11,83.0,0.54,1.6
PjitwSMU-iKPeHqZLCDlnKX3lBD6,MAPbI3,13.4,,,,1.6
PjmmPY0TTtIfpPei2QLN9DZwkizY,MAPbI3,12.0,1.05,161.20000000000002,0.71,1.6
PjxmO9xoKUXzJvljyq-FMaB1s6pu,Cs0.05FA0.95PbI3,19.02,1.06,236.70000000000002,0.758,1.54
PjyEMbBzponn6HHzyLxmWLioy88U,MAPbI3,17.49,1.039,218.0,0.774,1.6
Pk09D6_8MukhOdKqUQJ5lusvnHNF,MAPbI3,16.47,1.02,212.8,0.76,1.6
Pk0Wddod1d1t4_zApjBeW1aIouCU,Cs0.3FA0.7PbI3,8.7,0.99,134.0,0.66,1.523
Pk3Q4bmdOYF8q6YJwnQuvDf96JUg,MAPbI3,17.82,1.127,223.85000000000002,0.7070000000000001,1.6
PkEbM7YuMQzJWe5e83V9lpAR5xvR,MAPbI3,14.83,1.019,232.7,0.625,1.6
PkHWMXP1Xd75mJVN5BY70b8rqO2y,MAPbI3,10.02,0.86,209.0,0.69,1.6
PkIA2QM47136X3SNXeC31exf2Oqu,(5-AVA)0.05MA0.95PbI3,8.56,0.8540000000000001,159.4,0.631,
PkNUv2EnXjx91HVt-zgfbbHcAwxJ,FA0.85MA0.15PbBr0.45I2.55,13.1,0.955,206.0,0.67,1.59
PkOoOjOu37NOns9bAI-n6yFGK_QY,MAPbI3,9.23,0.835,191.4,0.58,1.6
PkOxD5EuzozmhPkcpDg16E-QYMUY,BA2MA3Pb4I13,12.7,1.13,189.0,0.59,1.94
PkRbhc2pxWCs29LUC8K_Fz8-sUi8,MAPbI3,17.29,1.033,217.0,0.77,1.6
PkSt_BSLV6V1H9YB-y4uz3zlmR8V,FA0.6MA0.4PbBr0.3I2.9,15.34,1.02,217.39999999999998,0.6859999999999999,
PkXe3A8t0DyP7cIoLcaTvWe6zjSC,Cs0.05FA0.81MA0.14PbBr0.45I2.55,15.2,0.986,204.0,0.753,
PkYoxmCSKDVOLzD20rcq4iWNfWiq,MAPbI3,4.02,0.85,74.0,0.64,
PklYg_VGREe5EHuO4J5ykoUWElQu,MAPbI3,8.29,0.89,144.4,0.64,1.6
PkxsM3ZNSsAD856JszhAp2JAJOnI,MAPbI3,11.1,0.99,187.0,0.6,1.6
Pl0EY-KS3bAZGSWmLo2b9-SMjUbz,MAPbI3,14.67,1.0590000000000002,202.89999999999998,0.6829999999999999,1.6
Pl3QJrEzcZbsM6WDVPmCt1ZtDOI-,MAPbI3,15.28,0.91,208.1,0.8,1.6
Pl5NzhgB9pGEKhKAlwuvf0aklgnk,CsSnI,15.55,1.0,188.79999999999998,0.823,1.27
PlBpi0imeGnHQ4PD5WEhQCbakvFK,CsSnI3,0.3,0.21,30.6,0.43,
PlDIfZHwzS5u1sCEQ77HNum6kjtr,GUMA3Pb3I10,17.2,1.11,213.0,0.731,
PlF7dNHh8GuofOQNaxipgBiiHjqV,MAPbI3,17.11,1.029,217.7,0.76,1.6
PlFHvvmw5VP0SHoPEGqcMRz_nLHR,MAPbI3,12.57,,175.5,0.63,1.59
PlM78ULXaeHoUuhdZGYKQ3fObnXS,Cs0.125FA0.875PbBr0.375I2.625,17.45,1.115,216.89,0.722,1.6
PlOkzwlinsTzzfsIzEyzfmBYJAS-,FA0.6MA0.4PbI3,19.2,1.045,237.0,0.77,1.54
PlXNinGBNf-XxZfjE27lWXqGEXw0,FAPbI3,7.88,0.93,136.3,0.622,1.48
PlYbEsVoTfGl0hwg9bOEmjgk5eV-,Cs0.15Ag3Bi3I9,3.53,0.69,50.099999999999994,0.496,1.8600000000000003
Plcbrxc0UqzTnurygaeOvjComOkP,MAPbI3,15.96,1.064,233.9,0.6409999999999999,1.6
PloC8NoGlQtVqYcIvkrDwKmzHh3N,MAPbI3,12.34,0.831,203.0,0.732,1.6
Pm-PzsG3KP6Waaqi4IJWtbSQ2GH8,MAPbI3,16.2,0.99,215.0,0.75,1.6
PmAAM5eUC47U9urulimSWveJNsAc,MAPbI3,10.9,1.01,146.7,0.731,1.5499999999999998
PmBlj4Fpct9xePGDXIhLEy76Uq4B,MAPbBr3,0.01,0.12,1.5,0.372,
PmCc634EXihnDUdr1BqUO56nTZRQ,MAPbI3,16.5,1.04,221.1,0.755,1.56
PmD6gD67db3FqY19IC5QpR8BW7D7,Cs0.05FA0.81MA0.14PbBr0.45I2.55,14.1,1.01,206.0,0.6759999999999999,
PmEs-7TiFtUzA01KJcupy9iUgcwA,CsPbBrI2,10.16,1.06,134.70000000000002,0.7120000000000001,
PmMCYJJGs_zRSMvYaEjei8fJ0RgG,MAPbI3,7.1,0.92,131.0,0.59,1.6
PmOXJfm52WVnRVSfUoVkle3eMP1D,MAPbI3,15.58,1.1,201.5,0.7,1.6
PmO_ZdhACcco5VD-qRFb-vRmF_Rx,MAPbI3,9.1,0.93,173.0,0.563,1.6
PmU4etraoH42EPcfrV0DyVv40yER,MAPbI3,6.2,0.81,152.5,0.51,1.6
Pm_yf_-JewuRqfVIfGFxaCmEs4s8,MAPbI3,4.8,0.77,119.0,0.517,1.6
PmecbCEyMSLZQcYxFjmFwwxrA1e-,Cs0.05FA0.83MA0.17PbBr0.51I2.49,11.4,0.945,170.0,0.644,
PmiDFNxs5d0PqYVoOXYakWqPhGyD,MAPbI3,17.28,1.11,214.1,0.762,1.6
Pmo6RyJ1Cl3XO6uukCOcuwXEAkbF,MAPbI3,8.67,0.915,203.28,0.466,1.6
PmoXaT2BBXuLakw2Njr3ptKd4UtW,MAPbI3,13.5,0.921,137.0,0.66,1.61
PmqZ-mLYNic0wjXtaMHP8hUzFoL0,MAPbI3,16.62,1.04,219.89999999999998,0.726,1.5
Pn81THuy2G13n8RkQxsv-RXSum-e,MAPbI3,11.3,0.913,178.2,0.69,1.6
PnEy0tcDe-6H_PYZRQYhujL_pjO3,MAPbI3,6.0,0.92,160.0,0.41,1.6
PnHwTNjnBcbUl6635m7ou1x3stPK,MAPbI3,10.38,0.96,177.3,0.61,1.6
PnMCenVHfs_lrIYxNZzZBawXsllw,MAPbI3,12.1,0.902,,0.745,1.6
PnPO6Fpcsm7bEgKs3QoPeGwO-0b0,MAPbI3,9.71,0.84,180.6,0.644,1.6
PnPgTPh5fjL9oUkDIE3FHYoAynI9,MAPbI3,9.53,0.902,155.2,0.68,1.6
PnSLP3fgYf_pXm5b8lxtgKo83rOC,CsPbBr2I,8.42,1.25,111.89999999999999,0.65,2.08
PnSxJQhwsaBICQFtTGNNz745lTbn,MAPb0.6Sn0.4I3,8.2,0.745,178.0,0.616,1.39
PnUDrWAF8f4kx2KMkyIuhhW4dfVX,MAPbI3,14.29,1.022,194.5,0.72,1.6
PnXiehQIyGnUSKml1ZPs_Xd8fKGL,BA2MA3Pb4I13,6.38,1.02,144.70000000000002,0.43,
PnudfX8C2iA0w3N7NnKrLL7WP4vr,FA0.85MA0.15PbBr0.45I2.55,16.7,1.07,221.1,0.76,
PnvTwhqmiWL3dlkvamCPT4aSsubD,MASnBr3,0.11,0.487,5.2,0.49,
Po-iEG4gJUp4jDhBBUE3kdvZxuu8,CsPbI3,15.36,1.05,199.20000000000002,0.7340000000000001,1.6999999999999997
Po55E7-SzTZrR7g4V2ltDCLI8sq4,MAPbI3,8.08,0.78,150.0,0.691,1.5499999999999998
Po9GKj0brdcHYWGkhxq2QLyO8G0a,MAPbI3,13.26,1.035,209.3,0.612,1.6
PoKK8RQBvoR-5GGwyRZdMwVc10VE,MAPbI3,14.21,1.088,175.24,0.746,1.59
PoTZUeS3NCAv93m3TJiaedBCGd97,FA0.88MA0.12PbBr0.15I2.85,16.83,0.97,226.9,0.77,
PoV2U5M2oSoAf7_QaLsD53YO2nLK,MAPbI3,3.6,0.72,74.0,0.67,1.6
PoX2sj9ol1eoP9cR4c9-ohAFFs4V,MAPbI3,14.26,1.05,222.0,0.612,1.6
PoawcS5pVv6tKCEdA99Ly4lT8nVZ,MAPbI3,2.05,0.91,30.099999999999998,0.72,1.6
PoeuilXWARq1sd1kJknBvvZg4E1Q,MAPbI3,18.68,1.07,215.79999999999998,0.826,1.6
Poo7sZ7VsY7qom4pdznFgKf0RqIJ,MAPbI3,13.69,0.974,195.41,0.719,1.58
Pows9zk_6fovdzU9KGl_7oS5DVHe,MAPbI3,6.7,0.89,154.2,0.488,1.6
Pp-urt_zVaf4Jz7abN-jEFJrQBCs,MAPbI3,19.17,1.08,228.1,0.78,1.6
Pp09_qgVtjwYYrWomSDzwgs3PFvo,MAPbI3,1.0,0.57,39.7,0.44,1.6
Pp66K4s4C_wXHzEHd84gfXEto4aS,MA2Au2Br6,0.0069999999999999,0.33,0.52,0.41,1.38
PpE3qW6NjTCHYlvb2cdnrARRlOaI,MAPbI3,10.3,0.91,185.3,0.5920000000000001,1.6
PpHF1mnb380t05gj6rmetpDVRVRc,Cs0.05FA0.79MA0.16PbBr0.3I2.7,18.3,,,,
PpYflc4e6bhPHRRf6nwFsvhoiAGR,MAPbI3,5.75,,89.5,0.63,1.6
PpZw2ROTGA5VLkCSKds5QoUl9xOB,MAPbI3,4.8,0.693,227.0,0.31,1.59
PplBSKoF_oX7wOAkP9uhWGjtgCak,MAPbI3,6.6,0.88,172.0,0.43,1.6
Ppx0QjDnQV67UHrW19iG7PhIJM4q,MAPbI3,15.48,0.993,220.39999999999998,0.708,1.6
Pq2HZAR_E0e_1ecczp9GTKmnT7CF,MAPbI3,8.02,0.83,234.0,0.412,1.6
Pq4Zhin0mRkv6w-YK5ZP9KohZgXs,FAPbI3,15.32,0.98,215.7,0.75,1.5300000000000002
Pq8E9sRQ2D_1zffKUG4wzNvCvQwi,MAPbI3,13.12,0.98,229.4,0.58,1.59
PqAb5VhF118HTbL4LicQc6uueBb3,MAPbI3,18.01,1.1,217.8,0.75,1.5
PqDOUXK7yShym2iTeajjJhDxnGr9,Cs0.05FA83MA17PbBr0.51I2.49,17.2,1.11,211.4,0.7340000000000001,
PqM0tDNuEFTYT_axGOujaJ56fH5u,MAPbI3,17.0,1.04,224.89999999999998,0.731,1.6
PqOfOYPJ6c1DJzMJLMcatZiXKsbU,FAPb0.7Sn0.3I3,14.15,0.77,259.3,0.74,1.34
PqQX6Pe1QFJWFal3Tja6y4KlVg7m,Cs0.1FA0.83MA0.17PbBr0.51I2.49,13.2,1.01,168.0,0.78,
PqSteGtN1YGd_CYdqyZHUkBP2xZG,MAPbI3,7.4,0.95,125.0,0.62,1.6
PqYxy3THPn0Gq8sWJuWBrI_Xv5B0,FA0.75MA0.25PbBr0.24I2.76,18.09,0.972,235.3,0.7909999999999999,
PqfxOmzhX_9z0aXpZeTzSpzkkRYE,FA0.85MA0.15PbBr0.45I2.55,16.44,1.17,196.0,0.66,1.56
Pqg7raISmK7UeprdiIqEi2gqHUF6,MAPbI3,12.3,0.927,181.1,0.731,1.6
Pqq80UuqZClQTecF5aHAN--ahUd9,Cs0.05FA0.79MA0.16PbBr0.51I2.49,11.7,0.98,193.1,0.62,1.63
PqqXrYAlkjwYvq6aN1Q1H3UKv021,MAPbI3,18.68,1.08,230.0,0.7509999999999999,1.6
Pqt8wvM8CzM5YumZ__Tw5MwZpqmx,MAPbI3,14.13,1.05,218.5,0.616,1.6
Pqz6j2WOPZeJpY4MY_zd3-gKTHYq,MAPbI3,12.4,0.93,195.0,0.68,1.6
PqzKdn1BK_2skIPvmrzmPSLdRvX7,MAPbI3,11.6,1.043,148.0,0.75,1.5
Pr1vlaVCgWeKjrA4lpKb2ezWmI6V,FA0.83MA0.17PbBr0.51I2.49,3.6,0.503,178.0,0.39,1.6
PrEvB0185llPeXtfaKB7a6qfCvWw,MAPbBr3,3.4,1.35,41.0,0.65,
PrHiHeuC9BxJafX9TcvQwJopL3rZ,FA0.85MA0.15PbBr0.45I2.55,12.2,0.88,180.0,0.77,
PrQfESpwRszAQfZ06MkDfGaiqdi4,MAPbI3,6.99,0.98,125.60000000000001,0.58,1.6
PrfCekySBPTcQT5FxQgkYdXFJnCW,FA0.81MA0.19Pb0.57I2.33,13.72,1.05,207.39999999999998,0.63,
Prn4C1W8gyi0AEvADuwVgVvcvrwJ,FA0.9MA0.1PbI3,12.67,0.94,192.60000000000002,0.7,1.52
PrnZ1VqjNMx-B-QLonMV9fiUdYvk,MAPbI3,10.0,1.045,200.0,0.478,1.6
PruBYKfUFncTEHkDJ3GbrAdvxPg3,MAPbI3,15.0,0.91,210.0,0.75,1.6
PrxLPaopj5qPliAe4gWsONt6KTwS,Cs0.17FA0.83PbBr0.51I2.49,15.4,1.0590000000000002,205.0,0.71,1.63
PsAKY_phxJpfJFHzz-ADqVobnt2m,FA0.8MA0.2PbI3,17.8,1.03,225.0,,
PsGMz4ih8Qtge7bEj9s6PlAz9QVk,FA0.85MA0.15PbBr0.45I2.55,18.1,1.07,223.0,0.76,
