Repository: ckhamdang/ML_perovskite_properties

# ML for Properties in Halide Perovskites
This repository contains the data and codes used in our study of five photovoltaic properties in halide-based perovskites using machine learning.
The dataset used in this study is provided in the "Initial data" folder.

The Pearson correlation coefficients between the compositional input features and the target photovoltaic properties are provided in the "Pearson correlation" folder.

The machine learning codes used to train and evaluate the regression models are provided in the "Regression model" folder. This folder includes the dataset and codes for:

File: Initial data/All_perovskite.csv (part 32 of 74)
entry_id,compound,efficiency (%),Open circuit voltage (V),Short circuit current density (A/m²),Fill factor,Band gap (eV)
PsWDgoGQ3ZqRfSbs_ZgZ2SS2qweN,MAPbI3,10.19,0.917,216.5,0.513,1.6
PsZu8mJGGJ21XbhRhXpt4uzI5NsD,CsPbBrI2,11.3,1.13,156.2,0.732,1.9000000000000001
Psg_-ALLczzYP2NTUMC0GOknzVxq,MAPbI3,14.24,1.04,216.0,0.634,1.6
Psquaqi25ckcyAnxsUQpsAh3ksv8,MAPbI3,12.88,1.04,189.5,0.6509999999999999,1.6
PsxhgOyBdZIks5Lv1UMKy_GK-_RD,FA0.85MA0.15PbBr0.45I2.55,12.94,0.97,189.0,0.706,
PsyHZphViOebq8zV4xoSivzNufnJ,MAPbI3,16.0,1.05,223.0,0.821,
Pt1eoYRD7lDKzgqEpcEfiQ9y564I,MAPbI3,9.9,0.845,191.1,0.61,1.6
Pt2Eu9Q7POq9Km3FW5rI-RKrqHc3,MAPbI3,15.78,1.032,209.8,0.7290000000000001,1.6
PtHco2UYIjH6STHRdqycf0IpXWf7,MAPbI3,8.7,0.917,143.0,0.67,1.6
PtLW-X7VVC5q8zAJVH-0UqYozxwW,BA2MA3Pb4I12,1.21,0.81,35.6,0.42,
PtdDcFHlMtKvvhATkn3_lJgz2cyI,FA0.81MA0.15PbBr0.45I2.51,9.62,0.938,172.5,0.588,
PtldKMNP5Pevji5vWncr7wAQwgoH,MAPbI3,13.8,1.0,226.0,0.64,1.6
Pu4S4pmFIKH3xHyuh4SXxFWkeAHx,MAPbI3,0.7,0.78,18.0,0.51,1.6
PuAclh4LKM11i7CLp2gJOBdMxzLw,(PEA)2Cs9Pb10I31,12.07,1.031,178.1,0.657,
PuCoj0i9nSpvpEUI8NxD7QNGu1W0,MAPbI3,3.75,0.87,113.10000000000001,0.379,
PuIdAt9KdlowfEnu9LYeLUbjVVVU,MAPbI3,5.8,0.74,142.0,0.55,1.6
PuXFJfrSTMeMSQnkMw1W6bJlWTEC,CsPbBrF0.22I1.78,9.29,0.97,146.5,0.6509999999999999,1.85
PukuibOhbXNmnb5aHbn9OubIzeDV,MAPbI3,5.55,0.8,102.4,0.68,1.6
PuuA9F3mAgnvEcM0UJPDn0yeCn94,(PEA)2MA2Pb3I10,2.91,0.83,107.6,0.32,
PuydctWozhWUTpMW9BSlpDQBcC5J,MAPbI3,9.86,0.86,196.29999999999998,0.58,1.6
PvDXzSnLb4Au7BEODzJU51FCybaK,MAPbI3,10.72,1.01,212.89999999999998,0.5,1.6
PvfiYH1N0TWG4kaL8LqXZyWs6I-6,MASnBr3,4.27,0.88,82.6,0.59,2.15
Pvxn6tXdurF1Du1GYH9QqHKawocN,MAPbI3,8.52,0.943,168.0,0.5379999999999999,1.6
Pvxy5BetCKGuWo5QfdsCkjSlQP3F,MAPbI3,17.13,0.96,220.5,0.8,1.6
Pvzqd3YkKq4iQyN5YmY3G5p-0FCp,FA0.6MA0.4Sn0.6I3,17.5,0.86,279.20000000000005,0.7509999999999999,1.25
Pw2IgcI2cqsBFah99age-AVMYbh0,MAPbI3,12.1,0.948,191.6,0.6609999999999999,1.6
Pw9XogKOFOtqYzMJLzPgFIK50dfo,Cs0.07FA0.9MA0.03PbBr0.24I2.76,21.8,1.123,243.6,0.804,
PwIj06mR0T3YcY2d7KngB5REGx6_,FA0.95MA0.05PbBr01.51I2.85,18.9,1.05,232.0,0.777,
PwJ-lGMIP6NhGb4xv1GYeHHNzobe,MAPbI3,14.91,1.004,186.0,0.77,1.6
PwO7He7qyis2imEtazzBxWSI0gCh,FA0.81MA0.15PbBr0.45I2.55,19.67,1.2,224.5,0.73,
PweYQp4vYxqfjAh6ntLQjQghRFFy,MAPbI3,10.92,1.06,156.0,0.6629999999999999,1.6
PwoQDKlBgAh3t7JvP7RLzshDqCZY,MAPbI3,7.22,,,,1.6
Pwr00FmYLLntYA1NhPpJDElf8RkR,MAPbI3,17.54,1.1,215.0,0.74,1.585
Pwr3N7j_p0J4Bh4fviq0NzGcuEMA,MAPbI3,14.12,0.89,208.70000000000002,0.76,1.6
Px84gbW0oK9fvxZ77JXjNY7laCfI,MAPbI3,12.3,0.933,176.0,0.73,1.56
Px8RVqMlztfGGP5R6BuQcpFo8L0x,MAPbI3,16.73,1.079,207.89999999999998,0.746,1.6
PxCMJkL5oYHe1-Q1S6kDaMavy_bm,MAPbI3,5.13,0.65,157.79999999999998,0.5,1.59
PxUwVJikdKCWB3_7hGC5j3Jgh_vJ,MAPbI3,12.27,1.044,158.0,0.7440000000000001,1.6
PxXIOk58hhKzLOsbexR35CWfGAzm,MAPbI3,18.73,1.03,230.2,0.79,1.585
Pxedb7WMYOe7T9DFd5ql0N08UEWi,MAPbI3,13.27,0.95,198.2,0.705,1.6
PxfeuCPXS6N2jQFi6phzhqF2RYLN,MAPbI3,18.43,1.11,208.79999999999998,0.81,1.6
PxpRaf0WxxcK8DcGIjMf7C23a0u7,MAPbI3,8.9,0.89,185.0,0.54,1.58
Pxu8mhi231UrE2_RMpVU9K_KQy_m,CsPbI3,7.41,0.77,171.8,0.56,1.73
PxuWCFXLYhPO9fi2mIe3WLvjse6t,MAPbI3,9.73,0.83,192.10000000000002,0.61,1.6
PxxbodntvJbJU7-_69PMQXm7lcdl,FAMAPbI3,19.0,1.03,245.9,0.7140000000000001,
Py29LbSXeXyacZ3s8KbaR-UxijkR,MAPbI3,3.91,0.65,145.0,0.42,1.5499999999999998
Py65rfyZP-gDLmhr8jE2pM7pwtSx,MAPbI3,19.0,1.084,222.0,0.7709999999999999,1.6
Py6tbiC_Zh3bn9KyulVMnJTvoLib,MAPbI3,12.8,0.971,178.0,0.742,1.51
Py7zvxdxksqlcnUWBmPSz3B2dZSa,MAPbI3,15.1,1.0,206.0,0.733,1.6
PyNuQQsYc98KoZIrd7Q2e8sb_13O,Cs0.1FA0.9PbI3,18.89,1.06,240.7,0.741,1.48
PyOZ-z3JsvRBrP-Cq3JSPu8ChbSY,FA0.5MA0.5PbBr0.3I2.7,17.12,1.04,207.3,0.794,
PyQVyY5IOR2PiKjo4F8PgPREYieN,CsPbI3,14.62,1.109,184.0,0.716,1.63
PyUwP2tp4Hxc--BmC2wNNRlarz1k,MAPbI3,11.89,0.98,204.0,0.61,1.5499999999999998
PycyFbiBii-reph8-vGVA1DeV7T_,CsPbBrI2,9.34,1.087,118.80000000000001,0.7240000000000001,
PydKTKZcMJVjDsuI-1mffC-2MaQq,MA4PbI6,1.2,0.91,28.799999999999997,0.46,
PyiCTcyzG9ACh9SZlomqangYKKVF,MAPbI3,18.51,1.111,224.60000000000002,0.742,1.6
PykDfzqTZ8k6zj7wb4-eA5QqJiOU,MAPbI3,15.3,1.03,205.0,0.721,1.6
Pynsc5GFl8j-Ahc9tGiw6_rlgLMT,MAPbI3,14.1,0.97,239.0,0.606,1.6
PytRGEnL24DvwXCU3uuMQr_kqry9,MAPbI3,2.17,0.7190000000000001,57.5,0.525,1.5499999999999998
PyxqwetVYnnoDplae8lYNMzGB8Jg,MAPbBr0.45I2.55,8.38,0.934,197.2,0.455,1.6800000000000002
PyzXeoFho8kUFQ2qDyr0v01mmMVd,MAPbI3,17.5,1.135,205.0,0.76,1.6
Pz4Qu7blIQ_IOyVa-Ivg3GxKqak4,Cs0.05FA0.79MA0.16PbBr0.51I2.49,3.7,0.92,94.5,0.422,
Pz5rJB5FKgAWHt32UB6kW5WNwjSX,MAPbI3,10.3,0.965,162.0,0.66,1.6
PzJYkOFORUeLEeRLywjLyb_zgDp7,Cs0.17FA0.83PbBr1.2I1.8,11.8,0.992,180.0,0.66,
PzML5LGFDblXK4f65jba97eSatof,MAPbI3,10.4,0.81,246.0,0.53,1.6
PzOTQbqGYz__sLc4VVUhHEQVbxwn,MAPbI3,11.6,,,,1.6
PzPHUMi-3aZAT6eoYhnJSGLqMZ6-,MAPbBr0.15I2.85,15.6,1.09,239.0,0.6970000000000001,1.5300000000000002
PzUp-jpiARh0VLfE7VuOUUG9ytyk,MAPbI3,16.57,1.01,221.29999999999998,0.74,1.6
PzXEojJrb8xwqoBlJhQctlFKHkDL,MAPbI3,15.1,0.99,209.0,0.73,1.6
Pzi5MbMgzGfF37PzQCsYTaMlkikZ,Cs0.005Pb0.995Br3,6.98,1.443,61.0,0.7929999999999999,2.29
PzxKj7Ys0KL2u-nj_GrC_boamF-t,MAEu0.02Pb0.98I3,15.6,1.02,209.0,0.731,
Q-4D_H-VnRsj2e-196k21zoiVty_,Cs0.05FA0.79MA0.16PbBr0.51I2.49,12.3,1.056,164.5,0.71,
Q-aSQAVuQ7iuZqPhLRLyoekuWqHq,FAMAPbI3,2.3,0.93,140.0,0.59,
Q-bS-kNM9vsm4BdBJpX5guu_r70C,FA0.83MA0.17PbBr0.51I2.49,19.5,1.16,217.0,0.72,
Q-n0kvHI8mGAFs5H3TvKW5Ee0Rvz,MAPbI3,12.8,0.98,227.0,0.57,1.6
Q-y2DiHiNWOgSWf37os07IRvBHSp,MAPbI3,12.7,0.84,205.0,0.66,1.6
Q-yoxWuAca8xhxDR0Cdpxku1oBk4,MAPbI3,4.72,0.838,44.0,0.5920000000000001,1.6
Q0-ag_79EJFOlQgLeAuR0B7N9Umf,MAPbI3,11.96,0.9,189.1,0.7020000000000001,1.6
Q0C-J7jnAwFIH_K--HEht-lu8Mgs,FASnI3,3.05,0.319,183.6,0.519,
Q0FICsJ49DWXmBqoeObfgoQB2BR2,FA0.87MA0.13PbBr0.51I2.49,18.1,1.14,227.0,0.69,
Q0FpoW6WM1FhI2BYQy27ilruRfB2,MAPbI3,3.54,0.63,124.0,0.45,1.6
Q0ImQfCQohadCpUDXup2gerOReZH,MAPbI3,19.88,1.11,231.5,0.774,1.6
Q0R_pvC4-cbypEjEDtoXp8Kuswg_,MAPbI3,18.17,1.09,231.5,0.72,1.6
Q0ZNFzCNvSCdhkqaiN5e1XeHYLKX,FA0.9MA0.1PbBr0.3I2.7,0.66,0.68,22.0,0.44,1.8
Q0_QX65p3-Qdr7oXs--CJPdeNSK3,FAMAPbI3,9.01,1.02,162.39999999999998,0.556,
Q0hSZdklsiXi4cCsz6RJQ0lBoujO,Cs0.05FA0.8075MA0.1425PbBr0.3I2.7,14.4,1.1,212.0,0.71,
Q0k5y6hbeBWzwRVY5LYMD-LlAhT5,CsPbBr3,8.16,1.43,73.2,0.78,
Q0lfbUg6NaniktTjD0toHIPfewpZ,Cs0.125FA0.875PbBr0.375I2.625,18.53,1.079,222.25,0.773,
Q0pn2M4oRlhzVjr9zHed0Y4320tj,MAPbI3,11.92,0.94,196.4,0.649,1.6
Q0wdNwpmjNnw0juw8V1eRQa60VO_,FA0.75MA0.25PbBr0.75I2.25,15.48,1.14,194.0,0.7,
Q1-xHLC-MLsm0yeQoYPfGRh-4tyD,FA0.85MA0.15PbBr0.45I2.55,17.91,1.114,218.4,0.736,
Q1G-RXS1um3mRHlhYv1EIZOnLDsJ,MAPbI3,12.74,0.96,190.9,0.69,1.6
Q1GXNMk_yQOh9uX7itmurWC6tvyB,MAPbI3,18.23,1.084,204.31,0.823,1.6
Q1HW86Dii81ipkQZIbCmuqN_uWKQ,MAPbI3,10.0,0.85,175.0,0.6759999999999999,1.6
Q1Hvo4MbUqwCQMIfMCtPS_ux-9rR,FA0.6MA0.4Pb0.4Sn0.6Br0.3I2.7,15.23,0.74,265.5,0.77,1.33
Q1I5B8maI9inI32eqBDmUxnc00kD,FASnI3,7.32,0.541,198.9,0.68,
Q1JS_KBpdPCKEtaSlo8c8XYYC7d2,HA2MA2Pb3I10,5.82,0.737,117.75,0.67,1.96
Q1KLv-uiISVL2aiEBg6DtNrPJ5ds,Cs0.05FA0.79MA0.16PbBr0.48I2.52,17.9,1.1,217.0,0.77,1.63
Q1L_UOH6qlAc5BFbLb3FaYtWaRi5,MAPbI3,14.23,1.043,208.0,0.68,1.5
Q1NsrU_T103myHZ24XfacT4wEul1,MAPbI3,12.3,0.933,218.70000000000002,0.6,
Q1Pi5agbA4wXT-IJx8y5ozuBAfq5,MAPbI3,11.67,0.877,200.5,0.62,1.6
Q1W9rO882BORXfS8BsrN3S1GFWKW,MAPbI3,14.2,0.9,217.0,0.73,1.6
Q1X9eotWp8Wkr4z9_m2JgR11h4Tb,MASnI3,1.16,0.217,151.0,0.348,1.26
Q1awHM7sZYlfIQ0niVyjPjumsSCq,Cs0.05FA0.80MA0.15PbBr0.45I2.55,20.1,1.122,228.1,0.7240000000000001,
Q1g15vX0lHpUTsfG9ceosQ5XTtbQ,MAPbI3,15.02,0.995,204.0,0.736,1.6
Q1jU_mRP_BhUn3mE6UnZr_4blT4P,MAPbI3,3.32,0.93,53.099999999999994,0.655,1.6
Q1yv7Fj0rv_YWJgasnSDbz1bcXqp,FA0.85MA0.15PbBr0.45I2.55,10.52,0.96,198.70000000000002,0.55,
Q21O6pHvVyx5Qw7NSI8GoJYjID0j,FA0.83MA0.17PbBr0.51I2.49,19.2,1.159,225.0,0.74,1.63
Q23kgs9rgY9BgaQ2wwo7lB5rldFQ,CsPbBr2I,7.15,1.24,89.2,0.65,2.07
Q28fV0xN9S_XLPSwG5-z17AxWzLD,FA0.3MA0.7PbI3,18.0,1.04,219.0,0.79,
Q2FW6ra2uPVAqKHAaOiIpAAg-vT3,MAPbI3,11.4,,,,1.6
Q2HvrJU0RGFTld0xiMB8-fHXkQk5,Cs0.05FA0.81MA0.14PbBr0.45I2.55,15.45,1.04,232.8,0.7240000000000001,
Q2g3AUmHGvR5WjKSnOehRDcYcHa3,Cs0.05FA0.79MA0.16PbBr0.51I2.49,18.3,1.08,225.0,0.75,
Q2ggDNd_7av4HtnEvI3aDbiVrW-n,FA0.85MA0.15PbBr0.45I2.55,18.26,1.08,234.89999999999998,0.72,
Q2hawCbu4sUXXnTQPeH2vz0MYtPi,MAPbI3,9.1,0.987,177.17,0.522,1.59
Q2iDh-Io7xz1TsuSKXaltev3Lhnt,MAPbI3,17.2,1.08,208.0,0.765,1.6
Q2rTnyxWZzbhB1cjXuABpaV81tkj,Cs0.05FA0.79MA0.16PbBr0.51I2.49,21.9,1.164,243.0,0.773,
Q2vkYuMqYEH9UzrTnsxnmKU7ugOv,CsFAPbI3,18.8,1.05,240.0,0.7440000000000001,1.56
Q3-ZXXZbZQVChUqsafWlQfOb4B1R,FA0.2MA0.8PbI3,15.37,1.027,212.60000000000002,0.7040000000000001,
Q36KNRzS1o7D6W9DedfVTiSDgd6s,Cs0.05FA0.83MA0.17Rb0.05PbBr0.17I0.83,21.76,1.18,225.6,0.818,1.63
Q36ZybGRn_dAfPT2wDYm_ziLcJRf,MAPbI3,16.62,1.07,207.10000000000002,0.75,1.6
Q3Fevtt6IcFnG76HKDQIqzHr2WAy,FA0.28MA0.72PbI3,17.9,1.05,238.0,0.73,
Q3T3yWlhSb8yy4sJr20OcTG0Hlja,MAPbI3,11.9,1.047,199.0,0.609,1.6
Q3UoUWSFkdNx-d-U1eM7yt3ecTbe,MAPbI3,14.33,0.87,211.20000000000002,0.78,1.5499999999999998
Q3W-QhCh-SG-hZWO9IY7K-9ylZNI,FA0.55MA0.45Pb0.45Sn0.55I0.95SCN0.05,2.4,0.54,114.0,0.386,1.24
Q3ahYt_JWGjBhRH-XvsSejLwcC7p,FA0.85MA0.15PbBr0.45I2.55,18.5,1.09,240.0,0.706,
Q3gnfI5hv6nV0WC4HSSxOqgGBLuc,FA0.85MA0.15PbBr0.45I2.55,3.7,1.04,83.0,0.45,
Q3hoKEIuGF4IaAg0O4ZGfzTtOuWk,MAPbI3,13.98,0.971,214.7,0.67,1.6
Q3ik8xp0T4ZdFjdFv4s7f07kHSUs,MAPbI3,7.25,0.953,152.20000000000002,0.5,1.6
Q3r_zr7ntQXHqkX2vI0_yQ6URhZ4,AgCs2BiBr6,0.53,0.87,11.200000000000001,0.6,
Q3rw5AoJjiCQfPbsr8shRbTkmPrG,MAPbI3,6.72,0.78,116.6,0.7390000000000001,1.6
Q3x8pQKjnZuGL2_7czOrEGbJlQyE,MAPbI3,12.21,1.06,195.2,0.59,1.6
Q4-nTDsChy6u5E2i_E8xzK6x-2x6,FA0.8MA0.2PbBr0.6I2.40,17.5,1.15,213.4,0.723,1.5
Q41VznMCs1aki0-rkZ3ptGJ4jz4f,MAPbI3,11.98,0.89,228.2,0.59,1.5
Q42n0wHJ3DAYQa7mS4iqwQDrwxYI,MAPbI3,11.4,0.93,178.4,0.68,1.6
Q4E7XuU8mV2g0girCRVxSmCoyUAq,MAPbI3,18.11,,,,1.6
Q4co8-OkT1DbjakO58izAz6q7v_o,MAPbI3,17.25,1.047,241.9,0.6809999999999999,1.6
Q4dsQ6cos8Z3QjsNInTszRii4eCf,MAPbI3,15.71,0.975,212.0,0.76,1.6
Q4eMnOXKFe0BYghbEgwK1iruuVLy,MAPbI3,10.46,1.0590000000000002,161.25,0.613,1.6
Q4fr-z_-VT6kLtdwb1kqBZxzu6ll,(PEA)2Cs1.77FA57.23Pb60I181,16.0,1.0,237.0,0.66,
Q4k4tMTaP6hIAkCoeFlabdI78gsT,MAPbI3,9.55,0.98,142.3,0.721,1.6
Q4uOJXa7-IOiFZRoqgAK25VRBmbU,MAPbI3,11.9,0.89,202.5,0.65,1.6
Q4vkqaqWmhzp8b9i8zajX6-HlCtP,MAPbI3,14.53,1.0,206.6,0.705,1.56
Q4wGek0RjAQOVmh1TAZ3XIyqvflo,MAPbI3,2.23,0.96,76.0,0.31,1.6
Q51K6vrx-p9Tdsk6Ypwqg54Yzcfa,MAPbI3,4.68,0.7759999999999999,183.76000000000002,0.3279999999999999,1.6
Q56SS2W3yAzTd8ABSHtjCs6hm58W,MAPbI3,14.1,1.06,173.0,0.72,1.6
Q580__A4vRxHGZMwBMpORyBiDKlk,MAPbI3,11.49,0.924,199.0,0.626,1.6
Q5DSqnOmSoB-geL8NDafuqXARQKI,MAPbI3,19.71,1.086,238.29999999999998,0.762,1.57
Q5HDUBslc4HL40jJ_igiWBdOy3-P,MAPbI3,15.5,1.03,218.0,0.69,1.6
Q5NLMvdZOf5RISRfzWxp7sv5V5oP,MAPbI3,15.58,1.04,224.0,0.667,1.6
Q5Vyw7T4m0L0yGUqRRyM1Cp5t59v,MAPbI3,14.48,1.051,185.2,0.743,1.58
Q5gr4DHxUOIzdVIuSygbn9Bx0g_n,MAPbI3,15.3,0.98,209.89999999999998,0.745,1.6
Q5lsevJK3bO1uPbRBHXjyySniy6A,MAPbI3,5.0,0.93,94.0,0.57,1.6
Q61T3fXpQThJJ_rWje5DtNi5hUPZ,MAPbI3,14.12,1.0759999999999998,212.39999999999998,0.617,1.5499999999999998
Q62nR4SFrMlqmNK2h7kP57ts75hm,MAPbI3,17.3,1.1,206.0,0.76,1.6
Q6BJW3QfMitORjcBq149PWDsqOb4,MAPbI3,13.24,1.0,195.3,0.6759999999999999,1.6
Q6F1hqnFM66eUDkjjStb-qMChNEQ,MAPbI3,12.9,1.05,181.6,0.68,1.6
Q6MGAqGmX4OcHG7ZrOIhMRLfHzsB,Cs0.02MA0.98PbBr0.06I2.94,20.46,1.13,228.1,0.79,1.6
Q6Pm0KTXaCkAj1DyVvGW3zbrHGFZ,MAPbI3,18.9,1.0,225.0,0.8029999999999999,1.6
Q6T_oRfqdomvV_W6LnPmNk9ASpTW,MAPbI3,15.57,1.007,213.1,0.73,1.6
Q6VC8TxL6j-y6rofnWJuspJCjQAH,BA2MA3Pb4I13,12.96,1.13,174.5,0.653,
Q6alDrvSSrNrW91YFo4H7RzSLisS,MAPbI3,2.3,0.727,115.84,0.273,1.6
Q6dZPbTrgrJ4ClHS-F1fT3d6H8H5,Cs0.2FA0.8PbBr0.75I2.25,13.0,0.98,200.0,0.67,
Q6ia_4IDdJGn7V2yecr0ABWyNmBk,MAPbI3,6.2,0.8,169.1,0.45,1.6
Q6nrN1c6hRCHvPM5z7AN8MWDzg_j,MAPbI3,16.52,1.06,207.5,0.735,1.6
Q6tf5tkhYPEHI6DVrFyofee4poK5,MAPbI3,16.84,1.11,232.39999999999998,0.653,1.6
Q6uDHR3owQ8IYybFnAJkdbeeEa5r,MAPbI3,14.43,0.92,198.70000000000002,0.79,1.6
Q6uwIMZFkKYHKe42KSezAg2yUPr9,FA0.85MA0.15PbBr0.45I2.55,19.12,1.084,219.20000000000002,0.805,
Q77jso9xzLHW6poUhbPEkn3xwkkO,MAPbI3,3.46,0.91,126.1,0.28,1.6
Q7MVKEoyL1PyQ9KsdOjIqxXaB73p,MAPbI3,14.86,1.03,203.9,0.708,1.6
Q7PDpdTwYEl2VfxANKBrEHlFgk9m,MAPbI3,12.6,1.0,203.0,0.67,1.6
Q7Wm0LnmMxyjoXivIyIAR_YhQsGx,CsPbBrI2,11.53,1.12,139.3,0.74,
Q7Y3f4LxC1544hPpNXDW_2yQuIeG,MAPbI3,15.78,1.079,203.2,0.72,1.6
Q7lRiV72KIwkWawYOCesQVPH6U5I,MAPbI3,11.26,1.04,177.5,0.61,1.6
Q7mLDWEL0PnyiKFnyVg7ZXgUuCAA,MAPbI3,14.9,1.037,192.0,0.74,1.6
Q7sjrg_r7hgR6_ytWQ2jgcIyIVi4,MAPbI3,9.6,0.81,225.5,0.527,
Q7zYIlquC0bJdXnOEDlV8tySEqgE,MAPbI3,5.6,0.71,153.0,0.515,1.58
Q83_5j-NpjDXsV2ofmTXjDn0xJy3,MAPbI3,6.61,0.88,130.2,0.574,1.6
Q83nCQOoLzkHJO_bBhNTU9T1Q6lZ,MAPbI3,15.4,1.01,213.0,0.72,1.6
Q85jjRYqb48Tym0z7C6NTUOUBoG6,MAPbI3,10.3,0.98,197.0,0.53,1.6
Q8EO8paeJd8Fik807i4c34nEJAoM,MAPbI3,4.49,0.8170000000000001,108.0,0.51,1.59
Q8_22zDLSJmgUBFYtGoFsgdVbfxg,Cs0.17FA0.83PbBr0.4I0.6,13.15,1.161,164.8,0.686,1.7899999999999998
Q8h_cTfgk3kDRssWzzu7nGGou-C0,MAPbBr1.25I75,9.02,1.06,140.5,0.6,1.76
Q9FGVnVGGazUM4p0VyKTm5Ty-4Ma,MAPbBr1.5I1.5,3.88,1.1,61.5,0.57,1.9000000000000001
Q9GpLf_mHRQxVl_O2pMRacGgaaZc,MAPbI3,9.5,0.92,218.70000000000002,0.474,1.6
Q9W3-9vrhZ4t_Oas_h4CXuTnzzqP,MAPbI3,10.44,0.86,209.5,0.58,1.6
Q9gGg8R_YI2OBoxY99src8z-Tnh6,Cs0.05FA0.76MA0.19PbBr0.6I2.4,18.8,1.1,222.0,0.7709999999999999,1.59
Q9ha6ZbtDgRO0Iv-1sKuZH2lCJaE,MAPbI3,6.76,0.852,171.6,0.4629999999999999,1.5
Q9peblCJpxudwYG5J5vyOo9wgh6_,MAPbI3,7.21,0.89,146.9,0.61,1.6
Q9poZ4VrHeT9cNusJuviS4UOqKf6,MAPbI3,11.0,1.1,189.0,0.69,1.6
Q9rayI97x6xtQ6d_iiw7fDUaxJ1M,Cs0.05FA0.54MA0.41PbBr0.06I2.94,19.68,1.095,240.3,0.748,
QA9hz5QkZrnLGemc5fLqwEeYMd70,FASnI3,0.58,0.2,83.6,0.302,1.39
QAJadNsNq-aPqoB70sKSipKALdAh,MAPb1.0I3,10.57,0.877,201.0,0.6,1.6
QAR05-apLcacur4fUinAACNr05Gs,MAPbI3,14.05,1.04,199.7,0.675,1.6
QAX0VSzvfrlK2CoIr92r7SVMZdOZ,MAPbI3,10.5,1.0,187.8,0.5589999999999999,1.6
QA_b3uFdZ4fI9ZUaDtqz-e_vGm6T,MAPbI3,11.1,0.94,179.0,0.66,1.6
QAnZaJd1up4g5DDVdy3WSTiOjMdz,CsPbI3,1.97,0.68,47.199999999999996,0.61,
QAudSXPNR-geYcouHxM7D2e9Hvzr,MAPbI3,7.91,0.74,186.9,0.56,1.6
QAyrLw_cB3Yrj1eW8r4QprUco4Bc,MAPbI3,5.0,0.75,163.0,0.4,1.6
QB7Vfc8Dqrpys4AbIt5TaGStV1Br,MAPbI3,5.8,0.78,121.4,0.624,1.6
QBBW23ULjJ0PWycFCDWDJDQ6l0rW,MAPbI3,8.0,0.794,148.0,0.68,1.6
QBCWC0zhq_zWAAep6UyzjOpAxwL9,Cs0.15FA0.75MA0.1PbBr0.4I2.6,15.94,1.11,208.0,0.6890000000000001,
QBDxN_U_EY54c1VdNHtXerlsEZlG,MAPbI3,9.37,1.06,163.0,0.54,1.6
QBHRo3YFv4fFOgFdhsx6durm_66O,MAPbI3,19.35,1.12,221.9,0.7879999999999999,1.6
QBcn2YQpEwZQHr2O-SMp-a8tLyn4,MAPbI3,19.05,1.104,231.1,0.746,1.6
QBj-nrJBDWJGKoWqOMQlmXSvQ5d8,MAPbI3,16.65,1.112,209.89999999999998,0.7140000000000001,1.6
QBlzRoiAE30qivD1x5Arkgi0r_is,CsPbBr3,2.13,0.984,36.1,0.599,
QBqPvsBt1uZf1sIblpS6K5b95xzD,MAPbI3,13.5,1.04,203.0,0.647,1.6
QByyti-tfEXhwENFq-rqAadt_Ip6,Cs0.04FA0.8MA0.16PbBr0.49I2.51,19.17,1.1,232.39999999999998,0.75,
QCIB6AOy3uX-j1AieIw5FzGDqA6W,Cs0.15FA0.26MA0.59PbI3,16.9,1.0490000000000002,214.0,0.75,
QCIt5whQtDeFLiuNw6oj2rCzawpt,MAPbI3,17.2,1.01,223.0,0.7659999999999999,1.6
QCL_Oituc9rc7OpfGkTSII0QrW6w,MAPbI3,7.6,0.77,151.0,0.64,1.6
QCVho9CtW7uEsRJVXbAluYUJqBO0,MAPbI3,14.17,0.98,205.6,0.71,1.6
QCYiheL4kH0V1EC2k06m9TNUDV5l,MAPbI3,6.04,0.73,139.8,0.58,1.6
QC_FJ3_XeDZuWnJAjIx82sspRhVG,MAPbI3,9.5,1.02,187.0,0.49,1.6
QCcrLuOfRSgyeTsVRlsVWhK0mWC8,(5-AVA)0.05MA0.95PbI3,9.46,0.85,204.5,0.544,
QCfoHIVdFhwi3bwlmaPgTjUeQYQ1,FA0.75MA0.25PbBr0.75I2.25,13.19,1.1,179.0,0.67,
QCftJ2GgYE7OmGEdpfJKYtTZmxsj,Cs0.05FA0.81MA0.14PbBr0.4I2.6,19.12,1.083,224.7,0.792,1.61
QClI-7ZB_ufz0kDHGJKjmXDjOdpr,MAPbI3,17.3,1.08,213.0,0.75,1.6
QClQDVS9p7JO4jFtsj9hCTNZZFl1,MAPbI3,14.9,1.113,182.0,0.735,1.6
QCpE9umO0xPezHG-kDZ32xqInWK5,MAPbI3,19.26,1.16,227.2,0.731,1.6
QCtGsnynYMP5xJH4L7pKdbU9FknG,Cs0.1FA0.1MA0.8Pb1.0I3,17.27,1.11,205.3,0.76,
QDbVmZgGWu-GDLfwWox5jzQbY-3n,MAPbI3,14.4,1.01,187.60000000000002,0.76,1.6
QDjBnb6NAsmgx9ayINlj2ndCtdtN,MAPbI3,15.92,1.03,208.4,0.74,1.6
QDplzAUi4aY3TyF2cnQIOHBUgftk,FASnI3,8.35,0.58,200.0,0.72,
QE3adpXSIXjHCrOnYZbZMOHZ8wyH,FA0.85MA0.15PbBr0.45I2.55,18.49,1.078,219.5,0.8,
QE6o5YzYDyPSvrSE2L9zI7AR1j8d,CsPbBrI2,9.84,1.11,118.9,0.75,1.9199999999999997
QEAbVNvrvZ_i9CQpnvcl5SjE7Z2E,MAPbI3,15.0,1.07,215.3,0.65,1.6
QEHsJKIjElsgHQPUDkDmpzHlZgC4,MAPbI3,12.73,0.979,187.89999999999998,0.688,1.6
QEJHrVPjdjeYbk65dKqwFvp9WpzL,MAPbBr3,3.09,0.94,51.5,0.6579999999999999,
QEK-mcQ8nCRZDfJRJ_Nz-cATiXiz,FAMAPbI3,17.59,0.99,233.5,0.75,1.5499999999999998
QEe2a_6pLJyzq_xv4WxwJv5D6-9J,Cs0.05FA0.95PbI3,18.67,1.1,227.89999999999998,0.755,1.61
QEkwiSbfxTw80PcJmkbMUJV3n_Qz,MAPbI3,16.4,1.06,203.0,0.754,1.6
QEo28fyrhIAU3xkq5ipnzHnNYSG-,MAPbI3,12.8,0.943,201.0,0.675,1.6
QEtAyjXDv8NarHAQKqBbO_P_XkUr,MAPbI3,2.94,0.78,59.5,0.415,
QF0TaxadB6P9oSZ1AnSM1pQijRyp,FA0.92MA0.08PbI3,21.25,1.1,241.6,0.8,1.5499999999999998
QF1WRIQr-J4SceAeqpQuppMrWeGt,Cs0.07FA0.785MA0.115PbBr0.45I2.55,20.4,1.169,228.0,0.7709999999999999,1.57
QF2cscoGnn7gpuWTqBwlGs6-pWNi,CsPbI3,8.0,0.99,115.0,0.705,
QF368_3G-Iq6nB-v2kWL9a7tdI4R,FA0.83MA0.17PbBr0.51I2.49,13.41,1.03,193.70000000000002,0.67,1.6200000000000003
QF45TnY91kodlR3lpbtLdq1ELSC4,MAPbI3,10.3,0.98,156.0,0.677,1.6
QFA_IwCS0JAIYv8ETZ7bN8ZPi8Q5,Cs0.05FA0.79MA0.16PbBr0.51I2.49,19.39,1.1,224.0,0.79,
QFR7b1KoBxURoYoZNngbSwMhdygY,FAPbI3,14.0,0.82,217.5,0.78,1.5
QFXwnv58MJ7thQrShIHVTPLkzM8o,MAPbI3,18.4,1.01,223.2,0.816,1.6
QFaD-GsEL6Qcx3r_ei94Eud5srG_,FA0.75MA0.25PbBr0.5I2.5,10.8,0.95,184.0,0.62,
QFaIs4-MKiWWqpewUGia9qJ6vgLK,CsPbBr3,5.87,1.33,55.5,0.8,
QFaSUhk8VoDZb6jF6F0JIr-JACgI,MAPbI3,12.4,0.93,212.0,0.63,1.6
QFgP9Yg1ln2nv7ngTxfWPbC1ZY47,MAPbI3,13.1,1.011,195.39999999999998,0.66,1.6
QFvA5aiXnKA2A-8PPtmH9iRquVBg,Cs0.05FA0.81MA0.14PbBr0.45I2.55,19.53,1.11,234.20000000000002,0.75,
QG-Yrvj3PsKGxu6WpWqXk05K6Itc,MAPbI3,7.7,1.02,143.0,0.52,1.6
QG38sOqVvxOLOyA9pZTyRLmeX5vA,CsPbI3,0.74,0.62,19.3,0.61,
QGGr4iW5NgYaOs1hZDqXT69oebND,EA3MA2NEAPb4I13,0.7,0.58,,,
QGI_qYnaj4EJzhz1lQ30x38qu1bV,Cs0.05FA0.79MA0.16PbBr0.51I2.49,19.2,1.14,224.60000000000002,0.75,
QGMKEUqIzCKf_X7h4TCNdQpIU3bd,FA0.85MA0.15PbBr0.45I2.55,18.0,1.13,219.3,0.73,
QGMpTsh_OtT3WuyjoRfBr1KMQ2P9,MAPbI3,17.51,1.06,220.3,0.75,1.6
QGYf-KTAih2i6hbRXpSd6s_284bV,Cs0.05FA0.8075MA0.1425PbBr0.45I2.55,15.29,1.025,222.60000000000002,0.6890000000000001,
QGawXE-FAz0-VQRgNBbh2T_t4OI5,MAPbI3,11.18,0.93,185.0,0.65,1.6
QGcfD8laxBV576sB8MZ_SyDbpr4J,MAPbI3,18.3,1.07,234.4,0.7290000000000001,1.6
QGpkudMDLvNwAy9kC8j66wQYTh6H,MAPb1.0I3,8.23,0.905,202.39999999999998,0.452,1.6
QH0WSKwCzU_Uc0B-Ju8WWfPLsS3B,FA0.85MA0.15PbBr0.45I2.55,18.8,0.011,225.0,0.73,
QHL0HDy3JD0uapUCHwKQorTUilp7,Cs0.05FA0.79MA0.16PbBr0.51I2.49,16.53,1.07,224.8,0.69,1.58
QHXJhE3pGpN3Im6EG_G2oE8k9FQC,Cs0.05FA0.79MA0.16PbBr0.5I2.5,17.69,1.07,225.0,0.733,
QHe9U9wa5OrZFCPbRHnObShY7K6u,MAPbI3,16.21,0.95,164.7,0.721,1.6
QHjN6-5KsTUGcz4NM_sVeJUqvyyz,MAPbI3,15.58,1.0,220.9,0.7,1.6
QHl55H-lLpbxC1W29LJPN5056v9c,Cs0.05FA0.79MA0.16PbBr0.30I2.70,11.82,1.031,182.3,0.629,
QHsK9rcOvU-7d8PGbPIVVCxtPy60,MAPbI3,14.5,1.0,183.0,0.7929999999999999,1.6
QHt9zQD-nlcfsv6di8MbOGIltY-O,MAPbI3,18.66,1.11,207.60000000000002,0.81,1.6
QI3AANsfVjRk3Y719Fh1MLFXRlQP,Cs3Bi2I9,0.21,0.49,6.7,0.636,2.0
QI5_-74Q6YcHIED4rL3NFaE6f9zG,MAPbI3,18.0,1.03,243.0,0.73,1.6
QI5gwRMlEvsX7mHsffUFCAOfmlh6,MAPbI3,18.7,1.15,214.0,0.76,1.63
QI6Ww0i5ndYwHjG7o-S053-ncZfQ,MAPbI3,9.5,0.89,169.0,0.62,1.5
QIL_ZweUs47XvKC1vnZ51mgb1a9_,MAPbI3,9.13,0.78,163.0,0.72,1.6
QISaCwGAWb67guij99xlvqYg91jv,FA0.1MA0.9PbI3,12.83,0.988,155.29999999999998,0.836,
QIaU-VypoaHh8A8v4Nobwi-VcY4o,MAPbI3,10.71,0.89,175.39999999999998,0.6859999999999999,1.6
QIdsUS9rp89qSCF7NtEDD60cDg8N,FA0.3MA0.7PbBr0.6I2.4,14.71,1.1,231.0,0.5820000000000001,
QIh8QF6a5EwIptjOLhzjJn2OejVL,MAPbI3,9.13,1.02,182.5,0.58,1.6
QIoOgZAaFlGAvG8KMpSPyiaSsU_T,Cs0.05FA0.79MA0.16PbBr0.51I2.49,16.16,1.053,213.0,0.72,
QIslT50yRSGAyurNntSac7NE7qCg,FAPbI3,14.23,0.8859999999999999,229.7,0.6990000000000001,1.48
QItZhI2JRawW6_ccrvwPMkV6a34c,MAPbI3,4.3,0.799,183.0,0.3,1.6
QItgysfKLx8C0Hm-ep8z4ulHqe2S,FA0.85MA0.15PbBr0.45I2.55,19.12,1.114,235.3,0.73,
QJ2nuFQqzxUL84dBgbxOU7WvLuzT,MAPbI3,5.0,0.95,93.0,0.56,1.6
QJ5u-x8ZGLABtGw7-SwvyXnOZvvE,MAPbI3,6.72,0.659,193.6,0.532,1.6
QJ6XqH5KkUcUwWzyswMyBBn_YTNX,MAPbI3,11.8,0.88,193.0,0.72,1.6
QJ7X7lOVe2jOUun5GsImB1ykSb3s,CsBi0.025Pb0.975I3,8.77,0.87,158.4,0.636,
QJ9Y6ngYn4568ztXd5sIVHnvmOIz,MAPbI3,8.3,0.91,135.0,0.68,1.6
QJEmHfoJB1ykRMOF-ZZp55rdNuUb,MAPbCl0.06I2.94,20.15,1.169,226.0,0.763,
QJPow5rj2K7I9dWQchj5lXwaJbIW,CsPbBrI2,6.54,0.95,127.4,0.54,
QJTZcXmLhuSSbfq1BctZq-EGSEr1,MAPbI3,11.42,0.99,187.3,0.61,1.6
QJ_H4NFhV_jm96H6nBhA-t5CqZ_I,FA0.85MA0.15Pb1.0Br0.45I2.55,11.92,1.13,153.9,0.7709999999999999,1.59
QJjYkopcAcmhN7LkAof0ktHT_EBV,FA0.6MA0.4Pb0.4Sn0.6I3,15.8,0.7829999999999999,271.2,0.742,1.25
QJrLKEqqVmyfTTo-Tygq2Au0z2du,MAPbI3,15.3,1.0,218.0,0.7,1.6
QJs5ZEwIHlC4GOcbD8qLk-xR7r7U,MAPbI3,11.5,1.0,230.0,0.5,1.6
QJwTr3PtptlPCUq3QV84dX5S0_h0,MAPbI3,5.48,0.76,164.0,0.44,1.6
QKPUAXWg9NAHy9OSAZchfcOAyjuJ,MAPbI3,5.12,0.91,119.80000000000001,0.49,1.6
QKUOIMRlYR7k-ctao3kHDXj6bgso,Cs0.01FA0.99PbI3,7.0,0.82,235.0,0.37,
QKce3oLAGCOrxMZ_dxRNKa1qOwNy,MAPbI3,9.58,0.021,9.09,0.492,1.5499999999999998
QKdVUqbVX4uGrfnRkFVufNFvdY9N,Cs0.08FA0.78MA0.14PbBr0.42I2.58,15.27,0.92,219.5,0.76,1.61
QKj6Igl42xvngIH-ziE6l4Gef1RL,Cs0.133FA0.733MA0.133PbBr0.256I0.744,14.83,1.124,184.60000000000002,0.7140000000000001,1.71
QKl6A7GTuRq_HQ7nMzGrkQhMqtwe,MAPbI3,16.0,0.97,219.0,0.75,1.6
QKpFc1k-tsertibEwCR-lgf2pjoM,MAPbI3,10.66,0.926,198.29999999999998,0.58,1.6
QL0iJPp6Wz2MTIa3MbvlE2GUAAUL,Cs0.05FA0.79MA0.16PbBr0.51I2.49,16.5,1.082,223.0,0.6829999999999999,1.63
QL9R0_EEVUJVx3iUNLAe4s0CmXN6,MAPbI3,16.03,1.0,201.0,0.7979999999999999,1.6
QLFAMrrWiOcE4PXDOmT8OLJl6oZ0,Cs0.06FA0.83MA0.17PbBr0.51I0.249,18.6,1.12,228.0,0.728,
QLHe7MhzJ06zxD0oV5K1kyxNZP1v,MAPbI3,0.0,0.3,10.0,0.2,1.61
QLULiYDC3VQEwwNiC6Jr2PvtGI6U,MAPbI3,4.8,0.54,11.7,0.72,1.6
QLXGQCTjoGEn8ek22eXiJ2O8JoqF,MAPbI3,15.24,1.03,195.7,0.7559999999999999,1.6
QLZbtweO0M0AzFYpm7y0f-riFafU,MAPbI3,1.4,0.73,108.0,0.17,1.6
QL__R5nMVnwpZrsg6BwnmCRQd6b_,CsPbBr3,3.37,1.1,96.8,0.311,
QLgRYgJVOnMXfPp9svpKeerNxMhA,FA0.83MA0.17PbBr0.03I2.97,19.46,1.1,228.1,0.77,
QLtAfMKi87uIUjrgaHxDGv_ijvyk,MAPbI3,2.7,0.78,98.10000000000001,0.35,1.6
QMBHw3o1gqUMyz9UBuTqz0qCxwvG,MAPbI3,10.4,1.03,171.0,0.586,1.6
QMP3i5g1ttbNUCJsc5ZUIeLh9HON,FA0.83MA0.17PbBr0.51I2.49,17.87,1.108,230.5,0.7140000000000001,
QMTiKJKzAqSjp8PMuB4AXAuVy34l,FA0.25MA0.75PbI3,19.6,1.12,237.0,0.76,
QMWOxE7ZZSNX_ohkfseFwEQN927r,MAPbI3,16.84,1.06,220.7,0.72,1.6
QMZ7mMTQ2R_9neybCmllfFo_Ge8T,MAPbI3,13.13,1.009,202.0,0.643,1.6
QMmmRwIm2rl0xtfjBZlj80sh6fYW,FAPbBr0.45I2.55,19.6,1.08,228.0,0.7959999999999999,
QNDJa-ZwU87-OgEJPKRweJrJf9we,MAPbI3,5.27,0.8420000000000001,102.69999999999999,0.609,1.6
QNJDRujVb7odMzPBTvrtGFMi6DPj,MAPbI3,12.77,0.91,195.79999999999998,0.71,1.6
QNSDT5R63kVqSx9-tXJVljE8sMxy,Ag4Bi7I25,0.6,0.54,25.0,0.45,
QNYPZO9v8tuxhbK545MPRcXkkTGp,MAPbI3,6.62,,,,1.6
QNZ0xbmyXfGH_uQTmnC0rhoWYf8K,MAPbI3,16.4,1.05,214.0,0.731,1.6
QNh_064Cw51B3L15Z0gXDbtO8nf6,MAPbI3,12.67,0.95,191.4,0.69,1.6
QNq0oa4gDgdHbMDiOoZwexedktVq,MAPbI3,11.15,0.943,193.4,0.611,1.6
QNsLlIPgH_4pkJlkIBl59qT_S_lt,MAPbI3,13.59,1.022,195.39999999999998,0.6809999999999999,1.6
QOlu2cJxZhhj7yEPyPYoaJD7ZwDq,MAPbI3,12.0,0.97,180.0,0.78,1.6
QP04dAhzJGaeHwNMp0pn_ewQl3ZG,MAPbI3,8.0,0.94,183.0,0.47,1.6
QP8OvKwkPFND0MpFdzT_pfQO_vAX,MAPbI3,6.2,0.8540000000000001,110.0,0.68,1.6
QPATZPbuCSFGzvStHQYgzmnovI6S,Cs0.17FA0.83Pb0.98Sn0.02I3,6.9,0.71,151.0,0.605,1.51
QPCU9ziBXwIIYrJ_rbpczojBUfHG,Cs0.17FA083PbBr0.6I0.24,17.9,1.07,221.0,0.8,
QPCg9IMgvX6SZKDmSBH3tNLU3k4q,MAPbBr3,16.3,1.072,211.8,0.718,
QPIlivvksdRfXNaNadUsx28hhtcD,MAPbI3,7.74,1.01,160.79999999999998,0.48,1.6
QPOsKfOwoPom02mdiHZIYO_7JpFw,MAPbI3,6.71,0.51,200.0,0.574,1.6
QPU4ggQP8VH-is0EK-2e8vonSCA2,FA0.9MA0.1PbBr0.1I2.9,19.66,1.04,238.29999999999998,0.79,
QPbE2eUAmK10VhGF1vJfnqE3jvGy,FA0.83MA0.17PbBr0.49I2.51,17.02,1.09,227.60000000000002,0.68,1.6
QPcVU8Zrrh2xj1ujOUNI2TdEjqdz,FAPbI3,13.22,0.98,243.0,0.55,1.48
QPd70lfPmRaTcguy-iw-_Ip3TQON,MAPbI3,16.3,1.03,217.39999999999998,0.736,1.6
QQ1cPMXFhUN35zht1iQHjqGutm0C,CsPbBr2I,4.95,1.01,86.19999999999999,0.568,2.05
QQAMmHGCqW_25HNdgW8Nek7ZJoTs,Cs0.05FA0.79MA0.16PbBr0.3I2.7,18.0,1.11,232.0,0.7,
QQDBatrYISaS47tdOnlWD6Gx_4Gn,MAPbI3,11.0,0.92,189.0,0.65,1.6
QQRzxBJBWl0IvsIzMWRV0nRvpVaD,MAPbI3,5.65,0.71,177.3,0.44,1.6
QQh-pBS7ctAaIF7fYFpljbcgFP_Q,MAPbI3,13.16,0.86,237.8,0.63,1.6
QQn_SiuTE_CrWi5YtCOD2LIAhfHl,MAPbI3,2.78,0.475,50.0,0.537,1.6
QQp7xdBR2Jy3XegOtK1w8_Wy0Xr7,MAPbI3,6.79,0.8,130.0,0.65,1.6
QR4dSbKSy3clUXqr8H2ZXIKMbkhq,MAPb0.92Sb0.08I3,7.68,0.97,155.29999999999998,0.51,1.65
QRDkyONiq65MUB1KuG7JUsxXyBeW,MAPbI3,14.5,1.01,204.0,0.71,1.6
QRMUjPuWWery6NTjonPJR_fZ6pjf,FA0.85MA0.15PbBr0.5I2.5,3.1,0.728,117.10000000000001,0.421,1.61
QROg4ferG-RR-JqKVNlRMIYyQA_L,MAPbI3,15.51,1.01,200.5,0.76,1.6
QRQToZzKpfcG-a-M7HKAGznGVlYP,Cs0.05FA0.79MA0.16PbBr0.51I2.49,13.91,0.92,222.39999999999998,0.68,1.57
QRQowHq077JEERfku1MfwYp--mQ5,MAPbI3,16.3,,,,1.5499999999999998
QRVeuP27RmDfwqC4Mn56JCyWOI8D,MAPbI3,6.5,0.69,158.0,0.6,1.5499999999999998
QRY385v8KuWUTqO7JPupds-80oIj,FA0.85MA0.15PbBr0.45I2.55,18.74,1.077,225.5,0.772,
QRknwudwkIRC8Dk1pSGSBh5hCxTV,MAPbI3,10.0,0.99,188.0,0.55,1.6
QRl9TTrnoBYKKEjOxlbM7sFyjcKn,MAPbI3,9.8,0.88,200.0,0.53,1.6
QRvE6mH0QJGBinyqWOyezAIRdyIn,CsPbI3,2.8,0.8,120.0,0.3,
QRwFmd29qWzJVqd-Ptdk6p3myGxu,MAPbI3,3.66,0.805,101.0,0.45,1.6
QS-sOuYev5Pg8OHdUJdvIpMi3Nd-,CsPbBr1.5I1.5,7.23,1.0,106.1,0.68,
QS1Y2tM_KmWL6Wyuwc65LfPcphIo,MAPbI3,13.54,1.04,176.4,0.74,1.6
QS6l-kVvbz6ql9vpaIoatP26Tki8,MAPbI3,23.16,,,,1.6
QS9dnt5UJDfWccMgMUrSEI2hcxkT,Cs0.04FA0.82MA0.14PbBr0.45I2.55,19.05,1.089,224.0,0.764,
QSLpJGq0xWWjn1CqHYV3oXD4ympH,MAPbI3,18.35,1.05,224.3,0.7809999999999999,1.6
QSTfY147wXv5T-WppvUkSk3eTmkz,MAPbI3,18.7,1.08,229.0,0.76,1.6
QSl1XKWYEiiho2muoTjs4xiwoS7b,MAPbI3,20.0,1.13,219.0,0.81,1.6
QSoYoUjiQ3iS7JkfZKSQsMxO69dG,MAPbI3,13.26,0.97,190.3,0.73,
QSt1e1ftxlL7uV2hyl5wxHZ6JaDH,Cs0.04FA0.8MA0.16PbBr0.49I2.51,17.3,1.078,229.7,0.698,1.6200000000000003
QSt2q65vzhprQsSDAeTLfcR03Vkq,MAPbI3,9.24,0.95,175.5,0.5589999999999999,1.6
QSu612eQap2emwT1Skw972MBacQs,CsPbBr2I,2.5,0.32,165.0,0.48,
QT1JJ-lYIvUu6l2ScuIr5zNgWkYs,MAPbI3,10.16,1.017,147.5,0.68,1.5
QTFleMKLdGAubY9NuTGYgBsh12Lr,MAPbI3,18.9,1.102,207.3,0.828,1.6
QTX7ec0QIzKILc74G4TDGmCeWAY_,MAPbI3,12.8,0.87,207.0,0.7090000000000001,1.6
QTZ9yRom4oUy3Rfdm-bP1dwuBLgM,MAPbI3,14.52,0.968,248.70000000000002,0.595,1.6
QTdHZt2dNne-Txc66jGYAd3oOLew,Cs0.17FA0.83PbBr0.8I2.2,14.43,1.157,191.29999999999998,0.652,1.72
QThXGiAtPsL7_PR0X6XfvcT188T7,MAPbI3,14.43,1.038,210.7,0.6579999999999999,1.6
QTlg2VgyuCD-IMkbU9fN1aIX3raD,FA0.83MA0.17PbBr0.49I2.51,15.2,1.14,199.89999999999998,0.71,
QTs6CQyZrXsLG9ix6QzdTTyrNjWa,MAPbI3,10.0,0.99,195.0,0.526,1.6
QTvzcCik1H-qAMeR1X2dpFSM02X8,MAPbI3,12.66,0.84,196.8,0.77,1.5499999999999998
QU8L-fvTE0GIiGqzKUqtGbskkKJn,FA0.5MA0.5PbBr0.3I2.7,15.76,1.04,200.7,0.755,
QU9CMmpvYrBw4oAlbGn8fOlBRYZu,MAPbI3,6.1,0.87,123.3,0.5660000000000001,1.6
QUBA7prcFJiZPdCG5f0rOpHlSmD9,FAPbI3,16.78,1.04,218.0,0.74,1.48
QUQDpNzewi3VZP0QtnxTyXDQ9zRG,MAPbI3,7.9,0.99,166.0,0.48,1.6
QUdqvcHMPAgVSD_mPIa5llTkoMxE,FA0.85MA0.15PbBr0.45I2.55,16.75,,,,
QUeYrDfhrGZARwV0IsU-XkF-B_E8,MAPbI3,16.5,1.042,213.70000000000002,0.741,1.6
QUfbS8mwa0Gv0PqYoQkN5rtLZC57,FA0.83MA0.17PbBr0.51I2.49,11.73,0.95,185.79999999999998,0.66,1.6200000000000003
QUoekOSZDzmoSUqK4z_oe5YbPrLT,MAPbI3,7.28,0.89,163.2,0.497,1.6
QUr_zI1ULVD-sfJMhhB1adxISDW5,FAPbI3,15.5,1.07,207.0,0.7,1.48
QUztJaJFH42ug5BpIfX_hMzWtX-o,MAPbI3,12.6,0.967,181.9,0.72,1.6
QV3RqdzAVMIHSSBfxb6ga7XNb2FM,MAPbI3,5.26,0.81,176.0,0.35,1.6
QV4lBUxfLoDy1Aj9NTMHto9TZFV0,MAPbI3,16.38,1.062,220.39999999999998,0.7,1.6
QVCS9XGkJbwZ1cbIQ2OGkNJ-R6iN,Cs0.05FA0.79MA0.16PbBr0.51I2.49,16.4,1.06,208.6,0.655,
QVEkiTd8CWUZFW-kfnc7vPT2OrDn,MAPbI3,9.5,0.84,182.0,0.7,1.6
QVQo2GlZOMOVw9i7Yj83jYlE8o3o,CsAgBiBr6,1.13,0.99,20.6,0.55,2.39
QVfxHF912kGq1onK1h50ex7JUa4O,Cs0.05FA0.79MA0.16PbBr0.51I2.49,17.9,1.06,220.2,0.731,1.59
QVgmFz3rYT-GNfwMuVj9iUCs87Yn,MAPbI3,16.14,1.097,214.0,0.6859999999999999,1.6
QVrPmVUmsxPbWIzLsrZ-TBM4Wy-h,MAPbI3,11.9,0.985,183.0,0.6579999999999999,1.6
QVwk0d7kmcv2Fs2ej1H51mjkpPxL,MAPbI3,13.45,0.89,231.4,0.65,1.6
QW1jq0ZG2krvtiQNEiOzu_gpndhC,CsPbBr3,7.38,1.38,70.0,0.75,
QW7QfqLIT1tGwHuHOJv6gqVl0IOK,MAPbI3,10.73,0.83,212.0,0.61,1.6
QW9DbU0DedAmvKJX3q_cnry5DO6-,FA0.85MA0.15PbBr0.45I2.55,13.56,1.13,192.8,0.623,
QWBVpSkP-ep-4YJugFAdliHm5DNe,MAPbI3,14.44,1.06,194.7,0.7,1.6
QWBZhIxVabryg0wvOz_cMwsbkwdU,MAPbI3,15.42,,,,1.65
QWByp7VmTkPtnbTK80ZC-vt7UsE4,MAPbI3,7.97,0.88,128.5,0.7040000000000001,1.6
QWCy9y77SR1vKT4Vg7KR2XTH6VUB,MAPbI3,3.4,0.83,59.800000000000004,0.7,1.6
QWGwgKFUjZvWgrb9qbw83pXCB8iJ,Cs0.1FA0.76MA0.14PbBr0.55I2.55,9.05,0.84,211.0,0.51,1.61
QWKnyXwdpO3_UUdOkwuJ_OvdeePz,MAPbI3,6.58,0.835,116.0,0.6829999999999999,1.6
QWMap7gRdw8hcFfXXQh7VP92qRkV,MAPbI3,19.16,,,,1.6
QWWibBf7FOxCOZC3uLUkfibTGghl,MAPbI3,10.88,0.96,180.0,0.63,1.56
QWjyclZTQGckkCm_p2UyrJDwPcN2,MAPbI3,15.45,1.05,221.20000000000002,0.665,1.6
QX2qFv3qRSvAO41z8mS-g4ma1BGX,MAPbI3,12.8,0.878,216.0,0.6759999999999999,1.59
QXItu1N2czorCd2J5gfWwTjNhEn9,MAPbBr3,7.02,1.51,70.19999999999999,0.66,2.31
QXJxOe-I2JJk0uTxvwVnZw8cx4Jg,CsPbBr0.31I2.69,8.58,1.02,125.19999999999999,0.67,1.7500000000000002
QXTFt-qn0SLpeBMvHQ5Qhmv9SyAT,MAPbI3,6.76,0.97,154.9,0.45,1.6
QXbij0ApA2l2mWG600yYwX9_l4s6,CsPbBr3,6.66,1.37,64.80000000000001,0.75,
QXuVZz0ZrKc5oVPU6VgjWYS5zrJ9,FAPbI3,21.06,1.09,240.2,0.8,1.526
QXvbqNAgsi3PXeU98eGlQWHs2hig,MAPbI3,13.57,1.012,201.0,0.667,1.5499999999999998
QXwjR8-3lWUxAQXtJ8LYQRbENkQv,FA0.83MA0.17PbBr0.51I2.49,18.5,1.13,220.0,0.74,1.61
QY29iFnSCTTLeGDfMlVFqvfvk-wc,MAPbI3,11.15,0.943,193.4,0.611,1.6
QYDETMFznunh1kbUgGp1CryrDmMp,MAPbI3,11.4,1.04,213.0,0.518,1.6
QYJ860fy-DbIWRBlXYiuvpsYGR0w,MAPbI3,0.5,0.75,12.7,0.511,1.6
QYMCKTRJD7zgD_vAomZw0KaCC7XW,MAPbI3,11.25,0.86,190.9,0.68,1.6
QYf78gIqXRbldwF9DCE1wI6JvJti,Cs0.04FA0.82MA0.14PbBr0.42I2.58,18.14,1.1,218.5,0.75,1.58
QYmBtTeI7A0nqqCdy3rUWsP25hqR,MAPbI3,10.1,0.91,192.0,0.6,1.6
QYnrfY4_HXjpf9lWxi-y5TwBYA9q,MAPbI3,18.81,1.08,229.5,0.754,1.6
QYr6G71VUQj9K9VCRo0adsio3OTf,MAPbI3,7.3,0.88,185.9,0.4479999999999999,1.6
QYsFc8UWEUdB4gk_owks3hzDIrof,MAPbI3,16.1,0.929,235.01000000000002,0.738,1.5
QYt3wHIwNdcfpjj3f5tj1CzJX-oG,FA0.97MA0.03PbBr0.09I2.91,21.3,1.12,243.0,0.8109999999999999,
QZGQVrj-LhPrGxJPSGitpH3K840f,Cs0.1FA0.75MA0.15PbBr0.51I2.49,17.3,1.087,228.0,0.7,
QZHffyR6i59YOZnNHfXd6jB56TUS,MAPbI3,12.4,0.98,181.0,0.66,1.6
QZO1sShEExUUbSPsn15iAEdfmtFS,MAPbI3,16.76,1.02,218.9,0.772,1.6
QZOHoKOtu2_dYZGGEiFrjBIykRWe,MAPbI3,4.95,0.59,164.0,0.515,1.6
QZpcbo3Eej6QWFpJA7NQ2fnYRV48,MAPbI3,12.6,1.0,176.0,0.7170000000000001,1.6
QZzOfNjtgByoCVQQUrPzTFVwGazB,MAPbI3,15.0,1.08,190.0,0.73,1.6
Q_0adCNi5xwk3cdTFTJ78XVMRz1a,MAPbI3,16.89,1.105,249.05,0.402,1.5499999999999998
Q_CxVgO7rp6U_8jd-JOThs34-Zph,MAPbI3,9.08,0.92,137.10000000000002,0.72,1.6
Q_KiHOH2bhS6mmI5JWLTTWFywG1a,MAPbI3,3.9,0.73,147.0,0.36,
Q_M9RXKrANXlr8w2EIXQiGmrtm6K,MAPbI3,13.7,0.987,187.0,0.72,1.6
Q_W-fTaQBZq7CierT3ImH9Zfb8uB,FAPbI3,8.64,0.92,172.2,0.546,1.48
Q_WybAG_oYVbeBSVHEdo7bhDJGT7,FA0.1MA0.9PbI3,14.2,1.05,218.4,0.614,
Q_a1E1Z8dKUoAMg7PkSyZIk0JxT8,MAPbI3,18.0,1.002,233.0,0.76,1.6
Q_e0XiLvf-06uFLs75KZbv7Oi9LP,MAPbBr0.36I2.64,8.13,0.89,138.9,0.653,1.6200000000000003
Q_l51uqjk7NJZfnWIKogmiO1RFMa,Cs0.05FA0.8MA0.15PbBr0.16I0.84,21.13,1.16,228.5,0.797,
Q_qgsuu0p0ZaTTosT9wNeUkBET-y,(PEA)2MA2Pb3I10,4.26,0.9,137.4,0.34,
Q_sR7a5skmBDRiATy_gQnn4eN-tp,MACu0.0094Pb0.9906I3,11.21,0.8640000000000001,189.0,0.687,
Qa29Udj8Nm4h15JL3_7UFm3xgoCX,MAPbI3,16.5,1.04,222.0,0.7020000000000001,1.6
Qa2bq2QIj3LjzMftvfzc8bAyc_9U,MAPbI3,0.01,0.31,0.9699999999999991,0.27,1.6
Qa6jpOHrDzJ0XY6SOI8MwkEhImXS,CsPbBr3,4.79,1.37,56.5,0.69,2.31
QaK59rHxDBtE1WOkxS-R3kZJu5G0,MAPbI3,13.2,1.01,200.0,0.6609999999999999,1.5
QaOeAYFnnCDKV0jlcvLDLCYI-YCf,MAPbI3,16.1,1.05,217.0,0.708,1.5
QaQZ3Z0k-hoXISLeFFF3fO0j0jF7,Cs0.15FA0.85PbI3,12.62,0.96,193.0,0.6809999999999999,
QaRTV_vWe0kRJhCfnFOM_TekEhRk,MAPbI3,10.62,0.9,194.0,0.61,
Qacvvl8QdYem0DKTjbxaTJby9hQM,MAPbI3,4.06,0.79,107.69999999999999,0.5,1.6
QalJG62LSIfL-GdHaj3j_ThfgjeL,CsPbBrI2,8.54,1.36,96.6,0.65,
QasI1Pmd_9BkdRP40nlC1Qa8zsTv,Cs0.05FA0.80MA0.15PbBr0.45I2.55,18.6,1.23,227.0,0.731,
QayFonTr6sfP9fdhtQK183ILuab2,FA0.83MA0.13PbBr0.39I2.61,20.0,1.1,232.0,0.782,
QbCLVG0iGKbRpIRlf--S-5xdbMVV,MAPbI3,9.0,0.92,147.0,0.67,1.6
QbFTAFZjBkVoQ7B1OJoNWKw7sKVG,Cs0.05FA0.79MA0.16PbBr0.51I2.49,13.9,1.089,176.0,0.72,
QbNR7P4r8lCbWLz7slLSNqS9fCdw,MAPbI3,16.06,1.07,195.2,0.769,1.6
QbTuuDc9gLHtTGCSO-hZ1cimfxLB,MAPbI3,11.94,0.925,212.3,0.608,1.6
QbodsjovN-0HJdUGyeFKRIOOsrKu,FA0.85MA0.15PbBr0.45I2.55,16.88,0.022,10.8,0.72,
Qbq-KzSvWDMMxUpp5HhKsQfVaRtC,EA0.5MA0.5PbBr3,1.3,1.46,19.099999999999998,0.47,2.38
QbrDg5_IzeJ774VSziVFVUhrWhg6,(PEA)0.8MA0.5PbI3.2,8.8,1.08,160.7,0.45,
Qc99NA52d9j2lOg5dMW5bkQFUH6k,Cs0.1FA0.7MA0.2PbBr0.2I2.8,15.76,1.03,193.5,0.78,
Qc9xHGFT0jpovNDZUcLG3hRXCUHz,MAPbI3,9.27,0.892,209.3,0.497,1.6
QcCfA_HLueStd4hDW0LKiXrLKN3z,MAPbI3,11.2,0.94,193.0,0.62,1.6
QcHj8vh6Dxgvu2YmSKqybsKNfh6J,MAPbI3,5.93,0.8009999999999999,187.7,0.3939999999999999,1.6
QcJQmf0gIIRVKUDETWyru0F2P5B4,MAPbBr2I,16.28,1.02,220.39999999999998,0.727,
QcNLQYc69faTHo_v4Cmd9uPjoKfF,MA2PA3Pb4I13,5.5,0.64,153.1,0.561,
QcYPTmyAhJjizCbtf9PgZO3AhRjG,CsPbBr0.31I2.69,8.87,1.02,125.1,0.695,1.7500000000000002
QcaeRksHeSqCHAZ4c83NXNoMTaLj,MAPb0.5Sn0.5I3,3.68,0.52,110.7,0.64,1.3
QcikTkbJ1SthZ2Ui3Ke5ki3xgYjv,Cs0.05FA0.79MA0.16PbBr0.51I2.49,18.09,1.05,225.7,0.763,
Qd18S_5fSRV-yKx3i7Am9qkshvxU,MAPbI3,10.24,1.02,130.39999999999998,0.77,1.6
Qd22EGBjWcYFTx63QUnpkhIEq2yt,MAPbI3,14.1,0.95,200.0,0.75,1.58
Qd4GNIz3WiO5Fxb2cBc0Y5WNDWcp,MAPbI3,13.76,1.02,188.6,0.715,1.6
Qd8Oa2OmanjGitLe2vpyGv6Ez83h,MAPb1.0I3,14.2,1.014,212.39999999999998,0.659,1.6
QdJHh0Kb6YN9hG5RnDKeXjefyDXM,MAPbI3,1.97,0.7,95.19999999999999,0.3,1.6
QdKOO0e_77XldqmiZs5adrfhN8i7,MAPbI3,14.89,1.04,201.4,0.71,1.6
QdPtA2S9U4Dw7uNpXS6OvWF0XlDv,MAPbI3,9.7,0.86,202.10000000000002,0.56,1.6
Qdp04ncWBczjmgSrSQ87xOSZwCHX,FASnI3,2.26,0.26,173.2,0.512,1.4
Qds2y386XkHpORq5SAQ8GRnNkDO2,MAPbI3,14.68,0.97,210.7,0.72,1.6
Qdzmf11pZ6F_F3MDh6tYEOswATWa,MAPbI3,5.03,0.77,94.60000000000001,0.69,1.6
Qe2HmD8AxK50F09N_tWG3lnYGUNG,MAPbBr3,1.07,0.711,23.900000000000002,0.63,
QeBXwJYkd2DOfJR8NROjAZMMQzxa,MAPbI3,5.12,0.68,268.9,0.28,1.6
QeC-ju8Pjw036PjEdUnMD8TfCq1s,MAPbI3,5.7,0.59,229.89999999999998,0.421,1.6
QeDNcrVyHScwmE2oS3U2yYgLbIga,FA0.6MA0.4Pb0.4Sn0.6Br0.3I2.7,4.0,0.46,139.2,0.63,1.4
QeGFbraC3ZxM8ALwbuTr0Pmj4ikC,FA0.85MA0.15PbBr0.45I2.55,13.82,1.039,223.4,0.596,
QeJWVKRwdPfYda2l6qof8p83lYrO,MAPbI3,16.92,1.1,216.6,0.752,1.6
QeKdzYpwUKJmB0LelEQpxzjdZ1dw,MAPbI3,9.27,0.99,164.8,0.574,1.6
QeQolZv4rcySLsnisY23ue5o-gWU,Cs0.05FA0.79MA0.16PbBr0.51I2.49,19.0,1.1,227.0,0.76,
QeYCGN49iSSIOvDcQta5d7nCnC73,FA0.11MA0.89PbI3,11.04,0.94,224.20000000000002,0.53,
QebXsVE9atUBOWkMQFXC6dB08-m4,MAPbI3,11.49,0.96,187.10000000000002,0.64,1.6
QectPJwRP6svSuyqW2dEbUgb6yCm,MAPbI3,15.5,1.022,213.0,0.7120000000000001,1.6
QegbBzccObgsG3RaNBMltOrXOBIX,FA0.83MA0.17PbBr0.5I2.5,17.0,1.15,242.0,0.71,
Qetz9_WF__ZKjx8_8XNjb1GSuv4y,Cs0.05FA0.8075MA0.1425PbBr0.45I2.55,15.38,1.09,197.2,0.7,
QevbT3jRuUZAlXWKWKBUwnEQwqG7,MAPbI3,13.0,1.03,205.0,0.638,1.6
Qf1zcDiwl0jCw7Yk0tQL2FSrh7ij,FA0.75GU0.25SnI3,7.8,0.619,204.0,0.7290000000000001,
Qf3EOSDajGeP3zUs16ffazSOc-mK,Cs0.05FA0.81MA0.14PbBr0.45I2.55,20.1,1.17,217.0,0.794,
Qf5R3fDY6ct3Tvj_EIansSwG9zgE,MAPbI3,12.76,0.99,189.3,0.981,1.6
Qf7ss7x5keH7kAsHH26bPoGJCu9i,MAPbI3,15.04,1.07,221.1,0.631,1.6
QfEgaoJqOiQpcrrTYGRsgeIfIYds,MAPbI3,14.5,1.06,222.60000000000002,0.609,1.6
QfFc5maC-h1Lezrmc4VoZwDsRj7b,MAPbI3,12.3,1.011,168.0,0.72,1.6
QfJ0FUuGxuvz3goNeWvqpCiCaKKn,MAPbI3,15.7,0.96,219.0,0.745,1.6
QfNugdQfb8Rvus7Ku_-P-tgDLDI2,MA3Bi2I9,0.02,0.49,1.32,0.262,2.17
QfOtNnyuhEb8Mu1h0tmizYzbcCEx,FA0.85MA0.15PbBr0.45I2.55,19.13,1.108,235.7,0.732,
QflS8PsVt5flrnnI9eCLaD_S0hM9,Cs0.06FA0.78MA0.16PbBr0.51I2.49,13.0,,,,
QfqEVaDb88Xu3z14K0QHdFkM7Gy9,FA0.85MA0.15PbBr0.45I2.55,16.28,1.09,234.4,0.636,
QfqLwfyTooMEYWRrBnE3Nh83K7JR,MAPbI3,1.95,0.95,47.1,0.437,1.6
QfqeohLHzKrRFyV1DjlGk1ggXpc2,CsPbBrI2,15.11,1.27,152.0,0.784,1.91
Qg5JT0v-NyxNzyw6ZKEVKEuODVkV,Cs0.05FA0.85MA0.10PbBr0.39I2.61,20.0,1.094,238.0,0.77,
QgB01ESO-DFMrUERR6m7CqjJrz_e,MAPbI3,11.27,1.05,160.0,0.67,1.6
QgMpDMFW4zjuuNpzvMdHEHuBn8tg,Cs0.17FA0.83PbBr0.51I2.49,9.75,0.981,182.0,0.547,
QgY1AmjTRi1gy7-BLZWWOgItUk6I,MAPbI3,7.1,0.7909999999999999,141.0,0.56,1.6
QgZkIJD6urqe8rA9U9o546Dul460,MAPbI3,14.2,0.98,209.0,0.6970000000000001,1.6
QgjddRkxp0z1mlWSMHjlk32SD_OF,MAPbI3,3.8,0.8859999999999999,78.60000000000001,0.5489999999999999,1.6
QgoGwv8qJfp41nci06uXsRBs5SWm,MAPbI3,15.92,1.03,228.1,0.6759999999999999,1.6
Qgs594U-UhTdbSCZhVBjsMU1N5bh,Cs3Sb2I9,0.61,0.62,21.099999999999998,0.46,
QhH2mq5tmWLZaRR-sExX6tNB9hJP,MAPbI3,11.78,1.039,197.03,0.575,1.6
QhJpjewooerQZuMvggVLJPhVrByi,MAPbI3,16.68,1.07,197.8,0.78,1.6
QhL52sKXZ6s-mxkxgieIQ8WDqxac,MAPbI3,6.15,0.76,163.6,0.51,1.6
QhXOrrTBk4N9OyuEWN3BJ3IitAdX,MAPbI3,7.6,1.067,157.79999999999998,0.45,1.6
Qhd5hB1powRbPDNrW8Kz_y35O_js,FAPbI3,8.08,0.96,156.6,0.5379999999999999,1.48
Qi-E6ubPLEPIxec2Id6GyxstW7eB,MAPbI3,9.4,0.89,174.3,0.6,1.6
Qi3wUoREt1DnkkXI8ORJhi4uflSE,MAPbI3,15.6,1.05,201.0,0.74,1.6
Qi7iqVcqv3wZva2sej6dEO2Gtnn_,MAPbI3,13.72,0.98,199.5,0.7,1.6
Qi9SQ1kz3_m9IERILur9DHdiDvdC,Cs0.05FA0.79MA0.16Pb0.664Sn0.336Br0.52I2.48,16.1,0.8,265.9,0.76,1.38
QiEAcr2KlwrpM7cWJ0Vy1XyqJt70,Cs0.17FA0.83PbBr0.75I2.25,14.6,1.13,174.0,0.74,1.7500000000000002
QiMbw5Pa9JNQKa8Htuu0XsBs6OaJ,MAPbI3,8.0,0.93,136.5,0.63,1.6
QiUGXZtazKx0bDESynQ8ZfT2xunF,MAPbI3,0.1,0.91,21.0,0.052,1.5
QiV-pTC94Sk20idsF-R97aHMdcxy,MAPbI3,17.1,1.04,224.0,0.73,1.6
QiVoq4jbPIk78kXp538DkN3U7Hed,MAPbI3,4.7,0.7,108.0,0.63,1.6
QiYHAi-B3E5478aECbdHG8-hNb1c,MAPbI3,11.1,1.0,213.0,0.67,1.57
QifX3BsQ_JETy5XqaeRIuOfnzySl,Cs0.14FA0.83MA0.03PbBr0.51I2.49,16.3,1.083,209.0,0.72,1.63
Qiy1jNCMK4FuyPuNsxIjf6qBHjo9,MAPbI3,0.37,0.51,8.0,0.384,1.6
Qj2OK3UXpRCPwnw_cqQBoE4fnZKW,MAPbBr0.9I2.1,14.0,1.0,199.0,0.706,
Qj54CgEihXB7PE7x1hL-lxdBeoXC,MAPbI3,6.82,0.81,181.0,0.46,1.6
Qj5aeon1Y8T3cA-v31W_k1JpOeuo,FAPbI3,13.93,1.05,209.89999999999998,0.633,1.48
Qj6H_V0zEkhz7WX6wZKc-unVe1dj,MAPbI3,6.78,0.78,142.10000000000002,0.61,1.6
QjciIouwLBLrpGvgn-cXIXaYwHjH,Cs0.05FA0.81MA0.14PbBr0.43I2.57,15.04,1.032,202.7,0.685,
QjfDqbGsT4URjrxcPfFSgtaBuofb,MAPbI3,16.3,0.96,246.0,0.69,1.6
Qjg3f_198ocFDyPCM7iGp2rI6CuS,MAPbI3,8.94,0.84,148.0,0.72,1.6
QjutW0wvWgicTCsaGMZU9TSJO6PE,MAPbI3,13.45,0.95,199.3,0.711,1.6
Qjy_hVYk_LT-gJRSDUQgca42j30l,MAPbI3,2.0,0.784,52.1,0.6940000000000001,1.6
Qk3aAIHnLb09ezBu14_ue_oKmBW1,MAPbI3,17.09,0.97,217.60000000000002,0.81,1.6
Qk3dEV0VIAikQQLtWhyDym2CtC0J,MAPbI3,5.5,0.7,142.0,0.56,1.6
Qk6hAhK_3ZrSUGTIT7eRv9c3gz6s,MAPbI3,13.51,0.96,203.9,0.69,1.6
QkBUSFloS0m0Hzs975RKx7Qdb62t,MAPbI3,17.0,0.97,224.0,0.77,1.6
QkBalGv8pi21AuZcQqlZz8o52eLQ,Cs0.2FA0.8PbBr0.9I2.1,17.68,1.23,185.10000000000002,0.778,1.7500000000000002
QkIZDprASzaPTEUUielRfW-UFVd8,MAPbBr3,4.74,1.46,64.9,0.502,
QkPwpcw2VJ1ctlVU-FudDZpEzFUt,MAPbI3,12.15,1.0,200.79999999999998,0.535,1.6
Qk_KOriURq5WTg2UfHK1RHMSWIrt,MAPbI3,17.0,1.09,221.0,0.72,1.6
QkcbVja5BkVyMzcVJbDWyuHgcHS6,MAPbBr0.30I2.70,8.57,0.82,172.7,0.61,1.65
QkfA9Dwn3rFSi9ypq-RNUcBWhkKD,MAPbI3,18.2,1.08,211.0,0.8,1.6
QklKtYSVxEDbdk7c3vjRqzDJn_1d,MAPbI3,15.96,1.05,209.7,0.725,1.5
QkmLc0qAKEtnDWKoir8L1FK6PbBo,MAPbI3,14.8,1.1,174.0,0.775,1.6
QkoOCMjHBH9P4A9HP_a3jdMZ02aa,Cs0.05FA0.85MA0.1PbBr0.3I2.7,17.99,1.104,223.11,0.73,
Ql6i6kEL3avStGekKiSEMvDe7NH9,FA0.85MA0.15PbBr0.45I2.55,17.8,1.02,223.0,0.77,
QlGsNzuUNablglnGUJkx1xpcPzZQ,MAPbI3,9.5,0.84,171.0,0.66,1.6
QlNWQQtnM4b_rQNuDrMOoIi4BNFH,FA0.026MA0.974PbI3,18.95,1.039,241.6,0.754,1.516
QlOc95GMy-w_ZRcgS7XNjyrDG0Th,MAPbI3,12.2,1.017,168.0,0.71,1.6
QlPUlAnime__M_8T0IOTIoBo6WYH,MAPbI3,14.0,1.05,215.0,0.72,1.6
QlUv4xASKBM3ee245Vwk0Hvbzf4r,MAPbI3,18.57,1.055,219.7,0.8,1.5
QlXeYd8TAX5-pdCyHBuqOr4pctxH,MAPbI3,3.4,0.59,123.0,0.46,1.6
QlbJCf-eH4KGcnx8hKEfdg7m3ueX,FA0.2MA0.8PbI3,13.0,0.95,192.0,0.71,1.5
Qlefa5YU4HoUWDZ5B540j2x0Fui0,MAPbI3,19.2,1.03,234.0,0.7959999999999999,1.6
Qllvgibvb6uN2wBRGKKD8Yg0SFWx,MACo0.2Pb0.8I3,17.57,1.04,215.79999999999998,0.7829999999999999,
Qlm26sdVLfnpibm9N_kC0kU6qN-f,MAPbI3,6.24,0.8,216.0,0.37,1.6
