Repository: ckhamdang/ML_perovskite_properties

# ML for Properties in Halide Perovskites
This repository contains the data and codes used in our study of five photovoltaic properties in halide-based perovskites using machine learning.
The dataset used in this study is provided in the "Initial data" folder.

The Pearson correlation coefficients between the compositional input features and the target photovoltaic properties are provided in the "Pearson correlation" folder.

The machine learning codes used to train and evaluate the regression models are provided in the "Regression model" folder. This folder includes the dataset and codes for:

File: Initial data/All_perovskite.csv (part 33 of 74)
entry_id,compound,efficiency (%),Open circuit voltage (V),Short circuit current density (A/m²),Fill factor,Band gap (eV)
QlsJwM9TeYsIHlwNdfw8aGu0ZStM,MAPbI3,11.65,0.9,202.0,0.64,1.6
Qlxs2_KXlNeBQasy0vjHnDu0t7AV,MAPbI3,9.02,1.1,138.5,0.59,1.6
Qm11_gtyXMJmdfy7Lvtjpbfjq0zV,MAPbI3,16.49,1.03,221.0,0.71,1.6
QmHtgYZJMUn-Dbh80rb34QXkURBJ,Cs0.05FA0.79MA0.16PbBr0.5I2.5,20.0,1.13,236.0,0.75,1.5
QmLbgBwX4Q6oCxBvwbpmaGevfe8J,Cs0.05FA0.79MA0.16PbBr0.51I2.49,17.92,1.06,216.4,0.7809999999999999,
QmPPRaWf6I5Li13uOI7PZT2Mpews,MAPbI3,15.01,1.042,198.4,0.73,1.6
QmQMMGoQ4s48lgCBgr2CLvc0nLnQ,MAPbI3,18.42,1.04,238.0,0.746,1.5499999999999998
QmggjO3yKWTUGxLueGsWPRno98BS,MAPbI3,8.0,1.01,126.0,0.61,1.59
QmlDYNjlm4CtW6Jxt4h1G-rnofXU,MAPbI3,15.61,1.03,202.10000000000002,0.75,1.57
QmzUp9cWUBq1APNLvmghwjxB5cJV,Cs0.05FA0.15MA0.85PbI3,11.98,0.995,158.4,0.763,
QnNsljecSatA98w9HkWkbtLUqQwR,Cs0.32FA0.58GU0.1PbBr0.81I2.19,14.2,1.24,165.0,0.6940000000000001,1.7500000000000002
Qn_rznqH-Glt72uO0eMuoRwTf_Oe,Cs0.05FA0.79MA0.16PbBr0.48I2.52,19.3,1.136,234.81,0.764,
QnfIIPBSfNkbRpNzcByfXdDwR6DD,MAPbI3,5.1,0.48,174.0,0.6,1.6
Qnn9DbJln1TkZ5Smn5Z552ZUjGaA,MAPbI3,17.02,1.08,215.79999999999998,0.72,1.61
QnpKZ7kvyN2_Mef6OpTm7MIDNmMt,MAPbI3,17.09,1.072,210.2,0.758,1.6
QnvaUvIBgkkDtxnsEvwcSIPNxDeI,MAPbI3,13.5,0.99,202.8,0.654,1.6
Qo5gSQIv9EbIV7vPUXYUG-JH-gCw,Cs0.2FA0.8PbI3,16.68,1.03,216.5,0.747,
QoBANSpevXJBSsJYx8EO4uuJOZhB,MAPbI3,14.86,0.92,234.5,0.69,1.6
QoBczoBTGAWFZeqJiPSCdgCDotVk,MAPbI3,9.81,0.87,229.0,0.49,1.6
QoHlOeagSwBdjq9epgiM0i517OX-,MAPbI3,18.44,1.107,226.29999999999998,0.732,1.6
QoHyFXI4YFtAG1QB-cpkCmZuyJ_b,FAPbBr0.45I2.55,14.2,1.02,209.0,0.209,
QoKX36640hnLqXEVDFzpQ-6SMJaL,MAPbI3,15.02,1.06,215.79999999999998,0.657,1.6
QoNOsZuVbcEJQBQ3syIZpbaI6r3J,MAPbI3,7.8,,,,1.6
QoTQcTU8lWFa_TUyvnFSr1PHj_tg,Cs0.05FA0.81MA0.14PbBr0.45I2.55,14.08,0.991,212.8,0.6679999999999999,
QofBQcpHOQj88kc8lA9pADbYBf1C,MAPbI3,14.33,1.03,199.0,0.6990000000000001,1.6
QofyFlIVgQFdItxYyZHdDA8TkbEE,MAPbI3,14.79,0.934,224.89999999999998,0.7040000000000001,1.6
QogjGDI7Yx2NdWj5nfbBdPvgRYw0,MAPbI3,15.2,1.05,203.5,0.71,1.6
QopuOdsTcBx8_imBtsbMXYtJwmom,MAPbI3,15.73,1.02,211.20000000000002,0.73,1.6
Qov9vcb0TGzVdiwQ-TPjNxAjLxwb,MAPbI3,5.2,0.667,136.0,0.56,1.6
Qp0ZyDxlcbaHS-6zox7vR4p2idMM,MAPbI3,20.63,0.021,10.600000000000001,0.7070000000000001,1.6
QpEU64wgTdA2Iq9XjBQoW9yTmCna,Cs0.25FA0.75Pb0.5Sn0.5I3,4.12,0.72,104.80000000000001,0.7,
QpG1HRxVFdo8i4EBczU2Ea3yeA_3,MAPbI3,14.8,0.983,228.4,0.66,1.6
QpQ9BXlJ_zamD_LMf5Qjk2eQLfWs,MAPbI3,11.9,,180.0,0.637,1.6
QpQB8y_6M0ViWttRqjkYXzidcM5j,Cs0.05FA0.79MA0.16PbBr0.39I2.61,9.9,0.96,164.0,0.63,1.59
QpQZVmmdv_8cgdU_Xju8CSKZWhy_,MAPbI3,11.32,1.05,203.2,0.527,1.6
QpYVw3kh-ZIu13SN7a6wcSuPpTJQ,MAPbI3,16.48,1.0,215.0,0.7659999999999999,1.6
QpYYrwF9iPeF26zaHGZZuXkKkEiG,MAPbI3,17.0,1.081,224.0,0.703,1.59
QpcxW8XZLd-tk07ROhhu2IFuSXeF,MAPbI3,13.29,0.95,203.4,0.69,1.5499999999999998
Qpgh4-SFaigwBaZsYO_hNdpt8LFs,FA0.2MA0.8PbI3,4.59,0.76,183.0,0.33,
QpoX5aBuGSYTeQlnC12qRXQpBzqU,MAPbI3,13.49,1.089,170.7,0.726,1.6
Qpp8SNtRqPjEGUChPGj1PCWfrR21,Cs0.05FA0.81MA0.14PbBr0.45I2.55,16.73,1.095,218.6,0.6970000000000001,
Qpw5qALZBB3Gdla_jzwvFbSE3UJw,Cs0.25FA0.75Pb0.6Sn0.4I3,15.35,0.7,302.2,0.731,
Qq3qe0SxW6L9rebiI6k65AQlPNs8,MAPbI3,8.11,,,,1.6
Qq6gAhX6sZTC9sR3y12BQD2pQGt-,MAPbI3,7.75,0.82,186.29999999999998,0.51,1.6
Qq7AiCox75l_tnT7HBUZEBzyVUW6,MAPbI3,17.06,0.98,226.1,0.77,1.6
QqGA058n0Aqv-ezgW_7z3nvYnX-N,FA0.95MA0.05PbBr0.15I2.85,18.94,1.082,231.8,0.755,
QqPuBXoHiDsMvbxv7mRCY23i6ccN,MAPbI3,13.37,,,,1.6200000000000003
QqZLdfzZOaxSE4Gp3n9-VvY3L4lr,MAPbI3,10.63,1.03,142.3,0.72,1.6
QqeWQL_gpSuxKFTcY046votLQv-P,MAPbI3,15.5,1.03,205.0,0.733,1.6
QqnJqkizHCZoZ0sLgFwtGv23sOx9,MAPbI3,14.55,1.03,210.39999999999998,0.66,1.6
QqyuccvYcGeaaNsnQWy-2-W5mW1g,MAPbI3,15.7,1.08,177.7,0.8009999999999999,1.58
QrDCu5XhDa-lYK3vp_WxUw_OHNx5,MAPbI3,14.78,1.12,176.0,0.75,1.6
QrDhF1-Y2A5n19AjL6z7pjDnFWen,MAPbI3,11.96,0.98,203.79999999999998,0.599,1.6
QrGkRCq-JHhnZMWFnxfwgG15Y5eG,MAPbI3,2.74,0.75,131.0,0.28,1.6
QrVBMMixaWakzXrqUT3Ze0NLd0xz,MAPbI3,7.9,0.95,147.0,0.56,1.6
QrXq2iGAu84zSMCoX4VweqR1t2ch,Cs0.05FA0.79MA0.16PbBr0.51I2.49,18.31,1.09,228.6,0.735,
Qr_dIb-2qposThFJtPgT3nhUUviE,MAPbI3,17.22,1.056,228.92,0.71,1.6
QrcBFUhra_vJw9mVec8cCRXUvOj7,FASnI3,2.32,0.39,148.4,0.4,
QrfdzjFc9oS4h0bYXuGDP6H3jRf8,MAPbI3,15.8,1.01,208.0,0.75,1.6
Qrjh8KNbp-IAcd3gHTEIZ8jV22im,Cs0.15FA0.85PbBr0.9I2.1,16.7,1.14,197.0,0.747,1.72
QrlM_bA0YEaDLhDrYsMcMd8t_I_v,CsPbI3,12.95,0.951,186.0,0.7290000000000001,
QroWWYuba1aqxqaqZC3kpJNILQR8,FA0.85MA0.15PbBr0.45I2.55,19.79,1.092,221.9,0.82,
QrocaVHb24_PJytaOHWd11owK-ss,MAPbI3,14.73,0.964,212.26,0.7190000000000001,1.51
QrrumPuoRron4VluvJ7JJAZO_jSM,MAPbI3,9.4,1.01,191.0,0.53,1.6
Qs1iLg5kQB6xM5tIpMiCkOYR1LEu,MAPbI3,10.14,0.931,166.0,0.6559999999999999,1.6
QsCtHepN1EKQ2G-NO_RxImL6ob7f,MAPbI3,15.63,1.03,209.0,0.726,1.56
QsKaokiVVX7Xhr5qzmSxOUrFd0eG,MAPbI3,20.05,1.14,226.1,0.7809999999999999,1.6
QsTDsFHqRUG8shVoDPvxrAEYvdJi,MAPbI3,11.0,0.94,180.0,0.655,1.6
QshF1myjuXG7pFHs2dPZwX71h52b,BA2MA3Pb4I13,11.04,1.08,175.3,0.5770000000000001,
QstkyLLAYpkHfQ0vKA3R1xHwdVAw,MAPbI3,10.75,0.85,177.10000000000002,0.72,
QsuWSBG3taxT89lWe_bjA61Rec_s,MAPbI3,12.0,0.95,174.0,0.728,1.6
QtGTPnE_RxGKSAuF-OCm1alPpf1D,MAPbI3,11.18,0.95,223.9,0.526,1.6
QtIyAWIhTRgCjOn4zLUJKC8dUvDQ,MAPbI3,12.82,1.02,208.70000000000002,0.601,1.6
QtKuWb6zTX7ZWEoF8KiR5EU6dPkU,MAPbI3,10.55,0.912,196.8,0.588,1.6
QtT1-vpWgMJofcR77ByDCBHKwfvt,FASnI3,7.0,0.5920000000000001,188.9,0.623,
QtTpV8yLTkudxXSfy6yQLE00YfF3,MAPbI3,3.0,0.94,110.0,0.3,
QtWcgdBdhKzUZRN50heUnnhjQkZ9,Cs0.05FA0.79MA0.16PbBr0.31I2.7,14.2,,,,1.59
QtXtqyvuS09xjawXaw-o1ZH1nTRe,MAPbI3,11.15,0.92,186.5,0.649,1.6
Qtfb6f_kigvFkPRGSke7X4SfehzW,MA3Sb2I9,2.46,0.69,59.800000000000004,0.596,
QtjZBsIb7bRowWD7EugSlWC0NB9T,MAPbI3,9.9,0.79,224.0,0.56,1.6
QtpqCe-9JTiKXuz8hMcyzuxfpPXE,MAPbI3,15.18,1.034,199.08,0.741,1.6
QuO7ATarR_k5xlnkfJ6iLDKXjbpL,Cs0.17FA0.83PbBr0.3I0.7,17.57,1.191,187.10000000000002,0.789,1.6800000000000002
QuO8i7cvAq3OA6A8lx_-duk-VFqP,Cs0.09FA0.77MA0.14PbBr0.42I2.58,17.58,1.09,219.1,0.736,
QuRR0mKn9cDxvzvEOMzuhykIIeeS,MAPbI3,18.2,1.14,218.2,0.732,1.6
Que9I6sZH2QL575tn4an9jGzxpQy,Cs0.05FA0.79MA0.16PbBr0.51I2.49,18.3,1.1,234.0,0.711,1.5
Quj7PuQ5t_SMDLW5FJTqZxfKtA2H,MAPbI3,10.1,1.16,138.3,0.63,1.6
QulotDfH46imYAt9llW7-_khrPsm,FA0.85MA0.15PbBr0.45I2.55,20.59,1.131,230.0,0.7909999999999999,1.5499999999999998
Quowr88p6IM-OG_eB8NfQvR0A6uV,MAPbI3,19.91,1.047,254.98000000000002,0.746,1.6
Quv1JYCaGKqmIs73ieID0jciLTs2,MAPbI3,6.4,0.88,160.0,0.46,1.6
QuzK1QhCMV4OQKWLh0DEsLsIN8A8,MAPbI3,10.47,0.924,200.0,0.5670000000000001,1.6
QvcCTPHfJxz1Jk0DF69FyXQzvlJj,MAPbI3,9.4,0.95,142.0,0.7,1.6
Qvl_5oNVpabxgvcjQ2fTyHJitTKG,MAPbI3,7.3,0.855,170.0,0.5,1.6
Qvr7AC0o1Wyvp37dicOdwT8RZ0N1,FA0.9MA0.1PbI3,11.66,0.999,213.0,0.547,1.54
QvsepFm2tpu2hYiSgmKSVn8Gl9Xo,MAPbI3,8.56,0.88,160.0,0.61,1.6
QvvTJfsmnhXe1qi-a7GvqYhys9hH,FA0.83MA0.17PbBr0.51I2.59,17.6,1.16,225.0,0.68,1.6
QwU0NzLqGIkZsf2RcWxV7HJ1p18K,MAPbI3,1.63,0.56,96.4,0.3,1.6
QwYT56DLObawHHM6oc2vgvz5S7Id,MAPbI3,19.1,1.07,239.0,0.742,1.51
Qw_4R-rO8mn8-lxfUlYlCSf20KEV,CsPbI3,2.43,0.88,50.599999999999994,0.542,
QwbvTKVpC0FMMolMOpmoL4ta8zQ1,FA0.6MA0.4PbBr0.3I2.9,16.03,1.02,219.60000000000002,0.713,
QwqI0csxElK74MCVpLgtQb63JuPe,CsPbBrI2,14.89,1.25,150.1,0.7959999999999999,
QwtPnlqVLPjqX-pIwmbxnaQhmtDA,MAPbI3,6.0,0.95,140.0,0.45,1.6
Qww2V-SPfhFHXH-kmGvquYrOtpFE,MAPbI3,15.3,1.08,199.0,0.711,1.6
QxBusKSclKm7Nx3TWC2NBDvDOaJq,Cs0.1FA0.75MA0.15PbBr0.35I2.65,12.12,0.919,225.39999999999998,0.59,
QxL92mxGUDSR5XjtKWE2OGv9k117,Cs0.05FA0.81MA0.14PbBr0.45I2.55,20.8,1.131,229.0,0.8029999999999999,
QxZSVezVLvqIbcuGKxCSa3daBo5K,MAPbI3,15.0,1.05,212.0,0.728,1.6
QxgcIqLopeTDz1aqcH16BSzte6Bh,MAPbI3,12.32,0.96,196.20000000000002,0.657,1.6
Qxu2PJ4R7AWNmSWUeyiLur8iRxp1,CsPbI3,12.0,,,,1.6
Qxus01FTWIrXh-gdVrw3dnn-fdJF,MAPbI3,19.02,1.06,225.79999999999998,0.7909999999999999,1.6
QxwiShM3Hdx7XY-AVRlU7vKBkN1A,MAPbI3,18.1,1.05,228.0,0.7559999999999999,1.59
QxyKn91c8GDoNajUaBFeAMk79dVg,FA0.85MA0.15PbBr0.45I2.55,5.82,0.972,125.5,0.48,1.5499999999999998
Qy2_lfyX0WbQGq0UcHoqUc9VEzyj,MAPbI3,15.84,1.042,221.29999999999998,0.684,1.6
Qy3kR5nZC17-Qm1Ed7DUXaiCnMot,MAPbI3,7.28,0.77,178.79999999999998,0.53,1.6
Qy6oy6TJRPOvemmNdtp0wJzUw0ig,FA0.85MA0.15PbI3,20.56,1.05,254.0,0.7709999999999999,
QyGackKYh6eT5zoOyoRx36E6cXeD,FA0.4MA0.6PbI3,17.5,1.03,230.0,0.77,1.5499999999999998
QyL54dxJFI-EWDu5eGhXIxrMzB1k,BA2MA3Pb4I13,6.23,1.1,110.1,0.515,
QyY8y3kpMKIasrQgaTgBKrx3C1HE,FA0.85MA0.15PbBr0.15I0.85,16.5,1.05,231.1,0.6809999999999999,
QyZDzl1uUk-Qd9yxZclaHQrhx2-V,Cs0.06FA0.79MA0.15PbBr0.45I2.55,19.62,1.12,224.0,0.8059999999999999,
Qyf2g5OQ3O96x-BfQU5r_Juua_64,MAPbI3,14.2,1.011,192.0,0.7190000000000001,1.6
QyfwrIFcPgVgAF_FnVNLADSmD4Wx,MAPbI3,9.2,0.89,168.2,0.614,1.6
QyhKjFi4yJBX0lDsDnSzAcvnQrh-,MAPbI3,13.9,1.01,211.0,0.654,1.6
Qyu_l3drJ7Gjh6mSvQADunJlkE9Z,MAPbI3,9.65,0.984,156.8,0.628,1.6
Qz0zmlSsIseMkHYZ6DzNvQmfvGRT,MAPbI3,11.02,0.883,209.0,0.6,1.6
Qz8poSm8JCJhgJ8vrEvfZ4wpZQ_5,MAPbI3,3.8,0.66,,,1.6
Qz9tnF_SxdxfMO2x7SroLMydSoly,Cs0.05FA0.79MA0.16PbBr0.51I2.49,13.11,0.941,228.9,0.614,
QzB1PQV150g88hDiwbF6dpD6ewSZ,MAPbI3,19.9,1.11,224.1,0.8,1.6
QzGBXuoAQs-kvr2A3iGkgUXty6_o,MAPbI3,9.89,0.944,200.7,0.59,1.5499999999999998
QzNMI4Ybymy5RxHF0T37RPgTiCLO,MAPbI3,8.63,0.98,209.7,0.42,1.6
QzTy-Lzy53No88uZSLPOLENiiTWB,MAPbI3,14.7,1.024,214.91,0.67,1.6
QzZyBCgkzwPiUBRyO3diB9XcGhTX,Cs0.1MA0.9PbI3,9.83,1.0,218.5,0.5,
Qzbwe9cXRupoLdKKxumMeyov9Nwb,MAPbI3,15.52,1.06,202.3,0.72,1.6
Qzm5xy6h9YZ4dvvN2niMMeE8WMHb,Cs0.05FA0.81MA0.14PbBr0.45I2.55,18.9,1.07,232.0,0.76,1.6200000000000003
R-6seuYJ04s0lwFgzcMlGnFG9iW5,MAPbI3,7.6,0.94,121.0,0.67,1.6
R-ReX_oEVEL66tEwDofE25mBlRIk,MAPbI3,12.9,1.067,202.10000000000002,0.598,1.6
R-RmR8s7uX1oBcGStwMLs-2-82mn,FA0.9MA0.1PbBr0.3I2.7,14.6,1.01,213.9,0.68,
R-U-PnEPuCEpXSAF7-aHFZNz9S8A,MAPbI3,11.84,,,,1.6
R-YOrGfnqWPhR7yQKyKdFy6bwcVC,MAPb1.0I3,5.73,0.61,165.2,0.57,1.5499999999999998
R-hD48rBWIPc8bAuQZb70GhVBToP,AgBi2I7,0.29,0.46,17.4,0.35,1.89
R-oXP4yuOtOs---3hox0HtmZmyDk,MAPbI3,10.3,0.97,21.5,0.494,1.6
R-phry8yYvWYLE5p0UOhZJoQ_bMl,Cs0.05FA0.81MA0.14PbBr0.45I2.55,14.46,1.07,208.26,0.649,
R-z1Akcsq4kpTKVP8K0tpK_uBUZw,MAPbI3,14.8,1.04,216.0,0.66,
R0-eAg49ChJm9cD8Yq1KH3ciKuXf,CsPbI3,10.6,1.24,110.5,0.78,1.73
R0AYLCssOlScMdtcMTChwcEMYbN3,MAPbI3,2.12,0.8440000000000001,40.7,0.617,1.6
R0B_EyfPBADGq_gYxfZfNrRo9NQM,MAPbI3,6.37,1.02,159.0,0.92,1.6
R0D49YxiSFjggNUiicRQAlW5CnHd,FA0.81MA0.15PbBr0.45I2.55,19.01,1.2,214.1,0.74,
R0EEIzuFngeGJGwpjosH3aGoKoTi,FAMAPbBrI,20.0,1.1,235.39999999999998,0.772,
R0EJCZpYfdpsBJ-JZCrZKl5Yu3UG,FA0.86MA0.15PbBr0.45I2.55,8.6,0.93,172.0,0.5,
R0eLwnXbhDXPfyhyFXMdco_mO0Q5,(PEA)0.1FA0.15MA0.75SnBr0.24I2.76,2.99,0.49,115.8,0.56,1.5
R0eNPvOibFhQHvfKn3_OjPhrza4x,MAPbI3,10.0,0.99,169.0,0.6,1.6
R0eVwlG1REr0xyflkFdyJsfZzi3j,MAPbI3,12.3,1.0,242.0,0.51,1.6
R0u78okXW3Sy5_w0feIOYOYCiW0g,MAPbI3,18.13,1.01,249.7,0.716,1.6
R0wefOwPQPpYDVYnm4zvTITASnWN,Cs0.08FA0.76MA15PbBr0.51I2.49,8.2,0.77,193.0,0.555,1.6200000000000003
R1-bla507IhMmbwERPA06kQN8SHl,MAPbI3,10.8,0.9,182.0,,1.5
R1HLjNy72DM3BFSe-DyjtLXJo0dV,(PEA)2MA59Pb60I181,18.4,1.06,224.5,0.773,
R1KHMFKapLdxRLGxH9j89Pd8zYpn,MAPbI3,11.5,0.86,170.0,0.77,1.5499999999999998
R1MLFb-3sn0De6h6nvvCXpCEOvnw,FA0.76MA0.15PbBr0.48I2.42,15.66,1.123,193.70000000000002,0.72,
R1NyW9UVVj_QMS9SjsRHPd9gLw0p,MAPbI3,17.16,1.09,214.20000000000002,0.735,1.6
R1PR23A_eE9zl_Lcef-cHyOZ3tuD,MAPbI3,5.81,0.875,111.0,0.599,1.6
R1jG9shNzTdBcgNzWlQxEVwsguF4,MAPbI3,3.8,0.79,107.0,0.45,1.6
R1umJXKyUPWKsQQtSsZISCBEuN-r,MAPb0.9Sn0.1I3,9.09,0.906,215.9,0.465,1.52
R1xqZ2hfLO8E0wi85SxXByF9QLJO,FA0.85MA0.15PbBr0.45I2.55,21.1,1.13,233.0,0.8,
R1xvO05_Vfbpzm5wQRIuI3Eb-vhv,MAPbI3,15.0,1.0,206.1,0.725,1.6
R25-UGiM2h0UxmDL2w8Wq-Scp2i_,MAPbI3,11.44,0.92,168.70000000000002,0.728,1.6
R26jDYFnVNH_yA9YWe8f3JEwBKRH,FA0.2MA0.8PbI3,11.5,0.82,228.79999999999998,0.58,
R29BlpLz504VxCL-RkaIeCoPF39y,MAPbI3,10.6,0.96,158.0,0.7,1.6
R2CWLrF4wn6OQQ0sn6TRovDRo-g-,MAPbI3,13.2,,,,1.6
R2IeZ25j2z46paMbf424OjUUFe3K,MAPbI3,14.4,1.01,236.0,0.605,1.6
R2KGKS79JPGrPEJhA1NHTBGptC92,MAPbI3,12.48,1.0,198.1,0.63,1.6
R2Lw14LhcLFwZ2GvkuHSDJfC9yJT,MAPbI3,13.94,0.852,247.0,0.67,1.6
R2ihByjDBUBmDPj9Fir6fGY5opvh,MAPbI3,15.51,1.05,194.0,0.764,1.6
R2m-oopn3nG_uKxvAh8GdbkR14eo,MAPbI3,16.74,1.029,235.5,0.691,1.6
R2ok4g4TnAc0Blg8ntahkJr9YFSU,MAPbI3,1.58,0.73,41.4,0.51,1.6
R2xEkBF5jZIdXiUOfC9DH_viJrCh,MAPbI3,9.21,,,,1.6
R38sFmgpB8AQaxMk7yDQZusakicp,Cs0.15Ag3Bi3I9,3.53,0.65,11.7,0.296,1.8600000000000003
R3D1vt59VNxAGH8NUmgoEgwukFmr,MAPbI3,17.5,,,,1.6
R3PpCYZ3-n0ZyQY_P5KohAbhVwHL,Cs0.15FA0.75MA0.1PbBr0.1I2.9,17.06,1.11,206.1,0.746,
R3To-TmBUSOMnBv_C2Fb6celY8pt,Cs0.08FA0.77MA0.15PbBr0.51I2.49,15.03,1.068,180.15999999999997,0.781,1.6
R3W96t_hQS4DguuzQF_6tMwEXW7H,MAPbI3,14.02,0.976,207.3,0.69,1.6
R3buY8QkDSIBwCjcfgo_eKlhufFd,FA0.81MA0.15PbBr0.45I2.55,20.8,1.2,224.8,0.77,
R3tdVw-DkS0qpB1GHEOWOm5d1_li,MAPbI3,15.26,0.94,213.4,0.763,1.5
R4118KWGZwlqLMW2z2m0XvltB8Mw,Cs0.05FA0.8MA0.15PbBr0.42I2.58,19.3,1.08,228.0,0.774,
R4I3SM3RavGhTcOBqHoiWSVCL2w_,MAPbI3,16.1,1.008,208.0,0.752,1.6
R4K2J9FEfkXRxEwBoqmm--1RkpxE,MAPb1.0I3,15.2,0.96,221.0,0.74,1.5499999999999998
R4YrhYa2mOGD-OLkqLO0cAgAqGKq,MAPbI3,16.55,1.09,231.8,0.654,1.6200000000000003
R4ZrVOrLEDwEkJgd3pwg_frypRdg,MAPbI3,14.4,0.96,213.5,0.745,1.6
R4dC66fpjRqf0_lYGMOQAnNWjcjz,MAPbI3,13.3,0.93,215.0,0.667,1.6
R4mobwXEOlgriH_HP68RM4hcqiJv,MAPbI3,4.93,0.775,107.10000000000001,0.595,1.6
R56TxExpFhvv0qEVsKPSCl8kR8DG,MAPbI3,15.09,1.01,209.20000000000002,0.7120000000000001,1.5499999999999998
R58cHLn12YiAMtodm9XtLd1tr_XC,MAPbI3,10.68,0.91,175.7,0.67,1.6
R5Hhx0UvxFyCWA41x4IGUOSJpxKC,MAPbI3,3.9,0.792,125.0,0.391,1.6
R5OLlHmvB9b5KxJ9Dar-6bL_pZTo,MAPbBr3,4.3,1.082,59.0,0.65,
R5VhchOW-zEUiLdSydO02_pFZ9y5,MAPbI3,10.2,1.08,207.0,0.456,1.6
R5Wi4sq9DHWBdxFi7f8EsCBWfajb,MAPbI3,2.8,0.8,82.0,0.44,1.6
R5Ys6QvU3KKAMhzQvFUYNdaWZ2sg,MAPbI3,17.4,1.04,210.0,0.7979999999999999,1.6
R5Z_VSOtBw8nrmxQT3OOARYyc6lX,MAPbI3,6.86,0.91,139.5,0.54,1.6
R5c7nQ4NJBYkKI96KuakTtF7BPZM,CsPbI3,11.87,1.04,169.8,0.672,
R5hiIsfuTw03hBkrvcXTONycDcNc,MACu0.05Pb0.95Br0.05I2.95,8.25,0.835,157.0,0.63,
R5qgV6hUxA2eQQtShk0EKFehFHGl,Cs0.07FA0.93PbBr0.06I2.94,20.43,1.082,246.6,0.7659999999999999,
R5vRKbowZdBqsq4JMRuJWwqmWg23,MAPbI3,2.38,0.7929999999999999,88.3,0.34,1.6
R6HU_6BBD7a6ZhAUCZC8jX5CHE-m,BA2MA39Pb40I121,11.89,0.9,227.0,0.578,
R6LBaLu3Css7joJlMAF8tIRvtJnU,MAPbI3,16.0,1.04,218.70000000000002,0.69,
R6M1a3uTOgIIg8uPGh9jftvemC2K,BA2MA3Pb4I13,7.94,1.06,115.39999999999999,0.647,
R6Ni0_gHEmRCEhAP52H1V7AoUco3,MAPbI3,13.74,0.98,197.60000000000002,0.708,1.6
R6XeApy19g33HP_5SnRRUb7zZKhR,MAPbI3,17.54,1.07,216.9,0.76,1.6
R6eVmiymH5Lb8fVHG6JiuNj4YC6p,MAPbI3,16.0,0.94,210.0,0.81,1.6
R6rSYtIgBj7L6SuIh81H54GPW3Xt,FASnI3,0.11,0.04,117.30000000000001,0.2339999999999999,1.2
R6rtU65xd4qdUd07gyklIhRJxtEj,MAPbI3,8.47,0.84,175.3,0.575,1.6
R6s-CDT6vaHsVWYHxAzq1kEJeBtu,MAPbI3,9.64,0.63,203.1,0.684,1.58
R71zHiNyJRI-lYEL9x6J7-yLGy1u,Cs0.05FA0.81MA0.14PbBr0.42I2.58,15.02,0.99,223.1,0.68,1.61
R78Hg0r47wQwKW1-s1ZoTNxVbGpB,MAPbI3,16.2,1.08,205.9,0.73,1.6
R7N3qYdwLwUREmiaiiQAD7hS_xZy,CsPbBr2I,5.52,1.14,83.5,0.58,2.07
R7VC1Kn8_cE2aEzfq-xTXA4IyNGu,FA0.3MA0.7PbBr0.225I2.775,20.36,1.157,227.60000000000002,0.799,
R7evmJlfknOvTO0BKv-UTUp8bwXK,MAPbI3,15.41,1.04,197.8,0.75,1.6
R7rHzURnF0Kxstl0PGiOzBfImlaE,MAPbI3,7.0,0.89,196.0,0.42,1.6
R7uyO_uURjMajeXdT7tuuCUYeEX1,CsPbBr3,6.61,1.402,65.8,0.7490000000000001,2.33
R82nT6_JrVghiudTccqYBRo7l9J6,MAPbI3,14.0,0.97,215.0,0.67,1.6
R8FBzucdC39DdToTbfcjJzElufUp,FA0.83MA0.17PbBr0.51I2.49,20.22,1.159,225.2,0.77,
R8G6VasWAezXSTKSI4mcDL4bXbNl,MAPbI3,0.99,0.59,25.4,0.664,1.45
R8MZRigNW92CcnxQYmQkG3Z4P0Tc,MAPbI3,6.1,0.57,159.0,0.672,1.6
R8PmUi_HxeYm73mmgQLYObyh0BIf,MAPbI3,14.35,1.03,198.29999999999998,0.705,1.6
R8S4PQt2CG9zqr4EWibzIl1Cbxem,Cs0.1FA0.79MA0.16PbBrI2,18.4,1.272,188.0,0.772,1.72
R8nSBBDzgOVyIlYtMPVsu0VSkMpJ,FA0.92MA0.08PbBr0.24I2.76,20.7,1.1,240.0,0.785,1.56
R9-0LeyWax6hdoq1dz8wAjPXQ3BA,MAPbI3,13.01,0.991,191.1,0.6809999999999999,1.6
R96oCPEDA51iOqpUa7WIeXlNC8qF,MAPbI3,1.19,0.69,50.0,0.36,1.6
R9DVmOUKRxYguCB_SEFQiAQSz89k,Cs0.05FA0.8075MA0.1425PbBr0.45I2.55,16.9,0.99,234.0,0.73,
R9UCIVi8sil2qERUvm6xgZyGcjuU,MAPbBrI2,3.04,0.867,121.30000000000001,0.29,
R9b49Egzidtf-o4r5mLMyYbLlvaw,CsPbBrI2,7.74,1.1,117.2,0.5920000000000001,1.82
R9f44PqkhdLHR5C2Jtjexpgj1NHW,MAPbI3,2.91,0.76,61.2,0.64,1.6
R9j4f0GrN_3ryvAPX2SSVFXVPjL3,MAPbI3,14.87,0.99,212.8,0.71,1.6
R9xY2gMc8XRiaHrCH8e29fuUySn4,MAPbI3,9.23,0.84,201.0,0.55,1.6
RABxi3yuC-EMCKFEaVcK0htUkPJy,FA0.95MA0.05PbBr0.15I2.85,22.6,1.127,249.0,0.805,
RAFE9MNxCVJaOP-LWc1aRY_HgXvw,MAPbI3,13.63,0.98,190.5,0.736,1.5
RALG38AYTJANwIK99sYa5E5lcVnN,MAPbI3,7.1,0.934,155.0,0.4639999999999999,1.6
RAZo5PizMVZ6ijBViPqqFeAQCu8u,MAPbI3,12.1,0.96,160.0,0.79,1.6
RAdjhtQoBnxLzcA-mzQJu7sWTNpG,MAPbI3,7.85,0.898,158.2,0.574,1.6
RAhDOCqPneq9KRZrB1H3kTU4-LqF,MAPbI3,1.4,1.07,39.0,0.5,1.59
RAvKH2sPoI_fQDfrVHABAWIR0c19,FA0.85MA0.15PbBr0.45I2.55,14.52,1.005,190.75,0.757,
RAxlMdY9Zs699B-WTGpw7AvkT4-b,Cs0.05FA0.8MA0.15PbBr0.45I2.55,19.4,1.122,236.0,0.733,
RAzihqfcPWbcgmy4_4DdFOKvCdga,Cs0.05FA0.8075MA0.1425PbBr0.45I2.55,17.49,1.031,242.60000000000002,0.6990000000000001,
RB0HvaLmuIyIEuirYCRthx9U97VQ,MAPbI3,13.27,0.94,180.6,0.7809999999999999,1.6
RB0ud9ZbTVYZ445uOSglpoLYISND,MAPbI3,14.2,1.08,200.0,0.657,1.6
RBNNcOGP2y4ulbLSvrMohxJ1qKxw,MAPbI3,14.9,1.11,209.0,0.643,
RBd3aL6aXLp8v2u8hwNdg_Ku5kC9,MAPbI3,4.4,0.802,78.0,0.7,1.6
RBfWkDLX7cT5YrN_aTiaFGwXtPbd,FA0.85MA0.15PbBr0.45I2.55,21.3,1.13,237.0,0.77,
RBi0emAl--wynWT8_g2DP4I21f1A,MAPbI3,15.66,1.084,211.8,0.682,1.6
RBiD-BADDsLof15wVQSrRxDWgw46,FA0.85MA0.15PbBr0.45I2.55,17.37,1.151,209.3,0.721,
RBmbg_foUIm_coY-rXNH_zHoePHH,MAPbI3,15.33,1.05,206.8,0.7,1.6
RBnanQMCNNK7nk4lfI3ZPMrXD0Uj,Cs0.05FA0.79MA0.16PbBr0.51I2.49,19.7,1.15,228.70000000000002,0.757,
RBrOWv1DUAonti2cu_i-6iM24OO1,CsPbBr3,6.01,,,,2.3
RBsXXzUWZLZ3-VNHlFBiiTV6oMWR,MAPbI3,13.28,1.0,202.89999999999998,0.6559999999999999,1.6
RBsypeb0evR8eg0qeILEVq9eSsBf,FA0.83MA0.17PbBr0.17I0.83,17.92,1.13,214.89999999999998,0.736,
RBt1p9lAcq-ZAdM7GJmOBF-CImjC,FA0.83MA0.17PbBr0.5I2.5,11.54,1.062,197.3,0.551,
RByKRO8mxfcSYOTb2cjZZZ6BiNKa,CsPbBr3,5.62,1.32,71.0,0.6,
RC06Y6BbKwlatI_hbsiA-wDDyCGZ,CsPbBr3,5.72,1.27,61.6,0.73,2.36
RC2sM_eJqwZM5DN9AetwLoxBT-Kn,MAPbI3,18.7,1.03,151.0,0.75,1.6
RC4_EbCJF4T05FSTwg0V8vQByGVw,MAPbI3,14.1,0.95,225.7,0.6579999999999999,1.6
RCA1OtrwLbBbS8a0IttU72S_reEm,Cs0.2FA0.8PbI3,13.3,0.98,239.0,0.57,
RCNbrcwrYK9uQikwPHHu7F3DcWdw,MAPbI3,12.3,0.927,181.1,0.731,1.6
RCQ5xuwVeIhekF8DyUp_H0bQhO2e,MAPbI3,14.9,0.941,203.0,0.78,1.5300000000000002
RCXHdlxJZBwCb-GF70gNYJYK-2Ax,Cs0.05FA0.79MA0.16PbBr0.51I2.49,19.43,1.12,227.8,0.77,
RCXZkJxHCqTH7IZ-poFhZJrNMv9R,MAPbI3,19.3,1.06,235.2,0.77,1.6
RCZnv4rIvN-QnthGGIreqjfUdpwe,FA0.83MA0.17PbBr0.51I2.49,13.9,1.08,185.0,0.7,1.638
RCnpAGISMw1T5M5L0_xCj_dDEde1,CsPbI3,1.2,0.85,30.0,0.66,
RCrhkQMnEGzBU-UA_l0MzeqqtBGB,MAPbI3,9.13,0.83,158.6,0.69,1.6
RCtW4PkWhDwWW4RJXeFaWk-a7gWw,MAPbI3,19.01,1.09,221.20000000000002,0.799,1.6
RCtb7q2DpN6EpNpeOuvxqbDvGJa-,MAPbI3,20.6,1.13,238.6,0.775,1.63
RCvL4wJ9S02SXdZvIFdXjQ5EjLij,MAPbI3,4.4,0.62,172.0,0.42,1.6
RD-8mxQ8zyE3AAO9u-3h5lVyWVoX,MAPbI3,12.32,0.95,198.1,0.665,1.61
RD26eG5W2moj5ECFB6gj_Tjzsgu2,MAPbI3,15.73,1.04,207.0,0.731,1.5
RDGH1u3KtHl_YW9u1VhOmFihvMBS,MAPbI3,10.06,0.938,169.7,0.628,1.6
RDI_XIrlz_zoSqLHs2pVt4yobOUl,MAPbI3,12.7,0.93,189.3,0.7,1.6
RDLe2awRFGo950bNxeRlNn5YX1im,FA0.83MA0.17PbBr0.4I2.6,17.73,1.04,223.4,0.7190000000000001,
RDSl1__yxNWGUqv3TzV25uPlWTIq,MAPbI3,13.53,0.91,198.0,0.7659999999999999,1.6
RDcykQFmgfn-i3UlDkGmKuOONHsW,FA0.4MA0.6PbI3,10.46,0.925,223.0,0.507,
RDeVWJ1NmwwnQ1uhSOwHJtoVIixv,Cs0.05FA0.81MA0.14PbBr0.43I2.57,15.61,1.096,200.0,0.7120000000000001,
RDh8Y8tS5tzvoRoEqjjotM44JbvT,MAPbI3,14.29,1.023,207.10000000000002,0.675,1.5499999999999998
RDpQkgG8wWLINQLcQHEtcodbqTri,Cs0.05FA0.79MA0.16PbBr0.54I2.46,16.48,1.061,209.0,0.7440000000000001,
RDu4XDVv2mNJP4xrm--X6ks7wupG,Cs0.2FA0.8PbBr,2.98,,,,2.28
RDwt4eUXVA-sPFoaW5I49Q4gbzlb,MAPbI3,14.9,1.01,205.5,0.72,1.6
RE1j2ykHf5G7J9HHsLh_YPxNiQEa,Cs0.05FA0.8MA0.15PbBr0.42I2.58,18.0,1.06,220.0,0.765,
RE8MjlgyaMhZfwhEGrR_b5drZU0f,MAPbI3,12.2,0.89,220.0,0.62,1.65
REINrOOnwI6FowbGKILyLFuOG9GQ,MAPbI3,13.8,1.05,184.0,0.7140000000000001,1.6
REcMnv0niP2z6T6QDl3H_d7uTtiN,MAPbI3,8.06,0.99,126.8,0.64,1.6
REjYvKp7q7X2X2BWGzRiIH_U8xRu,MAPbI3,14.08,1.033,193.70000000000002,0.7040000000000001,1.6
REqAKl8idtKW3HgtacVN7d0FBhmd,MAPbI3,16.86,1.05,211.29999999999998,0.76,1.6
REsF4Y3BFLBhWHU_s-fgQPhdhERo,MAPbI3,5.52,0.721,198.70000000000002,0.385,1.6
REsmMbtvEkK__CUMBQ-YfMJiAkhT,MAPbI3,6.64,0.84,119.80000000000001,0.66,1.6
RF3E211IdA9e2Wz9vRjudeGHEIcp,MAPbI3,14.3,1.03,206.0,0.71,1.56
RF5442XlgGwkZoDfSr9hBkMIwo-D,FA0.3MA0.7PbI3,17.3,1.06,234.0,0.73,1.6
RF7OP21mziv6NGp0jaFHCUBawXY-,CsPbBrI2,12.42,1.09,151.5,0.75,
RFAnOaKqUkOPkckD2IJ7AL863h6X,Cs0.08FA0.8MA0.12PbBr0.36I2.64,19.16,1.045,232.0,0.789,
RFL2NcpugJzoKIReDTYRD__gTDzZ,MAPbI3,11.03,0.86,199.0,0.644,1.51
RFQ5WB5quWtvUppY4H7iK23wSFuO,MAPbI3,11.82,0.941,213.0,0.59,1.6
RF_WOtz4YPawKOTk8_XL2IFtmsL8,MAPbI3,6.99,0.83,164.1,0.486,1.6
RFkN_uVbwWKBcEBMVLaZ5E7AvZwG,MAPbI3,6.72,1.01,207.0,0.35,1.6
RFnBQofNrMVhq9hqRdwOYLeCxId0,MAPbI3,18.41,1.07,214.8,0.792,1.6
RFv4M_WJJyeKmCXjGiHGatw6zm1a,MAPbI3,14.9,0.99,220.0,0.68,1.6
RFxNgS0CqvJHlRQNJJQfcu4jBVCD,MAPbI3,6.32,0.79,149.0,0.54,1.6
RG--p62CJfjqgU9aQvryKLttTOFl,MAPbI3,8.5,0.89,165.0,0.57,1.6
RGHCzISOK6Z2lJ1AjR4vnsGSglyE,Cs0.05FA0.79MA0.16PbBr0.3I2.7,12.0,1.04,200.0,0.58,
RGNzI7FLG5fdqXLhkSzr7uML0eW0,FA0.78MA0.21PbBr0.21I2.79,13.7,1.0,182.39999999999998,0.7559999999999999,
RGRrh1bBPDJnqb6x1YwlKw29gNWL,(PEA)2Cs7Pb8I25,9.98,0.958,169.7,0.613,1.76
RGSmPaAZAFuIUZOCZRESvtcSR60x,CsPbBr3,5.49,1.25,69.0,0.637,
RGUVq-pVwjTXYjvxaZU9UZFFqYEd,MAPbI3,13.3,0.975,199.20000000000002,0.685,1.6
RGUa6p8x1MjcwFKf7N2bF3JlY7zQ,(iPA)3PbI5,0.08,0.629,2.2,0.516,2.35
RGWpGZFiD6s6-2HeuGuBiLJGQ6_Z,Cs0.2FA0.24MA0.56PbI3,19.09,1.089,223.2,0.7859999999999999,
RGutLB3Ewy5OT7gndQvvCvm3XRBg,MAPbBr0.45I2.55,16.42,1.04,216.6,0.73,
RGxlHoqwm-HzPlnXH4vEpTeuzJ_S,MAPbI3,0.8,0.62,27.0,0.37,1.6
RH3bfMGe-MUbpwFuAFJVA_7MgAKx,CsPbBr,7.09,1.357,71.6,0.73,
RHK87rJRbO-bJTb_e480Bf8sHOnt,MAPbI3,18.5,1.06,236.0,0.74,1.5499999999999998
RHKBmbCscEyGaPuJN-woslLv40NO,MAPbI3,15.02,1.08,218.5,0.637,1.6
RHMN8lk9aQ7Fy2zo4eE8TNpoauN6,MAPbI3,11.0,0.95,187.60000000000002,0.617,1.6
RHMmknSnjhRMVFEOSNuP-TeASaV9,MAPbI3,14.2,0.97,214.0,0.68,1.6
RHW2elE1QXoqOv1Y2a7AE4fXy_ck,MAPbI3,17.42,1.091,211.5,0.755,1.6
RHX3hxe3G0GfPVjlPh0jgMIKwRxW,Cs0.1FA0.85Rb0.05PbI3,17.95,1.09,235.0,0.73,
RHZEPGp_Oc8K3nuHDJ_dI1Fle_ZL,MAPbI3,3.66,0.92,124.60000000000001,0.321,1.58
RHci_If2-4mVEdg0tcJWkEfsNwt6,MAPbI3,6.29,0.929,161.8,0.42,1.6
RHemtuaBxgMfaPvrYZlYGpSQsBKA,MAPbI3,13.2,0.98,194.8,0.6920000000000001,1.6
RHhQzAWa9vU04uUwRnJLmu9EGmZ6,MAPbI3,15.05,0.974,205.6,0.752,1.6
RHiPK1P4TIXva84toCn_n3cZyBCj,MAPbI3,16.01,1.02,220.5,0.7120000000000001,1.6
RHkAQmX3ABrLUN_wZ-OIgG2tDBB8,MAPbI3,2.9,0.75,154.8,0.25,1.6
RHtDBhYac5MwD37iIVZXIZGBvX1s,Cs0.15FA0.85PbBr0.9I2.1,13.4,1.15,177.0,0.722,1.72
RI28-IbR0l6RjbSJVk-EltOkPJjY,MAPbI3,11.9,1.1,196.0,0.55,1.6
RI2rsYmGkx3HvJWBLt9Ix6VC3pBo,MAPbI3,10.3,0.82,185.0,0.68,1.6
RI6q8FDTRzq1GXSjjCWTJr27RZMq,MAPbI3,7.26,0.9,141.1,0.58,1.6
RIG7HwCwnIHid-7JoLfuHTvlxef_,FA0.85MA0.15PbBr0.45I2.55,9.15,0.915,133.71,0.7070000000000001,
RIUg8EEDY2oRNcuM7mIlw0ysuJS4,Cs0.2FA0.8PbBr0.3I0.7,15.72,1.18,188.29999999999998,0.703,1.74
RIVYjqiGlepIivN6JzmL86_9AJsh,MAPb1.0I3,12.8,0.93,178.0,0.78,1.6
RIYUKKQF9A7tXcfKkgdvwl9nLwVj,MAPbI3,18.5,1.074,232.0,0.74,1.6
RIZNIpgciPj0biHetg4LTx_8F1TQ,MAPbI3,12.71,0.978,200.0,0.62,1.6
RIZfeJYcfXDynlaj_1ycBwgoHNEb,MAPbI3,13.84,1.02,218.2,0.622,1.6
RIbebXUO9Ov1oS5qz-e-c14d6kX6,MAPbI3,9.5,0.85,192.0,0.465,1.6
RIiS8bSNeqDhmqPYLl2rhqTlyRnq,MAPbI3,13.2,0.99,195.0,0.68,1.6
RJExzo5GbvoEMvlOQ9DfhpzLInCW,MAPbI3,9.17,0.92,156.6,0.638,1.6
RJSZc7Z21wnv9FitdhzaO6IbUbSQ,MAPbI3,17.0,1.052,208.2,0.78,1.6
RJZJqznBrQfLU0TbaOgH3W38wXdi,MAPbI3,16.92,1.12,214.89999999999998,0.71,1.6
RJfLavw2O5KHN7JfBk9uiCAvmku8,MAPbI3,5.0,0.65,165.0,0.5,1.58
RJj-nWcU6CaWj3-2kY4VBPCdIxpB,MAPbI3,17.55,1.06,224.4,0.738,1.6
RK09BvoFYh9hsuORIFgBW75-Wu2J,FA0.4MA0.6PbI3,14.01,0.95,225.2,0.654,
RK0mVpas2ke7BywEZv924P1lhRsM,MAPbI3,12.75,0.996,187.23,0.6990000000000001,1.6
RK1uiRuHKK7_4vRwDKwctHTbq3ci,MAAg0.005Pb0.995Br3,2.53,1.14,36.2,0.741,2.3
RK6TwSzUhhdyBlhVwXXjLZGCli33,MAPbI3,11.37,0.96,162.8,0.728,1.6
RKC3z-BkRBAz3mc4jUSXfrqW9T5C,MAPbI3,11.6,1.01,222.0,0.62,1.6
RKKmBYc1jbO6qs0vvt1a9RHHV7lJ,MAPbI3,8.69,0.928,185.0,0.506,1.6
RKLCvf_o2_6TO76vPSllt9dqi_r-,(PEA)0.1FA0.15MA0.75SnBr0.24I2.76,4.52,0.44,181.0,0.696,1.32
RKMM5XqtjMEp5nNkPFEXBg15y44n,CsPbBr3,2.35,1.05,46.4,0.482,2.3
RKMkBGerYVJCdKli5ZosJjAoS_1p,MAPbI3,13.1,1.051,221.0,0.75,1.6
RKP0uFUf7OqB3PICQYEHNA6GWbvU,MA3Bi2I9,0.1689999999999999,0.7190000000000001,6.1,0.385,
RKP_GlHnftJsSPGXn6nOkmEatGCc,MAPbI3,11.1,,,,1.6
RKPc3bDPe8MLv8WjmS3VUPhZ_J6I,Cs0.05FA0.79MA0.16PbBr0.51I2.49,18.71,1.11,227.3,0.73,
RKRcr1okX7s_IYh1GxuDs1CR_cU-,FA0.29MA0.71PbBr0.3I2.7,19.73,1.06,244.60000000000002,0.7609999999999999,
RKc9lBtOwdF-fXppEZ9kkKfCynSc,MAPbI3,9.25,0.915,172.3,0.58,1.6
RKdNos6grHCn5Kj_nc2ME8X-qGct,FA0.2MA0.8PbI3,3.37,0.73,146.0,0.316,
RKjuRl5DI4xcF1Rp-Da5VTGVKnNY,MAPbI3,15.98,0.95,219.4,0.77,1.6
RKkcXHMtvuRYTi7bORvpeHPnx0z8,MAPbI3,12.0,0.94,194.0,0.653,1.6
RKvjaPXUoPqIlbFNT8-Yx1r_BTLJ,MAPbI3,11.44,0.86,182.3,0.73,1.6
RLCE9KgXsfpxtvmEJc-QlEUasjsQ,FAPbI3,7.65,0.856,181.0,0.494,1.52
RLOXh1U8i4FO90B0QZ1GH5C9bwxv,BA2MA3Pb4I13,9.82,1.0,189.0,0.521,
RLRFlv7Vvt6kQL2gpY8kghnSQ3Ug,(PEA)2Cs39Pb40I121,11.3,1.07,162.5,0.65,1.73
RLWQKbL7wKNOSnTcDrwMh5sjPL_W,MAPbI3,15.23,1.04,195.0,0.75,1.6
RL_7Tmku16b7eeAdHvDJvrALa1t0,MAPbI3,3.77,0.56,132.0,0.49,1.63
RLsbnPXm5J1SgfXDa3HsqIiTuvv4,MAPbI3,15.64,1.1,203.29999999999998,0.6990000000000001,1.52
RLtzBsd_MGEynbPu_vY8QP5hNEfn,MAPbI3,12.3,0.85,221.0,0.65,1.6
RLy3sJZmr2DFyCrvNeVrDffvQZDN,CsPbI3,8.5,1.17,92.2,0.78,
RLzk58vTF9DGhwL0ge17qxn-prCi,MAPbI3,25.4,0.775,0.579999999999999,0.72,1.6
RM-dcvvCesSkOqXd7PglXw_U_ik6,MAPbI3,12.75,,,,1.6
RM3ffGPbkCWxYxamptn6tx_4u3E7,Cs0.05FA0.81MA0.14PbBr0.45I2.55,15.75,1.07,207.7,0.71,
RM7xPhJ73z9ctiPm179n0zZ8_fjQ,Cs0.12FA0.88PbBr0.36I2.54,16.8,1.07,226.0,0.695,
RM90s1S3jdm5fUSIs0HKhttmkd2k,Cs0.05FA0.05MA0.9PbBr0.05I2.95,17.8,1.1,216.1,0.728,
RMCakhvp7WslWFlDSzHXWJAfdR1u,MAPbI3,9.05,0.87,169.7,0.613,1.6
RMR4mP6eV9nsXpObgdGnpbpWha9D,MAPbI3,13.4,0.9,190.0,0.78,1.6
RMRoVyr4n146nWmnHhv4ay6X4xY7,Cs0.05FA0.79MA0.16PbBr0.51I2.49,18.8,1.09,223.0,0.77,
RMXkt_gDBQIzT607zYsnO1bn1qOM,FA0.75MA0.25PbBr0.45I2.55,18.2,1.05,223.0,0.78,1.6200000000000003
RMYW8Xnf4IXBRFXqjmnLqA3imskk,MAPbI3,13.52,0.94,200.39999999999998,0.718,1.6
RMZ8VTF88kKUqmvfGlTsUQ8ngQGa,Cs0.2FA0.8PbBr0.32I2.68,16.6,1.0,220.0,0.76,
RMlfGrjAUeUbet-YqUl-Tgxod--A,MAPbI3,14.83,0.971,192.0,0.794,1.6
RMmcIqSbKGH4dvO_4300gA9Cq6Km,FAPbBr3,5.4,1.32,62.0,0.67,2.26
RMqJlUN-YIcVYBUgF1uGV1b8qmiT,MAPbI3,14.8,1.02,187.0,0.78,1.6
RMx9DZ95q9geu3exbMJvb7YLht0h,MAPbI3,19.6,1.07,256.0,0.71,1.6
RN-XUhLXasFUgab8tfA7ISWoiu_i,MAPbI3,11.77,0.8220000000000001,178.29999999999998,0.805,1.6
RN1CgyOz2fxwWkpo8DVrkAcsg2Bo,MAPbI3,5.61,0.79,146.6,0.48,1.6
RN2s6M9FluyDGGIVYVOIY-41fkeW,FA0.85MA0.15PbBr0.45I2.55,11.32,0.93,179.0,0.68,
RNQEoARVaDXwOhwWxEV9vNb63F9y,MAPbI3,11.7,0.96,168.0,0.72,1.6
RNZTmGoCGgcKUqZErECq8U0ttbzm,MAPbI3,11.4,1.0,200.0,0.57,1.6
RNeTyZMxk6CisXEZmgBVfkoWw7sf,MAPbI3,14.06,1.06,181.70000000000002,0.73,1.6
RNoyYmqDJUZS1rtBdspy-NGwpLlT,MAPbI3,13.88,1.061,206.4,0.6659999999999999,
RNs5PqJ3R6mXZxWneDxaJZANw6P3,Cs0.05FA0.79MA0.16PbBr0.51I2.49,0.2,0.63,25.0,0.15,1.6
RNuLQP5MWUV0m0sok3-m8FzINBvx,MAPbI3,17.2,1.05,223.2,0.73,1.56
RNyfMz-Bif100Zflh_G1jp1SRfX3,Cs0.05FA0.81MA0.14PbBr0.45I2.55,18.3,1.11,231.5,0.6970000000000001,
RNyvsXOmNhVqYuROGFwcxGDbUvdS,Cs0.05FA0.79MA0.16PbBr0.3I2.7,20.0,1.08,243.0,0.758,
RO0yyJb_YljCclYNh6W3wqmK3pRP,MAPbI3,10.13,0.86,190.0,0.62,1.6
RODck1ZC5Lif2pWWqvFWSmULNbua,MAPbI3,16.8,1.03,220.0,0.74,1.6
ROI91EkvAXd9uF6bxiNhot4XBwVe,MAPbI3,9.55,0.86,167.2,0.66,1.6
ROOBaNJhAvyUZvEGITfyYr3JH-85,Cs0.05FA0.79MA0.16PbBr0.51I2.49,17.2,1.08,221.1,0.7240000000000001,
ROSLh1XY1OQwNXnbiJw1ZjLVC7Xs,MAPbI3,13.9,,203.0,0.706,1.6
ROV5XzzQpLOxHCB3Mfv8JtbMfam3,FA0.85MA0.15PbBr0.45I2.55,19.4,1.04,235.0,0.79,
ROnERV_DZ_PO78jfWINGhvs-LvTl,MAPbI3,17.6,1.046,229.0,0.735,1.6
ROowY-RDworz-MCdxeiLzJs2_2yD,MAPbI3,4.8,0.67,124.0,0.57,1.6
RP0JS0i7Y_oUTLlej-ZjiI7KahH7,MAPbI3,20.34,1.09,243.79999999999998,0.76,1.6
RP2HG01njHNPSNbUt_6kzjpBr6Jh,MAPbI3,10.8,0.97,235.0,0.474,1.5
RP2KMUiWReAl2FU9JUaP_IlsO2iD,MAPbI3,7.0,0.82,135.0,0.62,1.6
RP2XHLPplLsPWz-dMm4jYNfcIB-3,FA0.85MA0.15PbBr0.45I2.55,13.3,1.08,219.0,0.56,
RP5nnMkzxq-6JNOGdFuwaSUSY0Xw,MAPbI3,11.95,1.046,178.0,0.64,1.6
RP7dQrtkhEj16zE7hi3qXwtdfrw8,MAPbI3,6.37,1.02,205.0,0.73,1.6
RPGcDSiZ6lREzv9r8OF28bPK8tCK,MAPbI3,8.6,0.82,148.0,0.7070000000000001,1.6
RPSW5zPixF6ebgOL0YskcZkBnPur,Cs0.85Rb0.15PbBr3,6.3,1.328,62.599999999999994,0.758,2.24
RPXBeMk6D69zbUyGpnSEQvoXxjv5,MAPbI3,9.7,0.99,190.0,0.52,1.6
RPYBIsrrcC6of8gMkIHBm7iqqBqZ,Cs0.25FA0.75PbBr0.6I2.4,17.5,1.24,192.0,0.74,1.72
RPdlbgAEXKKS5RoJSLC3q3qBtHoH,MAPbI3,15.88,1.0,226.8,0.74,1.5499999999999998
RPiBqYYP_44Cr770EZiORUVqfDB0,MAPbI3,15.51,0.993,217.10000000000002,0.7190000000000001,1.6
RPju0KqpKCue8MiB_1OphDyKOvjR,CsPbBr2I,8.15,1.12,99.5,0.731,
RPpo1rgdBHI80bL5MfcDAD0VjDHQ,MAPbI3,8.4,0.91,126.0,0.728,1.6
RQ02R6hy7ih9sz-C-s7ZOG4MZnPK,CsPbBr3,6.21,1.26,66.2,0.74,
RQDbkq0DF258CzL_09h3tG7L-qin,MAPbI3,10.3,0.983,170.0,0.61,
RQEZv9drMqVhWCqspnzGTB8QchZj,MAPbI3,12.64,0.91,211.29999999999998,0.71,1.6
RQJHeKH3nXsLpdLMf14DvYVlYTY2,Cs0.17FA0.83PbBr0.3I2.7,20.3,1.15,223.0,0.8,
RQLvMYUeHczdTPdPu0dyO28uH0xw,MAPbI3,19.5,1.14,222.0,0.77,1.6
RQO9ebda2F8PnXzRG0ZamUX6eSNU,MAPbI3,2.4,0.696,62.0,0.55,1.6
RQPA8Jkw9t95tvZmUOQLDmbxFXkC,MAPbI3,13.06,0.97,170.5,0.77,1.6
RQSepEcYhyafWtwVoBDrvK10rA_S,(NH4)5.1FA0.15MA2.04Pb6.1Br0.45I19.04,10.44,0.97,174.3,0.617,
RQTx_0N2tgTDogOIRi_ZwPJ_TpQc,Cs0.05FA0.81MA0.14PbBr0.45I2.55,16.55,1.07,243.0,0.6,1.73
RQhQX9kXpdzabm25cwogI4Yjo6Tk,CsPbBrI2,12.19,1.14,151.0,0.71,
RQiYAopiBX6qT30ZNUzS7OoZJmI8,MAPbI3,19.12,1.09,227.5,0.7859999999999999,1.59
RQupz660mj77-PPev_ELQheigpkP,MAPbI3,12.16,1.06,158.2,0.725,1.6
RQwgZKQ0aSJ2hAp9y4msuX884r0i,MAPbI3,13.09,0.92,212.39999999999998,0.67,1.6
RQxIj7-svs3qwKFR5n6yOaImR7rE,MAPbI3,15.0,1.06,213.9,0.76,1.6
RQyCqOfLKdCY1iUr2c_4QqEkCUhP,MAPbI3,12.68,0.87,228.0,0.63,1.6
RQzsx5EDOWcJ7yMm5yNbDOgMggaW,Cs0.05FA0.7885MA0.1615PbBr0.4845I2.51555,11.73,0.85,191.70000000000002,0.72,1.6
RR3z79jpw61vc-Vqgl7UihOaCWjM,GU0.14MA0.86PbI3,17.13,1.071,212.39999999999998,0.753,
RREn5orneSzCoPOKj1AXqw0TJT0e,CsEu0.07Pb0.93BrI2,12.45,1.1,145.9,0.7759999999999999,
RRK3MHDdAxZ79oLajiFR1UDGWvUe,CsPbBr3,10.0,1.594,77.5,0.81,2.3
RRRr2YElfE6oxIzyCE3GKKxRlqC4,MAPbI3,5.0,0.91,102.0,0.51,1.6
RRaPpUC6-k6gjvFQgC50Sl0B7DNJ,FA0.7MA0.3PbBr0.3I2.9,16.4,1.1,217.0,0.69,
RRgESQ5apvjPPjcutG8CxaBMs9_3,FASnBr0.5I2.5,3.75,0.345,175.0,0.6,1.5300000000000002
RRoYC1aST1HnDmbNs7PuXhXlCZkD,MAPbI3,7.65,0.86,165.5,0.53,1.6
RRrFRbQt0VNLzCMRoNl3Ait8rQ4_,MAPbI3,10.49,0.74,177.0,0.8,1.6
RS6POuJYpwhSy3-OqfUfyu6HUGWO,Cs0.05FA0.79MA0.16PbBr0.45I2.55,20.2,1.13,231.0,0.81,
RSAgWFEHYHTC-pe7cz0JPzA9_DBW,FA0.85MA0.15PbBr0.45I2.55,17.38,1.16,216.0,0.7,
RSDO9KIBpcVJwTWYZzYNsVlmLFAb,FA0.85MA0.15PbBr0.45I2.55,20.01,1.12,226.4,0.774,
RSNk3W_38V774RIN6DN1ydB5WqIo,Cs0.05FA0.79MA0.16PbBr0.51I2.49,18.12,1.05,225.7,0.765,
RSVXk6th8G8YzWpIFEDzdjHkp_jR,MAPbI3,17.56,1.09,224.8,0.73,1.6
RSYD3-InENs3uAE1Rw-_wO6DKi1H,FA0.2MA0.8PbBr0.45I2.55,12.89,0.95,191.0,0.711,
RS_Dz05uyCznWWdQe7t6fXsZzrlX,FA0.85MA0.15PbBr0.15I0.85,16.36,,,,1.63
RS_LJjQjS4XyA7uQzpaal8WP3fLu,Cs0.25FA0.75Pb0.5Sn0.5I3,8.94,0.66,202.8,0.67,
RSpunKCIulZOG_1DxA_nQSbsvQ1z,MAPbI3,7.18,0.86,164.8,0.51,1.6
RT5WyIiwBC44UUqK7R3LKOcZBIG9,Cs0.45FA0.55PbI3,9.6,0.94,180.9,0.56,
RTFuGHQrh30O3Bbgvh4xAC1mJh5Z,MAPbI3,14.38,0.99,193.70000000000002,0.75,1.5
RTKdbkkqKmzOanHFvnCrXM8MRZy1,MAPbI3,14.71,1.03,221.0,0.647,1.6
RTMQDHuqdFc2GviNiPS7GeDHiHXn,FA0.3MA0.7PbI3,17.23,1.05,220.9,0.74,
RTfu4bJAbVcCv0n06gy7yrJkw65E,MAPbI3,15.83,1.032,203.19000000000003,0.7559999999999999,1.6
RTpg23J2TO4aXroO0xwatg0tut3d,MAPbI3,5.08,0.99,103.10000000000001,0.49,1.6
RTuR8V4oDyBA5Fu44UliCCUjv015,FA0.1MA0.9PbI3,2.56,0.055,144.70000000000002,0.332,
RTxJKbeT7KNgyQcDI_0R-cl3U3R9,Cs0.07FA0.89GU0.02PbI3,17.7,1.025,234.0,0.74,1.5300000000000002
RU1z99Un1qEfDTzFS4f4QZj_RKiJ,Cs0.1FA0.9PbBr0.3I2.7,19.94,1.09,228.2,0.799,
RU4ZPignRXSIesT44Docm-f6w689,MAPbI3,9.11,0.83,167.10000000000002,0.657,1.6
RUB7qQmbNuILPtPprvuX1QofUkzA,MAPb(SCN)I2,8.3,0.87,151.0,0.63,
RUNfzT59z1jVPa9jKc9sUDN1F8FA,MAPbI3,13.3,1.0,196.0,0.68,1.6
RUNmGCBsJHkUoJbsoRzUvclHiihK,Cs0.1FA0.9PbI3,15.5,1.05,227.0,0.653,
RUTLM-HVayUym5Se4v8axY8gyLQ-,MAPbI3,15.58,1.09,220.9,0.645,1.6
RUZUZILYaKzTI5lE3FXx2_GLEEGl,Cs0.17FA0.83PbBr0.3I2.7,19.8,1.12,226.0,0.8,
RUftDAii_Qc-541A1MuRjf5w-D10,MAPbI3,15.0,0.98,212.0,0.726,1.6
RUocT8jBKOxWhYX-X8rqUE99Up-U,MAPbBr0.9I2.1,3.52,0.807,70.1,0.622,1.64
RUq9oHhnd7RMKmLhqvFSOcwcOAy2,MAPbI3,6.6,0.909,212.28000000000003,0.342,1.6
RUwwSxoFhAQNvyFQM7Tznzi65-0-,MAPbI3,8.21,0.83,150.7,0.6679999999999999,1.6
RVDTvmVyZN2C8bLxq8NnCOKUk1bf,MAPbI3,17.3,1.06,219.0,0.758,1.6
RVLeOl_6yyxlDy28uo4GGG2retlg,FA0.44MA0.56PbBr0.33I2.67,14.0,,,,1.6200000000000003
RVSwgbiOS6L9H9vs6DQEx8b8p_2Q,MAPbI3,14.68,0.996,215.7,0.68,1.6
RVU4Hlhs1tZdpys9hyBZFnYLTDyA,MA3PA2Pb4I13,8.8,0.83,190.6,0.55,1.63
RVcFa2pIRSLijGPjX_sXNdZnsWMX,MAPbI3,15.0,1.09,181.0,0.76,1.5499999999999998
RVqHScdtVPOA7EC_VC1C00pXTTaa,Cs0.05FA0.80MA0.15PbBr0.45I2.55,18.02,1.14,219.60000000000002,0.71,
RVrfGVEbW9ueavCqOw4wxzcjyAWi,MAPbI3,9.26,0.99,141.7,0.66,1.6
RW-_jGpu7GS-6WWxwByDKzyuc7Se,Cs0.08FA0.76MA15PbBr0.51I2.49,1.3,0.3,152.0,0.2789999999999999,1.6200000000000003
RW-sy8QBOr_GaN_WtUR6wIq0F4gQ,MAPbI3,13.4,,,,1.6
RW3ZGALr4zNsA12VShmq02NgjKyW,MAPbI3,3.37,0.5589999999999999,101.5,0.594,1.6
RWPFFEJ3o0Woq9HNpxgRyUjdtgSz,MAPbI3,16.2,1.01,223.0,0.71,1.6
RWS_nOaXihXhbdTLEVhyLLQXyJVL,MAPbI3,12.71,0.96,196.20000000000002,0.675,1.594
RWgdcCrfvaFGeDLX8rto6PmJU4IB,MAPbBr3,2.48,1.2,29.4,0.7090000000000001,2.29
RWl4GgvLtbwOZTLpX3MTsr5feXJ5,MAPbI3,12.1,1.03,194.0,0.58,1.6
RWwy9uHkdfVD8c6PRx43DU5xTE8e,Cs0.05FA0.8075MA0.1425PbBr0.45I2.55,8.8,1.0,175.0,0.503,
RX51OIvqcYkq2BghN-JPDoOfH4_R,MAPbI3,14.13,1.02,197.39999999999998,0.7040000000000001,1.6
RX6HtBj263ZdaY73fcL5D2jVmLjW,MAPbI3,16.4,1.01,215.0,0.755,1.6
RXAycXw6_k0M-aeu-sLqdp953Hxu,FA0.3MA0.7PbI3,17.5,1.06,223.0,0.74,
RXH_h1zUFmjOmy-C77zA7Oc-kEfA,MAPbI3,11.1,1.08,181.0,0.561,1.6
RXTAd5qq6FeFdUi00ACFHI4dR_s-,MAPbI3,12.35,0.9,202.5,0.67,1.6
RXuLNKPNu7gnIoMeuDRwQMGT_bDU,MAPbI3,7.36,0.861,163.4,0.524,1.6
RXvwrhyXVIR_vX2NADhcN27q83x_,MAPbI3,7.18,0.918,140.7,0.556,1.6
RY39NX9xDiSWlEVKvLqXThTBAB94,FA0.81MA0.19PbBr0.5I2.5,21.6,1.13,238.79999999999998,0.77,
RY6XEA_TxkfzF2b2lz8szm2ecur9,FA0.85MA0.15PbBr0.45I2.55,8.4,0.98,125.0,0.68,
RYF1DEHQ6-9VlaVIkjw7DYJVdwNi,MAPbI3,9.79,0.889,179.89999999999998,0.61,1.6
RYJ64xfTQjf7wpG5sIKQN0SGxyCu,MAPbI3,15.8,1.078,201.5,0.6729999999999999,1.63
RYKGzIuKE8dMffdHzqQHHrLtUnto,K3Bi2I9,0.08,0.52,3.2,0.502,2.3
RYLaCfyxNQCm-xBMWw5S6dXzIfTx,MAPbI3,7.6,0.9,131.1,0.65,1.6
RYP-wo2nU8RiF9Svn8d5J_GNT9k0,MAPbI3,2.17,0.44,161.1,0.3,1.6
RYSnuSsgknNUSuzAuU4axOxipPBb,Cs0.05FA0.79MA0.16PbBr0.51I2.49,14.6,1.07,219.0,0.63,
RYibxbpMmyagxBoecyYA6dpD7p2A,MAPbI3,4.53,0.71,146.1,0.44,1.6
RYmRxvS-Xu-d1uKFcCXSxMRCnWGX,MAPbI3,13.34,1.02,192.3,0.68,1.6
RYpJjqQ2ok-i_1epam5L1FYZFFtd,MAPbI3,13.03,0.903,220.79999999999998,0.654,1.5
RYr3KA2I_psI9EcpkIdMoictN8JZ,BA2FA2Pb3I10,1.31,1.02,20.8,0.62,1.51
RZ5QcTIMNj01iytAjl7uZw9FFB8K,CsPbBrI2,5.7,1.1,109.0,0.49,1.97
RZSEbImcWCRkjbnP9TNyxdHCllfi,MAPbI3,15.39,1.04,224.7,0.659,1.56
RZXjwXioMz-6n0Pla_0aYbTu7nQr,(PEA)0.15FA0.85SnI3,7.15,0.61,173.0,0.677,
RZY7eLb6lS8KlbiZW1oVXWVsGqAG,MAPb1.0I3,12.4,0.98,211.5,0.57,1.5499999999999998
RZ_ugtEf1HxDXI_CeRBIsV9cJGiZ,FAPbBrI2,4.25,0.92,79.9,0.66,
RZbhO2y5Z-AnjsB7HFN3ur2nZbol,MAPb0.75Sn0.25Br3,1.49,0.76,32.2,0.61,2.03
R_-dkrSojdzIlbGReqWVWzjHD2SQ,CsPbBrI2,11.61,1.16,174.3,0.68,1.9000000000000001
R_CTUDsyUaxraLtrSSNni2oOb7Sq,MAPbI3,10.5,0.93,140.0,0.643,1.59
R_E3mGXY5CAb3q6SPkFrIvWol6UR,MAPbI3,8.38,,,,1.6
R_Jw1jlEtBMvGE65Gac9Gu013z2f,FA0.17MA0.83PbBr1.5I1.5,8.68,1.069,103.29,0.789,1.8580000000000003
R_NRhEQDJav_oCJaYxy0KbCmI_SK,MAPbI3,7.1,0.95,131.5,0.57,1.6
R_Sbo_MCiPpzwS-RVevSuKXgc5tX,MAPbI3,9.3,1.0,197.60000000000002,0.47,1.6
R_bEpgklmjmvSKJa7gG9TZwBxJe3,MAPbI3,9.77,0.9,163.0,0.65,1.6
R_ueREtyr_clIrPxFMRzPDPtgqlm,MAPbI3,4.17,0.406,195.79000000000002,0.525,1.58
Ra756ytKs__NqA4AKbMcFKL3QTJG,MAPbI3,16.68,1.05,211.8,0.75,1.6
Ra7Sx8DJBp99j424nAH2Edl4ASGT,MAPbI3,9.1,0.96,148.0,0.6809999999999999,1.6
Ra7XtewugKYB5IslMLk0j8bNDBd-,FAPbBr0.3I2.7,20.01,1.09,230.0,0.7979999999999999,
RaCxus3I0V7QRXrribsJNi0UdFeo,Cs0.05FA0.79MA0.16PbBr0.48I2.52,17.3,1.08,220.0,0.74,1.61
RaFTjOExrZ7_yVGjRz032ll4LSdV,MASnI3,0.31,0.16,72.9,0.263,1.34
RaNq-qV5a2wT2VacGzm6p5t-xocS,MAPbI3,7.35,0.86,130.6,0.652,1.58
RaQU1IlMQ47P44H_ZNo_GSSao3fJ,MAPbI3,13.25,0.93,244.3,0.58,1.6
RaQtLY1Dpv9-Xeze3R2skkqAyg68,Cs0.17FA0.75MA0.08PbBr0.39I2.61,11.57,0.95,193.0,0.63,1.61
RaVWR84WZW4KmuZ-4NkX18350L1W,FA0.83MA0.17PbBr0.51I2.49,19.15,1.15,233.79999999999998,0.75,1.6200000000000003
Rakq2ZtwoPX1rarWlvIgDa3zAz0j,MAPbI3,15.1,1.03,212.5,0.69,1.6
RazqKdOXYV4LNWVls6am5eVXa85z,MAPbI3,15.28,1.039,212.0,0.706,1.6
Rb5eLYm8ec9_E19mAa-eh9czFmN-,MAPbI3,12.5,0.87,213.0,0.67,1.6
RbElQ_zad-w8PXVuYC_vEn1Glstm,Cs0.05FA0.8075MA0.1425PbBr0.45I2.55,18.1,1.03,233.0,0.77,
RbUQW5Zlb4WO6W0nCGUl17ISRTC1,MAPbI3,0.94,0.85,65.1,0.184,1.61
RbW0Sin23NZSiOO-xBuuoYWrij91,MAPbI3,8.51,0.97,150.5,0.583,1.5499999999999998
RbWqCa4IhTXRkA02_y6PqejAwRIa,MAPbI3,15.12,1.2,218.79999999999998,0.5760000000000001,1.6
RbcffvifQF8ilZZVijYeKNcNRsqM,(PEA)0.33MA0.67PbI3,10.18,1.08,160.39999999999998,0.59,
Rbgp4DX16nVhaZkF5DPp3neKmGZY,MAPbI3,3.88,0.83,71.0,0.66,
Rbpb6faRIgQDNpcz-SUBFT1J6ExS,MAPbI3,8.82,0.87,145.9,0.7,1.6
Rbu63rhoHWWr_tbXyhQiNA1WtnQd,MAPbI3,10.27,0.927,169.86,0.652,1.6
Rbu_dmivQ6fZolFwziHM_kaGcWUJ,MAPbI3,2.27,0.618,85.9,0.428,1.6
Rc-1nKC24_Ko_c8Mml_eWEelZz4n,MAPbI3,13.48,1.0,187.10000000000002,0.72,1.6
Rc0wrvCZPsTsryt3hSTuJYtSXh1U,MAPbI3,0.02,1.55,0.579999999999999,0.251,1.6
Rc7dkSn9vu1HTAD9kftK6mJZGpp5,MAPbI3,8.64,1.01,128.5,0.6659999999999999,1.6
RcCq7mWNLTWX9SQDCfA3YBl7WG6W,MAPbI3,2.79,0.775,78.5,0.4579999999999999,1.6
RcFrGkg51rFeXtpmc6Qxd8r_6P_t,CsPbBrI2,13.2,1.17,155.8,0.7240000000000001,1.9000000000000001
RcIvPvxTEOFgu6qfZf7q8KWZE8a7,MAPbI3,10.5,0.93,177.0,0.631,1.6
RcM2wDe5ZQo38wCvzGBKdwXxxJOd,MAPbI3,11.26,0.938,184.89999999999998,0.649,1.6
RcmrALyMO-uptVhhIRMBRw7XaJUM,MAPbI3,10.2,0.969,185.0,0.62,1.6
Rcty9cqamZxcIU-HYiOjQUDnPnNw,MAPbI3,1.6,0.7,60.0,0.38,1.6
Rcw2ouVjL908KHYfbZJ-Km7gRdlz,MAPbI3,12.9,0.89,188.0,0.77,1.63
Rd-lncJinhYBN_0eIfLdzyTn5Oxf,MAPb0.9Sn0.1I3,6.57,,,,
Rd1fWXpOZAhjN56BsMvLzLLJaQys,FA0.85MA0.15PbI3,17.15,1.05,222.60000000000002,0.73,
Rd30JY__w5unlG1feElDvLn9oGyi,MAPb1.0I3,16.6,1.068,212.0,0.735,1.6
RdB01CsNSOlQd0jaINfGc5R_UbGd,MAPbI3,2.7,0.723,122.0,0.31,1.61
RdFBxUUqeG3jzsUV9HfZY25O-F9X,MAPbI3,10.06,0.922,183.79999999999998,0.594,1.6
RdITg20XciNOtCtC0iI31T10lTq6,MAPbBr3,9.0,1.4,89.3,0.76,
RdLeKw_TpTOnidgN58Dr1BcriSdU,CsPbBrI2,5.32,1.19,69.5,0.64,
RdQ2mtWCFUK8L4Ay8lAm7d_05upK,Cs0.02FA0.38MA0.6PbBr0.025I2.975,11.65,0.86,192.10000000000002,0.705,
RdWnHCMGzaU5gswzanWHHSY9p37k,Cs0.17FA0.83PbBr0.4I0.6,16.83,1.224,175.39999999999998,0.784,1.73
RdYR-4elodR2l75B4N5dx4kP1H-E,MAPbI3,5.31,0.8690000000000001,175.6,0.352,1.6
RdbMgFYhWNNYrNZCj2igzmgzX4An,FA0.95MA0.05PbBr0.15I2.85,19.1,1.077,240.0,0.779,1.5300000000000002
Rdw0jj4TKuQ9TlJaswbok3loDc1R,FA0.83MA0.17PbBr0.51I2.49,14.9,1.083,208.4,0.66,
Re-f3LqQy54_03jDKtbsP31nsEcN,MAPbI3,7.35,0.79,186.20000000000002,0.43,1.6
Re2GgrPJ1IWYFXDsVQPcYrzxwm8e,Cs0.05FA0.79MA0.16PbBr0.51I2.49,11.08,0.98,195.0,0.58,
Re6uKFWm5HOAac0_XYsM0QEv5O-2,FAPbI3,13.16,0.937,217.60000000000002,0.645,1.45
ReCfy4FYQ8P-BQ26j8GlQLpaZQ2p,MAPbI3,9.51,,,,1.6
ReK1SynkOt2OEkH7TiF5CtxfFlVb,FAPbI3,11.22,0.91,198.9,0.62,1.48
ReQlDOCAS9K5kZi9f-SkrQbr69cx,MAPbI3,12.87,0.976,208.0,0.63,1.6
ReYtDfboNVXACClyztAVQzq8DZLe,MAPbI3,8.1,0.879,160.0,0.58,1.6
RedR_O0iiqZ5W4wX8Lp5nvlP535G,FA0.9MA0.1PbBr0.3I2.7,15.81,1.04,222.7,0.68,1.5
Rejl5NR6CsrF4m9Y4Z_MpD5IAjue,MAPbI3,3.74,0.63,123.10000000000001,0.48,1.6
