Repository: ckhamdang/ML_perovskite_properties

# ML for Properties in Halide Perovskites
This repository contains the data and codes used in our study of five photovoltaic properties in halide-based perovskites using machine learning.
The dataset used in this study is provided in the "Initial data" folder.

The Pearson correlation coefficients between the compositional input features and the target photovoltaic properties are provided in the "Pearson correlation" folder.

The machine learning codes used to train and evaluate the regression models are provided in the "Regression model" folder. This folder includes the dataset and codes for:

File: Initial data/All_perovskite.csv (part 34 of 74)
entry_id,compound,efficiency (%),Open circuit voltage (V),Short circuit current density (A/m²),Fill factor,Band gap (eV)
Rf4Vz5OthpdggbK0gdyUul7DJlgD,MAPb1.0I3,12.04,1.09,208.29999999999998,0.53,1.5
Rf52wDjQakRzlO17RrpihJpEHcfY,MAPbI3,14.6,1.02,203.9,0.703,1.59
Rf5SzekJaH3zqBDZ1tVEmYFWl3K9,MAPbI3,16.48,1.05,206.8,0.757,1.6
Rf9Jgl0Vkrx5-f8hwlXyO0JKke9L,MAPbI3,7.02,0.93,145.1,0.52,1.5
RfGV5BIyGKM0cV9G1cdIHU4OMyzh,CsPbI3,8.75,0.99,163.4,0.539,
RfJLCCtkJY9bS-t_aNvHNEjJ-Qfs,FA0.85MA0.15PbBr0.45I2.55,18.42,1.15,218.9,0.73,1.6
RfPrbazxPidpM3LqOVKw4wK18Wpt,MA3Bi2I12,0.16,0.562,7.800000000000001,0.38,1.8
Rfa0KR-B42Q123vurh8N_538g3q1,MAPbI3,11.58,0.96,171.4,0.7,1.6
RfdrvXE1-zHVicV0YfuWuGYIYlVo,MAPbI3,11.4,0.91,169.0,0.72,1.63
Rfikz69tINc3AD55sChoJNKurazu,FA0.5MA0.5Pb0.5Sn0.5I3,12.4,0.64,292.0,0.6579999999999999,
RfleZmF8YGDj1L4PSri94nKHvl1T,FA0.3MA0.7PbI3,16.26,1.031,213.70000000000002,0.738,
Rfrpg3ztpXvTasv_ZSRNChRIKqdu,Cs0.05FA0.75GU0.075MA0.10PbBr0.39I2.61,14.9,1.109,199.20000000000002,0.6679999999999999,
RftABCH-VwVVMXG6zp3nfKKdreMQ,MAPbI3,11.4,0.879,175.0,0.74,1.6
Rg6m3xG_k3GVSbNM1Ivdk4nal8Dq,CsBi9I28,0.48,0.43,27.0,0.42,1.7899999999999998
RgJAnfClzFdzNDl7io0AIeAViWZj,MAPbI3,11.8,1.0,217.0,0.54,1.6
RgM1NrOcOQKg9vxG1eJ63NogdRRz,MAPbI3,9.16,0.83,169.0,0.66,1.6
Rgg2n9p9XFFl0DnMd4FCM2Ni_6WO,MAPbI3,10.96,0.99,163.79999999999998,0.68,1.6
RgrjZwUWdfxxV7dXZ_od7CGEnB7I,MAPbI3,2.02,0.55,80.0,0.46,1.6
Rh0h4gnLY9GUJl84R1bg9dptzl_I,MAPbI3,9.3,0.82,189.8,0.53,
Rh0l2O5_hu549yAT6KwwLto3ftJv,MAPbI3,6.27,0.73,236.70000000000002,0.36,1.6
Rh9oTzAU8BX2lCbbAkToIAa0uwQx,MAPbI3,17.4,1.07,203.0,0.802,1.6
RhHvmz3csW67Rlp3P-GHj9ffMriA,CsPbBr3,8.82,1.545,73.7,0.8220000000000001,2.33
RhJle5OPnTfV4maMyiFaQFANyTjB,MACu0.0118Pb0.9882Br0.2I2.8,11.43,0.8590000000000001,195.0,0.685,
RhQWUTQ5WES_RAq3GmiReGPnPzcx,CsSnI3,0.32,0.4,30.7,0.261,1.3
RhRrhB-2bQdc3lHz1cT8R5gUUL7t,MAPbI3,11.22,0.86,200.79999999999998,0.65,1.6
RhvzEvq1YGKWYsCQaJR7Ox5fqGSP,CsPbBr3,4.06,1.26,62.0,0.53,
Ri8Q9G6K7K8_lHBofP4dWfewWBAE,MAPbI3,14.8,1.0,211.0,0.7,1.6
RiA9C1sJtXKsTmjvDlz9MXom9uPe,MAPbI3,18.8,,,,1.6
RiClHLAquosiXJZG8r2DXNRN3sqt,(PEA)0.8MA0.5PbI3.2,13.2,1.15,177.7,0.63,
RiHi0USJHJaK-BAy0fBKm6o-Tz5W,MAPbI3,6.3,0.8,175.0,0.44,1.6
RiNyesZh4iazBi6scPfLW5ID6zra,MAPbI3,16.62,1.07,207.10000000000002,0.75,1.6
RiOFJ20dNhprkTq9MT_rykbeR3np,MAPbI3,14.35,1.05,199.7,0.691,1.6
RiTdkhl4psidkrgssnHiFQQSF1Pp,MAPbI3,9.11,0.78,180.5,0.6459999999999999,1.6
RiWUsm-r1xYdEjYd0Ng-HtcDQnHv,MAPbI3,17.49,1.04,232.2,0.7240000000000001,1.6
RiXyEJ7nfkkQWeNB58hA8D-bFuZS,Cs0.10FA0.75MA0.15PbBr0.51I2.49,14.25,1.096,193.79999999999998,0.6709999999999999,
RiYZytmko7rnAoXL1783ew3XSosz,MAPbI3,18.63,1.07,219.20000000000002,0.79,1.6
RiaRNJvYXaz457EmrIoVND_-QEjT,MAPbI3,16.63,1.09,214.89999999999998,0.7120000000000001,1.6
RiaW-Y7fSaex-fQuL_yXoCFMUjr7,FA0.6MA0.4PbI3,14.9,1.01,223.0,0.66,
RifPVF4lBHKkIDlEFBCUWg6fC3vp,MAPbI3,16.32,1.05,208.5,0.75,1.6
RimxrRx-4gcce9-uYRWD_mrPaLDo,MAPbI3,10.51,0.92,191.29999999999998,0.6,1.6
RiyySP_8rs3g4cLhgErW5Q6TgjSZ,MAPbI3,8.25,0.94,197.0,0.51,1.6
Rj1ft53O0g6UPg3dp-CX0QWEFVlm,MAPbI3,10.49,0.928,197.0,0.573,1.6
Rj3c328QfjBqxjYIaIJty-7Zrljv,MAPbI3,0.0,0.042,0.0,0.307,1.6
Rj4XMPXfz09RY_FmlkyFkMh6A4KA,MAPbI3,10.8,1.064,157.0,0.64,1.6
Rj76rlDbDf7bmyKirfFQPtVZzeEw,Cs0.04FA0.80MA0.16PbBr0.51I2.49,16.8,1.05,232.2,0.7609999999999999,1.61
Rj7j_hZHT7zt8vO3P3jBtXsnR85L,Cs0.05FA0.81MA0.14PbBr0.45I2.55,16.6,1.116,216.70000000000002,0.71,
Rj92p3w7ZBQfzdYKffblo_R8Odi_,MAPbI3,14.07,1.05,206.20000000000002,0.65,1.6
RjA-jzqVuLViCMIaI2UNG73gFqS6,MAPbI3,18.76,0.732,3.2,0.81,1.6
RjTCcPfObC8WSJ5RpdzQmiSQQ8Yf,FA0.75MA0.25PbBr0.5I2.5,14.4,1.02,223.0,0.624,
RjdG2bVHUYV0k1DJaL1OccaoL2HA,MAPbI3,15.85,1.07,201.5,0.73,1.6
Rji85anRI-MpecC78Xqyl-nOidIt,FA0.3MA0.7PbBr0.9I2.1,15.9,,,,
RjrYWCqRv83_1NAtnm4OvHUFQ7qr,Cs0.05FA0.83MA0.17Rb0.05PbBr0.17I0.83,21.76,1.18,225.6,0.818,1.63
Rju-FUe0i0VWVKTl0i44RAJpW_eC,FA0.85MA0.15PbBr0.45I2.55,17.01,1.077,216.1,0.735,
RjvH0-HkSaZmDEc0V8WEkgoM-Mw8,MAPbI3,3.5,0.97,88.0,0.41,1.6
RjvfGSGF5EV5EiMdjUNYbKXmDW48,MAPbI3,8.69,0.83,148.6,0.71,1.6
RjzoBdvM3yuWmWGKbMfybqbz8LN5,MAPbI3,11.5,,,,1.6
Rk7cEMQO5TfDihOmJwymrvLXl3tZ,BA2MA3Pb4I13,7.05,0.94,122.6,0.614,
RkB_iYbeB-FL3rqTnWc8P8bci_ez,MAPb0.75Sn0.25I3,12.6,0.725,236.0,0.73,1.3
RkFFz9YLEyg7-y-ProejFT4aMn0v,MAPbI3,9.32,0.99,128.9,0.732,1.5499999999999998
RkJwHm5bAPwXOA0H61UFu5svm5MZ,FA0.4MA0.6PbI3,7.36,0.98,108.0,0.695,
RkNAfMnCSFwFFFLQxj29N_-hNYkk,MAPbI3,9.6,0.81,181.4,0.65,1.6
RkNd2644WHX0y45e4G_5fgwihcWb,CsPbBrI2,14.86,1.31,145.5,0.7859999999999999,
RkVqNWWbRzil6b4yi3UECXzlPJsE,BA2MA2Pb3I10,10.2,1.24,134.9,0.631,1.96
RkW4e2eFb7PXgKGAZHnTodJDq8rF,FA0.83MA0.17PbBr0.51I2.49,14.73,1.01,202.8,0.72,1.6200000000000003
Rkks73yXYy1nfOdVo-gCbeWxd1hR,MAPbI3,16.15,0.96,227.3,0.74,1.6
Rkmri73vANFjsd8R1-vBM0ha1dl3,MAPbI3,8.53,0.968,154.60000000000002,0.573,1.6
RkoXd-YiOy_2Cz2NStEFWv4OouOY,MAPbI3,14.2,1.16,180.0,0.68,1.6
RkoyaXi5ZQ0xHT3waUTG_teBweI5,MAPb0.5Sb0.5I3,0.82,0.648,16.8,0.718,
Rku_WdwLqNfEnliYL1_xaSGvMATA,MAPbI3,8.34,0.87,182.3,0.52,1.6
Rl-vkyO6xOQ-D4N_k7uMilKhsQjH,MAPbI3,17.98,1.06,211.0,0.807,1.6
Rl0E6W4xwswu3_wgvrG5GxbyMqdK,MAPbI3,13.93,1.03,227.2,0.59,1.6
Rl47L63o7FSPzWrbsIUgRlyafLT4,MAPbI3,15.61,1.04,193.9,0.762,1.6
Rl69afBAtzJCJXjM-H_cjuzopTyB,MAPbI3,6.46,0.7759999999999999,126.5,0.6579999999999999,1.6
Rl8Jv-UyZ1zTKaSaWjsgqW85mXp5,MAPbI3,18.16,1.03,234.8,0.7490000000000001,1.6
Rl97y-fvHoBQCb2vng7rrRINzVmE,MAPbI3,12.7,,,,1.58
RlIdKA5TO4JvZuDfYrE86yi0Hlyz,MAPbI3,9.82,0.789,180.0,0.691,1.6
RlRZXKiXCZ69gz2nV65Z-SqTfsdd,MAPbBr3,9.3,1.35,84.0,0.82,2.3
RlV1wlZ2ZClFnZ-tndKP42x4FUeq,MAPbBr2I,11.2,1.45,101.4,0.76,
RlWh2mqi7wdqOE1gvqnFSJ2gUmLZ,Cs0.05FA0.79MA0.16PbBr0.51I2.49,2.19,0.498,104.5,0.42,
Rlbzwwy0OHp8Kz9zkF3LHzO0uzZP,MAPbI3,15.29,1.06,214.8,0.672,1.6
RlcyhwjLd9G2XRbgT6nATi6jCW0d,MAPbI3,19.8,1.08,253.0,0.72,1.6
RldJU5C5kwNG0izKNL-pWzQPE-wu,MAPbI3,11.06,,,,1.6
RlkX03-ahocL2XD4oDrpIKuZJWec,MAPbI3,12.8,1.01,177.0,0.6990000000000001,1.6
RmAW8Bc5BF9zNgFHy_h0UA7A02Kq,FA0.83MA0.17PbBr0.5I2.5,17.6,1.06,240.0,0.73,
RmH06xEuZ1WqaKi7CPgqKj8PX8Ay,FA0.83MA0.17PbBr0.39I2.61,18.4,1.04,77.0,0.73,1.6
RmPLBNxios1NGl2s6t0rf9VYUfRb,MAPbI3,18.52,1.09,226.20000000000002,0.75,1.6
RmZ5Jm7m89OuMHsTEzjekLGd7UPe,MAPbI3,10.8,1.0,172.0,0.633,1.6
RmZtfeN5Q12f0nPbzKLoCIXs8PIT,FA0.85MA0.15PbBr0.45I2.55,9.62,1.014,211.29999999999998,0.449,
RmhR1PkK8rYcKAYgJoJiDSXgHeX3,MAPbI3,12.6,1.03,172.10000000000002,0.711,1.6
RmnnwVANjx86RByogd1Hq0HCBfzj,(PEA)0.1FA0.15MA0.75SnBr0.24I2.76,3.98,0.43,171.20000000000002,0.672,1.32
RmnojAS-ug5j6grRSnvOJBZaCt7c,MAPbI3,9.5,0.86,150.0,0.736,1.6
RmqyhbRSZyJZlozFcEzlFNKoxLBu,MAPbI3,13.1,1.0,214.0,0.61,1.6
Rmt6TxhZjrXhoyPoLErfzliyFF8y,FA0.85MA0.15PbBr0.45I2.55,19.94,1.086,222.60000000000002,0.825,
RmzQ27CxTvuQ99g-_OOUu5kwF24R,MAPbI3,5.1,0.82,134.0,0.467,1.6
Rn7J606_zuPLxyzh7DEHSYriXmdP,FASnBr0.24I2.76,3.3,0.3,185.0,0.57,1.47
RnUCr3VMHQI0CmpH2f1JvUVMopD3,MAPbI3,13.4,0.92,223.5,0.691,1.6
RnYsrQWkQDKXO7cj17Wb6maSNO9C,MAPbI3,18.9,1.1,226.0,0.76,1.6
Rn_SnexJ_t6_sbUI_xE0xVjM4gyW,FA0.6MA0.4PbBr0.3I2.9,15.04,1.03,209.7,0.6940000000000001,
RnbK_jGXfIIx1qvt8CPOinAuQg7n,FASnI3,6.01,0.5,192.3,0.59,
RnxboVilmWULvpX5A5JerNxFGsGH,MAPbI3,3.8,0.69,103.0,0.53,1.6
Ro0EY1FX0CM7oJR-XQ6g8OjnRFNX,FA0.97MA0.03PbBr2.91I0.09,16.04,0.98,221.5,0.738,
Ro0UhmUia8oynjZWS-mUrhBZvVMC,Cs0.05FA0.79MA0.16PbBr0.45I2.55,17.8,1.05,228.0,0.74,1.6
RoKGtW_2g4wZ6splCMbzXy_VCEwG,MAPbI3,12.2,0.78,229.0,0.67,1.6
RoQBYCQpJ2AP03L7NvwWy9-a_vWw,MAPbI3,15.5,1.02,202.0,0.75,1.5
RoSKpMFK9QpqEN3Jcz5JRUQumevR,FA0.85MA0.15PbBr0.45I2.55,15.3,1.08,210.0,0.674,
RoUgnkDPBGrdKPkcpUa7n3UUtW8o,MAPbI3,17.04,1.074,222.89999999999998,0.735,1.6
Roa1mwxHYGw1rb5kpFDOewTPLJzs,MACo0.063Pb0.937I3,5.7,0.99,90.0,0.642,1.56
RobOIZyTEVPpKHDFizKmIjuk7wib,FA0.83MA0.17PbBr0.46I2.54,5.29,0.93,112.0,0.51,1.57
Ron5z8mmT_UEEU98sz_YF7EkCV5E,MAPbI3,11.8,0.89,214.0,0.62,1.6
RowwOpGEjrwSgLV-CibPIyJFN6Ht,Cs0.2FA0.8PbBr0.36I2.64,12.4,1.03,201.0,0.6,
RpCU-UhtgwlFH8LTm5aiZYDbf3l9,MAPbI3,4.19,0.87,83.3,0.57,
RpCjXcxS5RQFmg0ks6078jfTBD_J,MAPb1.0I3,14.6,0.96,218.0,0.7,1.5499999999999998
RpMSsdVMOrU9sIPzQZwDgqevhNCf,MAPbI3,4.06,0.72,103.10000000000001,0.5479999999999999,1.6
RpXCAnxeUvtkmpJAUhHcJXmMl6rN,MAPbI3,11.5,,,,1.59
RpbBWDYyLMe24ZDGoL_ORUaYh_FI,MAPbI3,4.6,0.6890000000000001,153.0,0.436,1.6
RphVv1ikRwLwsqrGenTRSB4tmsdx,MAPbI3,14.89,1.06,193.29999999999998,0.72,1.6
RpoBePn54BDX_a2QgCfIY1Lur8hx,MAPbI3,8.98,0.92,154.60000000000002,0.625,1.6
Rpxr_UC8-TaTVAEtKYV9Yvfng5_v,MAPbI3,2.0,0.95,40.0,0.54,1.6
RqFRQj3o3U5kPqAfx_JvqY8PkSJu,MAPbI3,12.31,0.99,222.0,0.56,1.6
RqG8ieEkCKcmJDDdgCbSHArS5mnr,Cs0.1FA0.75MA0.15PbBr0.45I2.55,16.49,1.09,229.8,0.67,
RqJGV90d-lHESQ2IAZt6oWp7_j6b,FA0.85MA0.15PbBr0.45I2.55,17.02,1.06,229.20000000000002,0.703,
RqRV2DBwZ6_AKoJctpwX-BqtZdes,MAPbI3,12.4,0.943,186.0,0.69,1.6
RqS3PJuOmcdZhw49ymMk4548HEwJ,MAPbI3,1.75,,,,1.6
RqSAULiyEzN_hIBP8DYHFMXdnIVA,MAPbI3,13.18,0.99,191.8,0.69,1.6
RqT8Q57-uCEgmQeBidxppISuYW3C,MAPbBr0.36I2.64,13.61,1.02,186.4,0.72,
RqZpiDwXBlPHQtFK9je5S4eykTvq,Cs0.08FA0.8MA0.12PbBr0.36I2.64,12.61,0.99,230.2,0.5529999999999999,
RqcOC1QmypNXi66zF-D9o9KyiBd_,MAPbI3,8.2,0.9,150.0,0.62,1.5
Rqfpz4rW3-CtOLPnYKpGOpJlEh92,MAPbI3,10.2,0.96,172.0,0.62,1.61
Rqg3kYbhTpxKoTQYlv5teZ03lbvV,MAPbI3,9.5,0.86,175.0,0.63,1.6
RqjgXMIeR6OGLuAJJEzTgWzTwXTs,MAPbI3,3.79,0.929,111.38,0.5539999999999999,1.6
RqtQfExdxTnAwXU3jTbYNc-3eW7v,MAPbI3,18.74,1.06,220.7,0.76,1.6
RqvxN5XHAEs63prRcjfH8SeJCnRU,MAPbI3,21.6,1.16,224.0,0.83,1.6
Rr4oGFtmRk-k00x044D47Re2NvvD,MAPbI3,12.11,0.87,198.4,0.7,1.58
RrGxPAn1SC1L0azu1yXgrp1KZy2o,MAPbI3,17.38,1.046,214.3,0.78,1.5
RrI-uEveT0fWQ1dO1aHeNHVc84V0,HA2MA2Pb3I10,5.37,0.6890000000000001,126.79,0.614,1.96
RrkkRz5TitMohFETnnlR1lySKy-z,MAPbI3,15.97,1.1,210.39999999999998,0.69,1.6
RrmxoTHwRmdLCElu8DVoxHOS-R8v,MAPbI3,12.84,1.013,178.34,0.711,1.6
RrpMTlW6ERrGSUCAsBo-bX1xQ66G,FA0.85MA0.15PbBr0.45I2.55,18.17,1.09,224.60000000000002,0.742,
Rrr3Pbzjda1rZBz0ktwZFTOU3lt7,FAPbI3,8.98,0.852,181.4,0.581,1.48
RrrY16oF7dnE90rek7eQn8ExzeKz,MAPbI3,11.94,0.875,205.2,0.665,1.6
RrxMf-xXiw64fEwG4hO1bcXDRoLc,MAPbI3,10.61,0.865,224.8,0.546,1.6
Rs2Qb9bQeFMcgNneCy5aaSCDUvZ2,(EDA)0.015FA0.29MA0.695Pb1.0I3,18.5,,,,
Rs5ZYcKQ8bkfk-u8q85MmN5d2Nxz,MAPbI3,11.7,0.95,192.0,0.64,1.56
Rs6dXyNJOr0ju1axHft1x-ZTd5AX,MAPbI3,7.82,0.61,174.89999999999998,0.63,1.6
Rs8-fdrcbP0nJoayRhD7N8bco7N-,MAPbI3,11.29,1.02,,,1.6
RsNEDyEC_-F0nQi1rNZlQhzb6QPR,MAPbI3,16.73,1.07,205.7,0.76,1.6
RsNX5WDBXwIbUlUlhZyuYIw-HSgv,MAPbI3,6.1,0.966,109.0,0.58,1.6
RsatSlo33NkpEzD9dV6MuoD_sfpO,MAPbI3,8.74,0.95,136.5,0.67,1.6
RsdimGBV-oE4urfGA2igEAouGTlr,MAPbI3,15.48,1.04,226.0,0.655,1.6
RsgVxqt-F99bj4z1PlnSrgLterJA,MAPbI3,8.52,0.943,168.0,0.5379999999999999,1.6
RsmThAS1sipsLW4OjqLZkp2NSbXW,MAPbI3,8.2,0.92,165.10000000000002,0.54,1.6
Rsnq30Qn4Ni5DMPmQot-Nla_ZVQR,MAPbI3,16.59,1.04,213.4,0.74,1.6
Rt1dH-gi4VfiphELt2Ygnp0yMBjP,CsPbI3,15.12,1.1,182.3,0.754,
RtggpyCZ6DYTRW_2cMTegytTiPuX,MAPbI3,19.06,1.09,227.89999999999998,0.77,1.6
Rtj_27HKCI5mUT5uofQFvOiTPIod,MAPbI3,17.37,1.06,234.1,0.7,1.6
RtqfrLSr2vj8S6Fz7N4w0RHDvId4,MAPbI3,7.48,0.903,140.1,0.591,1.51
Ru48gICyp3h8NCRdtJTGILlU5ypL,MAPbI3,4.5,0.695,156.0,0.42,1.6
Ru9fpRj33oulMHAFEBWxLRrwPRdf,MAPbI3,14.11,0.9,234.3,0.67,1.6
RueVymVWg0oxsWllX9mdKOsqhEYR,FA0.85MA0.15PbBr0.45I2.55,19.14,1.102,228.1,0.762,
RuhWhwd25dXxv66HRbZhUg2X6TsL,FA0.83MA0.17PbBr0.17I0.83,20.12,1.19,213.1,0.789,
Rv3Tb56KfVqwUfVobDkvA3Krr67w,MAPbI3,2.6,0.76,89.80000000000001,0.38,1.6
Rv7330KlwMguab94xng8XROTOQCj,(BDA)MA2Pb3I10,4.48,1.13,54.800000000000004,0.722,1.6
RvAAsuGZSBFLoetGq2X9_dc5XhrY,FAPbI3,12.6,0.93,213.0,0.634,1.48
RvB-ssFuh_i5Im23uJ2sZui50yBH,MAPbI3,10.5,0.94,156.2,0.72,1.6
RvBr_1Ev_2-4oPfGEAoFZwom0BlO,MAPbI3,13.8,1.074,196.29999999999998,0.67,1.6200000000000003
RvEaUINaAnSm_m4LO1Ls9RDPdrWg,MAPbI3,17.6,1.03,232.8,0.736,1.58
RvH3keW1H7bj7P1U4JLaIhUtgSl5,MAPbI3,14.7,1.08,197.89999999999998,0.6859999999999999,
RvTa2DNE4qfGZVGT2PkyM-EXkjpm,FA0.75MA0.25SnI3,6.6,0.51,188.0,0.69,1.36
RvXH2y1WTuJIqlF3YET-4SMahqcD,MAPbI3,2.8,,,,1.6
RveXES2tJKw4-czZklO0AyAyWF0q,FA0.4MA0.6PbI3,8.34,0.868,191.9,0.46,
RvmoZla943xM4XnT0whyzozzNUDE,MAPbI3,17.63,1.01,230.2,0.78,1.52
Rvp6hvxHNllqYWpP-x5220vY61Je,FA0.83MA0.17PbBr0.51I2.49,16.37,1.121,210.6,0.693,1.65
RvvgL96HP5JwZFvbPL4Gv1slhfo6,MAPbI3,13.84,0.98,207.7,0.68,1.6
RvxhAk0C-3fOgXoeF3oxHb-NsBJL,MAPbI3,6.52,0.74,137.79999999999998,0.64,1.6
Rw4BB9DII384ctecK2-5-qMpq5aQ,FA0.8MA0.2PbBr0.2I0.8,18.72,1.09,220.5,0.78,
Rw4ef1_xkR6Uj2bGXJjkbHL2KL5j,MAPbI3,16.6,1.06,203.0,0.752,1.6
RwNt9BCXnSLRmSMZtRpCnd84NfVH,CsPbBr0.6I2.4,13.92,1.17,175.2,0.6779999999999999,
RwOXVtO2sXSbYje5wHoAUM6pktMS,MAPbI3,6.6,0.943,134.0,0.522,1.6
RwQ5C7XExFcTgb2H65rPC95lQ1z_,MAPbI3,8.65,0.8540000000000001,162.89999999999998,0.62,1.6
RwQSi7JINZ1-ErND7nd0R0tcEsY4,MAPbI3,13.56,1.036,197.39999999999998,0.659,1.6
RwSp9XuSWvcUtehRvtxXBN-j_TMx,MAPbBr0.21I2.79,14.02,1.04,171.5,0.7,
Rwb_S8g41LmvvnAxodd2Tp_kstvF,MAPbI3,6.1,0.73,202.10000000000002,0.413,1.6
RwiQUrmuibmMplPlAgEqsaJ-8zoX,MAPbI3,16.39,1.02,215.79999999999998,0.745,1.6
RwpAf4QIu9KGcAkS4t9ZVOmevZ5H,MAPbI3,16.6,1.03,223.79999999999998,0.72,1.6
Rx3yzL4SORMwby-jbGAKspKilazv,FA0.5MA0.5PbI3,8.13,0.99,175.0,0.47,
RxC3oOBoAz0TxTsSDOeuNXawugOk,MAPbI3,13.2,0.92,206.0,0.7,1.6
RxG0h4kXF5yneP0OxuLV1vU06HgT,FASnI3,0.1,0.126,31.200000000000003,0.29,1.4
Rxmow_Cit5V_vNUYCc-swPZ5_m-V,MAPbI3,17.0,1.06,210.6,0.792,1.6
Ry3nEo1p2mjGHHKEF3OFC0PMD0A_,Cs0.05FA0.81MA0.14PbBr0.45I2.55,10.4,0.98,202.0,0.513,
Ry5N0U5NvrumTaLfNC0YhwmT4ZbK,MAPbI3,16.48,1.07,208.6,0.7390000000000001,1.6
Ry7UPfLkUbaPmBGZ3Uxekckf5Wmv,MAPbI3,11.06,0.937,200.0,0.59,1.5
RyA_tnMeep_V5dxoVRuQIBs_EUOI,MAPbI3,14.39,1.05,194.1,0.716,1.6
RyUtuzEaA8EByktLuHcdFKW23att,FA0.83MA0.17PbBr0.51I2.49,11.31,0.914,205.0,0.603,1.65
RyfHMHmfMhfcNW2WlNb4exUwGg0F,MAPbI3,9.05,0.84,144.2,0.701,1.6
RyhyO9VcfRe3SXy98GuQqu5_X47D,MAPbI3,5.1,0.83,113.9,0.54,1.6
Ryptvv_HNtDZmECy0MMPdJwIIhCo,MAPbI3,9.34,0.92,177.0,0.574,1.57
RyqbXP4JexOVQHm3lK0r8Fyigz-M,MAPbI3,9.59,0.882,212.10000000000002,0.512,1.6
RyxOlsAFG4lSuLDashqxPsjpHE3t,MAPbI3,15.5,0.92,227.5,0.74,1.6
Rz3TeRBBSDKZHwu93imXV0HUEMzB,(5-AVA)0.03MA0.97PbI3,13.93,0.9,229.89999999999998,0.6729999999999999,
Rz5EpjzeDS2-dp5nMwv63Me-XYTu,MAPbI3,8.74,0.83,175.79999999999998,0.597,1.6
RzCVoWDy55CTSKMCXqnDzToooaGM,MAPbI3,11.77,0.95,206.4,0.601,1.6
RzGct5D7lzUMHZhMxj3i__5PApEs,Cs0.05FA0.81MA0.14PbBr0.45I2.55,19.4,1.139,230.10000000000002,0.74,
RzKoD1yCvQY9CQt6xQTG-l-uHE4K,MAPbI3,7.4,0.92,117.69999999999999,0.68,1.6
RzVNt6C9PzCAKYE-ANuup5FwfS7a,FAPbI3,16.79,1.07,224.20000000000002,0.7,1.5
RzWw0nRj9qjyt7O4iDOqIFlEgU9R,MAPbI3,17.43,0.61,62.0,0.56,1.6
Rz_t0OxtO1s6mBfKPIIWbsCiuvoC,MAPbI3,14.2,1.018,212.0,0.66,1.6
RzcIXXA5vHHXk8ltCnThT195_zCv,MAPbI3,14.01,0.95,210.3,0.7,1.5499999999999998
RzlY_XoWbv5mmB3BA38LpedfHA2M,MAPbI3,0.69,0.36,48.7,0.371,1.6
RznfpJVArquyZJwsFD4WOpV5_g0z,MAPbI3,16.1,1.07,221.0,0.684,1.6
RzyIz6QojtTp8w5j4nMh3RmqluJR,MAPbBr3,6.2,1.14,96.0,0.56,2.2
S-2N0Eu9rf8b2QoHE5uh_1NFVO_u,MAPbI3,16.25,1.04,207.39999999999998,0.75,1.6
S-7CjSeaAnfJrMrX8WHCpOOOIFvn,MAPbI3,12.0,0.941,220.0,0.731,
S-CvMViSQAUeJd-uCQ2wLqGeSA-F,MAPbI3,15.2,1.1,203.1,0.6829999999999999,1.6
S-Dx29TBxAHvZxxZX0GiJMe-6NBi,Cs0.05FA0.95PbI3,18.55,1.06,241.70000000000002,0.727,1.54
S-Xi4bHdDg0IJjxBfkIB_odUZ8ih,FA0.3MA0.7PbI3,13.91,0.94,216.4,0.6809999999999999,
S-_nYrNS2f4y9wLClj5Wt9EJNCFs,FA0.85MA0.15PbBr0.45I2.55,17.15,1.05,217.5,0.7490000000000001,
S0D0iVPjS0qdyd6mlof8NPNAFbq_,MAPbI3,14.1,1.0,214.0,0.7,1.6
S0NjTEfwtjDr06PujqQCTQyqM_rT,MAPbI3,2.93,0.8340000000000001,83.41000000000001,0.424,1.6
S0TzhCKGt8D4iNynYS_nBCd3BrB7,MAPbI3,3.9,0.9,90.0,0.5,1.6
S0UOIS6HvyF0SelDKF5bqJC0H9-t,MAPbI3,13.52,0.95,201.0,0.684,1.6
S0_favNVnnxKrGx-2z3w0YHGLtx_,MAPbI3,11.8,0.93,169.3,0.75,1.6
S0axGkGvOh6NSFjgh1d3W4zFGie8,MAPbI3,14.32,1.06,222.60000000000002,0.721,1.6
S0hX1j9t9Npe_bqoHE5F5Q6j_4KR,MAPbI3,17.55,0.99,236.70000000000002,0.7490000000000001,1.47
S0kdRHbYy5vnCteOQnuklClMDNiE,MAPbI3,15.21,1.088,218.4,0.64,1.6
S0riTwPXcuT_oBHufHKjBvpbMS9w,MAPbI3,8.95,0.889,158.5,0.635,1.6
S0sMTSsOKg3NZRdvOxIwOYVQnzYw,Cs0.05FA0.79MA0.16PbBr0.51I2.49,20.6,1.182,233.0,0.75,1.63
S0sMosaFzXYFCjAPdA6zLmcl7YSX,MAPbI3,5.2,0.79,166.0,0.39,1.6
S16FUTJ44Fozkw2eUO5F0lwV94u5,MAPbI3,16.77,1.064,219.0,0.72,1.6
S1Lw2GsxYvUd7Wtr-89ukLA4Fv8c,Cs0.25FA0.75PbBr0.6I2.4,19.9,1.18,209.0,0.804,1.67
S1k6ssyMP2moH1SuhGTkDRzJpVyB,MAPbI3,11.9,0.95,170.0,0.7340000000000001,1.6
S1riynx2oeru9p9tb_GOhfPfSjdB,MAPbI3,11.19,0.9,172.2,0.72,1.6
S21jl_JjO6v6E7jc-cJ3pw3XKZwT,MAPbI3,12.0,0.96,180.5,0.69,1.6
S24Ta0BWVF1_d8vvxnkjLvqwXy2J,MAPbI3,16.0,,,,1.6
S25Uv5c3EW-UdZrvtOVg8rVU6iEF,MAPbI3,14.5,1.031,211.20000000000002,0.6659999999999999,1.6
S2Hhdwmnpo9zXo0Ig5fqNwPiNsdi,FA0.75MA0.25PbBr0.75I2.25,15.9,1.1,210.0,0.69,
S2grp6jfyy5QJH8XxPsGHAnVHQgL,MAPbI3,8.33,0.937,165.6,0.537,1.6
S2j_gTydtKO_EH6GNRTA31vKNjRW,MAPbI3,10.42,0.82,201.70000000000002,0.63,1.6
S2osLW2Fldy_FaGBCCulwXiX_xUc,Cs0.06FA0.79MA0.15PbBr0.51I2.49,18.44,1.113,218.6,0.758,
S2tRVPNzC16--_ayROHteRAzF7Fg,Cs0.05FA0.7917MA0.1583PbBr0.5I2.5,17.27,1.038,213.6,0.779,
S31oZMMzMxPveji9f9uoAPVA-n6d,MAPbI3,5.81,0.853,141.0,0.484,1.6
S364B2HNm-nSgYemMkK-219e381p,HA2MA2Pb3I10,5.46,0.752,115.92,0.627,1.96
S37LYh0TNzPmgYsA9SSqTBCA6RIh,MAPbI3,12.49,0.95,196.9,0.67,1.5300000000000002
S3BEIuHfLBRT0L_ju-ptdTa-1BDk,MAPbI3,13.76,1.06,205.9,0.632,1.6
S3Iq04zj5QmmAL1WOi_hrdP460ws,FA0.75MA0.25PbBr0.5I2.5,17.4,1.11,222.0,0.705,
S3KoaaW0_p9eBlLkErSHnyeNwtf2,MAPbI3,11.61,0.84,88.6,0.78,1.6
S3VvvIhyQ7zQJGR_obONueT0Tj4F,MAPbI3,4.27,0.9,110.0,0.53,1.6
S3Zsu-zUjDClbp-CMnxIEYE2n8K9,MAPbI3,7.5,1.07,91.5,0.75,1.6
S3eghyyunSCFP92x14sMTMT-JqER,FASnI3,0.04,0.128,11.5,0.252,1.4
S3gWtyrpmrHcuPERKSIIK18EuTdq,MAPbI3,13.4,0.99,187.0,0.723,1.6
S3jJooe1IAtMu-Ornt4iHNKt28mt,MAPbI3,14.26,1.05,182.3,0.74,1.6
S3k_bkNWefjtds5B1MhTJ4G0LtAJ,FA0.8MA0.2PbBr0.2I2.8,10.03,0.994,189.3,0.6920000000000001,
S3kq82sxtV-EeO8_KghRgaFQjbkv,MAPbI3,7.58,0.88,173.5,0.5,1.6
S3tIBDRHoztBYA8UbbFVEEKr598J,MAPbI3,9.56,1.0,160.3,0.594,1.6
S3yWez15XWZkXH_M7ExaCi80fBhy,CsPbBr3,6.8,1.372,76.5,0.648,
S47SOfp_V0VDj0CwTECAnpAzYNJy,(Cl-PEA)2MA2Pb3ClI10,3.91,1.03,66.3,0.5710000000000001,
S4VYHlucEx-Q4EuLjdwv6qqwUNcg,MAFe0.1Pb0.9I3,4.88,0.83,77.0,0.77,
S4ZK2Mxv-kZdpHQ5XplX7ygJ6eh8,MAPbI3,12.93,0.92,192.0,0.73,
S4npN1AAZlN-0pYjj_efmb--yJ8G,MAPbI3,0.62,0.31,58.8,0.32,1.6
S4ptAAK3wqjeJohc0AS6g8y8bH8p,MAPbI3,9.92,0.96,209.8,0.5,1.61
S5ZWGcwTNgQdYksb-Y8lNxAcXRv-,MAPbI3,9.05,0.932,175.0,0.555,
S5m7kG_pCCWzxiSL4SNJJQN0CEyz,Cs0.2FA0.664MA0.336PbBr1.05I1.95,10.8,1.08,171.0,0.72,1.7700000000000002
S5r_59U3kMDOsyQqQgqoiAnWbRSC,MAPbI3,18.89,1.02,249.5,0.75,1.6
S5yYjYyKYWcoE6B6DED_6H6gTfT_,MAPbI3,4.21,0.77,95.19999999999999,0.584,1.6
S5zmkgBKFvhSWI6qgPQKQ9tuc7WH,(5-AVA)2FA4Sn5I16,7.78,0.58,212.0,0.633,
S6-LR8oudjm8QsNc3fCsOxODrBWH,MAPbI3,16.09,1.04,214.89999999999998,0.72,1.6
S63AHaAXnAT93jtYCwOq-q3dmuzo,MAPbI3,4.11,1.0,70.3,0.642,1.6
S66KHal2qiQP5aJPJlM8uw3w7_gl,MAPbI3,4.66,0.61,135.7,0.57,1.57
S67GIWvaHzMAVn4qmp_yWglUqzTy,MAPbI3,0.8,0.68,24.0,0.54,1.6
S6Pd6ZtXStxWF9DaP7StqNSmM_FN,MAPbI3,10.9,0.99,186.0,0.59,1.6
S6TaVpc_rMhwRjPXga5g7C9pYeNx,CsBa0.4Pb0.6BrI2,8.4,1.27,101.0,0.6609999999999999,1.812
S6lHeivjxrrLu2Ye9Lktj51QLEum,Cs0.05FA0.81MA0.14PbBr0.45I2.55,19.5,,,,
S6uIx-gxnDaP_98gZ8CSRklSkd7x,MAPbI3,5.0,0.67,196.0,0.37,1.6
S6zRBya8XOW7TPB2X0wgVh7pV2nA,FA0.3MA0.7PbI3,19.0,1.108,219.5,0.7829999999999999,1.58
S708K3WkcDfDcTLDz2Qm059_QFh_,MAPbI3,10.7,0.94,175.0,0.649,1.6
S71qqeayV1CUhgQPIjqWpBX8ZVf9,MAPbI3,15.3,1.0,223.0,0.69,1.6
S7N2D13PGOgZQTCbo0xfBO019YLF,MAPbI3,12.59,0.939,216.4,0.62,1.5499999999999998
S7T2d5VCJgZbljEYDPlZqWuP59Pw,MAPbI3,12.39,0.89,183.1,0.76,1.6
S7V0AD5AX3Phe_4OwCX8P2CMYTq8,MAPbI3,15.17,1.06,224.8,0.64,1.6
S7W1ZlguUkpoZZewETgI2hE8XtPG,MAPbI3,12.86,1.03,219.0,0.5710000000000001,1.61
S7cQFUOor49EaewMhBiSzIw3Wvsv,MAPbI3,7.54,0.77,166.8,0.589,1.61
S8NVGGZih2o3ZXaQp4B_2CW6hur3,MAPbI3,7.0,0.88,187.3,0.424,1.6
S8TWfSqS7bJ1uYspRJz3C1Y1VAJv,MAPbI3,1.16,0.8,32.3,0.35,1.6
S8XYI4Rnmr0lo-cbCG86z9ERROXs,FA0.15MA0.85PbI3,13.24,1.06,198.29999999999998,0.63,
S8_1PP22lsdPeeqFGsow9q3Gp5pS,MAPbI3,9.1,1.02,145.6,0.614,1.6
S8ep14oJIVfYRDrvdCa9pw66es1Q,MAPbI3,7.3,0.81,120.1,0.75,1.59
S8hyN_lAOC3z35z4AoRLtifd4hOo,CsPbBrI2,11.76,1.1,150.39999999999998,0.617,1.9199999999999997
S8pNLCIlx5DSUekIxav9066xiSg1,MAPbI3,9.33,0.911,192.60000000000002,0.53,1.6
S8wJG3fxQxdF6SCLbQwTvgoR4ynz,MAPbI3,16.98,1.09,210.39999999999998,0.74,1.5499999999999998
S8xUIcqRJYSEwiZJWu2PlxbqWvpd,CsPbI3,15.91,1.11,183.1,0.78,
S91wY_UCMpcetsmst274t1P3AnXi,MAPbI3,9.6,0.91,200.0,0.53,1.6
S9ACFrvoxypNWK7w5eXdfmmlextq,MAPbI3,14.56,1.03,219.8,0.64,1.6
S9AXJD55-emmNnO3Veon1bUrSTz5,MAPbI3,6.5,0.82,117.0,0.63,1.6200000000000003
S9GkJZ36ulYBl6dpIPZUPkwmmHhy,MAPbI3,17.2,1.09,216.0,0.743,1.6
S9QkywpYvC-J3WyIrvojUnvV1GFt,Cs0.05FA0.81MA0.14PbBr0.57I2.43,20.31,1.14,220.9,0.807,
S9jNv20EU7_g_2wbm3pLRh5g88xw,MAPb1.0I3,12.5,1.058,192.51000000000002,0.614,1.6
S9mjOB_g5uYT4kK4JDOnrqJniRVM,MAPbI3,20.71,1.11,231.20000000000002,0.8,1.6
S9pBmtLA3CXcISc0gKiIv_c_RzyU,FA0.85MA0.15PbBr0.45I2.55,19.38,1.18,218.9,0.73,
S9pR3FKf162PCVUuumcecjA6iHaH,Cs0.05FA0.79MA0.16PbBr0.51I2.49,15.4,1.02,212.39999999999998,0.7140000000000001,
SABVTasnPQPqvVo9XmINSlX0EyE2,Cs0.15FA0.75MA0.1PbBr0.1I2.9,15.25,,,,
SAOD0FApbnCBG1hLZvCZRtpr6BZj,MAPbI3,14.9,1.05,184.0,0.772,1.6
SAUGhVhEHimwvUi7Ohd6stQ03eQ4,MAPbI3,16.3,1.1,192.0,0.8,1.6
SAVIhenATrjONwC7m6f4B75SyQnu,MAPbI3,18.21,,,,1.6
SAh6kwgG9VsLutWBJyudiWGCnt0U,MA3Bi2I9,0.15,0.54,5.870000000000001,0.47,1.67
SAoAg6HZ48VgOaeuVmYVKVnWe-Gw,(TBA)0.1Cs0.05FA0.71MA0.14PbBr0.51I2.49,14.45,0.908,221.6,0.718,
SAtUopO9ZjN2nYitRYk5YPQiZego,MAPbI3,11.12,0.89,184.8,0.627,1.6
SAtuahOaWxh2Nu5CetXPxxz7_T1G,FA0.85MA0.15PbBr0.45I2.55,8.5,0.9,184.0,0.51,
SAuSHbQ_TkJt6cy2F972-VOHqJcy,Cs0.10FA0.75MA0.15PbBr0.51I2.49,19.5,1.164,226.0,0.74,1.63
SAuwNUwkBtvt09z0zC6lxFwdYKIB,MAPbI3,14.87,1.03,199.4,0.72,1.6
SB4Q3h8yQ6aiiqQ96AKdOyGqFeQU,FAPbI3,14.0,1.0,218.0,0.64,1.47
SB9Pc4lBg1ffP9uaOuht3HRHcZ-4,MAPbI3,3.53,0.7,126.0,0.4,1.6
SBIguZJ_DXQOamLyzlaGXOX7C4TC,MAPbI3,10.9,0.98,194.8,0.5710000000000001,1.6
SBJt9gElIIKtlVKRYserTCOYhMAg,FA0.9MA0.1PbBr0.1I2.9,18.8,1.05,235.0,0.763,
SBVU8-5N3iXyEC-DUt6leha354wH,Cs0.2FA0.8PbBr0.32I2.68,15.5,0.985,213.0,0.74,
SC0LxUaTQ01pks8JDx0m3sKMJfzs,MAPbI3,15.2,1.02,194.0,0.76,1.6
SCArtusSWIop8dKLK3PYuSg7mlQT,MAPbI3,18.51,1.085,226.0,0.755,1.6
SCQH1jlBTafl5ZwFxyHQDxwjwTMM,CsFAMAPbBrI,8.62,0.79,192.60000000000002,0.51,
SCVN0bNDymkbWxrjW8b5inupCa0G,MAPbI3,16.4,1.04,218.70000000000002,0.72,1.6
SCjaJ-_iybNww8-xmFSK6Em5jOWV,MAPbI3,8.2,1.02,146.0,0.58,1.6
SCuF6-FmJJpVzYquAhnpQ-H5bne_,MAPbI3,8.91,0.92,140.39999999999998,0.69,1.6
SD-0Z_uvY4u30UjHQrwomVeRm1V3,MAPbBr2.52I0.48,3.91,,,,2.154
SD1uhOgKGkqzqYbAoAvRYUHEbT3Q,MAPbI3,12.54,0.95,188.0,0.706,1.6
SD3nIpN0o4ab6D8bHChhG9JTdmKa,Cs0.05FA0.79MA0.16PbBr0.51I2.49,17.0,1.04,222.0,0.73,
SD5ZLrORlD1lntOAWW2VtJrDd9Q3,MAPbI3,16.33,1.03,220.79999999999998,0.715,1.6
SDKCRlr4COt0aKEizcG60fJGfbJ2,Cs0.1FA0.9PbI3,16.26,0.909,226.9,0.7859999999999999,
SD_SCGow2AUiuJBUJYfo9eKFVYy9,CsPbBrI2,11.97,1.113,154.73000000000002,0.685,1.9199999999999997
SDchZ8UxJ-WvFMz8MX09T_CIjNFs,MAPbI3,15.6,1.05,207.0,0.745,1.6
SDfpm-LpNfcIQDt1JKhkhIH_c1Um,MAPbI3,21.33,,,,1.6
SDmWVPjfxL3bzGFnGC9XKAmM3_Jl,MAPbI3,15.0,1.06,191.0,0.72,1.6
SDqpaz_EYt0bTubgDqa4A7MqyFkM,MAPbI3,15.0,1.075,205.0,0.67,1.6
SDrOHzehMxv-GCreYW9YHiQBniCE,MAPbI3,12.18,0.8370000000000001,216.9,0.67,1.6
SDv7vugfVjXsP3vI8vczxNt3BOMJ,MAPbI3,5.02,0.9,125.9,0.44,1.5499999999999998
SE0RSLowEFb4kCSkSd5QzKXE4h-x,MA3Bi2I9,0.08,0.198,11.899999999999999,0.33,2.24
SE814Begj4IfFnA8t9H-BzsEz80s,Cs0.125FA0.875PbBr0.375I2.625,13.18,0.9,218.9,0.67,
SEO_7h76xe0Zy6FQqjF1UQd4uWC8,FA0.78MA0.21PbBr0.21I2.79,13.4,1.0,194.1,0.672,
SERA3LJwp6gDovUALg1PA6jMXJiy,MAPbI3,11.29,0.92,207.60000000000002,0.591,1.6
SEUCfy_Bv-CwDgK7f9-dvL0LUMGH,Cs0.07FA0.81MA0.12PbBr0.38I2.62,18.7,1.15,220.0,0.763,
SEgooYaW6Rlj7wbmjKMyKC7rvyd-,MAPbI3,20.73,1.12,232.0,0.8,1.59
SEjrGbFGtsOeEmYl5LzwwN95SAh0,MAPbI3,18.12,1.07,220.6,0.79,1.6
SEoBtg0VPQh4G7takb1qruHRu3Pl,FA0.85MA0.15PbBr0.45I2.55,12.26,1.04,179.20000000000002,0.66,1.6
SEpi50Dz0vGuREjPL3Qv6i-nCM-E,MAPbI3,4.87,0.91,89.5,0.598,1.5
SEpnZwCPC-t3-h5WnYE1Dh5D_GGZ,MAPbI3,9.84,0.951,153.2,0.677,1.6
SEwtqmnq9TpBdOsPhvse4Gq7izbl,MAPbI3,7.88,0.84,149.0,0.63,1.6
SF-OJnwOHUadUVvMs0jQFbKI7Kyx,MAPbI3,5.13,0.94,166.70000000000002,0.326,
SF1FXfukC9ZI-THTaop541tHEbSs,MAPbI3,8.63,0.905,163.70000000000002,0.58,1.5300000000000002
SF34ggTc_szFetvP_nHnU2qyNMSq,Cs0.05FA0.81MA0.14PbBr0.43I2.57,12.12,0.966,176.5,0.674,
SF7RE6hXihBvKkB2djmIC1_hgtmv,MAPbI3,17.13,0.97,215.9,0.82,1.6
SFC9qnK56QSQVw9D91uS0I3ZIyBa,MAPbI3,15.58,0.825,285.2,0.67,1.6
SFCQ-NeaxmpBW0wK7SVw6eWnKtD4,MAPbI3,16.18,0.99,218.2,0.7440000000000001,1.56
SFcAw-eyRovmdcLutnkGoyzanQlP,MAPbI3,8.21,0.94,155.7,0.56,1.6
SFeAXrEmzdw9zma5aO3dwt4pPtpn,MAPbI3,13.5,0.96,196.0,0.72,1.6
SFfaoyDCT29VKaEuU3Cdcz8WBMm-,MAPbI3,18.9,1.06,235.0,0.759,1.6
SFjTIjnQWaKxjrAKCwi-uBO-wV_C,MAPbI3,12.97,1.036,197.60000000000002,0.634,1.6
SFkKGD76uZDs66POYbyqruA2UgXc,MAPbI3,10.7,0.99,175.0,0.62,1.6
SG3haATQqd7rTWZiSD26l0l5vdHU,MAPbI3,13.57,1.01,197.60000000000002,0.66,1.6
SG9kpYoHj7DPdgJEyGFCLLJBQbaB,MAPbI3,12.0,0.93,234.0,0.6,1.6
SGNz8rSG15_d0gSbS0SUBHIOVJes,MAPbI3,12.1,0.85,207.0,0.685,1.6
SGPXFzOIv4BELnDySkQ-Go1XgvOh,MAPbI3,10.1,1.03,200.0,0.49,1.59
SGWwI26r6u0uByV_e64I_WqTbXCK,MAPb1.0I3,10.5,0.93,195.79999999999998,0.66,1.6
SG_CsqTo-qkOTtPXo4fxYU8Koh1X,Cs0.05FAPbI3,11.17,0.87,186.8,0.69,
SGaapwnVrJKmfkv8K1iL4lV-XnGH,MAPbI3,12.37,0.91,187.89999999999998,0.72,
SGsBECNBLYby-9H3chs_pUz60Q8p,MAPbI3,14.1,1.044,191.29999999999998,0.706,1.6
SGyaAza3lZFXD8SCFiyZ-ySPlYns,MAPbI3,0.02,0.106,8.4,0.2289999999999999,1.6
SH5sXl0ldraDV3R6Jg9b3ldSI2G8,MAPbI3,16.58,1.06,205.3,0.73,1.56
SHES32DORLaUXzQ0JEV8cBgJkIm8,MAPbI3,13.83,0.85,209.0,0.778,1.5
SHEbkbvfwSMKOsov-FaDaJutueUl,Cs0.05FA0.8075MA0.1425PbBr0.45I2.55,19.4,1.14,215.0,0.79,
SHKCtX-tbuqG2Xj5SdgBBBGJNoBe,MAPbI3,7.84,0.79,187.3,0.57,1.6
SHWg3iugGkUQ1riAdWgLlImbHQvp,MAPbI3,1.2,0.63,80.0,0.09,1.6
SHj6mYneg9-raSJJ9jYFPGWwFGD1,MAPbI3,15.55,1.06,216.20000000000002,0.68,1.63
SHjVJAJjC1olq5CNLEQelyRlJFkD,CsBi0.04Pb0.96I3,12.2,0.96,187.60000000000002,0.677,1.56
SHvEFnqF83XRqhjPiaY_LDHp5FIZ,MAPbI3,16.26,1.05,220.3,0.703,1.6
SI53hjqtlzgr6cw3v5NZUoZ8Jh_Z,MAPbI3,7.18,0.865,153.8,0.54,1.6
SIIHX3239yeCpBueOjQusx-oAG75,MAPbI3,16.33,1.085,205.7,0.732,1.6
SI_U0mfRW-8oiTTRgYnfSX3fieXD,MAPbI3,14.53,0.97,226.1,0.664,1.6
SId4Cuo-pOlCv4IIrN8uvHl-MS3s,MAPbI3,12.11,0.92,213.4,0.618,1.6
SIfkwNeNkfLH5Xoklc_5C4Un3PdV,FA0.85MA0.15PbBr0.45I2.55,19.5,1.12,257.5,0.677,
SIhsCdJCiRcsE5k5rxAlC7oj3sYR,MAPbI3,18.15,1.08,221.70000000000002,0.7609999999999999,1.5
SIp0aRo8S4yOPT3qCOCjZruWJcPs,MAPbBr0.43I2.57,7.34,0.98,152.7,0.491,
SIyanwYnpq9UI1G8JmFCsPu-n9nD,MAPbI3,4.85,0.93,91.7,0.569,1.6
SJ2NvISz4tB0eqM9mVR4j1BADaaV,MAPbI3,9.96,1.04,159.0,0.6629999999999999,1.6
SJ7ReyVrfW2Hcf8zhMHEhVSI4knO,MAPbI3,20.4,1.11,225.0,0.816,1.6
SJ9lAPHtnGtDsKb0vChGD9_sG6vB,MAPbI3,17.1,1.08,227.89999999999998,0.79,1.6
SJMyC3KQo-1NeTkPxP5UGg2NT3JK,FA0.3MA0.7PbI3,19.25,1.11,230.0,0.76,
SJSw3mmvvAepQNOOhle95t8nMLXW,MAPbI3,9.15,1.1,150.2,0.55,1.6
SJTAKGtfV_NcjiWChbU39Wt5yev7,MAPbI3,16.81,1.04,216.8,0.75,1.6
SJWILEFkHycdBMWqFYFudumS46ab,MAPbI3,13.09,1.06,185.79999999999998,0.66,1.6
SJX6lN22cFj9GpGGHh89f2b3NHzl,CsPbBr2I,2.3,1.166,33.0,0.7,2.05
SJe9YsozaQWUE6lyl1PBbRZO_wr3,MAPbI3,11.37,0.93,227.10000000000002,0.539,1.6
SJfX5F0qpWA_zaSNHOtJg4-Oki0d,CsPbBr3,6.17,1.47,58.8,0.715,2.3
SJoBMxsdEiECOha5b1-3DMCxfcft,MAPbI3,16.8,1.1,210.0,0.7240000000000001,1.6
SK-TzKXSaEUvVV4aHqm75IiSlv7Z,MAPbI3,6.64,0.8,138.4,0.6,1.6
SKA3hVUcy_Pahvzv-Y-eaXvvNGWh,FA0.86MA0.15PbBr0.45I2.55,9.9,0.98,181.0,0.56,
SKOaI9looU3VItq5pAQkTsgP3-V_,MAPbI3,12.04,1.01,170.3,0.7040000000000001,1.627
SKPyMvM5I1yUtLYukda8oKY8XL6T,Cs0.08FA0.77MA0.15PbBr0.51I2.49,11.97,0.995,188.92,0.637,1.6
SKfwe9zTtQ_8BKd0RMF-hfC7RiMr,MAPbI3,9.76,0.904,172.60000000000002,0.63,1.6
SKk5zvAoWvimuBjR6DtuuXjCdUQ2,MAPbI3,11.06,0.961,163.79999999999998,0.7020000000000001,1.58
SKmq_kOzi79tJMMnOKURko9BBtzE,MAPbI3,5.2,0.84,151.0,0.41,1.6
SKyHKtxJN5Of0cZOc01fS7ErB50j,MAPbI3,8.9,0.95,150.0,0.618,1.6
SL6nJzSXlRss7u8dwP4Vart7mNUS,CsPbI3,7.9,1.23,134.70000000000002,0.65,
SLFkPp7bxqjux4w5tAd3h81TMtVZ,MAPbI3,15.8,1.07,195.0,0.757,1.59
SLS7r-hvUlu-S-gqrfuFtYqUguY6,MAPbI3,10.87,1.02,147.3,0.73,1.6
SLVP-VzN3jXF4Vgg8WNT1zne6ABu,Cs0.15FA0.85PbI3,9.0,0.95,197.0,0.48,
SLZOcoXw-E-2LQ9iymzh4IEypqZQ,MAPbI3,16.6,1.062,221.63,0.736,
SLvrfbM5q-9VWs36u0mlHMcVFAam,MAPbI3,15.1,1.06,222.10000000000002,0.64,1.6
SM-7IWbvhEo3FCrvN5IvKlCz4C-H,MAPbI3,16.72,1.04,228.79999999999998,0.7,1.6
SM1vqjX_3VECwZOfqz3Wi0sr4-tD,MAPbI3,1.71,0.71,87.10000000000001,0.28,1.6
SM925YK4DpcIJTBMdu0iGsobCM1u,CsPbI3,6.14,0.94,117.89999999999999,0.56,1.7899999999999998
SMgxBE-dxQ_OS_LHSDd7lChn9YEr,MAPbI3,13.35,1.01,186.29999999999998,0.71,1.6
SMqK4h2BVSSEO8xD5M4M26pqeHyM,MAPbBr0.6I2.4,10.5,1.04,147.0,0.68,1.72
SMw2FV9e_JQd5eP7wgITKejt348S,MAPbI3,5.0,0.96,70.0,0.736,1.6
SMyRmxqi8luTKIYUSeK5HYy5SndF,Cs2AgBiBr6,0.9,0.64,24.5,0.57,2.2
SN76tIkEQhw-_8d7dHQO2G7iAJng,MAPbI3,14.9,1.04,209.0,0.69,1.6
SNGGHO8ho_qC8ED1X6CIRRgUCIIW,MAPbI3,15.41,0.98,216.5,0.72,1.6
SNIVpUalrApj4xPbcyQzwYCv1M6R,FAPbBr0.6I2.4,9.1,1.0,136.0,0.67,1.57
SNY4wINMNiZWrV4YuWQL-YpNVjUD,MAPbI3,13.48,1.06,201.1,0.63,1.6
SNas7Q3KrGuAHnNaVwKIXmX_YJoN,CsBi3I10,0.55,0.54,17.0,0.59,1.7700000000000002
SNcA8MUjytv3F20YZRQMBccAs1eM,FA0.3MA0.7PbBr0.15I2.85,22.33,1.135,228.2,0.787,
SNfl_VDp-0g2BfNrvRYFY_SDKAoT,MAPbI3,12.34,0.99,207.89999999999998,0.601,1.6
SNwtMMYquytCgiVfl6VNE88w3Yi7,FA0.85MA0.15PbBr0.45I2.55,8.34,0.94,146.0,0.61,1.67
SO0TRCxnGehe0TJz4Oc6dCvMHL7s,MAPbI3,13.1,0.96,187.39999999999998,0.7170000000000001,1.6
SO7HmE2ujOEGMtz10OiUgYnqgBHW,MAPbI3,17.31,1.05,219.8,0.75,1.6
SOAbjMNqN9NSlH_bdgsifpFixl-L,MAPbI3,15.0,1.03,196.0,0.755,1.6
SOB5erKB-tniJ7JuWhOySMxV2iZg,MAPbI3,16.24,1.04,213.6,0.7290000000000001,1.6
SOBoxFekiqfQpOPXf5SR6jmsLmTG,MAPbI3,3.67,0.85,118.10000000000001,0.365,1.6
SOCNlmKwl6EjAMqXkptqx__JIkjC,MAPbI3,16.4,1.034,214.0,0.76,1.6
SODV2-0WVJmQ9UrxtS0GZ4XulxCn,MAPbI3,13.78,1.05,201.8,0.65,1.6
SOIu-F6s8Wm_HphEHPCUCuBUJFOI,MAPbI3,13.6,0.961,220.9,0.63,1.5499999999999998
SOKKBZ692WcqzuguJ0ChwD5cw_aj,MAPbI3,17.2,1.02,222.2,0.759,1.6
SOSYe19nHfAHCq6ym88mR9kN9OCl,FA0.9MA0.1PbI3,20.25,1.14,232.2,0.77,
SOYu_05NDaMA6Z3-F6rf9uwLUpuo,Cs0.05FA0.80MA0.15PbBr0.43I2.57,18.0,1.1,227.0,0.73,
SOf3H87qvkdlSJM6sH7EJMY32Owv,MAPbI3,0.76,0.94,28.5,0.287,1.5499999999999998
SOlvOHI8_lttOYRIGSKWM4eQh1Rn,FABi0.05Pb0.95I3,17.78,1.03,236.5,0.73,
SOseiV_QLSsAwdVci68y4d2em9hb,MAPbI3,13.5,1.06,212.0,0.7,1.6
SOsyBlnS2XfGKBlpjcnFBgDdheYa,MAPbI3,16.25,1.0,220.0,0.715,1.6
SOt5Ush7yGFUFY3UxEdnSaU4Scg3,MAPbI3,19.76,1.115,224.1,0.794,1.6
SP3Nqcj5Bih27poSoTL4F1JCnaT4,MAPbI3,18.7,1.11,212.3,0.81,1.6
SPA2eNEIXU9WCA5B-W1irItbUnLM,MAPbI3,12.4,1.102,197.0,0.62,1.5
SPFyrwu7pDEURuP6qET6DZ38xE0S,MAPbI3,18.2,0.96,220.5,0.8,1.6
SPGpioQGuzzT3_zleVjDemSL5WiX,MAPbI3,13.3,1.099,205.0,0.64,1.6
SPNkWA0Qqzd2jmCivyAV6HZU8Fq8,FA0.92MA0.08PbI3,22.85,1.15,242.60000000000002,0.8190000000000001,1.5499999999999998
SPNoeVlEB_3HmOJ-ECp2_dFx070-,MAPbI3,8.97,0.845,167.0,0.63,1.6
SPSRuViXXMAZcoHcUlth0YdA9HSx,MAPbI3,15.27,1.046,178.4,0.818,1.6
SPT_cDrkiJsvBciSt8yRtWuw9W6A,MAPbI3,12.62,0.93,194.4,0.6990000000000001,1.6
SPYLvFXMrCKeb-22AwvKSbH6UqCK,MAPbI3,7.2,0.88,142.0,0.58,1.61
SPrwSEPH-6hdHAYEFSrIIj8qBw5v,MAPbI3,18.12,1.1,208.79999999999998,0.79,1.6
SQ-2R26tFLZYWMsCycbtSrCwpFfM,MAPbI3,5.61,0.813,111.8,0.62,1.6
SQ7etEGRMwoYkZX4FKZOLmeSXNaJ,FA0.3MA0.7PbI3,16.2,1.03,220.3,0.75,1.56
SQF0VBnPde8U2SA_yU2CY_XfzyWS,MAPbI3,15.63,1.071,206.8,0.705,1.6
SQFNTVvNNfYe_EvL840ke3gZl3nv,FAPb0.25Sn0.75I3,5.27,0.46,204.3,0.561,1.26
SQG5HsWlgP7FQ6ujyC_Yit-YvneJ,MAPbI3,15.3,0.99,237.0,0.6509999999999999,1.6
SQK5boO-tQn5v46UhbUdx7dOygRb,MAPbI3,13.15,0.95,253.79999999999998,0.546,1.6
SQMO8At3STYrudBoK2A2ZBlhwiRJ,FA0.95MA0.05PbBr0.15I2.85,14.64,1.02,225.9,0.64,
SQMTUg0-EfX_UsGOQZKzemCSsjkV,Cs0.05FA0.79MA0.16PbBr0.51I2.49,19.96,1.1,219.0,0.83,
SQODDGzKCTtD1K4sIYOUosDpxbmN,Cs0.05FA0.78MA0.16PbBr0.5I2.5,18.32,1.09,216.5,0.774,
SQYKykm_KStFKJXx5SDwkVYDhTJo,MAPbI3,17.34,1.11,197.8,0.79,1.6
SQbdf7yovxf6hMAcQ8luozo4pyhI,Cs0.05FA0.79MA0.16PbBr0.51I2.49,14.1,0.92,226.70000000000002,0.58,
SQfhz0jRLCZCFSDv_K_2FE-2LBsR,Cs0.24FA0.76PbBrI,16.15,1.006,218.29999999999998,0.736,
SQiIgFfNPAGJryFujR2FlAZZdTyI,MAPbI3,9.8,0.955,178.0,0.58,1.6
SQkBR6qilPcFlRcbiLf9hiClG5bH,MAPbI3,10.33,1.0,147.7,0.6920000000000001,1.6
SQlE-KqfgQIekVZw4qkZK62cn1-D,BA2MA23Sn4I13,3.0,0.38,218.70000000000002,0.48,
SQpMulXdzncAgr6QhsdODlxqGNz2,FAPbI3,18.2,1.05,233.4,0.737,1.48
SQqKoPXE-U7D03-u6GgU17jnJRQr,MAPbI3,17.22,1.12,221.6,0.693,1.6
SR8VE9HpLOcVU1dCn7KJjktgrKMo,MAPbI3,13.61,0.98,197.89999999999998,0.66,1.6
SRJxzjEB2aoiZeggEicZS-ieDotF,MAPbI3,11.91,0.92,205.2,0.63,1.6
SRL4rQgMot0tTjZnsP-7LZTvEQ2F,Cs0.25FA0.75Pb0.5Sn0.5I3,13.1,0.72,276.0,0.66,1.27
SRNx6rGyVgeBNwVh0Ubd9zjfMuKe,Cs0.10FA0.36MA0.54PbBr0.2I2.8,3.1,0.61,122.2,0.417,
SRYB48elGyUm9WDplT_XS8FNt8rc,MAPbI3,6.41,0.79,185.6,0.4379999999999999,
SRcFe6vaAJOi5gnZRV-_lqEul1xZ,Cs0.08FA0.77MA0.15PbBr0.51I2.49,15.43,1.074,199.39,0.72,1.6
SRfMuKlc_4b5tnWa4iMWqMn8jPHB,MAPbI3,10.0,0.022,8.6,0.54,1.6
SRucwC4TzhRP8S8Df81zJMuaW4TS,GU0.50MA0.50PbI3,9.21,1.08,127.89999999999999,0.667,
SSEH9fzj3QBIqwhhc18pGhuyTUMQ,MAPbI3,15.77,1.06,186.5,0.7979999999999999,1.56
SSFfQcK5tWl5-1XkjxMO2pk8Cej5,CsBa0.2Pb0.8BrI2,14.0,1.28,140.0,0.782,1.866
SSLYFBRjA-CtH5Yn--XLzCFgrkup,MAPbI3,17.14,1.03,223.1,0.79,1.5
SSMZUKHcLeEtu0ddIG-SbznyWNm8,MAPbI3,19.4,1.24,198.0,0.731,1.6
SShcv0lG7MAFEMT0QfPFMhZTeV7_,MAPbI3,4.0,0.89,194.4,0.2319999999999999,1.6
SSkaeAZgd6zXOh6PFLZVl5FlrNFT,MAPbI3,8.7,0.92,179.0,0.54,1.59
SSomEakjOgSqYxFe9eJszj3StV0d,MAPbI3,5.11,1.01,130.1,0.39,1.6
ST2c99F2vvOSctXx5gvyEb11--PX,Cs0.05FA0.81MA0.14PbBr0.45I2.55,13.21,0.98,207.5,0.65,
ST6a9Iu3IvKzwyADULH6KQJMN8kg,Cs0.05FA0.79MA0.16PbBr0.51I2.49,10.45,1.06,206.0,0.48,1.61
STHHPqFKhmxolwLcdxs_PdMN1fxx,Cs0.05FA0.81MA0.14PbBr0.45I2.55,16.37,1.07,226.0,0.6779999999999999,
STRHBbgnRMdZ4eHEt_tm8axK_Op_,MAPbI3,7.2,0.91,136.0,0.58,1.6
STs_VntvaWfLvwJ90ZqXJyfiC040,MAPbI3,10.64,1.16,210.0,0.43,1.6
SU2ziPywQBeVmBmKDuu-__8hEwDN,MAPbI3,19.1,1.024,224.4,0.835,
SU5MGt2K2vgKT_7VP45HhgBqPcE_,MAPbI3,20.09,1.11,239.0,0.758,1.6
SU68sbB_ltdTCLBhNX3ojy6f3-JU,MAPbI3,13.5,1.03,188.0,0.7140000000000001,1.6
SUBWKdPbv-lzhkSCnAMmwY2kdBX5,MAPbI3,9.8,0.98,146.0,0.68,1.6
SUF4lxFftAcYCdoVPNYqsgMmkB-b,FA0.98MA0.02PbBr0.06I2.94,11.22,0.935,177.2,0.677,
SUL37kwYJrGu72EWhAsK2NyL6zop,MAPbI3,14.29,1.0,210.79999999999998,0.6779999999999999,1.6
SUQ_xn-kjXl2dzVefrRZEAZr_CMX,FA0.83MA0.17PbBr0.51I2.49,11.0,1.083,159.0,0.64,1.63
SUUzB1hovQSc-QQClDu6Hf_WLkg2,MAPbI3,16.5,1.09,209.0,0.72,1.6
SUWzTsemVpO_R5lUOOB9-mjiZipA,MAPbI3,18.4,1.15,208.0,0.77,1.6
SU_mhVEhxPxd4r3KWtvb1UyK-Oj6,Cs0.1FA0.75MA0.15PbBr0.35I2.65,17.31,1.05,225.6,0.73,
SUeN6zj6ZvHW919_1M_nywkc4Gxj,MAPbI3,10.67,1.04,174.89999999999998,0.589,1.6
SUg1p6rtxEN6YkfOycXXYxt3ICtt,MAPbI3,9.88,0.995,180.3,0.55,1.6
SUjCs45l_pH_3M8yfquyRhijPOb5,MAPbI3,15.0,0.94,225.0,0.71,1.6
SUq6b94SA1ZsLkVltrsQPtyKIi-K,MAPbBr0.43I2.57,9.28,1.0,149.60000000000002,0.62,
SUspY1bPMw6hfMLO50cwGKauwrFE,MAPbI3,14.5,0.927,202.0,0.77,1.6
SUy2lGQg6xyb1RSLUpb0uHSGTnli,MAPbI3,14.48,0.94,205.3,0.75,1.5
SV0ryNJp8Lxv_LUJhgvT-jqTK6QS,MAPbI3,12.5,0.97,210.0,0.526,1.6
SVIPjxxxuVon3VPl9Fivg8yEBNYh,Cs0.05FA0.79MA0.16Pb1.1Br0.51I2.49,18.5,1.11,220.0,0.758,1.59
SVLcmcDxUkL5Jlx4i4zAQV4ppElQ,MAPbI3,2.3,0.55,125.0,0.33,1.5499999999999998
SVMNRlcD3A50WXyORaGrlI523OIt,BA2MA3Pb4I13,7.53,1.09,119.5,0.5760000000000001,
SVMoFyVQ8PdljULdIQ5f-5rdtIrb,MAPbI3,11.24,0.93,165.10000000000002,0.73,1.5300000000000002
SVYDVLT8MpbhOl6Jeu33qOQhit62,MAPbI3,16.02,1.0759999999999998,212.2,0.701,1.6
SVgRISipFtMkIPcw3tFch8Awq1Rx,Ag3BiI3(SCN)3,0.14,0.63,3.2,0.72,
SVjLzt08NuIXPNW3bgBSaO5i6hho,MAPbI3,14.7,0.84,219.5,0.46,1.6
SVmERJr3GMgKfJSW5JxYXxw4aO6t,BA2Cs0.3FA1.7Pb1.8Sn1.2I10,8.5,0.64,213.0,0.6,1.25
SVty3nQPTx6t43fBSMonzteKCGer,MAPbBr1.41I1.59,5.5,,,,1.7909999999999997
SVwD8-Y-ijnE33CejTdzAgxp8X92,MAPbI3,16.1,1.01,208.29999999999998,0.765,1.6
SW0zyHqORVrKRV_F_WVppaswFIGB,MAPbI3,7.8,0.89,153.8,0.5710000000000001,1.6
SW6jcnHUbKyRe3giSDUzMA_MVY2S,GUMA3Pb3I12,12.83,1.09,179.0,0.66,1.83
SWHW_J-2expxpBeSlK8ONSWAl78g,MAPbI3,15.79,0.995,232.39999999999998,0.68,1.6
SWIgj2W-e8uy5ERnW-hQW2mrBWtU,MAPbI3,16.32,0.99,222.89999999999998,0.74,1.47
SWa5RMSMc7hW9wE3sYNEUCtys-A4,MAPbI3,14.71,0.966,188.70000000000002,0.8009999999999999,1.6
SWl3kJjCMDVpBua1Mlgdm2gjHnRf,MAPbI3,14.41,0.9,207.89999999999998,0.77,1.6
SWpikJ1U9q8WrZ30M1djml-OkxJt,MAPb1.0I3,6.43,0.84,176.9,0.43,1.5499999999999998
SWsYYokHKzJ0jVMC1RTNSctv3GJc,Cs0.2FA0.8PbBr0.3I0.7,18.46,1.23,190.0,0.79,1.73
SX5clVmAxq4gkKaRth2uF273LoAO,Cs0.05FA0.65MA0.3PbBr0.15I2.85,21.0,,,,1.5499999999999998
SXHGwo7AVekzddA5bORrtwunnysq,MAPbI3,8.59,0.993,138.9,0.62,1.6
SXHnbRrLeCPVxYkbez7VHak--AS6,MAPbI3,15.0,0.98,213.0,0.718,1.5
SXMmPlEjCWObngTek7nb9uQQS0Hd,MAPbI3,12.87,0.99,214.8,0.61,1.6
SXWSMqM1I0msvigwUFo3IWq_H6rw,MAPbI3,12.5,0.91,176.0,0.78,1.63
SXZzvsS_oruPUS3HdlvYnr5Kz5xr,Cs0.05FA0.79MA0.16PbBr0.51I2.49,18.47,1.12,230.79999999999998,0.713,1.6999999999999997
SXaIP27qWOIRr_PhX_msHoUoWgNj,MAPbI3,16.23,0.969,219.7,0.762,1.6
SXkRPRQ_gsyVX6l600i6yUsaxRqq,FAPbI3,19.95,1.08,242.10000000000002,0.76,1.526
SXpV8myHV4RIJBHrK9Wv_IzPGfHJ,Cs0.05FA0.79MA0.16PbBr0.51I2.49,16.4,0.99,238.0,0.69,
SY6x3KENLXN_5-tkahDzvOUcbupQ,FA0.83MA0.17PbBr0.4I2.6,16.46,1.04,211.4,0.685,
SYG2zLlFxr1grqRo9mpCGMRA28A6,MA3PbI3,15.26,1.028,195.79999999999998,0.763,
SYNXgha9fhx3TOAIFZWyjb8hlTJC,CsPbI3,12.42,1.07,173.9,0.67,1.73
SYP3Vd1s8lwR3uWIbZ1lfdWpRN9H,Cs0.05FA0.79MA0.16PbBr0.5I2.5,17.63,1.06,227.7,0.7509999999999999,
SYQChkyAYxaA1jx8cW1aL8W0vyDH,MAPbI3,8.7,0.867,185.0,0.54,1.6
SYQymyJSbzMoV-niGSGCom2OrIUw,FA0.75MA0.25PbI3,10.94,0.87,185.39999999999998,0.67,
SYRVFPgZv9mYj2ZlDV78qd1AyhxK,CsPbBrI2,2.9,0.7,70.0,0.5,1.9199999999999997
SYcUQQm2Jn6QtGvkOY6j0bxYCDeY,Cs0.05FA0.79MA0.16PbCs0.49FA2.51MA,1.58,0.675,96.1,0.23,1.63
SYeDnZRyNtw4bDbLyRi1fsF9itv5,Cs0.06FA0.67MA0.27PbBr0.3I2.7,19.8,1.08,237.0,0.79,
SYfKCkvAkYdqFs-IMNIaSy7PYu-a,FAPbI3,10.5,0.91,179.8,0.621,1.49
SYl3jJsRD5oSp34l1ip20V0wlZ-s,MAPbI3,20.3,1.141,220.79999999999998,0.805,1.6
SYqpSPCYF0ub15gLd2gwlEsYJ8As,MAPbI3,12.2,0.95,181.0,0.706,1.6
SYrBpwu_Rcs_YdC7pu8ExNlS43xu,Cs0.1FA0.74MA0.13PbBr0.39I2.48,16.54,1.025,201.6,0.8009999999999999,
SYuojIMaEPgkakx-_HxN-i64eup9,MAPbI3,10.95,0.88,163.0,0.76,1.6
SZ-LmJ4qi4I0BcKC2NtUu34o5nS4,Cs0.02FA0.83MA0.17PbBr0.51I2.49,13.8,1.12,222.0,0.55,
SZ4xIe_ILTbiFS32C5xJCKCBgs_i,MAPbI3,10.06,0.97,156.4,0.664,1.6
SZ8nMSyzFkJy0P-F73rSxJsMOR5w,MAPbI3,2.49,0.59,156.3,0.27,1.6
SZDf85thr501nHzgDJneJRUGpPd6,CsPbI3,14.34,1.13,166.20000000000002,0.76,
SZJiYz7mqZW7NEzdSw1d3h_-Ulw-,MAPbI3,14.3,0.97,211.20000000000002,0.6990000000000001,1.6
SZLO9dLITQYi9wjOsZy2wyLag2LP,MAPbI3,15.04,1.1,191.0,0.71,1.6
SZQV5PKnKQsea5GRuMmoFlNUOwSB,MAPbI3,2.9,0.941,114.0,0.273,1.6
SZaTJrtCPGIkGK8j5FFQpHUnC56I,FA0.3MA0.7PbI3,18.8,1.07,232.0,0.76,
SZivj6O5-fM8jYSxYKGyvL8WJAHc,FA0.75MA0.25PbBr0.25I2.75,19.3,1.09,235.6,0.787,
SZmJjcjf3hfAWp2yEVomTa8SP3WD,MAPbI3,10.8,0.9,199.0,0.6,1.6
S_4kVdMzvoVCohjFZJaa09ChOPFt,MAPbI3,17.38,1.091,220.9,0.721,1.6
S_6G7sGjeNWI3vCdwjH4P1lKzY2q,MAPbI3,13.5,1.03,202.0,0.65,1.6
S_6u50D4C8opiH4-9OLKUKQlaN3I,MAPbI3,11.4,0.82,204.60000000000002,0.72,1.6
S_7lxWeni13vuNQH-xB0DFLdn_uZ,MAPbI3,13.23,1.06,203.4,0.7,1.56
S_C9zLrHpB99dYoMbea9SCoyjFVH,MAPbI3,16.33,1.01,221.29999999999998,0.728,1.6
S_EMvbdPrbHXbIasZ0_1-HhCTfUY,FA0.85MA0.15PbBr0.45I0.85,18.23,1.07,224.1,0.7559999999999999,
S_EtUEpB3xH39EZJmXQM7J3Nu8CE,MAPbI3,15.3,1.033,201.9,0.733,1.6
S_JUF2zNu5Awtp7nr0JELH5ozULB,MAPbI3,17.9,1.08,207.0,0.8,1.59
S_bJO00TPgHxzNJlaHcRwG9zcE3b,MAPbI3,8.2,0.86,146.0,0.63,1.6
S_pH5jRYsDhlxIBbKwxZn8vrWF_o,FA0.2MA0.8PbI3,14.45,0.94,203.4,0.7559999999999999,
Sa2iZyVdAeRxSYVMXQccTz9-m2gE,MAPbI3,0.27,0.45,14.0,0.41,1.67
Sa6U5QjSWGgBz1p0-aamPX_08wp5,Cs0.05FA0.81MA0.14PbBr0.45I2.55,13.11,0.932,209.60000000000002,0.67,
Sa6sbj1fZyUzkWVl10a4CoH9-y9I,FA0.85MA0.15PbI3,13.78,0.9,231.1,0.6890000000000001,1.5499999999999998
SaRTW534iz4nZ_67bUjiMYSW8UA_,MAPbI3,19.01,1.05,223.5,0.81,1.6
SaUd7sO7B3r3Xkidn-eQISDYWL9D,Cs0.17FA0.83PbBr1.2I1.8,16.5,1.11,199.0,0.745,
SaYe-2V_SM5mtJXGlBk7cLR1IQ-V,MAPbI3,10.41,0.96,164.4,0.66,1.6
SakkTZPd_s5-xASkxSk7kmiJ07GJ,MAPbI3,9.62,0.994,173.4,0.56,1.6
