Repository: ckhamdang/ML_perovskite_properties

# ML for Properties in Halide Perovskites
This repository contains the data and codes used in our study of five photovoltaic properties in halide-based perovskites using machine learning.
The dataset used in this study is provided in the "Initial data" folder.

The Pearson correlation coefficients between the compositional input features and the target photovoltaic properties are provided in the "Pearson correlation" folder.

The machine learning codes used to train and evaluate the regression models are provided in the "Regression model" folder. This folder includes the dataset and codes for:

File: Initial data/All_perovskite.csv (part 35 of 74)
entry_id,compound,efficiency (%),Open circuit voltage (V),Short circuit current density (A/m²),Fill factor,Band gap (eV)
SapfDtET-U3zmOBPdmYzeHXOlS4J,MAPbI3,5.56,0.9,152.20000000000002,0.406,1.6
SauXn5aGYUOEPylAdgO08yC05gMn,FA0.5MA0.5PbI3,4.38,0.87,81.1,0.622,1.6
SavZhZG6qQaTQBUKSO0kMzoh1OQm,MAPbI3,17.04,1.09,203.29999999999998,0.769,1.63
SaymI-T1P4_9Nc_gpGnyHfoo_5HT,MAPbI3,11.68,0.8,178.0,0.82,1.6
Sb0MoWpI9YS_tgKKq2vQjftNyGPN,MAPbI3,9.4,0.88,174.0,0.65,1.6
SbDL6rUD0nZXTPpMpsswCqjE0l6u,FA0.85MA0.15Pb1.0Br0.45I2.55,17.5,,,,1.59
SbUIxxGOiWjQQ858-PDyETgqkBkO,MAPbI3,20.3,1.1,229.0,0.8059999999999999,1.59
SbV03BF7HRSHRfkeYTGGzWJub8Rq,(CPEA)2MA2Pb3I10,4.11,0.8290000000000001,107.8,0.46,
Sb_Jev2rwXHtKFiUueoaws3j4OSE,MAPbI3,0.27,0.47,16.9,0.34,1.6
SbcBhF3F2CAUgaBzkrssgh2MPJKk,FASnI3,4.3,0.425,214.89999999999998,0.47,
SbiuSstSNBVEaHWfYyB3567VCuxZ,MAPbI3,12.0,0.92,182.0,0.72,1.58
ScH-9ZknVa6Axjk18FZPG0URMawI,MAPb0.75Sn0.25I3,8.0,0.67,186.5,0.64,
ScJMdsK6Rg47XBuMwS6JWNteRChg,MAPbI3,13.5,0.984,195.10000000000002,0.728,
ScLwkT754YeVh3yMeGfPvy9qwMFc,MAPbI3,17.3,1.06,219.0,0.7440000000000001,1.6
ScRDAq-7sK6LhFD6Z6xQtqKhnmG8,(NH4)3Sb2Br9,0.01,0.29,0.8999999999999999,0.276,2.78
ScXqem2nlJPtmHC03MKeRtxHYx6t,MAPbI3,12.09,0.879,196.9,0.698,1.59
ScZUVtGcAEpr9tg1x-rCQ9kg01kn,MAPbI3,0.03,0.25,2.9,0.34,1.6
Scg0Z2ZKJ1W7-6rPPCPP2WNeGJzQ,Cs0.05FA0.8MA0.15PbBr0.15I0.85,17.7,1.08,221.0,0.758,
SchaRjOoRtymn0hwhQTSjxUm0-DQ,FAPbI3,7.82,0.993,177.3,0.444,1.48
Sd3Z5XlUdNpu2brsihP80NGtnDCb,MAPbI3,15.49,0.94,228.79999999999998,0.73,1.6
SdDQuXnxa7oJBCZz_KLGEwyPtZcf,MAPbI3,0.016,0.316,1.7000000000000002,0.3,1.6
SdG_52_eWmz1QKYp5u0bYK9ltjy9,BAGUMA4Pb5I16,13.53,1.03,170.2,0.77,
SdI2dJjixNmy5SuUkuYW9vjN5Y67,MAPbI3,9.71,1.03,171.4,0.55,1.6
SdV7hRy4TUFkrYc0LzbUWWjIb9wa,FA0.85MA0.15PbBr0.45I2.55,15.3,1.07,215.0,0.71,
SdYbx50R5XbI7a5aku8iHbNYoXzc,FA0.75MA0.25PbBr0.25I2.75,7.4,0.8340000000000001,181.4,0.49,
SdabCSlAoDSL7FflwA6GMBXrYmJN,CsPbBr2I,9.78,1.3,101.89999999999999,0.738,
SdiBlL3e3fBDPtzapzokvYzB7zXY,FA0.85MA0.15PbBr0.46I2.54,15.66,1.091,219.1,0.655,
SdmXf_Y248l2TUBbvev_tQCUZgZS,FA0.3MA0.7PbI3,19.45,1.083,229.79,0.782,
SdnL8gnE9h5Lh3jbYaTOjHS0xxLK,FA0.81MA0.19PbBr0.5I2.5,18.9,1.1,231.20000000000002,0.71,
Sdv3VIBdFGH3mFDkz8mPvVSzu7lF,MAPbI3,16.22,,,,1.6
SdxeDWUE00eUsgsf9Cy6e9dawAea,Cs0.05FA0.85MA0.1PbBr0.3I2.7,18.2,1.131,217.60000000000002,0.7390000000000001,
Sdz4qRXLKZeFdd96_SSwGPmKY_xK,GUMA3Pb3I12,14.65,1.15,188.0,0.6779999999999999,1.7500000000000002
Se07bcFXQy5-Etlv7FekONxhbPUQ,FA0.85MA0.15PbBr0.45I2.55,18.27,1.092,224.60000000000002,0.7490000000000001,1.57
Se16xrVXOvjAFlgEurxVdqGQuoyg,MAPbI3,16.31,1.05,229.0,0.665,1.6
Se55JWAesxD5bnd0h83b1e7yErUv,Cs0.003Pb0.997Br3,4.9,1.367,48.5,0.7390000000000001,
Se8r3d3hwrG5zkVkyGjtYDEAvzZE,MAPbI3,4.3,0.81,75.7,0.701,1.6
SeEDy4owI2yamd9JmONW-64dEMmo,MAPbI3,9.24,0.9,192.0,0.542,1.6
SeXKRsa7XqQ1i4X3xJtrP0aGGeCQ,MAPbI3,14.0,1.06,210.0,0.65,1.59
SebO0fVqTPe5pxoQI3Uv0-5SO0B2,MAPbI3,13.53,1.029,198.79999999999998,0.662,1.59
SegMHbAtKG12W2pE7O4NCTEU-E4r,MAPbI3,8.99,0.97,156.1,0.59,1.6
SfKB_CDE0lzn_HQ4O626Yib9EeXc,MAPbI3,8.5,0.92,181.1,0.507,
SfKVvJC9RAkXyGH2UZ0hpec12_mq,MAPbI3,11.7,0.94,199.0,0.624,1.6
SfLkfXyNldcEs_iYFRSuA-jABY7z,MAPbI3,16.67,1.06,215.2,0.73,1.6
SfQW2O_wATaVlNMPwXG-6ZJ0GjRm,MAPbI3,10.5,0.912,168.0,0.675,1.6
SfSMwYo4CzYOJorFnm2WkmGOJDmC,Cs0.05FA0.79MA0.16PbBr0.51I2.49,19.69,1.148,226.0,0.79,
SfSoRaNMk5UUJ79mdkgTGUwyRu0U,MAPbI3,4.96,0.755,177.54999999999998,0.376,1.6
Sfkz2rUHjh0zqcjhx0Zzc_oQRwBl,MAPbI3,8.5,0.97,156.0,0.5589999999999999,1.6
Sfm3PpHnpuweKEMXCJJxoY15kTEi,MAPbI3,13.61,1.01,195.0,0.696,1.6
SfrW5D4OJQQ5MQLKwfja1cEAZ7ie,MAPbI3,4.64,0.923,78.0,0.64,1.5499999999999998
Sg3tk3WDOa_oc49elBfFMc4laHBG,MAPbI3,12.87,0.934,183.4,0.588,1.5499999999999998
SgTBmVe3PkaAvxVciRPfmeJ6gks4,MAPbI3,12.14,0.96,182.2,0.69,1.6
SgrGU1OBcmbounXoePvAHLhGjV39,Cs0.05FA0.7885MA0.1615PbBr0.51I2.49,16.5,1.09,216.0,0.69,
Sgvya0nCuVh6NCKbEZ9UcoWL8mkv,Cs0.05FA0.79MA0.16PbBr0.51I2.49,13.81,1.14,204.7,0.5920000000000001,
Sh-_Kut_ko_0Hh6qsKmyrrVSX2HG,(5-AVA)0.03MA0.97PbI3,13.3,0.89,229.7,0.67,
Sh4DuqB_mbg4aNdSO0miW9XebD_5,Cs0.1FA0.74MA0.13PbBr0.39I2.48,18.76,1.153,221.8,0.733,
ShCyMHsyPvOl01nPhOYaKgx-iXVs,MAPb0.995Sb0.005I3,13.5,0.945,220.0,0.62,
ShIhgnrBLBwirNimSFs0QjbswOYI,MAPbI3,8.65,1.03,144.70000000000002,0.583,1.6
ShNATj5MVlbjI03Vn0QdfVh8BV11,MAPbI3,12.3,0.943,189.20000000000002,0.691,1.6
Shhfb-8ql_QuOrKWiXlU8yiFhz4O,Cs0.05FA0.76MA0.16PbBr0.49I2.51,8.9,0.72,208.0,0.6,1.6
ShiULSUbXTei3cJGRlYZpJt98sNd,Cs0.2FA0.8PbI3,19.94,1.07,241.0,0.772,1.59
ShwO894czFuLyVKsRwr79FTEC2TX,MAPbI3,18.2,1.07,228.0,0.774,1.6
Si7-mmYmMoATy8vLzw_Zh9LO3rbM,FA0.83MA0.17PbBr0.51I2.49,18.57,1.119,229.8,0.722,
Si70S9RHjIE_7uiYbOiP9l45hRX2,MAPbI3,13.0,0.93,191.0,0.74,1.6
Si7ANgFzxxVU6XOaFUAIff46Xur1,GU3Bi2I9,0.006,0.31,0.36,0.515,2.7
SiAcYhXfpS3q6LVn0JCdCWfBdlG_,MASnBr2I,3.2,0.58,110.9,0.495,1.7500000000000002
SiDKZ1hQcL-7IISwNLgVF1gkIl5j,MAPbI3,14.83,0.884,253.07,0.6629999999999999,1.6
SiO4l9ExRiT38CO6q1ivFPf88TmD,CsPbBr2I,5.87,1.16,82.4,0.62,2.07
SiOY0SaHydK5pbI26m4CRQOkeqzj,Cs0.05FA0.79MA0.16PbBr0.51I2.49,22.4,0.81,250.10000000000002,0.7190000000000001,
Si_muDWUEKl-OeaHuaNGkx79tGex,MAPbI3,11.9,0.88,183.0,0.74,1.57
Sie0k5MbsfAUZrSwDRlAq83YUJNA,MAPbI3,3.52,0.96,92.10000000000001,0.3989999999999999,1.6
SiedW5Po3-UaW5QMfYGG-ufy529D,MAPbI3,14.0,1.0,203.0,0.7,1.6
SigDvCljgD8Rj3nS2r3DZ2CkXBrS,Cs0.05FA0.79MA0.16PbBr0.51I2.49,19.01,1.13,226.6,0.737,
SikE5OH4GoXkuuiRZumd3aoZSzHN,FA0.85MA0.15PbBr0.45I2.55,17.6,1.07,229.0,0.71,
SjSlyJ6exGAPmAtfntSeIhJoBNKl,Cs0.1FA0.9PbBr0.9I2.1,14.5,1.12,181.0,0.72,1.6999999999999997
SjU3_yyNvpIu9fwxZG9tZMWU970y,MAPbI3,12.06,0.91,191.4,0.68,1.6
SjUFhnYXWdGcCPWjf_ipSQPuC89k,MAPbI3,10.68,0.96,159.1,0.7,1.6
Sj_xvGTtHFCxv7Z6EV-daVK00l7u,Cs0.05FA0.875MA0.075PbBr0.225I2.775,21.0,1.125,246.0,0.764,
Sjr1vJKhfkYnWqrZ_RsrG0tPyZvA,MAPbI3,10.99,0.91,171.0,0.7,1.6
Sk1XUMuaocBl2dMb6HUbtr0Y_iEg,Cs0.05FA0.80MA0.15PbBr0.45I2.55,17.17,1.14,220.79999999999998,0.69,
Sk5J91t1wZ3TKEnLk4lj3RT88vs2,CsPbI3,7.76,1.0,150.39999999999998,0.516,
SkBzFdNxlhXLwaCcFvl3uakoyun8,MAPbI3,7.79,0.87,114.0,0.7759999999999999,1.6
SkD53SGP7Pjhm-7biCY3MZTyotkD,MAPbI3,13.1,0.949,186.0,0.742,1.6
SkG3T4yDtVZP3Jry1GkkB4gmaDd1,MAPbI3,14.8,,,,1.59
SkdZ5PZQzUhJNBf3rphQfCxrGIHw,Cs0.05FA0.79MA0.16PbBr0.51I2.49,17.59,1.081,222.3,0.732,
SkfjhI5Y6RNLr_WJoKr39Pgejo28,Cs0.05FA0.79MA0.16PbBr0.51I2.49,19.51,1.135,217.60000000000002,0.79,
SkiJTev_6AHwtEXEqc6AzpY9uZnP,MAPbI3,15.8,0.98,223.5,0.722,1.6
Skk_i-DAz88tt1MOKPwFAoabFfj5,Cs0.15FA0.85PbI3,18.0,1.04,235.0,0.74,
Skl3F1SfXDcY_GNVCVqils9bigTP,MAPbI3,6.2,0.76,182.0,0.45,1.6
SkssjTeJM5qSYAztl45-x2-6lpej,MAPbI3,15.75,0.98,232.5,0.69,1.6
SkwIIaPEQAjDtc2y6SvHhrlefum9,FAPbI3,7.6,0.98,169.0,0.57,1.48
Sl6Np1VvX0Rio3n_MaHzi0eJXQ2l,MAPbI3,10.33,0.88,200.7,0.58,1.6
SlUoJVqG9azUacnAI_D4pqiNkCw-,MAPbI3,12.9,0.9,193.5,0.745,1.6
SlaTk7gb8AncCnKnEuMYsy74yhlB,MAPbI3,9.77,0.92,165.79999999999998,0.64,1.6
SlefH_Ueli3DGiFxc-e-vQNbTwMo,MAPbI3,13.6,1.04,208.0,0.64,1.6
SljpXA4FQeAPnaYdKFIZd-U27YXk,FA0.85MA0.15PbBr0.46I2.54,16.1,1.113,222.5,0.65,
Slkg2ZYw9urehR224V8UktQ4ZizN,MAPbBr0.3I2.7,6.92,1.05,150.39999999999998,0.44,1.5
Slq1-9-GvPnHt8L-oSTP-YmA2Ac4,MAPbI3,11.8,0.96,178.0,0.69,1.6
SlsPv0WqyDLdk6m-cnEkiK1sG49g,MA3Bi2I9,0.16,0.486,7.9799999999999995,0.42,
SluN-Z6MRWnUwZ4J-z4Df4wLDxfD,MAPbI3,12.65,0.885,195.7,0.73,1.5300000000000002
Sm-L8h0f0CCjuhkrzHGzrFTppMu3,MAPb1.0I3,17.5,1.12,211.0,0.74,1.5499999999999998
SmHJoEZDrAj1iTHhe6vamwlo6gI-,FAPbI3,22.1,1.09,260.0,0.784,1.48
SmIMCbZZPlON4sU0udoCu9DhUyX1,MAPbI3,9.19,,,,1.6
SmNc4MBQ1zdkueXvIOyBNk5pZ2e7,CsPbI3,4.72,0.75,100.0,0.63,
SmWUktO3XbdalMSk4wnEd2lDuYBC,Cs0.08FA0.8MA0.12PbBr0.36I2.64,19.63,1.061,235.7,0.785,
SmiMIvI9GgPdfugc4y_F8PO8_bJw,MAPbI3,16.06,,,,1.6
SmjU3pCMLp9aeVbxP5wyUW3dDBzh,MAPbI3,9.9,1.02,179.20000000000002,0.54,1.5499999999999998
SmuslGMELAlu3qXFmrFE2fZZMGYI,MAPbI3,15.73,1.03,209.0,0.7,
SmxBDW_L_fWg-MXkGvwwnsP5lGlA,FA0.85MA0.15PbBr0.45I2.55,16.72,1.081,226.5,0.6829999999999999,
Smzpwrk2FjohIv24019w_Zc-lv_8,(EDA)0.04FA0.28MA0.68Pb1.0I3,16.3,1.065,205.6,0.74,
Sn1Y1H-GXq1T1ESeilz7BBaIZfXO,MAPbI3,17.91,1.01,245.6,0.722,1.6
SnEU3Kz_JGHtLKIR7DmIc_6WPOD7,MAPbI3,11.4,0.78,218.2,0.67,1.6
SnF2gFyqBhJkZ2dzxK1iDalXGMjg,MAPbI3,16.19,0.97,213.4,0.779,1.6
SnWrz8Uz8njUVOEaIhxa-GVjhCRo,FA0.8MA0.2PbBr0.6I2.4,15.29,1.088,223.79999999999998,0.628,
Sn_4kKoT8H90BtrN1e9BnHyAB0id,FA0.4MA0.6PbI3,8.53,0.89,208.70000000000002,0.4589999999999999,
Snb3G-JxZf8QPcfGtTaDir7U9ApQ,MAPbI3,4.01,0.79,92.5,0.5489999999999999,1.6
SnbKHg8NuFizManQ6APA5h73_QIX,MAPbI3,16.47,1.04,212.10000000000002,0.76,1.6
So1vApUImDiUrbya9IgodSZet6um,MA3Bi2I9,0.13,0.722,5.1,0.362,
So7qqMpkeJxMAjq7xFDP-S1bqdtn,MAPbI3,16.4,0.97,208.0,0.81,1.6
So8OSex3zABlYInusAlvkgrhovSx,MAPbI3,21.31,1.14,241.0,0.7759999999999999,1.6
SoZiQbKTEwMqt7kbJLmCkdwOsDVG,MAPbI3,5.36,0.66,147.6,0.55,1.6
SoncPo4I2BAD4nctpkkoYueb_BfL,MAPbI3,6.96,0.845,130.0,0.64,1.6
SonzUV-KL6wXbgGU2tc_YwSm3qyE,MAPbI3,17.49,1.083,215.39999999999998,0.75,1.6
SopVcXkYooyDYZ_s7K9bvTi9poc-,MAPbI3,18.11,0.929,189.3,0.721,1.6
SotoyfPY8w3kX03_-x4rcbS8ONzO,MAPbI3,17.5,1.11,217.0,0.763,1.6
SouzBsedPL8GmGWxeQBO2tZUd-Jn,CsPbBrI2,8.0,1.07,142.79999999999998,0.51,
SovmgP6GaU8wh7kQulH8ND_Gj6Fx,MAPbI3,9.4,0.87,189.4,0.57,1.65
SoyzQjyVcPMij4Vcwpj3U2rhLpwq,Cs0.05FA0.79MA0.16PbBr0.51I2.49,14.76,,,,
Sp1pJWt1M-ME7IQ_tKiCp5Drzzjc,CsPbBr2I,6.14,0.96,121.5,0.53,
SpB9HeJWk_JzYKqf0q-GNDdy0L3f,MAPbI3,17.68,1.081,222.3,0.736,1.6
SpS7MTbWFtIy7vI-mlYY-SN9ZOaq,FA0.85MA0.15PbBr0.45I2.55,12.7,0.97,186.0,0.708,
SpXAcVJTOX2JMKBDMA-pbm9RPWI7,MAPbI3,8.91,0.97,167.0,0.55,1.6
Spjm6wzc4otlLkQNjWeH4TOdwF_M,FA0.25MA0.75PbI3,12.72,0.89,229.0,0.62,
SpkFcVBJk59I0naMGlVTcBaoNgUm,FA0.1MA0.9PbI3,10.44,1.0,181.4,0.5770000000000001,
SpteQ7t5znFoaB3dpjVN3TsNkUDk,Cs0.05FA0.79MA0.16PbBr0.54I2.46,17.32,1.116,211.29999999999998,0.735,
Spz_uBC0u_1B-sh3tS9atc_fG2Q7,Cs0.05FA0.79MA0.16PbBr0.31I2.7,14.8,,,,1.59
SqEh1Jq119mQsfNsVUkGDZWWpdDa,MAPbI3,12.1,1.18,235.0,0.58,1.6
SqMx7U6IYgmEg5GHrjayOcx6t1B6,MAPbI3,13.24,0.92,189.8,0.755,
SqUgxTEzDY9URSxRjCtn6wyhX1o1,MAPbI3,14.3,0.995,207.0,0.6940000000000001,1.6
SqVfe0RgA3mw6JkLzvN_gMUfZDYS,MAPbI3,14.4,1.11,213.0,0.61,1.6
SqjDTM1Bo9ErwUMsC4aQdA646knb,MAPbI3,13.29,1.075,195.0,0.634,1.6
Sql0XCMRIyq0kessA28pGirWrYID,MAPbI3,19.45,1.108,238.0,0.748,
SqmlkqEJKYJvsqxF6MUP_X411S0f,FA0.2MA0.8PbI3,10.12,0.85,161.6,0.74,
SqtVi-WRYUtM4ZD6VkwEtRtXPXoP,MAPbI3,13.16,1.01,204.89999999999998,0.634,1.6
SqxNP49VOmlrwfLqqDnjqv8FmyuI,MAPbI3,11.64,0.892,197.36,0.662,1.6
Sr0X-sUacv7eFkE-AqWqTLOqoqzY,MAPbI3,16.91,1.04,235.10000000000002,0.69,1.6
SrGSWc3KHQ0GubiTlYmUmyrxPyUy,MAPbI3,13.2,0.99,195.0,0.68,1.6
SrJDnUXZutiYmFklLejQDXY6h-fY,MAPbI3,4.8,0.77,114.0,0.41,1.6
SrM-U2B6zCRJsA2X8T7iBCJtXwcX,FA0.85MA0.15PbBr0.45I2.55,13.2,0.96,208.0,0.66,1.59
SrSnuhy6egooed5ik9ogX3JvaMM_,Cs0.05FA0.79MA0.16PbBr0.3I2.7,12.5,1.03,225.0,0.54,
SrcVvWsuADuEN5cxTWWzu2X0l1K2,MAPbI3,17.2,1.07,208.5,0.7709999999999999,1.6
SrhdzUN6wI1bo9pvmyIW2uKO8aWn,MAPbI3,7.12,0.85,118.9,0.7,1.6
SriH-pFhFznlNwzJ0QTLviuJAF_r,Cs0.02FA0.37MA0.61PbBr0.04I2.96,9.89,1.02,194.1,0.5,
Srj7KLZZxGJBIoHSUOP5VOpfunbs,FA0.85MA0.15PbBr0.45I2.55,15.4,1.08,217.0,0.68,
SrlYrkrIbuRI8XEUiCiGVqD-iUl3,MAPbI3,12.2,,,,1.6
Srmm5QmTwylegjSd_NSuKTjiQiSy,MAPbI3,17.23,1.1,195.10000000000002,0.8,1.6
SrnWmFdVNg1uPKUWHJaNojBihuMf,MAPbI3,17.06,1.05,224.3,0.7240000000000001,1.6
SrszMAh_jO7-zOCCAKY4WMNBZmzz,Cs0.05FA0.79MA0.16PbBr0.51I2.49,17.5,1.14,194.0,0.789,
SryLnf0oMIcxXUhpFeHQcGZXekNC,MAPbI3,19.1,1.07,232.0,0.77,1.6
Ss11efQpjZ3Aueuyu9bIlF2k-iQG,Cs0.05FA0.79MA0.16PbBr0.51I2.49,18.5,,,,
SsAkZmGlDqicFbpisNSnay2L77L2,MAPbI3,0.06,0.83,175.0,0.4,1.6
SsFHHYeWGZBMBDLfCSj2FXAfsyK2,Cs0.05FA0.79MA0.16PbBr0.51I2.51,19.8,1.14,225.0,0.77,
SsdCjrFoJ03q_CnZLKGI508q8VmI,Cs0.05FA0.81MA0.14PbBr0.45I2.55,15.9,1.0,200.0,0.8,
SslA37OILiko5u6hrnT4rIll8PJV,CsPbI3,9.47,1.06,122.4,0.73,
SsoXR2mJ-M7foB0aG81vjofrEaCm,FAMAPbI3,18.24,1.04,240.3,0.731,
Ssr_pwn3wBpg043oFFa0nkw7cPGn,MAPbI3,16.15,1.02,207.3,0.764,1.6
SssuC-J8b46coutR1mXcXJ6tSj25,FA0.85MA0.15PbBr0.45I2.55,16.6,1.06,202.5,0.77,
SswqkMMhNtmG2U2j2PpbRj7t1Yrf,MAPbI3,10.3,0.93,186.0,0.6,1.6200000000000003
SsxlkeBBeczMWwNsYn-PgWzZjcJ7,MAPbBr2.25I0.75,1.89,0.94,45.0,0.45,1.67
SsxpdJu_Wr10FAoHgMQAfml3Iv5f,MAPbI3,8.2,0.88,150.0,0.62,1.6
St1ODl65RmFBDNII7E2jxUYZJ56E,Cs0.05FA0.75MA0.11PbBr0.39I2.61,14.83,1.04,215.5,0.662,
StATQHBeOA5RGvnnofFiNfmj8KmE,MAPbI3,20.52,1.12,233.0,0.77,1.63
StMX0oPE4MODOqjftVrQm8RiVJ0F,MAPbI3,13.04,1.025,190.0,0.67,1.6
StMaqhmimPCw9pIwlSYU4it2F1pn,FAPbI3,10.94,0.954,176.29999999999998,0.65,1.48
StZcuuJjlSvwFKPRyUPWGI7zjMoa,MAPbI3,4.2,0.9,145.39999999999998,0.322,1.6
StfBpzOf5JhyPvzP02OvtlIm_cZY,Cs0.125FA0.875PbBr0.375I2.625,18.38,1.077,221.88,0.769,
Su3udoTwEAF440fN7V4zfFXGOp-b,MAPbI3,11.38,0.97,202.3,0.581,1.6
Su3wBOv0L0ACpucdiNoDv3QB_BEO,Cs0.05FA0.79MA0.16PbBr0.51I2.49,17.5,1.05,216.70000000000002,0.69,
SuB4WQoH242E7De-eMrUZaR8K5w1,MAPbI3,14.19,1.013,197.0,0.71,1.6
SuCFtKuF6qav57zP0gDoVGDYfHcR,MAPbI3,15.1,1.04,217.10000000000002,0.669,1.6
SuHfBiMblHasmsKQTg7BYKwVprOM,FASnI3,3.98,0.33,177.8,0.679,1.4
SuOo5W0nuLNMC-ipcPL7oGtz5nmK,BA2MA4Pb5I16,13.83,1.09,163.9,0.78,
Suc0A3-50e-6fUu2vRBwg3dslJUL,MAPbI3,15.02,1.02,205.5,0.7190000000000001,1.6
SujgPm2r_hzOxbQtODP84bRLHUhj,MAPbI3,12.67,0.9,204.0,0.69,1.6
SulITOPrp8S2Pdnv0lQ97f_gNkqK,MAPbI3,12.98,0.945,200.0,0.69,1.6
SupUyp2dLcsVOHHJNTrvnI9yJ8rJ,MAPbI3,15.34,1.05,212.5,0.691,1.6
SuuXFisQLSw99FejG5fZcDuXaUVm,MAPbI3,10.41,1.01,185.0,0.557,1.6
SuuaVafjEzWH_No8pNZ8I2CIIqdl,MAPbI3,17.2,,,,1.6
Sux82yCvqkxpuRGLLFQ6pIJdvfcJ,CsPbBr2I,2.59,0.92,56.4,0.499,
Sv0rO9sAeou5gRK3ToI2MMOyj52F,MAPbI3,15.42,1.1,188.79999999999998,0.74,1.6
Sv15SOuQkM2Cw8OqPaWuCiK8v2hN,MAPbI3,8.69,0.92,146.7,0.644,1.6
Sv2kjSB4QuXeoyduOvpDaYgpGWMZ,MAPbI3,10.57,0.937,159.0,0.7,1.6
Sv7dWzZaYZ3HgKDllXnj7fCxWUSM,Cs0.05FA0.8075MA0.1425PbBr0.3I2.7,16.8,1.02,215.0,0.8,
SvEh0iX3kBSPvdv0r4DzR9SaDdCp,Cs0.05FA0.83MA0.17PbBr0.45I2.55,14.74,1.08,208.5,0.65,
SvHUgDWGFlpg8dpTxLDxGIfikKDg,Cs0.05FA0.79MA0.16PbBr0.51I2.49,15.33,1.04,217.60000000000002,0.7,
SvJl2FbgjGlJnJnbZ6izZxM8tGm0,MAPbI3,7.8,0.92,124.3,0.68,1.6
SvKF-GeXNP521lUEdju-wEeb2zdX,CsPbBr3I,13.42,1.183,147.20000000000002,0.7979999999999999,1.91
SvbIeiJ4yvyhPPM8l4d7h9PpKhHK,MAPbI3,8.05,0.937,138.6,0.62,1.6
Svdm0R1uOPP2dXLbGw1QS1m2UQ7y,Cs0.05FA0.81MA0.14PbBr0.45I2.55,18.34,1.07,230.10000000000002,0.745,
Svhngv0FXAKF_AephDmmeC4noBDi,MAPbI3,18.8,1.1,219.20000000000002,0.78,1.5499999999999998
SvmiG8d6B9R8YHDL8KpxEhcCWAps,MAPbI3,13.5,0.945,195.9,0.73,1.6
SvsfHqUEjQM1dQ7K0AQs869gMZb8,Cs0.05FA0.80MA0.15PbBr0.45I2.55,19.1,1.108,229.0,0.753,
SvxYorKl128uTyYoGLs5lDzU6tON,MAPbI3,15.01,1.023,203.2,0.711,1.6
Sw64JpaTA3JpHjarrzZO2ncWv2_l,MAPbI3,15.35,1.02,205.9,0.727,1.6
Sw8lv5fEW7Op-6QYvM-h7fBpRA-r,MAPbI3,9.72,0.8079999999999999,193.70000000000002,0.621,1.6
SwM8dxgesnRqjs4fwdPG1ELK5WZT,MAPbI3,11.5,0.92,183.5,0.68,1.6
SwSunv6ntGLBm3odV5xxCTzTolDl,MAPbI3,9.2,0.84,224.0,0.49,1.58
SwW2ICozW1zVr7iLR_H9yLrcuTDP,FA0.9MA0.1PbBr0.3I2.7,18.53,1.05,233.5,0.76,
SwWhrzUipsil62bNF1Jlo-hSFBcr,MAPbI3,12.39,0.948,184.0,0.71,1.6
Swa0D0lCf8KSlRBOwRMye0IOqCTS,MAPbI3,13.6,1.03,178.70000000000002,0.72,1.6
SwweOdP3TOfnUIdM3CymTL11fFJx,MAPbI3,11.78,0.98,184.7,0.648,1.6
Sx-rjk1UKkjrCtUsFbJGL4N_yuY2,MAPbI3,8.87,1.0,187.2,0.47,1.6
Sx6OxCA1LB4DztFkHh0c1EUlpfWH,MAPbI3,15.6,1.036,206.1,0.71,1.6
SxIlXwxEg_sGiLzI60aFTQG4qzlU,(NH4)6.8FA0.15MA2.125Pb7.8Br0.45I23.97,15.44,1.05,199.8,0.733,
SxY_-dJtE6_ROC5a7KWTStD1Yt5s,MAPbI3,11.1,0.88,182.0,0.68,1.6
Sxe8e74KivVHVoGaznl7BgVzsmA2,MAPbI3,17.23,1.06,212.89999999999998,0.767,1.6
SxpYgjOK9QQTrEUFLwqy1L29WOXY,FA0.85MA0.15PbBr0.45I2.55,15.5,1.13,217.0,0.67,
Sxu3aj9NoMH5v3oht1VbPkuIURUh,CsPbBrI2,8.0,1.15,152.0,0.685,1.8400000000000003
Sy7u7kUcvXANK1W0m0Sh-uoHu-9y,MAPbI3,10.2,0.89,181.0,0.632,1.6
SyC0oatmHUfQkMfOKaME3wp1YVmj,MAPbI3,15.3,0.99,209.0,0.75,
SyFqhOEnueKcgYl4L3ygzxqzwXQN,MAPbI3,10.5,,,,1.6
SyHPpnRYDyU4o37c7-ZGbhwoLKza,MAPbI3,6.1,0.82,125.0,0.6,1.6
SyKOwHvN68PAG3CHVYH3ugy26wAh,MAPbI3,14.21,1.02,212.89999999999998,0.64,1.6
SyMVjaF8j9oYkscZTNB2ekqzOodk,Cs0.05FA0.79MA0.16PbBr0.51I2.49,16.07,1.1,206.70000000000002,0.71,
SyM_meXRH8WIiV_FgvPOEOOp41Be,FA0.85MA0.15PbBr0.45I2.55,17.0,1.06,221.0,0.728,1.51
SyMdA8n4pg7SkxVsXKqI1LB0UNeg,MAPbI3,11.92,0.96,183.29999999999998,0.674,1.6
SyQBNOYLHv7ndMm02TMaEvhmiU0U,MAPb0.92Sb0.08I3,8.45,1.02,159.4,0.52,1.65
SyRzI4OaI83YslLZPWvgy0G8NdXK,BA2MA4Pb5I16,12.21,1.09,156.9,0.71,
SyT9UnjR8b44cMK-iZZQE1LGAwa8,CsPbBr2I,4.21,1.07,75.7,0.52,2.07
SycE7rfPW0edyvjLhcMViLaEE8eC,MAPbI3,5.0,0.86,103.0,0.565,1.6
Syq1GddMrKim1QYx9eMUUncXKqr4,MAPbI3,14.42,0.96,218.0,0.69,1.6
SytESZabenDJSjBUVLpK55R1aLvF,Cs0.05FA0.79MA0.16PbBr0.51I2.49,13.1,0.99,219.0,0.6,
SyxDyrMyfKZvcuTM1o83PUryAPs1,MAPbI3,11.28,0.9,174.4,0.72,1.6
SyzVRWPsR3val8yIlthLv_X5sKOR,MAPbI3,9.9,0.61,261.0,0.62,1.6
SzHsFQiBKePjneeCpZ7VLZUGpc_P,FA0.7MA0.3PbI3,18.1,1.02,227.10000000000002,0.8009999999999999,
SzJSc5TKjBVmn8MQ9INGpb45MZh5,MAPbI3,19.0,1.13,221.0,0.75,1.6
SzOAt5zPsqFMRWoyhyJRhHEX6u1R,MAPbI3,14.77,1.03,222.39999999999998,0.64,1.6
SzZct1tYieDrD-GYd-oh7DY5aSvO,MAPbI3,16.9,0.965,229.0,0.757,1.6
Sz_WB3zufPx8fsRTQ1Pwi2bK2Ig3,Cs0.1FA0.7MA0.2PbBr0.2I2.8,15.12,1.0,203.1,0.74,
SzawnU4AbiP2_sS0wN5SZEnyfT9J,MAPbI3,13.05,0.98,196.20000000000002,0.67,
SzpmmcRFPy3Tx8ihQw8B5AV-Gi7d,MAPbI3,12.76,1.01,197.39999999999998,0.64,1.6
T-1U-xk_emvRfIlyED8yUhK6yeZx,MAPb0.5Sn0.5I3,4.0,0.65,170.0,0.62,1.28
T-2FFspYvhxgHAxN4Ym3cNT8nB9s,MAPbI3,2.79,0.94,52.699999999999996,0.563,1.6
T-3MMdCr-lfIDR90wn6aK8nTrTCT,MAPbI3,17.59,1.05,232.39999999999998,0.721,1.6
T-4ntp6oPzwTC15Cva65gb5b5ah6,MAPbBr3,5.11,1.25,73.89999999999999,0.59,
T-BLCXA8eGCGOsUhsjzUBVWq3BOv,FAPbBr1.5I1.5,14.13,1.06,199.0,0.67,1.95
T-OqwmgvsHaJNI8WeXhYOuu2-WZq,MAPbI3,17.57,1.07,212.39999999999998,0.773,1.6
T-_MbekdU8T2RPQF-Ol02cVYBSG-,Cs0.05FA0.81MA0.14PbBr0.43I2.57,8.27,1.016,151.7,0.522,
T-eHo7ZUxoM6ZjfZASdZRzmPUVoH,MAPbI3,15.45,1.012,205.79999999999998,0.742,1.5
T-egSSdsBgA0Nw6Hchj-YQ9JHjvL,MAPbI3,10.07,0.79,193.29999999999998,0.66,1.59
T-j2Th7IiyNxPS9QKCI532SvIZ9Y,Cs0.15FA0.85PbBr0.45I2.55,17.13,1.07,220.7,0.72,
T-r-GM14EObXlRN6p17mjbW0H4E7,FA0.4MA0.6PbBr0.2I2.8,16.36,1.05,210.2,0.741,1.58
T-tqeqW1VjX6NBt4_SX9kcYF2KNp,MAPbI3,1.57,0.773,98.69999999999999,0.208,1.6
T01HPH4iTOGKRkCJbyjce-z9UduF,MAPbI3,14.74,0.93,208.5,0.76,1.6
T05MBT4uCjwuDwH_4BnHrpM7yk9X,MAPbI3,9.73,0.98,137.55999999999997,0.722,1.6
T06kKTp8L5fO8vlQ-P8WUCQGPNJQ,MAPbI3,12.3,0.93,196.70000000000002,0.67,1.6
T06xFlz4QiPQ7ZdPKjWX1QZfoqyD,MAPbI3,10.5,0.8,192.0,0.68,1.6
T0TN8CeIaZvReCLwnA6VHMsLdhBb,FA0.97MA0.03PbBr0.09I2.91,21.28,1.11,246.29999999999998,0.78,
T0oxZeyEPBkCTHgvl0zrz_b2Seu5,MAPbI3,14.9,1.02,224.0,0.6509999999999999,1.6
T0qRQMvOWkRrlwODgDdgT6JBXTQQ,Cs0.05FA0.7885MA0.1615PbBr0.51I2.49,16.5,1.09,216.0,0.69,
T0s0lvfA3Zqg-_MgJPKkd2HyoRI3,FASnI3,5.55,0.425,220.39999999999998,0.593,
T0sdz97IV7NGF4pcD3mdGeLgXRbM,MAPbI3,5.41,0.69,145.0,0.54,1.6
T0wsnRO39v5MBIjKL9ihKLtfCX1e,MAPbI3,15.05,1.04,190.0,0.76,1.6
T0xfL-vffFv1qiYFx5hxTy2_psYx,MAPbI3,14.2,1.0,213.0,0.67,1.6
T10U2B4StMXi9LdYJgozfQWF5ZB6,FA0.85MA0.15PbBr0.45I2.55,16.12,1.02,232.5,0.68,1.54
T13Bft5wQ_NGrv0MR0AdRoLK5QRT,MA3Bi2I9,0.14,0.7490000000000001,5.2,0.361,
T1GXi5_YmDzQRvfdltSXAqnoJaja,CsPbBrI2,11.2,1.04,148.0,0.73,
T1WgsgiqoNB-B23Jm53C8iHzGdvG,MAPbI3,7.6,0.81,108.0,0.51,1.6
T1b4l2244VrvgiWviM8Jg7Nm0dGS,CsPbBrI2,11.6,1.1,154.0,0.72,1.9199999999999997
T1fGJXuKH3kCxadnR8MfqZBKaB-Z,Cs0.10FA0.75MA0.15PbBr0.45I2.55,16.5,1.09,212.0,0.75,
T1foTGzqKjrS0L6wjpBCixKWzqSa,MAPbI3,5.27,0.94,115.5,0.45,1.6
T1myYdujPUXuS4PegmeDTaTTwV3q,MAPbI3,10.5,0.8420000000000001,222.0,0.56,1.6
T1n8wFr2abHgoZNWBlmuYKYPS9CK,Cs0.05FA0.79MA0.16PbBr0.51I2.49,14.8,1.095,195.0,0.7,
T1s4sZ4rMxB1YF_hlqVoh3egux8o,Cs3Bi2I9,0.04,0.5,2.0,0.389,2.0
T2EyjVIUm5FB0b1eXl2nFTzJRbn2,MAPbI3,16.39,1.05,211.20000000000002,0.738,1.5499999999999998
T2Jk3J3nmc07309Bo81cdvQ5AnEK,MAPbI3,9.03,1.017,177.89999999999998,0.499,1.6
T2KNO8FRjie1WAgfUsdENQAKVbHD,MAPbI3,7.1,0.933,159.0,0.48,1.6
T2OybszzyCbXYN-C2FDsVzpSfj_I,MAPbI3,13.28,0.93,193.6,0.738,1.6
T2PpwDRwSwjLaCXkaMI02nysMTER,Cs0.05FA0.788MA0.162PbBr0.5I2.5,13.24,0.87,220.2,0.69,
T2QLBJIFjseL6-jyNEcefMgonqnb,Cs0.125FA0.875PbBr0.375I2.625,19.01,1.082,224.85,0.7809999999999999,
T2TTyVMcOVV6HH0217ICNh4_c_d2,MAPbI3,4.1,0.88,122.0,0.38,1.6
T2WVsKzm7ex_qIDOOaSWq9YvZgjE,CsPbBrI2,13.7,1.057,159.60000000000002,0.815,
T2jX9K2brKMtMKQfqy9XbILDBaOY,MAPbI3,0.008,0.76,0.61,0.173,1.59
T2l0xpva0JvJUtmwT7Lw16nnjp-b,FA0.6MA0.4Pb0.4Sn0.6I3,13.83,0.73,264.5,0.7040000000000001,
T2xXtUGOvG364kqkSg1kSINnAlpL,MAPbI3,8.42,0.87,143.1,0.68,1.6
T2y8JE37hwr6IjKL6xOi0a7RdYG1,MAPbI3,3.12,0.75,121.5,0.344,1.6
T30uRrPYzUgiFIG-XSfMeB2q7u8P,MAPbI3,15.79,0.99,211.4,0.76,1.6
T344oXCmQDU_MvdsrtaepBX3dRPZ,FA0.83MA0.17PbBr0.51I2.49,12.5,0.98,226.0,0.56,
T36mVEyBbYUS57cufsxED4_n_gSB,MAPbBr0.75I2.25,14.9,0.971,214.0,0.72,
T3Dm9t9APoO2QWrdJxxKnEC7e7Mw,MAPbI3,9.14,0.99,204.1,0.45,1.6
T3KpEYB6gYxap8f6AggwtlBjoDot,MAPbI3,17.75,1.11,223.6,0.72,1.6
T3WZpXeV5TrV95VZwW61_Tm1fSt7,Cs0.05FA0.75MA0.2PbI3,14.33,1.05,209.89999999999998,0.65,1.52
T3m-SnzRUHWdDI68p5EeJ4kbsna-,Cs0.05FA0.79MA0.16PbBr0.48I2.52,13.66,0.92,213.0,0.69,1.5499999999999998
T3nomIqbRZMG_S8SRdGTFKwkJGHr,Cs0.05FA0.79MA0.16PbBr0.51I2.49,17.37,1.02,240.7,0.71,
T3ug2ODlLnYbsB6p8yF8dzkzVz4F,MAPbI3,16.5,1.04,222.0,0.7020000000000001,1.6
T4D5_RIPzO8U3EJTcJGlcwpXFQuA,FAPbI3,14.4,1.017,196.0,0.72,1.48
T4X_MupoEkyjTIHkph_m3GDRZctj,MAPbI3,11.36,0.87,205.39999999999998,0.636,1.6
T4Y0apRY6lQ3C-YqajybG4NdT0Tu,MAPbI3,14.0,1.03,203.0,0.721,1.6
T4_MfmxaRHuxKIJB-upgQa300rO3,MAPbI3,18.3,1.01,212.0,0.79,1.59
T4uW1PVJiP2Os41sYedyb5DKXsml,CsPbBr2I,5.59,1.09,77.6,0.659,
T4xv7V8GCJVftdDRN_HuBRcIm4Tu,FA0.83MA0.17PbBr0.5I2.5,8.44,1.024,165.10000000000002,0.499,
T51N1Cb3-wW5_NMLIJPTtkJ4x77_,MAPbI3,20.6,1.13,226.4,0.81,1.6
T56NensQHJ_9_1g7HIZvp6LBQ5pR,MAPbI3,10.01,0.78,175.5,0.72,1.6
T58rGa6ps3YWb7ZLdy5tnO7vi7bw,MAPbI3,14.8,1.01,203.0,0.7240000000000001,1.59
T5C6Q-K1t53STwdgkBzPlMoUMhVW,MAPbI3,8.46,1.04,142.0,0.57,1.6
T5Dy8-SdcBjmB-KhceIRaKZg9Jfj,MAPbI3,16.5,1.0,229.0,0.72,1.6
T5HN2DvTl8PBJ0aI-PoIBsN0rEq8,FAPbI3,9.84,0.77,188.29999999999998,0.66,1.58
T5LBoLElJ9YF-QBwQfUO8e6ZtscC,MAPbI3,8.48,1.06,155.29999999999998,0.515,1.6
T5VHDN4iw7e-O58umOlsPpD1SRM-,MAPbI3,19.43,1.09,225.6,0.79,1.6
T5VpDee2ngMlxKwHZakHeA4DgX5w,MAPbI3,15.8,1.02,201.0,0.773,1.6
T5XD5DKmkDTFWeJug0bHlbrX0LXk,MAPbI3,12.0,0.916,180.6,0.73,1.6
T5XgeOfgQVNdyeJuSzLtOHVVG9JG,MAPbI3,13.5,0.88,214.89999999999998,0.73,1.59
T5bSnq5XR7QXcP4XWRqjBhV7P9Wa,FA0.83MA0.17PbBr0.5I2.5,8.82,1.088,153.5,0.528,
T5ftX3tIww5i5h_s8jdR7hwc2Y-t,MAPb1.0I3,5.8,0.82,150.7,0.47,1.6
T5k3xsN6XH6GSLkBQFUehO6XQGUN,MAPbI3,12.84,0.924,193.70000000000002,0.7170000000000001,1.6
T5kh-DY1jUTPjMP1kHoPQXagqNKO,FA0.83MA0.17PbBr0.5I2.5,19.4,1.12,225.0,0.77,
T5pIJq7MO_UZAIfE_GsBzkWNsTdM,MAPbI3,9.72,0.92,195.6,0.54,1.6
T5t8YP9VDPw2ypqJz4wrvO6vaVx0,MAPbI3,8.0,0.85,167.0,0.52,1.6
T631g33zEQnPaJWdnx1i1epqy9u_,MAPbI3,4.1,0.973,91.0,0.46,1.6
T653b2xDxXpL167S2oJb0gaeFoHM,MAPbI3,20.43,1.2,221.0,0.77,
T6K53GD5UEvaT9dilW-M2sSNU_s3,FA0.9MA0.1PbBr0.1I2.9,18.6,1.06,231.0,0.763,1.57
T6KKh5NX3rGK731hf9nEE_6tDMyH,MAPbI3,7.82,0.97,162.39999999999998,0.49,1.6
T6RP85jeAnva78lC9nyMfBWixDEJ,MAPbI3,9.96,0.94,194.0,0.5529999999999999,1.6
T6X2WJSsuLRryRCoZPb9XDu_8ceG,Cs0.017FA0.83MA0.15PbBr0.51I2.49,18.8,1.12,225.2,0.75,
T6a9ZIA1o3qzmlZMCjD2vrAvcgnA,MAPbI3,11.2,0.94,196.0,0.61,1.6
T6sbbd3X_r0zIqMY6Bpt_6swQEsV,MAPbI3,15.5,0.98,210.0,0.7,1.6
T6uGPqVgIEDyyQVWT7ddCHrpDFCo,MAPbI3,18.61,1.109,215.39999999999998,0.802,1.6
T7CCpEo6yRkUXdKJCQoz_aMH99sP,MAPbI3,18.32,1.05,247.89999999999998,0.7040000000000001,
T7CcBuv83t4Frj9Xhjy-Aw7AoqMs,MAPbBr3,5.6,1.38,52.0,0.78,2.2
T7DQrsEqq4ov_Uye29ZTqYgetsGH,MAPbI3,16.57,1.083,214.89999999999998,0.7120000000000001,1.6
T7LYY6LF1z_55jgQcJV9Qxj3RxrJ,FA0.75MA0.25PbBr0.25I2.75,18.1,1.06,228.0,0.746,
T7YguGCKC2Sy6bpR_YfWXMpp1woO,MAPbI3,15.2,1.013,197.0,0.757,1.6
T7c3-6BshypzdjjKGzrMmmYiODG2,FAMAPbI3,6.5,0.83,154.0,0.62,
T7qKjOTj6TKtzFYRNSWC35WMppm_,Cs0.05FA0.8MA0.15PbBr0.47I2.53,16.36,1.019,203.79999999999998,0.687,
T82aGOPV2Pr8hrLa53fXaZxp_pl_,MAPbI3,15.9,1.02,226.9,0.6859999999999999,1.6
T85S6kIqUpVznK35cO6LnFvozCGV,MAPbI3,3.3,0.68,77.4,0.63,1.6
T8AVqlaebohvP0ygkByqfHyIMX_6,MAPbI3,12.59,0.872,227.34000000000003,0.636,1.6
T8HK7h3XFqdr0Ot7Dya9xr45ckJI,MAPbI3,15.6,1.1,184.89999999999998,0.767,1.6
T8K3kkp7ldObsNLTS4_nhHWocPt3,Cs0.05FA0.79MA0.16PbBr0.51I2.49,16.95,1.068,239.0,0.7140000000000001,
T8L-Dnlak5wPxcjW9aa2ndGLBEVj,FA0.75MA0.25PbBr0.75I2.25,15.3,1.08,197.0,0.718,1.61
T8RbBDkpcN9U6nSTabpu-2HwiefI,MAPbI3,7.2,0.86,178.0,0.47,1.6
T8U72HEWTdRMmlOU-vMOGi6ODkMy,MAPbI3,12.6,0.86,198.0,0.73,1.6
T8d8yKOMfbYicUqs2tJLTQnduHFw,MAPbI3,8.35,0.91,170.0,0.54,1.61
T8dvttmX_TQL2V6Bca3lJ2VbIp5l,Cs0.05FA0.79MA0.16PbBr0.49I2.51,17.3,1.139,218.6,0.773,
T8e5TunAcQq9DsRUyj8MlEUsyUkL,FAPbI3,7.53,0.71,171.1,0.62,1.58
T8iqGUJglvcC6nJ4gi9lBitT3oQ1,FA0.83MA0.17PbBr0.0I2.51,18.5,,,,
T8ySK0Gtknjf617MP2i18AGVmp9J,MAPbI3,17.1,1.043,217.0,0.769,1.6
T94H9mbsX6k5thaf_scD-yJnCaKy,MAPbI3,14.94,0.98,204.1,0.743,1.6
T97Rhnu8i_DvhK8gIwcY8eHrGbSL,MAPbI3,7.04,0.66,180.0,0.61,1.6
T9DI6EgLZhFNkyLbOMtwzsN1pGOG,MAPbI3,14.02,1.045,206.8,0.649,1.6
T9DJWu3o_qL7BdrIC3qhOBP6Edc5,MAPbI3,9.17,1.01,188.29999999999998,0.53,1.63
T9TgxL0i5A21xGU7f1qSfTeXYzau,MAPbI3,18.8,1.08,215.0,0.81,1.59
T9gIoBXSGdSFczfXhUvGtmfCple7,MAPbI3,9.01,0.78,195.79999999999998,0.59,1.6
T9hcLNr8A9QUaAX-spedHDu75IqC,MAPbI3,4.47,0.902,105.0,0.471,
T9phiHyZpli4PovWMJq9ldlj6mQU,CsPbBrI2,6.87,1.02,103.9,0.648,
T9sMPOiHPjedSyFyme5YwNa88yK0,FA0.85MA0.15PbBr0.45I2.55,13.4,0.92,226.4,0.6609999999999999,
TA0pHK6dJ_5kt5EDDshfhUzo1pf7,FAPbI3,11.86,0.99,193.29999999999998,0.62,1.48
TA49Jc78Ww2o4Pn3RMQTZdIeEG7p,MAPbI3,14.5,0.96,225.39999999999998,0.67,1.6
TACqPWPoG_1wKa57IUU97bbJqIUx,MAPbI3,5.02,0.92,110.3,0.51,1.6
TAFt8aZT_im-yHg9uks4w50L_ofv,MAPbI3,10.8,0.93,178.0,0.675,1.6
TAWMRA8HK1ozNNoZ2CtYWW0i2kPN,FA0.85MA0.15PbBr0.45I2.55,15.7,1.16,200.0,0.68,
TAZ_k5rySrwumWHf5tEis3f0GPDK,Cs0.15MA0.85PbBr0.45I2.55,12.47,1.07,154.3,0.76,1.6600000000000001
TAekENh7oE_cpl8hnQ6uNflrc2bZ,FA0.75MA0.25PbBr0.24I2.76,18.09,0.972,235.3,0.7909999999999999,
TAgEouC8EOo3PSZF0AiRqb3ZND5x,MAPbI3,16.7,0.92,227.60000000000002,0.8,1.6
TAxEvevaoprtP9gBtaYfJ__VAnYO,MAPbI3,16.2,1.03,196.0,0.802,1.6
TB2GjShD70ji6INw9ukmPhCHOzsj,MAPbI3,13.66,1.03,188.9,0.7,1.6
TB3RZX7cDZwPPsBCdxNuWP-sj0LW,MAPbI3,1.8,0.836,61.0,0.344,1.6
TBAKYKwXWRfwf4uwaOnQTfbV1C8i,FA0.95MA0.05PbBr0.15I2.85,16.74,1.03,230.5,0.7070000000000001,
TBBmIYJ-8jlU692EQ30fhIyxGKwE,MAPbI3,8.53,0.8490000000000001,160.0,0.6,1.6
TBEyM7uV6WZL7HNVqtz2HOKyoZ-D,MAPbI3,15.78,1.04,203.9,0.7440000000000001,1.6
TBVU0tt776WgA7e-IQ4KLbyjDgne,MAPbI3,9.4,0.96,187.2,0.519,1.6
TB_s9jviJleFmb6fGXGdEWXRJsms,MAPbI3,1.24,0.7,66.0,0.27,1.6
TBb4okgyqPyiOZJuhLKZfEDemOUL,MAPbI3,13.08,1.01,197.0,0.67,1.6
TBcCJXupTMK9qLqFJOm9_OXWUmSx,MAPbI3,10.85,1.031,167.3,0.62,1.6
TBe5g693mI4e1m_sdRPRB604pHPy,MAPbI3,12.32,0.98,205.2,0.61,1.6
TBkH_bRZTOsXsaIoGEi8jI2ZqAso,MAPbI3,14.8,1.025,221.0,0.655,1.6
TBw75K6KrVYRdU0n3Ch4dLZbu2tx,MAPbI3,17.94,1.03,230.79999999999998,0.75,1.58
TC0DN-aILo5kpN-IZe3xeHNtrU8h,Cs0.05FA0.8075MA0.1425PbBr0.3I2.7,16.0,1.05,212.0,0.75,
TCeElOzuqHUOjq8nR8jKo0RxJDWR,Cs0.05FA0.79MA0.16PbBr0.51I2.49,20.35,1.14,230.10000000000002,0.777,
TCi59-Ndc6OJcxuSHlwUYcRVNWZ6,MAPbI3,13.74,1.0,193.2,0.711,1.6
TCjTPbXcSRcS17QOtZ7rqyMGFC-s,Cs0.15MA0.85PbI3,7.15,0.86,190.79999999999998,0.435,
TCpsfLhSsw8nULeRFVsJ0_CmVU0U,MAPbI3,2.59,0.87,48.2,0.456,1.6
TCqhGOzlukFLlZ-ETsiAnFsnOn6-,MAPbI3,15.0,0.989,213.6,0.71,1.5499999999999998
TCshvwhppyEo6xrGpxjFSMjuW0cu,MAPbI3,16.28,1.06,210.79999999999998,0.73,1.6
TD-cw5IIjgL2BznRsHBH5_4ixDMg,MAPbI3,15.0,1.06,233.79999999999998,0.67,1.6
TD5DrjbKazgW-1vSoVMK2SXNCx-y,FA0.83MA0.17PbBr0.51I2.49,18.36,1.13,224.20000000000002,0.725,1.63
TD7APhH-t4O4TAIf6zD9KkIQplsa,(PEA)2MA2Pb3I10,3.05,0.88,106.6,0.33,
TDKqAA68db2rlkjBg6uwLiP2L6Bu,EA0.2MA0.8PbI3,13.31,1.02,192.8,0.701,1.59
TDXpTjczGFV661D86zOR84xx9H8h,MAPbI3,7.9,0.97,174.0,0.47,1.6
TDYCxbsWH_xfvcFB0QL7EMof_D6j,Cs0.2FA0.8PbBr0.3I2.7,3.72,1.001,60.0,0.609,
TDYqqBTPuPzOJzU7dBkhdd_hgJjy,MAPbI3,10.29,0.97,148.7,0.71,1.4
TDcjC75U_s3ijDH4JVZOScfcc3MU,FAPbI3,11.0,,,,1.48
TDjhOwMK-rO1FNSE1WD4VZlxs_jH,Cs0.1FA0.9PbBr0.13I2.87,17.04,1.08,195.9,0.803,1.645
TDwlojaTRUqpquPLTFj_zywqFKN4,MAPbI3,15.9,0.97,205.0,0.8,1.6
TE3UNgIV4LDu-WlEqZc_kYd61aGg,FAPbI3,20.81,1.09,247.5,0.77,1.526
TE60XZoFgYnShbXr9A34sNpOUASm,MAPbI3,4.4,0.96,108.0,0.43,1.6
TE9_ZbruiQbthujurXg6IdqZzCId,MAPbI3,6.22,0.838,117.16,0.633,1.6
TEEQzkPZt6eFQol5qFGmvvZVsQA-,FA0.85MA0.15PbBr0.15I0.85,17.9,1.07,230.5,0.726,
TENgISU-Yb_rFfrRbO8w1J-smFzG,MAPbI3,5.1,0.8759999999999999,114.2,0.51,1.6
TElr0X4KKcg_F8hImtm566NPCb1T,MAPbI3,8.25,0.983,124.60000000000001,0.6729999999999999,1.6
TEozqPytEEGyakVSDnv4fLEl1UZP,MAPbI3,1.9,0.9,69.0,0.31,1.6
TEvUpV0KR6sJcWEiz83PMrSVYKkt,MAPbI3,18.72,1.07,228.79999999999998,0.765,1.6
TExZSoNMudNX61YHqnXBHpwWp_A7,Cs0.17FA0.83PbBr0.51I2.49,11.93,0.99,204.5,0.591,
TF-ahDNcgiTEDMdBayGuwSvOF_IW,MAPbI3,15.7,1.08,224.89999999999998,0.67,1.6
TF0jWdKXiDsEP0DyteU3iNp2D6c4,MA2PA6Pb7I22,13.97,1.04,189.5,0.7,
TFHCe8bjGsUSwTpkRI5C9sP9wnWg,Cs0.05FA0.79MA0.16PbBr0.45I2.55,16.1,1.13,203.0,0.743,1.58
TFHrvfTsBRHuoezv7hvvjYvP-FEA,MAPbI3,11.38,0.81,183.5,0.77,1.5499999999999998
TFQU9vRxzJgXTc6dMYwbiL4WRS9P,MAPbI3,11.92,1.03,169.0,0.685,1.6
TFS-dRNi8uQw3x2ijDAmnRwNcmC0,Cs0.05FA0.79MA0.16PbBr0.45I2.55,20.4,1.12,232.0,0.79,1.6
TFTkgz8hpfFw5NBrUMG0W0ABu80n,MAPbI3,14.5,1.05,,,1.5499999999999998
TFUt_xf5sq4SCx3miG4i-WqmKFgh,MAPbI3,12.76,1.008,177.85,0.7070000000000001,1.6
TFbPGsyhXJerjrIA_a4q2A2Feq35,FA0.85MA0.15PbBr0.45I2.55,12.31,1.0759999999999998,178.51,0.643,
TFdajnZvBOMKD8XEVi1cmQr_Q-Ul,FA0.88MA0.12PbI3,15.6,1.04,232.0,0.65,1.5300000000000002
TFfnTkrNHoEMVISxcKcX7AAq_Kh_,MAPbI3,16.1,1.072,216.0,0.696,1.6
TFhFp8VjBEvUsVQl1LYafF-tzR4F,MAPbI3,10.9,0.96,195.0,0.5820000000000001,1.6
TFn9OyArdu5r0TMLfqDPDJ8g8cTT,Cs0.91Rb0.09PbBr3,9.86,1.5519999999999998,77.30000000000001,0.8220000000000001,2.24
TFtHSQm4Yntl2QQvsazhLzQi26qn,MAPbI3,10.61,0.85,201.70000000000002,0.619,1.6
TFvtfpMDdNy0fUnucsYAn3Hmpr1b,MAPbI3,11.78,1.0,177.7,0.6659999999999999,1.6
TFxshxtaEzwoNU8ZOdlo9JNfq0my,MAPbI3,10.94,0.8440000000000001,204.7,0.633,1.6
TG0ER-UhM9YVk4CMWp64kxTEzqb8,MAPbI3,15.1,1.03,208.0,0.7020000000000001,1.6
TG4qrVasbQ-Ent3y81Tw1vFSuFj5,MAPbI3,6.3,0.69,189.0,0.437,1.58
TG6UGlZvT1nWJE5TaFsJaKaVLVS6,MAPbI3,11.0,0.83,207.2,0.63,1.6
TGA3v9yJc46CDywah4I_U0gMIB16,CsPbBrI2,14.0,1.26,156.0,0.785,1.8400000000000003
TGB0NTWqkUvSUOzuSIn1qu42U7S2,Cs0.17FA0.83Pb0.5Sn0.5I3,10.3,0.69,199.0,0.519,1.26
TGEmWznk3qYJLpIVNiMcNbw_rFgM,MAPbI3,17.9,1.05,226.0,0.76,1.6
TGU2T5O4ptA6T4ovo9z1e-En4PzO,FA0.95MA0.05PbBr0.15I2.85,18.9,1.089,226.5,0.79,
TGVauqRlVhQTi_Dd8Jx08ZFm-8w6,MAPbBr3,8.9,1.32,100.0,0.67,
TGXROWTmszsFL86l9spWlmUs7Umo,MAPb1.0I3,12.0,1.06,171.0,0.67,1.6
TGXW9xZfqaHtiRNUv9AXqNnvb1QC,MAPbI3,17.78,1.06,220.79999999999998,0.8,1.6
TH11z4mQLMA85j5WJyJA5v3GrjeX,MAPbI3,16.16,0.99,212.10000000000002,0.77,1.58
TH9LOdmC0kOjMgHBLT6Hswq1yn9-,MAPbI3,5.46,1.04,84.7,0.61,1.6
THAGSGQ-CLgUx0JnqMwC67sRBzUW,MAPbI3,10.2,0.91,170.79999999999998,0.66,1.6
THMJMiwKX4bKDNFeiiO0vC6ASkFc,MAPbBrI2,11.39,1.16,136.4,0.72,
THPNHicAiGs4myod2aZjB6MgovsG,MAPbI3,12.8,0.8440000000000001,195.0,0.775,1.6
THSZXZsyBFtcgY1q92YUUuZeOlb_,MAPbBr0.33I2.67,11.66,0.99,171.70000000000002,0.6859999999999999,1.65
THZxhwDRl6P90YkmXQA_iSLj1m7L,MAPbI3,12.2,1.02,175.0,0.6809999999999999,1.6
THdVqUwEh2_8-7C3gWCDveNb77oX,FA0.83MA0.17PbBr0.51I2.49,16.48,1.07,205.6,0.75,1.6200000000000003
THgWQesmMxB9lkVgZx_FKBjOrbzI,MAPbI3,5.1,0.706,163.5,0.35,1.6
THj9fsEbgBdudvPkEsOiJh5JCrAR,FA0.85MA0.15PbBr0.45I2.55,18.22,1.09,214.8,0.778,
THjX_6QTlp5Xus0liv3avJLpWO7J,MAPbI3,2.7,0.85,62.0,0.51,1.6
THp85tu94lkne4EY289X6aNcn-k4,MAPbI3,9.83,0.8,171.5,0.73,1.6
THxh-bcAae0I9gWtGuYCtEfZTGA-,MAPbI3,8.2,0.75,165.0,0.66,1.6
TI0YE-w2aKRSXUnG4n6VK-LH9DVm,Cs0.05FA0.79MA0.16PbBr0.51I2.49,16.89,1.0490000000000002,208.98000000000002,0.7709999999999999,
TI94cPpIXCJMtWtEAIO9tLVCEZ8j,MAPbI3,15.6,1.1,193.0,0.74,1.6
TIHotBmHbuo93FKBegNgXfZjJ-Ak,MAPbI3,15.04,0.91,225.9,0.7340000000000001,1.6200000000000003
TIIQveeOtvonKyapcEJm3YeNvAM2,MAPbI3,11.7,0.96,199.0,0.61,1.6
TIKHZ5OGwXWyza5GGE6sEtqZaijt,MAPbI3,14.5,0.91,193.0,0.7809999999999999,1.59
TISQdNhT8Ig9p84b7FzHPnEem9wC,MAPbI3,7.7,0.92,133.0,0.63,1.6
TITwCrBIBTfvYjV4UZIzZPBWZMY_,MAPbI3,12.39,0.89,181.6,0.77,1.6
TIYE1ZHC3_N8PJAw8jkVaDsI_3AG,MAPbI3,10.09,0.95,207.8,0.5,1.6
TIZ9hxzFgoVgZMZpJG00SMVB-eGh,FA0.92MA0.08PbI3,23.32,1.18,252.0,0.784,1.5499999999999998
TIh8IAMCMSTKcBvbohktfN2gYatZ,MAPbI3,8.23,1.02,144.5,0.5579999999999999,1.6
TIic28B5EMChZfZCCLe_Ya6Y2wNt,CsPbBr3,2.33,1.28,31.7,0.57,2.39
TIlqRTd-tXcMdXED7hT1P2aotVTU,MAPbI3,13.3,0.998,188.29999999999998,0.706,1.6
TIoVyuESvUxtcncU69Xaa00oiWQi,MAPbI3,14.54,1.09,216.9,0.615,1.6
TIoZNrMTCRNDCG6mCt6J6ppo6Suu,CsPbBr2I,7.03,1.16,109.60000000000001,0.55,
TIrv794Y5kpSKMQN5pfqrWWvzrjd,MAPbI3,14.43,1.01,193.9,0.7390000000000001,1.6
TIumPCEv6torMoWOZQuVOk13JXZz,MAPbI3,14.4,1.04,196.6,0.7070000000000001,1.6
TIvePQdh9bV6qXWbrwRk3r8VT98s,MAPbI3,13.5,1.02,187.0,0.7,1.6
TIy6yaC-SaIOHhP5seaApHyn3N1k,MAPbI3,9.69,0.92,233.0,0.45,1.6
TJ00pHlcbzlmhcW_GXUXdxtQQuca,FA0.85MA0.15PbBr0.45I2.55,17.62,1.06,224.20000000000002,0.741,
TJ0q37vQMyp1HerBwXmpC1Mn7hmW,Cs0.05FA0.77MA0.16PbBr0.48I2.52,5.1,1.055,183.9,0.26,
TJ9oCyl6OPTVXc-4yf4gFc6zFoJN,MAPbI3,8.98,1.07,133.4,0.63,1.6
TJDVJS8SJ2SBC7iM0Kpx5IIz4mw5,MAPbI3,1.56,0.65,55.5,0.42,1.6
TJIr2IJQFKlLrMBQsNNmB9yICpfn,MAPbI3,4.18,0.84,73.8,0.67,1.5499999999999998
TJKVs_SVIGx3sps1l3u8cKAPpxm0,MAPbI3,6.8,0.83,143.6,0.77,1.6
TJOi_w_qnDkiLohtF0FenzAL5L3Q,MAPbI3,9.97,0.99,157.79999999999998,0.643,1.6
TJQA7b61bJ4qt66BDHpBvTtB5LQC,FA0.4MA0.6PbBr0.6I2.4,8.71,0.974,135.39999999999998,0.66,
TJRZK38Y8kJqlp9Jc-cgUETDkAmJ,MAPbI3,13.2,,,,1.6
TJWNkuGW8RlUafFjIZ2ZWS8JKdKf,MAPb1.0I3,13.83,0.99,228.6,0.611,1.6
TJmscW5Gv8iV4NsEnudNSDgoLzk3,MAPbI3,14.45,1.04,186.1,0.701,1.6
TJyCFD-4_iH60sWspH9lFHZ1yDFm,MAPbI3,7.97,0.9,194.8,0.455,1.6
TK01NSLzjIo8muoe9qWh6mOv0tSo,MAPbI3,4.61,0.654,187.39999999999998,0.38,1.6
TK0hN0ediVvtHXlYhgK7jf6046Ys,MAPbI3,13.7,0.92,209.0,0.71,1.6
TK8PZhWRwaiGweNCmFDYG5AfIKz5,MAPbI3,3.0,0.9,120.8,0.276,1.6
TKABnA1BhDihKtcr-qAH1cS9VQzj,MAPbI3,7.72,0.94,137.3,0.6,1.6
TKHFW1U--ONfSE5K6lnfQ_pO3JH2,MAPbI3,8.5,1.06,117.0,0.6920000000000001,1.6
TKIOBgYZDGcBD5oBivuEJ8u3LPcp,FA0.85MA0.15PbBr0.45I2.55,17.78,1.086,221.9,0.738,
TKSmH05iG0lxpVPqBHV7C3NvJeY6,FAPbI3,14.2,0.94,233.0,0.65,1.48
TKTDdEBUCvnPZLFUHIBhiLvE3hG5,MAPbBr0.3I2.7,14.5,1.07,176.4,0.77,1.5
TKVnJbQp6m0RIXi_AGvDaMsltOL2,MAPbI3,13.3,1.07,168.1,0.74,1.6
TKZ0n-q-_48Zp8p5s8jSz3LoVUZh,MAFe0.1Pb0.9I3,5.94,,,,
TKaQxWKMxqSGGoCQVrnLogEpiMLO,MAPbI3,8.8,0.947,155.0,0.601,1.6
TKbuLwiNlNQvD2RDwNELvO8cEfTm,MAPbI3,14.0,1.01,212.0,0.653,1.6
TKdE9uPsN05EnWwEWj_MNuX3jhGl,MAPbI3,13.16,1.02,211.6,0.61,1.6
TKfCYlO6l5Ck0EkfWjQgzGenvDtY,MAPbI3,17.6,1.05,227.7,0.736,1.6
TKnn0YBM67t2ywCE4DliDj-cZaWC,CsPbBrI2,14.95,1.18,163.1,0.7879999999999999,
TKpqWTQTS4B_oyGLEFWnWIMHvmvx,MAPbI3,12.4,1.04,195.0,0.61,1.6
TL7nqRLpUY4l6ZM3fssYuiHhoHxR,MAPbI3,9.59,0.984,155.5,0.627,1.5499999999999998
TL9fguxfNtV_Zv0r2p-JV5bwY0Jo,MAPbI3,10.5,0.93,140.0,0.643,1.59
TLDz964ttrsVTWUZHm68eqjiyINH,MAPbI3,8.8,0.98,134.0,0.67,1.6
TLE0iuPkbJO6NCNzp4ZCSgSc5jSv,FA0.85MA0.85PbI3,5.0,,,,
TLNNAlrUg1gIVCDLDqSAIkKbWYrT,Cs0.125FA0.875PbBr0.375I2.625,17.55,1.08,217.95999999999998,0.746,
TLn4SacCpD62D66LzzBhMEvtNmas,MAPbI3,15.7,1.07,193.0,0.76,1.59
TLvzynTyB5kqzcTn6UISrgMKHI8V,MAPbI3,0.8,0.78,54.0,0.1939999999999999,1.6
TLz924u7DMZg9eNFMULfM6Mgx7cm,MAPbI3,16.48,1.09,212.5,0.71,1.6
TM7hS_S6eNAe02LxhIhB6vKJf25D,MAPbI3,6.46,0.8320000000000001,120.0,0.647,1.6
TMOYrFPkVOvS17TB4k4fE6A0G1xZ,MAPbI3,8.1,0.96,144.0,0.586,1.6
TMX1OcDRiSOB_c1Zh7HBOgmxqS-g,MAPbI3,12.98,0.97,211.70000000000002,0.633,1.6
TMZ-lozg2uGMTlMUHqiv2EuVl0_o,MAPbI3,17.7,1.05,225.0,0.75,1.6
TMdL_LyBmLm4Gm7DZyrqREdFgEGp,Cs0.05FA0.79MA0.16PbBr0.51I2.49,18.0,1.03,220.0,0.63,
TMossdZOWOw7fSb-dy31UmDsGGg-,MAPbI3,10.2,0.893,218.5,0.523,1.56
TMpQGrBGFCEnAvbMglB0W8hkvgjl,MAPbI3,18.2,1.083,230.10000000000002,0.73,1.6
TMqT_3ZUqPweuENgcUHC0WGlGxzT,FAPbI3,16.94,1.0,224.69,0.755,1.48
TMurFdhVkhgnhb1n2kUP-WJhr-Ro,FASnI3,7.0,0.47,224.5,0.6779999999999999,1.4
TNCBl_x0nlpycY5q2kOV7sf1v7y5,(PDMA)FA2Pb3I10,4.19,0.847,77.75,0.634,1.5300000000000002
TNczNFS8EE7Q45lobJSh7-3ePyq8,MAPbI3,19.35,1.129,223.4,0.767,1.6
TNg81B6h_zrFAF6jDnXzlzE5dRhY,FAPbI3,17.7,1.04,227.0,0.75,1.48
TNnZdVaEbxbihvpnePo1TNCrUBw6,MAPbI3,13.05,0.962,203.1,0.6679999999999999,1.6
TO-WyfqJlJAIAxzXC9r1-6s9tSZM,CsPbBrI2,13.3,1.14,151.8,0.77,1.91
TO23slH6VwbFBM0EiXiwkWmk0-b3,MAPbI3,8.15,0.84,147.0,0.66,1.6
TO44gwcqrDMvjIFaWaB4sPy93Rv8,MAPbI3,2.74,0.62,92.2,0.48,1.6
TO9sxWYJbH8dewq2wvd7TerfJHta,MAPbI3,14.22,0.93,204.60000000000002,0.7490000000000001,1.6
TOZuaVNrEPsh0W541z1s7o5lOGZZ,(PEA)2PbI4,0.58,0.86,25.8,0.26,
TObFoAMp2RxoBlz6hSTvRPRw5uRU,(PDMA)FA3Pb4I13,6.52,0.813,112.96,0.708,1.5300000000000002
TObsKI1L3qqpvIi47c9a_k-NEsxQ,MAPbI3,11.1,0.917,212.0,0.5710000000000001,1.6
TOdh1WykiMHpbBu_2UY0_ueD6SP7,MAPbI3,16.1,1.03,219.0,0.72,1.6
TPC-bspv-uPjCTIIyJmFIa7hG2wJ,MAPbI3,10.19,0.98,171.1,0.608,1.6
TPCvkJd7jrljVr9GQT388FyYPVNr,MAPbI3,13.8,1.07,180.0,0.7,1.6
TPCzyIKAPkcfvEod7zFcvXYdzOo5,Cs0.5Rb0.5SnI3,1.81,0.48,81.1,0.46,
TPVe0Qb3lD3OIpAKmAb8l86pGrYW,MAPbI3,15.16,1.0,206.8,0.731,1.6
TPbWs03XW5jMToX6GuBFPOMRDOdC,CsPbBrI2,11.26,1.15,140.6,0.696,
TPfRKR42hzi3Y2Iu7iI7L1LOFXiD,Cs0.2FA0.8PbI3,17.2,1.0,235.0,0.735,
TPk85D4m4O-FADeLk0v3NjvsAeuD,MAPbI3,15.25,0.993,228.0,0.67,1.6
TPrg4Beh7AHL_8UqXcUYeaOzvHaR,MAPbI3,11.86,1.027,171.8,0.6729999999999999,1.6
TPz3fq8T3Udu8CPFyi32lxyFKnva,MAPbI3,16.37,1.05,219.60000000000002,0.71,1.6
TQ1VzSyeQc1UFhbxSYZZDgPQlRaI,MAPbI3,9.11,0.88,235.0,0.4379999999999999,1.6
TQ8--RUQTvKsburw-S8L9WuDK-OX,MAPbI3,17.1,0.99,228.0,0.754,1.6
TQE2FbjYnGoDYlu59E3RYuYAR8IK,FAPbI3,12.3,0.97,239.0,0.52,
TQOVqUKQHIez1Ze0ufHbfe2ClWN3,MAPbI3,5.31,0.82,149.0,0.43,1.6
TQP_omVkGIxrHyres7OuVFdzZnoD,MAPbI3,14.3,1.101,170.3,0.76,1.6
TQQO8-1SegJvrCnVJI209Fuwcr06,MAPbBr0.8I2.2,14.9,1.21,158.0,0.779,1.7500000000000002
TQd4zL8MaqFPhRCeR9P7Wov0SZvW,Cs0.17FA0.83PbBr0.51I2.49,0.05,0.65,5.5,0.13,
TQiyzLhpJrSfTcqBm8uBvpGS2nFB,FAPbI3,12.9,0.94,197.0,0.7,1.48
TQpKoRTSDAA_c_9agKpLvuu-g-tY,Cs0.125FA0.875PbBr0.375I2.625,6.16,1.04,192.2,0.3,
TR0FzkzJHJ9vTnjE4SRAhn5nCWqm,EA2PbI4,5.2,0.94,115.0,0.478,
TR9o4x9Paxsfdfi0JApselP5F1UX,MAPbI3,17.74,1.05,222.3,0.76,1.6
TRRtal9hqR53FOwwrPYf-XRI0hDs,MAPb1.0I3,18.3,1.06,219.3,0.787,1.57
TRV2JC8sXzpfK6QkAAYQYo5pos1z,MAPbI3,11.1,1.03,169.1,0.67,1.6
TRWgLRgvFfNN_FK3rwCKCdd-ttbF,MAPbI3,7.75,0.8,117.6,0.76,1.6
TRZ7czwOHdgUCsqLCgePHrpCR_RX,FA0.85MA0.15PbBr0.45I2.55,11.48,1.12,175.79999999999998,0.583,
TRsEm_B2Bl3RQob_JrqTLzFXiT07,Cs0.05FA0.79MA0.16PbBr0.51I2.49,13.4,0.98,190.0,0.71,1.61
TRxIkWBDF2QTMTM1eTDkdxnqs26d,FAPbBr0.3I2.7,12.93,0.99,191.20000000000002,0.6829999999999999,
TRxVntZMB_lMykddOx4oDh8Yoemx,MAPbI3,6.5,0.972,147.0,0.42,1.6
TS4r9Q2nwusCckFFy_1XMgTUF--4,MAPbI3,17.0,1.07,221.8,0.718,1.6
TSANNse4coKLfYyDcsZZgBZD55uk,FA0.8MA0.2PbBr0.6I2.40,13.74,1.04,197.7,0.6679999999999999,1.5
TSMVYSv5uFWJkhA42IEcpy663oTN,MAPbI3,14.9,1.03,189.0,0.7659999999999999,1.6
TSSLOyhct3mQxCHnKbPUojU7M9PY,CsPbBrI2,15.53,1.223,163.5,0.7959999999999999,1.88
TSgTEu2Y3x5TFbmM_XhMOPICDL36,MAPbI3,16.61,1.029,214.20000000000002,0.753,1.6
TSh6FLTik0L32sF0_vgm5CkIDl--,FA0.85MA0.15PbBr0.45I2.55,17.55,1.073,221.0,0.76,
TSl2GFBqFTb33KNvJ7lhm5swrVDC,MAPbI3,17.62,1.0,214.0,0.826,1.6
TSq8K3n6IoM1sTqqRmnZpXd39TX_,MAPbI3,11.5,1.03,161.8,0.69,1.5
TSw0SK03SOn0gYl0nUVcUtet7CmU,MAPbI3,14.8,0.97,219.0,0.688,1.6
TT0FO38kpK5KVIDHTOom-48ZQF7N,MAPbI3,16.76,1.033,209.60000000000002,0.774,1.6
TT9HNc6ty2eBQDzFI3qfq7N0pT35,MAPbI3,8.85,0.86,139.1,0.74,1.63
TTE69d-SffqFwYLtGOvmbldl7x4a,FA0.66MA0.34Pb0.5Sn0.5I3,14.4,0.77,270.0,,1.26
TTF_xcDQ_HlQn2x39nZngvfzdHP_,MAPbI3,13.08,0.93,190.2,0.736,1.5
TTJRkFZzLh5toSF423gx01LL3JS1,MAPb0.7Sn0.255I3,12.5,0.754,223.0,0.74,1.3
TTPSBceAnvN0XtOl-TQsRvPUk7Yc,MAPbI3,17.3,1.06,224.0,0.72,1.6
TTTCwMtGl6ToZRPJ4CMkjGaN_WQx,MAPbI3,12.9,0.85,227.0,0.66,1.5
TTYTJoKhnyfW2o-b62ktxsd_me0D,Cs0.17FA0.83PbBr0.3I2.7,13.5,1.05,220.0,0.59,
TTaeGriOw10klwk6ji58N04MhSEK,MAPbI3,10.27,0.9,166.0,0.69,1.6
TTiD35KNVIy7bgO334d_t3SX6QVA,MAPbI3,11.73,0.945,180.0,0.69,1.5499999999999998
