Repository: ckhamdang/ML_perovskite_properties

# ML for Properties in Halide Perovskites
This repository contains the data and codes used in our study of five photovoltaic properties in halide-based perovskites using machine learning.
The dataset used in this study is provided in the "Initial data" folder.

The Pearson correlation coefficients between the compositional input features and the target photovoltaic properties are provided in the "Pearson correlation" folder.

The machine learning codes used to train and evaluate the regression models are provided in the "Regression model" folder. This folder includes the dataset and codes for:

File: Initial data/All_perovskite.csv (part 36 of 74)
entry_id,compound,efficiency (%),Open circuit voltage (V),Short circuit current density (A/m²),Fill factor,Band gap (eV)
TTmjK_XC0U3OmJJB7ZoEDcumBigk,FA0.3MA0.7PbI3,19.55,1.08,224.3,0.8,
TTpzq--Mu6M3Fb7tyi_81KJ-b0nG,CsPbBrI2,13.57,1.17,155.9,0.74,
TTqMqeNJiZAfWjGiauwkTJ9oJNT9,MAPbI3,17.77,1.014,215.5,0.813,1.5
TU2WZ_WXkqV4tB29aSh8hBeLDma-,Cs0.05FA0.79MA0.16PbBr0.51I2.49,20.06,1.14,226.20000000000002,0.777,
TU4RycyJV2uWo5C_LEjWXu72E6SH,MAPbI3,14.4,1.05,220.0,0.62,1.6
TU9O5mAvwto-6vjwi_TpaxIZXCBe,Cs0.05FA0.8265MA0.1235PbBr0.39I2.61,15.4,1.045,211.0,0.6990000000000001,
TUEwhnEWv044LwB7W1dRrFjRenQz,MAPbI3,14.8,1.02,205.0,0.71,1.6
TUVXhXsOenUjQkWN2-HRcaUg2mhU,CsPbI3,11.69,1.19,163.0,0.6,1.8
TUe1JtHzr7dR9ZCit6YjWV2SX_LS,MAPbI3,16.08,0.992,222.10000000000002,0.73,1.6
TUjAnFpUtq-qPFXzV2QsrlTTwklH,FA0.4MA0.6PbI3,10.02,0.93,208.6,0.48,
TUxKZScnVDgDDAd0xs3272pV3cuN,MAPbI3,16.82,1.03,233.1,0.701,1.6
TV2pSALLCia_favC4FbtclVTRdK5,MAPbI3,5.9,0.9,103.0,0.639,1.6
TV9lMf6jWS1fU5-KsClNl0fhbnwv,MAPbI3,15.61,1.03,211.8,0.72,1.6
TVG4wdxDWao7q5BZdNjU46vjnYyJ,MAPbI3,16.0,1.033,203.79999999999998,0.76,1.6
TVK9GwHK99BethodBIzgGQ6WEwxJ,MAPbI3,12.51,1.0659999999999998,169.20000000000002,0.713,1.6
TVa0l5aj7hXEj1YzlqNhwUjZ23se,MAPbI3,8.35,0.8590000000000001,166.82999999999998,0.583,1.6
TVaM5uOpjZDlZOuRCOcBVjPYmQ_r,FA0.1MA0.9PbBr0.4I0.6,16.98,1.21,175.0,0.802,1.81
TVc7saZ41UVV8UzwBNqLtExdRG_Y,FA0.85MA0.15PbBr0.45I2.55,17.1,1.09,215.0,0.73,
TVdtsZwgtNy1snkRtpFC6QP3l_gF,MAPbI3,10.7,0.93,174.0,0.6609999999999999,1.6
TVny9QIBHkhIxvNIr35q4VhOtf82,(EDA)0.01FA0.29MA0.7Pb1.0I3,19.44,1.065,234.7,0.77,
TVzK0ZI_V83uhyJkV9JAdxampRq6,MAPbI3,4.0,0.5,180.0,0.3,1.6
TW5Isz5SDg-OMC3duNrO2vCsBrC_,MAPbI3,11.72,1.02,196.5,0.58,1.6
TW8YvHLuu8e_tQreIAarMVCfVt1e,MAPbI3,11.49,0.845,222.2,0.591,1.6
TW909wySfAbvieGSJ7V41WMEFExE,MAPbI3,14.2,0.92,224.0,0.69,1.6
TWAizSVXIuxMtltlc2ihtxN5-wEu,MAPbI3,15.5,1.01,211.0,0.76,1.6
TWNkHe1QRxTvsjxfKO-oJaJCz3ze,MAPbI3,12.49,0.88,229.89999999999998,0.62,1.6
TWiGuITHJJad8qPB_h7IIwO8fk6s,FA0.85MA0.15PbBr0.45I2.55,18.36,1.08,226.0,0.752,
TWq6NFrXTsT2Xhy3f6OlDHYEAXUN,MAPbI3,2.82,0.75,73.1,0.52,1.6
TWuOvfNRmOOiiNLpeTdo5OFvo1id,MAPbI3,10.54,1.073,154.9,0.634,1.6
TX7hWXBSmOCxKCrJU4_l6k0Ya0qi,Cs0.15FA0.85PbI3,15.81,1.11,212.0,0.672,1.554
TXCs3pcELn2mOpe_YvTDmtNGRUGR,CsPbBrI2,14.05,1.27,151.9,0.727,
TXIj8ozqvkrUQe8ld0q4LCAWiGvX,MAPbI3,16.19,0.965,217.0,0.7,1.6
TXZlx04yZQHMocjL0TJa9V2XRNvK,MAPbI3,14.3,0.87,216.0,0.757,1.6
TXcmCdklRl6v6UpYfa9BdsevGc7U,MAPbI3,9.17,0.76,205.10000000000002,0.59,1.6
TXfYh7p0JE1afGodMDPWGtPUtS76,MAPbI3,16.46,1.057,220.2,0.7070000000000001,1.56
TXgfSZ2cbuYDonZtE-hDoc-bdLpM,MAPbI3,15.86,0.999,216.70000000000002,0.733,1.6
TXi30iF6XVJmuftayh5dmZojwtua,CsPbBr3,9.32,1.5,75.6,0.8190000000000001,2.3
TXnHjTKc4Ce4zsgwe11rEqCjleI8,MAPbI3,15.33,1.07,185.9,0.77,1.59
TXrdKLmWB3d30jcy6gbTVEAZKH9n,MAPbI3,13.2,0.94,212.7,0.66,1.6
TXtfQJxTRxPEsghYQnKAZRZtfg2p,MAPbI3,11.9,0.96,188.0,0.657,1.6
TXyVf4IkxBvcLBqA5EitGYQTxVuJ,MAPbI3,5.81,0.88,111.4,0.593,1.6
TY0ikyIlIe5i0NlPPL29o1CRaWiY,MAPbI3,15.3,1.01,209.5,0.72,1.6
TY732zaSyjorLaCsjrg6a48Ianox,FAPbCl3,8.14,0.74,189.60000000000002,0.58,
TYOOC4zUFbPzjmuCaGEVZBsaO5pE,MAPbI3,0.8,0.38,45.0,0.45,1.6
TYSCo4EqdbjN8tzrIR0qEpUyctZr,MAPbI3,2.3,0.67,96.0,0.36,1.6
TYTMmwyO_l4XJXPRSvTsQ6_SwIVe,FASnI3,3.67,0.59,125.0,0.494,1.43
TYWBvQ52yPsP4ZEno61UFHCNGTyy,FA0.15MA0.85PbBr2.55I0.45,12.67,,,,1.5300000000000002
TYc15Kfn6UeZITNiFUaFqprcEF0o,MAPbI3,12.01,0.99,192.89999999999998,0.629,1.6
TYpm5mCvygbS0_2IFkQkDnj6jMdI,MAPbI3,6.9,0.88,135.29999999999998,0.58,1.6
TYwDFGh1ZY7vxL7anvw_vyd1CXxr,MAPbI3,6.72,0.914,176.5,0.42,1.6
TZ3_CNTyzW6VpCX9oJynHaI1SIeJ,MAPbBr1.26I1.74,4.63,0.898,82.0,0.6579999999999999,1.7899999999999998
TZ3dpuv4MlLYWNy7OJMSUckAeUUO,MAPbI3,10.7,0.94,178.0,0.64,1.6
TZLT5CY7v1ckVCXgLfdfmOSIQPlp,Cs0.1FA0.75MA0.15PbBr0.35I2.65,18.2,1.12,220.0,0.74,
TZTSJgQmLmzdCbHJiY15UcC-Iq5f,MAPbI3,12.49,0.875,194.20000000000002,0.73,1.5300000000000002
TZbJHI8CvAMcfGV_Nf8ZmSF7XKpL,FA0.83MA0.17PbBr0.51I2.49,15.17,1.05,197.7,0.73,1.6200000000000003
TZv2FtrCDbteEuCGKPxt73f9pA2J,MAPbI3,16.37,1.04,215.0,0.73,1.6
TZwLjIoNeip_BoEX-UcQIIJCswJd,MAPbI3,16.5,1.04,220.0,0.72,1.6
T_6jKofbWsanX0KoEUpNq0SsTInj,MAPbI3,16.0,1.09,193.0,0.76,1.59
T_7A_llWuhspfJeMAKmIR7LCweu8,MAPbI3,16.17,1.061,224.1,0.68,1.6
T_7phBG18GHdCEfug5XjpIOuKoNX,MAPbI3,11.99,0.927,180.0,0.63,1.6
T_8gIp6mXkoFe064V7wjd8AkmNEa,MAPbI3,15.77,0.99,225.79999999999998,0.71,1.6
T_C3hwdHUr2TzgZjfULJjtlZczwx,Cs0.1FA0.85Rb0.05PbI3,20.4,1.12,251.0,0.77,
T_D40fPi27dY2YTqJVxMbp12BpxA,CsPbI3,9.82,1.23,109.1,0.73,1.73
T_Qby3jVA7oI3IZtet4KJDLlejA_,MASnCl3,6.05,0.76,115.39999999999999,0.69,
T_eQzjAbtqTU6mkBUQOPyMweIwv7,MAPbI3,12.94,0.92,191.4,0.7340000000000001,1.6
T_eqdDN1WDkhlm29TJFFrQ55eeyR,MAPbI3,8.2,0.75,165.0,0.6,1.6
Ta6b3x3K3YPGJXoQAiduQFKD7Rl-,Cs0.06FA0.77MA0.17PbBr0.17I0.83,17.69,1.12,224.5,0.706,
TaAX7KannsrwvFzGPxDTG8QuP6v2,MAPbI3,3.19,0.55,157.89999999999998,0.362,1.6
TaAm02Ab7dT6QABe1YQbVLiiXxhc,MAPbI3,15.8,0.97,217.10000000000002,0.75,1.6
TaFvpCWPMv_pW8Ifn3m95VRdv3Nc,CsPbBrI2,14.21,1.22,152.20000000000002,,
TaIlkaWBv8DK9seyh33HBBHNRL0p,MAPbI3,17.02,1.07,203.70000000000002,0.78,1.6
TaN76Hko6DAKh_k7nhyTaODYWWT-,MAPbI3,17.69,1.072,220.5,0.748,1.6
TaOeN9pYox9GzW_qUGiztoQ7zQdq,FA0.85MA0.15PbBr0.45I2.55,18.69,1.06,231.6,0.76,
TaXH6VszFt_VsubXLIWhkIeVm29b,MAPbI3,13.9,0.988,225.0,0.63,1.6
TaaK5Fysks24ojrx88dwN0cPIxgv,MAPbI3,6.83,0.9,139.1,0.546,1.6
TabXzAHIbf3uk4VqBt24omor4iJn,MAPbI3,4.3,0.77,154.4,0.359,1.6
Tadx8XoTrZ5RfF5WPuLlXhdwUuiz,MAPbI3,17.0,1.05,215.0,0.754,1.6
Tapgh0vE3O1KvyxLIi4LOakQj0ge,MAPbI3,17.04,1.09,213.5,0.731,1.6
TasnYUc_ysKON_6xFk-resqubY2v,MAPbI3,12.0,1.063,180.10000000000002,0.6709999999999999,1.6
TawTZWT_tY9yGgIeR1d7RjVovY-e,MAPbI3,9.23,0.94,137.65999999999997,0.713,1.59
Tax6axmfi9ymE01HO6r9roGErtKL,Cs0.05FA0.79MA0.16PbBr0.51I2.49,20.5,1.13,230.0,0.79,1.6200000000000003
Tb5vUD4Z0W-dzY3mnZ-N7JmcVJ8Y,FAPbI3,12.34,0.94,208.4,0.63,1.48
TbDvVhsB0blHCUK-7P5RXbqbjrsP,MAPbI3,12.76,0.9,184.1,0.77,1.6
TbJrbrn9PI9WjVsOsX13gWczhirR,MAPbI3,15.5,1.038,222.0,0.67,1.5499999999999998
TbKRW5rhK9SshSU8G4UZypIqVfnJ,MAPbI3,15.85,1.039,203.1,0.752,1.6
TbS6J1sIMrmV6eBWZD5ebQETezaj,FA0.85MA0.15PbBr0.45I2.55,16.7,1.145,231.20000000000002,0.64,
Tbd4Pw3ODOybkNRKfaRVOPiysUGh,MAPbI3,4.78,0.8,149.60000000000002,0.44,1.6
TbgOxhW_5IbH2W4OPV6r9SZLtCrj,Cs0.05FA0.79MA0.16Pb0.5Sn0.5I3,10.54,0.62,275.9,0.61,
TboQ6kmLsiqsz_uKRB107_-Akuk5,MAPbI3,7.1,0.95,126.0,0.75,1.6
TbrkjKRVBg4bU4wmGNrlXroOwXGm,MAPbI3,11.41,1.023,182.89999999999998,0.616,1.6
TbswhTIBanxdPTUBB48i766cH_4q,MAPbI3,11.29,1.036,186.9,0.578,1.6
TbyhwVFTie2yvKy68S7dz9mY4R5F,MAPbI3,11.8,1.07,211.0,0.54,1.6
Tc029GgTgs-qSEsY5VoIdBOLASrb,MAPbI3,10.42,0.933,178.0,0.63,1.6
TcD68ZDAYcYPPWH7_zhBXFSdmys0,MAPbI3,6.89,0.66,203.29999999999998,0.513,1.6
TcKxFibj1jTNOO_bRd2Cj6JWwRCi,MAPbI3,17.6,1.03,227.8,0.75,1.6
TcKzlyDFA6rFW96Ng30HIePUBCfr,MAPbI3,12.74,0.976,190.9,0.684,1.6
TcMXAWY7JJ7G_FrfW5Xj1jrUJ8_d,MAPbI3,8.5,0.95,152.0,0.58,1.6
TcQWMc1tpAlDJw3Zu7qtlC6izibM,FA0.6MA0.4Pb0.4Sn0.6I3,17.2,0.8240000000000001,291.0,0.7,1.25
TcVmG7qrbqzw_vuKDhn5sOxiZMKx,MAPbI3,13.4,1.045,197.0,0.649,1.6
TcZ5P6eHTLQcUsKWpnFDzkVMiOac,Cs0.16FA0.8MA0.04PbBr1.5I1.5,14.33,1.2,145.29999999999998,0.82,1.82
TccMUk3hbF9Ac0pDOQVQU39umk2s,MAPbI3,7.01,0.79,231.0,0.3829999999999999,1.6
Tcjd1c5SfmVy_gZEKcVN3w8DWa_x,Cs0.05FA0.79MA0.16PbBr0.51I2.49,17.02,1.11,218.6,0.7,
TcwCF3I7oPx3O_gtbTB7MR6m9XCT,MAPbI3,11.98,0.912,172.8,0.76,
Td32tYREzliNxUP5qPCQ8XKrkhxU,CsPbI3,9.6,1.01,152.0,0.63,1.71
TdIGRcdn50XFm_Os6sCW7tb0aIRG,MAPbI3,7.7,0.7,170.0,0.625,1.6
TdJ5mDqZn7Xim1iuXw3elC5DR35s,MAPbI3,8.29,0.95,164.8,0.53,1.6
TdJ69kui3oJjQVvOrrarARHyzcde,MAPbI3,17.55,1.13,186.6,0.833,1.6
TdV5eK8ed-QCfgytnCGDlNUFeAy-,MAPbI3,13.7,0.91,226.0,0.66,1.5499999999999998
TdWXIKink3iq2gKcXIsHoDozlkXk,MAPbI3,17.14,1.06,210.0,0.77,1.6
Td_3k3dmOrl6Kcqqscw7CJuIXseG,FA0.85MA0.15PbBr0.451I2.55,17.31,1.0,239.0,0.698,
Td_Tbtrm30rXyIIRhPqXHvhvpG6w,MAPbI3,6.88,0.96,166.29999999999998,0.431,1.6
Te1CtXCbVCk5kyA846DMyK_bkdz9,Cs0.05FA0.81MA0.14PbI3,17.76,1.1,224.0,0.723,
Te4ZLrXQZwD9sTNclH5ueRkIZomy,Cs0.05FA0.79MA0.16PbBr0.39I2.61,13.1,1.06,185.0,0.67,1.59
Te6fNbm7l93x7hhniSdhhf8guHm4,Cs0.2FA0.8PbBr0.9I2.1,15.95,1.17,182.2,0.748,1.7500000000000002
Te7j93VFTh5sRVu0d9FjSGjFACm_,MAPbI3,5.8,0.86,151.0,0.43,1.6
Te9qtLFkLbI84_ag4qNtJFThOE9R,MAPbI3,2.21,1.17,49.400000000000006,0.372,1.6
TeDIVM3vnf1ieVaEIBgzU_58tcGi,MAPbI3,12.13,0.9,190.39999999999998,0.706,1.6
TeF8G_jKC8uuiXrDZeMfbnt9qWVW,MAPbI3,9.0,0.99,174.0,0.52,1.59
TeHPy4NpM2Wdww_x_8Yt-Txzwc6z,MAPbI3,17.54,1.003,213.1,0.8,1.6
TeIdjgaILqmFQw8WRbg4vv9rx1fR,MAPbI3,13.9,0.98,208.0,0.6859999999999999,1.6
TeS0DjPUHrCvz2WB1kG1lJwSFjI0,MAPbI3,12.7,1.02,207.0,0.6,1.61
Te_ooVOfqLz7rUw_105rZQ-ZMA3v,MAPbI3,13.31,1.0,187.39999999999998,0.71,1.6
TejheZ20Ucat4uc1DzRDW3MpnVTX,MAPbI3,16.8,,,,1.6
TekDUcTBV2C7ag85MJqlEPm20dkZ,MAPbI3,6.54,0.8109999999999999,150.7,0.58,1.6
TemvFwe41DrhVe8huAqfAHp0OkK3,Cs0.1MA0.9PbI3,8.91,1.0,207.3,0.43,
TequjVSgt30veoUdSN-g3WLp3pxc,MAPbI3,15.5,1.02,215.0,0.7090000000000001,1.6
TerWjLg9M66DUaBRj7AJEJu5QoJE,Cs0.05FA0.79MA0.16PbBr0.51I2.49,11.31,1.0,202.0,0.56,
Tf3hSIMe-DtUYhTSQtP2D0uEepNN,MAPbI3,5.73,0.8,157.6,0.46,1.6
Tf9nj8rdFlBh_lZbry8RHAIN3sSd,MAPbI3,19.31,1.11,225.9,0.77,1.6
TfCjMYWc4k5-KS4anNdeUln-CHOv,BA2Cs0.15FA0.85Pb1.2Sn0.8I7,5.0,0.61,139.0,0.59,1.27
TfSnxvPo_9WtIQxT9DmzzTasEBgA,FA0.85MA0.15PbBr0.45I2.55,17.5,1.12,215.0,0.71,
Tf_hYBalGMR-2vPO6W4fnTu76aK6,MAPbI3,18.12,1.08,235.3,0.71,1.58
TfgSGGrImo7KrTsqmlyt5qqwuKA5,MAPbI3,15.08,1.017,218.9,0.6829999999999999,1.6
TfhXeFUNcivZKeEvwavSO6aL63x5,MAPbI3,6.11,0.969,88.5,0.71,1.6
TfnP_TSWjqPY3g6OFSSJqkJOIgzZ,MAPbI3,12.38,0.89,219.8,0.62,1.6
Tfr7qvDY0w32jWPkuTsugVLBcCsC,MAPbI3,19.12,1.112,228.0,0.758,1.6
TfwG8zI-XxRBEUi9ttpzlRmvO62G,MAPbI3,6.8,0.86,145.0,0.55,1.6
TfwwVGBH-GlqINybyCBeVbWMM1cO,FA0.2MA0.8PbBr0.6I2.4,15.8,1.01,213.0,0.73,
Tg6RefHoJAIOvXjaL4jVAgUmtnG9,Cs0.05FA0.79MA0.16PbBr0.51I2.49,12.8,1.04,179.0,0.73,
Tg79QEMYqlDxyJdzvwujDd8qOlzQ,FA0.85MA0.15PbBr0.45I2.55,18.24,1.103,222.2,0.7440000000000001,
TgCU9cgZngcTNSwCgH4H672rj78s,MAPbI3,9.38,0.96,173.29999999999998,0.56,
TgCfxZ5XGytPM3-_T0cmxfDvRaRg,MAPbI3,17.83,1.14,217.89999999999998,0.72,1.6
TgXKC2YlMGsyYa6VFcW85dM2qaXx,MAPbI3,16.0,0.96,201.0,0.83,1.6
TgoeCWDGpjVonSzS2nwQuu1uOlEv,MAPbI3,13.62,1.02,199.3,0.67,1.6
Tgr6BvXpEjH29s80j9O4j9dTZXIR,MAPb1.0I3,14.7,1.07,209.0,0.66,1.5499999999999998
Th8w2Jdxb5ip4IIap7e_sXfriXcc,MAPbI3,15.36,1.0590000000000002,202.8,0.715,1.6
ThA4ir70QbpU9urkUrZDfQNHOdXd,CsPbI3,15.72,1.08,192.2,0.747,1.69
ThB4U9I4ZqttrrwWo8ozr_Ee1Wkp,MAPbI3,8.18,1.03,114.60000000000001,0.693,1.6
ThJDgsNos3Uw-GiZ1Fj0UiPGopl2,MAPbI3,7.55,0.84,190.0,0.47,1.6
ThOqZLBHRRQ4iehIStNgTHSkWDaR,MAPbI3,13.67,0.9,208.1,0.79,1.6
ThS_1fzWHZx9-Wjv9DsZ5suhHzgH,Cs0.1FA0.9PbBr0.1I2.9,9.34,1.0,162.39999999999998,0.596,
ThhfLHrDjSgUHvofTgtz0vYrqeHx,MAPbI3,9.84,0.89,163.0,0.675,1.59
ThjGULAyDYLsFxTds9jeFKyhhEsb,MAPbI3,11.9,1.07,168.2,0.6609999999999999,1.59
ThnRAeILBJPdCzRr_x1et-dBMaCD,MAPbI3,9.35,0.974,147.3,0.652,1.59
Thq6kr2QJmf0R7KdjIzgpz5-iglf,MAPbI3,12.25,0.99,171.9,0.72,1.6
ThtHOcDjIAqg3VQjrHD82z4Ps1wV,MAPbI3,13.9,0.99,190.2,0.737,1.6
ThwNXYjbvMiuwK2apCRn63RkBwwj,MAPbI3,6.87,0.8,150.6,0.688,1.5
Ti-dunvo4S3_dtqZptBopsGruzwS,Cs0.15FA0.68MA0.17PbBr0.51I2.49,16.8,1.09,203.0,0.757,1.65
Ti2xOOyhjBI5HG5bCgVhTA49Hcd4,MAPbI3,15.76,1.03,223.79999999999998,0.72,1.6
TiDAKW0tFzAcnorHJ8KiD23gn6X9,MAPbI3,13.21,0.97,206.6,0.6579999999999999,1.6
TiDQvpiA7mLl_seeGrDwKWW0l6g1,MAPbI3,16.26,0.98,215.9,0.773,1.6
TiFgfv9vgKcIdqpkbkUIqARyMIDx,MAPbI3,16.13,1.0,231.8,0.73,1.6
TiQS31SNce6tn9-slE8OnMPUQ-yq,FA0.85MA0.15PbBr0.45I2.55,19.51,1.129,236.70000000000002,0.74,
TiTnijwe6o11YGcJJUximx4MycZl,MAPbI3,3.26,0.67,117.0,0.415,1.6
TifPVkwTYd6mfRes4tB5TOxQMQGA,MAPbI3,15.96,0.98,227.60000000000002,0.715,1.6
TirO4vy67SnkyOap_RoODPfd3MHs,Cs0.08FA0.77MA0.15PbBr0.51I2.49,16.19,1.104,196.93,0.745,1.6
Tiu774Eo9nMB4iELIOmAtVtvfzgd,MAPbI3,3.21,0.52,101.1,0.61,1.6
TivBFIAvd8XDFrTc7Kuh5UGjlpho,MASnI3,1.94,0.25,261.0,0.3,1.25
Tj1s-ki0JqlWs20ZN8yYnhxtnqpv,AgBiI4,0.41,0.61,15.1,0.44,
Tj2Rs9uGavklSQyG01kf3kAkHeO3,Cs0.17FA0.83PbBr1.2I1.8,10.85,0.99,170.9,0.64,
Tj3wHE81nOwMOmo27OnXKG88E-G4,MAPbI3,9.53,0.95,175.0,0.573,1.6
TjCKdtOwImK3NTyXMPRFnpHG7Cxf,FAPbBr0.1I2.9,11.2,0.95,209.0,0.555,
TjOZBxO4KMnGlHHF_7T-PzpVHSB4,MAPbI3,8.9,0.9,175.0,0.552,1.6
TjRNmDr2cBF6oUybOclwJfZpHdXH,MAPbI3,19.02,1.1,218.9,0.79,1.6
TjbACzlM51rYXnUXONZx_kKuTQtn,MAPbI3,12.45,1.03,181.4,0.653,1.6
Tjbpc24GXy5qOfz4cGXLNxpTlH6n,MAPbI3,15.36,1.02,204.5,0.74,1.6
TjcheQWgGCji4SgQffyDQr8NMECu,Cs0.05FA0.79MA0.16PbBr1.2I2.6,14.6,1.11,180.0,0.733,1.71
Tju3_TOPKJTuac-QrRzuaJQ5YJbO,FA0.5MA0.5PbBr0.5I2.5,4.82,0.88,108.10000000000001,0.507,
Tk7ijZkahL6K-jbL-gIZPEUsTW9l,MAPbI3,13.5,0.91,198.0,0.75,1.6
Tk9hLl89HdaLL_GytayVjELr6uem,MAPbI3,11.8,0.955,194.0,0.604,1.6
TkGX5OWUw-W1C4gzP50YmViiRd4n,MAPbI3,15.5,1.03,215.0,0.701,1.6
TkLvyrSd5IxmIQDBBQqJeSnV-k6q,MAPbI3,16.09,1.01,223.6,0.713,1.6
TkPnwlBKlJEZrdQXF7QoUiMiSSEo,MAPbI3,15.1,1.05,204.0,0.703,1.6
TkcUBhfJb9poOUGQnytbwKYp7jGH,MAPbI3,19.24,1.07,236.6,0.7759999999999999,1.6
Tkd-u78WKlcXmMW77XGN7vOBUcCI,MAPbI3,13.2,0.94,204.0,0.7,1.6
Tkd6BGRRcxaDF1p_sQFSulvImEI7,CsPbI3,4.14,0.7390000000000001,114.7,0.539,
Tkk8Q3n35Rb32A4k5g2IVVHfLvyI,MAPbI3,18.0,1.1,236.0,0.79,1.6
Tkn8Q7Nf2xA4fTIn5F_9kSjWOUL2,MAPb1.0I3,16.4,1.061,207.39999999999998,0.726,1.6
Tkok7isR0YmoTHSqe1nkcuMC5-hW,MAPbI3,15.68,1.07,206.20000000000002,0.71,1.6
Tl66fHvvTnRYeGRhbnRHD6SMlPOx,MAPbI3,14.0,0.91,202.0,0.76,1.6
Tl7bTW7Fl4J5FFDNO6m7l5GXxNE2,MAPbI3,7.9,0.76,200.5,0.52,1.6
TlLfwqpaZOGXIlRHeULbyobfOuUx,Cs0.2FA0.8PbBr0.9I2.1,17.88,1.198,195.0,0.766,1.7140000000000002
TlUoqZQfEkVr_aORjHzXynyXlKdt,MAPbI3,13.3,0.98,196.8,0.69,
Tlgwa-xVBpT-wrhLjG_uwCHhASuy,MAPbI3,16.7,1.02,208.0,0.7829999999999999,1.6
Tlma1rkWFqZg4_jOnowNiHw33hy7,MAPbI3,4.1,0.84,102.0,0.48,1.6
Tm5u9ou87cHi8srgvCv4v9sfDnE6,FA0.85MA0.15PbBr0.55I2.45,19.7,1.1,233.0,0.76,
Tm7iKhq1hIZ21P2d1OSRmkbi72FL,FA0.85MA0.15PbBr0.45I2.55,12.27,1.04,202.5,0.583,
Tm9AIUSouTPdsaA7flK5nY5ynQaM,MAPbI3,15.0,1.037,220.0,0.6579999999999999,1.5499999999999998
TmG-pD1GtPuw9ddA5Wj6sbPr4iCl,MAPbI3,7.03,1.02,156.5,0.44,1.6
TmGPf0kwbQ4XKqmdmdBQkwJ_5C52,MAPbI3,2.98,0.52,98.9,0.58,1.6
TmId90VvY-fugx4ppA9_PZ8pGuzX,CsPbBrI2,10.3,,,,
TmMyWUWuolEE3vIVNzGcTjDEJZPD,Cs0.88FA0.12PbI3,18.28,1.006,227.2,0.77,1.51
TmQJXWz5DB3zMr7Wvd8P3jYlEMiQ,MAPbI3,1.08,0.69,29.0,0.531,1.6
TmSm93VUTyFLPuzLOrV9Iqu0QoEH,CsPbBrI2,8.56,1.08,142.10000000000002,0.5589999999999999,
TmemFDQGzoLnANm6RUV-Xn0TTWc1,MAPbI3,16.49,1.09,199.0,0.769,1.6
TmguwQJZ8UpPOCoFjc8SLfvhIR51,FASnI3,6.0,0.58,175.0,0.6629999999999999,
TmhAFCcKe6ulhqxub53PSZqY0yb0,MAPbI3,15.57,1.08,205.2,0.715,1.6
TmhKv7R0VlgJbwIlreG4ftmnY9Ti,MAPbI3,7.79,0.91,158.6,0.54,1.6
TmpmeQ6BdDi4a56mUaVviycKq4oA,MAPbBr3,3.17,1.23,31.7,1.14,2.296
TnHeZAYrb8DZSWMRdVP1pBs_tYgf,Cs0.1FA0.9PbBr0.315I2.685,18.2,1.04,221.0,0.779,
TnP6xjCeuRSQDoU4aV-U4DdophW_,MAPbI3,6.1,1.04,184.0,0.72,1.6
TnR5TBmhx-iFib19iFmfiaanLY31,MAPbI3,7.8,0.91,149.5,0.57,1.6
TnTjqQwqU0LO-qTh0-oBTUS_xZBj,MAPbI3,6.3,0.9,114.1,0.6,
TnbUTMiIn6InEx7wVhTGiwMCTTUH,MAPbI3,2.53,0.7,115.1,0.314,1.6
TngEuWRieHFDXK5v8Rrw1RYELKzp,FA0.85MA0.15PbBr0.45I2.55,17.5,1.08,231.0,0.7340000000000001,
TnjwGcMN4ydq9HHaUxP4SrGO1nAZ,FAMAPbI3,20.65,1.1,230.9,0.8140000000000001,
TnorQWiCtHXOs6EBKpUR6C4a49wt,MAPbI3,11.63,1.007,190.9,0.61,1.6
TnsrN9CVHrQ35vERQudsSavL1Qmj,MAPbI3,12.8,0.95,188.0,0.718,1.6
TnxPAKbQnwNCxTaKv54OXAA0ubpN,MAPbI3,20.0,1.123,225.0,0.794,1.61
To1-P341DCTYwGq390LFAGbjYBcZ,FA0.92MA0.08PbI3,22.5,1.15,244.89999999999998,0.799,1.5499999999999998
To1rtT3HWPgB1A8TZTScFWlyqsYo,MAPbI3,18.13,1.08,224.4,0.748,1.6
ToGKt-_gYSTGt2FQE6wSJZu-Lemg,MAPbI3,12.34,0.974,191.6,0.662,1.59
ToOylv3Itz2Sg1bS7wJuknv_AHKn,FA0.5MA0.5PbI3,10.9,0.89,203.9,0.601,1.6
ToWjhwu4NI1aZ_EVqGdSQGL53hGO,MAPbI3,7.05,0.8,192.10000000000002,0.45,1.6
To_DvnQDMZNRtqsMCAKW8k3X1ht-,FA0.6MA0.4Pb0.4Sn0.6I3,11.81,0.64,256.8,0.706,
Toj0QV1HAl7QwWGcKdDp6qgh2hNJ,MAPbI3,5.5,0.86,122.0,0.53,1.6
Tol8LDiEi2SzrOVx-5l48dVhQXBD,MAPbI3,5.6,0.85,180.0,0.37,1.6
Tolwf1UDG90MnKQ30P0R2TUwHMnH,MAPbI3,14.4,1.05,187.10000000000002,0.73,1.6
TovXEYVE_htj6_g4SRiD4AQJCWcW,FA0.85MA0.15PbBr0.45I2.55,16.07,1.08,209.20000000000002,0.721,
TovcUZgvZrSS9dRJRShfWTKTNMlI,MAPbI3,17.3,1.05,215.0,0.77,
Toy5SOoBRyRA1Ogv92COfwyE77kA,MAPbI3,16.81,1.07,214.89999999999998,0.732,1.614
Tp2bwvtAdoTDkUDbtu9_EZgARBNH,Cs0.05FA0.79MA0.16Pb1.0Br0.51I2.49,12.96,1.017,189.60000000000002,0.672,
Tp50iRJ2K-skvsnZ0MGHYZKXFhGf,MAPbI3,5.42,,,,
Tp8p2LttXJ17S-SsEsy7zINCbsdx,MAPbI3,13.27,0.99,210.6,0.64,1.6
TpF00H48IOIniSKFhJKrHwENTldn,(EDA)0.015FA0.29MA0.695Pb1.0I3,19.94,1.085,237.0,0.778,
TpPfTxTW8aVf5ktDe4Nkmo0O1tHY,MAPbI3,10.2,0.9,165.0,0.6890000000000001,1.6
TpU92BLNQadKKuodA_kJc_xLQEQ8,MAPbI3,12.29,1.01,168.4,0.72,1.6
TpVjZNGvY8fmgXaX1AnAXZZ9XNhp,MAPbI3,16.66,1.09,219.0,0.69,
TpdM9dIMlLkbJUb2rMU9ShUfC9Ms,MAPbBr3,6.45,0.928,105.39999999999999,0.66,
Tpg8vOcjf-3u-yCch8BI55O31p8E,CsPbBrI2,8.53,1.0,129.70000000000002,0.609,
TpkGrSnj7FiabnpL2QooCe9NPItx,MAPbI3,17.9,1.09,223.2,0.7390000000000001,1.6
Tpn0jpdWyfLbOq491RK-zqmy0ARy,Cs3Sb2I9,0.31,0.35,19.3,0.45,
Tpq-u3TOsDS3rl5SI70uiYZPjYI6,Cs0.2FA0.8PbBr0.3I2.7,11.44,0.902,189.20000000000002,0.6729999999999999,
TpvTheH2P__bg6b2Dtbm3yDtISgb,MAPbI3,16.89,1.062,224.23,0.71,1.6
Tpy9SPKX2_aRNyFLyQNKbJUQy0um,MAPbI3,16.23,0.944,228.2,0.754,1.6
Tq0weP14FFv8qA2y12ou2Et4Ns1I,MAPbI3,2.41,0.49,150.8,0.33,1.6
Tq8LVzS49OjaWdl-6BcDh68totuJ,Cs0.05FA0.79MA0.16PbBr1.2I1.8,15.52,1.24,169.5,0.73,
Tq9ihfh8DOlrnNuroWNmBv6ubl9U,Cs0.1FA0.9PbBr0.9I2.1,14.5,1.12,181.0,0.72,1.6999999999999997
TqAK1t0HF51vUO1btdwu7ekvI9UE,MAPbI3,20.16,1.11,239.3,0.7559999999999999,1.6
TqBCUkrcRNVMg-95NiPLhR09GfrP,FAPbI3,10.45,0.97,178.0,0.606,1.48
TqBYuIHS1Q4pmqB23o-LZHO4SxMr,MAPbI3,12.19,0.957,200.3,0.636,1.6
TqCcx_RZ7U88WUdhtVqhgeV9Wogu,MAPbI3,15.4,0.98,217.7,0.73,
TqJjIgdpFPhKbE5CF9naTkA-vlsF,Cs0.17FA0.83Pb0.8Sn0.2I3,7.7,0.77,144.0,0.648,1.36
TqOzgenCYFBxIufGS_na4zIcWSmh,MAPbI3,2.49,0.84,39.7,0.414,1.6
TqPsDyDg-QXgMA5gPqyxpliv0VH4,FA0.85MA0.15PbBr0.45I2.55,20.45,1.131,237.0,0.763,
TqUk_Enmhq7GVTllBVyctyzV16Ef,MAPbI3,10.04,0.9,149.0,0.746,1.595
TqUvPnlJhO0fHQWLhvB031HoA8oV,MAPbI3,14.5,,,,1.6
TqYC1Vlb9mHxv71Q7BxRrVE_coxV,MAPbI3,6.53,0.562,211.5,0.5489999999999999,1.51
TqeMwtltcXW8PriARoFuH8NUqB-Q,FA0.7MA0.3PbI3,19.07,1.07,232.3,0.7559999999999999,1.6
TqjaKj15U823SaSnY86XZwM0zgqy,FA0.83MA0.17PbBr0.51I2.49,4.2,0.93,93.0,0.5,
TqmQNm109annEragT1hysSMLff6W,MAPbI3,15.5,1.061,199.0,0.748,1.6
TqpRTdbWixIkHE7HOHkkH0Udyreb,MAPbI3,9.3,0.96,201.0,0.48,1.6
Tr6Q9ajWx7Iz0k64nCo6vjptVZls,MAPbI3,15.64,1.03,234.60000000000002,0.647,1.6
TrAsqHydbo_7kmFRxr2VHcgSjKKu,MAPbI3,17.0,1.125,212.0,0.73,1.6
TrIDzyNfNjJ7q6czncszdpi_WUb7,MAPbI3,19.59,1.138,235.10000000000002,0.732,1.63
TrJad6V-c40eYvq-2IhvY0F73W60,Cs0.05FA0.79MA0.16PbBr0.51I2.49,15.74,1.05,201.29999999999998,0.73,
TrOEXA66e1ThOZviRFPmfVYlW7z7,FA0.83MA0.17PbBr0.51I2.49,18.05,1.125,233.5,0.703,
TrQItm95fF7zTtIHq2z6rHUWg1cj,MAPbI3,17.15,1.04,171.5,0.71,1.6
TrRiqqDy0S-37OXbklu7XrS7IE_i,MAPbI3,13.0,0.93,183.79999999999998,0.76,1.6
TrcQ_bKCIA4TRA7gKeS_dnGCrYea,MAPbI3,15.1,0.988,205.10000000000002,0.775,1.6
TrfIdfSnABzN6kKPQarwBT-TwbMc,FA0.4MA0.6PbBr0.2I2.8,9.85,0.93,186.1,0.562,1.58
TsFew4-XgZIS7jBW0jAgK5dRV3_N,(mF1PEA)MA4Pb4I13,6.67,1.086,129.8,0.473,1.6
TsLYXRKqYTEtomxIdHWGNlUd7G7S,MAPbI3,13.02,1.009,181.0,0.61,1.596
TsO5vLg1NtcPK6ukDknBV6uBa1yh,MAPbI3,10.29,0.94,179.0,0.61,1.6
TsYJhnmvT6n1-ivS0ACmrRLMLi0N,CsPbBrI2,13.88,1.3,148.3,0.72,
Ts_CYymWr8sRnWEhpQDol4KOz3v7,MAPbI3,13.78,0.8959999999999999,191.70000000000002,0.802,1.6
TscZRsVe2GP3-icTGDZA_ub57F4q,MAPbI3,18.85,1.04,226.1,0.802,1.6
Tsf1dvJQq7pyJYcju7CUyxYn7Lgu,MAPbI3,9.25,1.02,183.5,0.49,1.6
TsnDevV_cwua9-2z1r86-2uQjGIu,MAPbI3,8.0,1.065,224.0,0.69,1.6
Tss7wB_BSz_A04hdJ5TnqRTwkMos,MAPbI3,13.3,1.01,176.0,0.736,1.6
TsszVtbJzMbePBIUe_31ZFvYXbIS,MAPbI3,7.7,0.9,162.0,0.56,1.59
TsvdlWLv876_ggnTMdHoUMM_IWN6,MAPbI3,13.17,1.03,221.5,0.58,1.6
Tsyg-T8KyxKZr4wn4FFciskhKBJR,Cs0.05FA0.81MA0.14PbBr0.45I2.55,19.1,1.08,228.4,0.775,1.56
Tt9iIEDIQ8o3rDYReTzUMjGq7853,MAPbI3,7.32,0.79,140.5,0.66,1.6
TtCQOE0-9DE-SqWPR1eQGcPAxd-n,Cs0.05FA0.8MA0.15PbBr0.45I2.55,18.2,1.124,208.0,0.79,1.63
TtKee3xruHZ7dcf0UJyekxnpLj8j,MAPbI3,9.65,0.925,161.0,0.649,1.6
TtO4xO3ehl9ALMzT36-WNJLyCo7y,Cs0.1FA0.83MA0.17PbBr0.51I2.49,11.4,1.01,178.0,0.69,
TtTgSTeRAYzAXWqvdCC0JHeumotP,MAPbI3,13.22,0.9,204.0,0.72,1.6
TtolxP4B5zBxKL0IQ-chqHRDcLE0,MAPbI3,17.1,1.09,196.1,0.76,1.5499999999999998
TuRGCLJopGNqLBzkl3dv8SjmH9r4,MAPbI3,5.27,0.8370000000000001,107.0,0.588,1.6
TuSdn14QllJUx-sxcuQ-EEAEQNfv,MAPbI3,8.2,0.88,140.0,0.65,1.5499999999999998
TuUu9apREgS4AHTu1q_Othr1bFEG,CsPbBr3,7.38,1.258,74.6,0.7859999999999999,2.32
Tub9uH1-4wcsAAp85YMoD4dKyGGW,MAPbI3,16.04,0.91,217.5,0.807,1.6
TufCJUmbUbNcF0FIv_VkMNWeGGBJ,Cs0.1FA0.75MA0.15SnBr0.5I2.5,2.43,0.41,89.80000000000001,0.65,1.4400000000000002
TufKONuxCswwld99vPT5pOhQyh8a,MAPbI3,10.8,,,,1.583
TujufemG3YvlHfqlL5K7Rcw4dwFC,FA0.85MA0.15PbBr0.45I2.55,17.46,1.096,215.7,0.7390000000000001,
TulGikXVge6_1sj68SZQb85R2jAH,MAPbI3,18.24,1.13,224.20000000000002,0.72,1.6
TutKI1GCr6D_233vuegHOoz68Lh1,Cs0.05FA0.79MA0.16PbBr0.51I2.49,14.3,1.12,210.0,0.71,
TuuVM2z-lqOOejNEBwVrJUBnuyU2,MAPbI3,18.7,1.08,228.0,0.76,1.6
TuvrxQh8hZCceHDC9LsDWZoLh_y5,MAPbI3,3.32,0.87,91.5,0.417,1.6
TuwaH3PTm63odq7D4xrVjK8f-Wx6,MAPbI3,5.73,0.894,190.0,0.3379999999999999,1.6
Tv94A9gaWOEEDe0MaLdY91wS5NUO,MAPbI3,16.83,1.02,223.70000000000002,0.735,1.578
Tv9XZuD8K2vuvd5bA8q98yXVC5yc,Cs0.17FA0.83Pb0.995Sn0.005I3,6.4,0.83,121.0,0.667,1.52
TvA22oC3ImMb_oQ36OuMapq_vCeB,MAPbBr3,4.2,1.01,122.8,0.34,
TvL4lpK_RVr6I4Or9NgGSJjxv-R8,MAPbI3,9.7,0.88,165.0,0.67,1.6
TvddBciX4jAqrWWERL8tUo3gnkL5,MAPbI3,11.57,1.0,186.29999999999998,0.629,1.6
Tvea4wrg0XUf9LB7ti1S5AJQ90Z2,MAPbBr0.45I2.55,11.43,0.91,191.1,0.66,
TvfgxPwZNeoHZA9K4zZb-4_geVd4,CsSnBr3,0.56,0.45,21.0,0.595,1.8
Tvo41Tbu-Nodem6B0Zua7h0r9oMd,MAPbI3,20.83,1.158,219.1,0.821,1.58
TvrEQb2ASy-tCxLu8IzUx8igPjRs,MAPbI3,9.0,0.93,186.0,0.55,1.6
TvyjX4GZdw79u_61tgcZsyJw2UFu,Cs0.05FA0.81MA0.14PbBr0.51I2.49,18.37,1.1,226.20000000000002,0.74,
Tw5Bo2m6zWDyITX1he6UNSiMHY0r,MAPbI3,6.53,0.99,126.89999999999999,0.52,1.5
TwBeK5Lzv5oncTmsJyY7TDkvUquQ,FA0.95MA0.05PbBr0.15I2.85,15.82,1.065,218.2,0.621,
TwW6feX0gDMGcVfvaj97WBAEwf6v,MAPbI3,9.9,0.79,173.0,0.7240000000000001,1.573
Twb-0kKb2dGdjp3o5tXs4gpMngVZ,Cs0.2668FA0.666MA0.0664PbBr0.095I0.905,18.49,1.0759999999999998,227.7,0.755,1.65
TwdCJeYoG57KmpvntWVxmR7Faw6H,MAPbI3,18.61,1.0759999999999998,225.10000000000002,0.768,1.6
TwdwkdSxTAwsinJ_oHBbrKrp0eQJ,Cs0.1FA0.9PbI3,18.44,0.981,247.39999999999998,0.759,1.5499999999999998
TwlcZ9zVvSdcvz0X1ygSghw1xPMO,CsPbI3,7.89,1.06,122.10000000000001,0.61,1.73
Twy5uTPCfdlXueot52qJmW-oILFF,MAPbI3,16.5,1.035,210.0,0.731,1.6
TwzM83ZjIOrHZnfQLum50vexW-Lb,FA0.3MA0.7PbBr0.3I2.7,16.13,1.0,215.7,0.752,1.59
Tx73ifbvSU5ug5c8tP1HeBwHHic8,Cs0.05FA0.79MA0.16PbBr0.15I0.85,19.49,1.08,226.6,0.7959999999999999,
Tx9fUTmM1kaeS9fkjLddEc4KH0v7,CsSnI3,2.8,0.445,124.0,0.498,
TxEvP44VL0oPS0hpbAbvyAzOEm96,MAPbI3,12.65,,,,1.6
TxEw9q87h-Qjin4nm_EGl72r4Hv2,MAPbI3,15.0,0.95,242.0,0.65,1.6
TxHYL5ue3H7SBzkcGqmPWc_4mT9k,FA0.85MA0.15PbBr0.45I2.55,11.19,0.96,161.0,0.7240000000000001,1.6
TxIVFN80zIWmlAzYGBNwyNWuc7e2,MAPbI3,13.5,0.92,202.0,0.74,1.6
TxLHFmWIcvwMqM17GrbH5CQ6ve0F,MAPbI3,7.19,0.94,149.5,0.511,1.6
TxNEwdo9VNx6WYL0UKxOPmvuqNC0,FA0.5MA0.5PbI3,12.09,0.883,186.6,0.73,
TxY6cIcrJc34YdfgAXenR4yzmW1u,FA0.81MA0.15PbBr0.45I2.55,19.88,1.17,226.5,0.75,
TxgPARqZ0o0XHkzCPUJy7WMxteWL,MAPbI3,12.2,0.993,185.39999999999998,0.664,1.5
TxjcS7Cl-aCojSOg32XKF-_qAUib,MAPbBr3,2.99,0.64,151.2,0.307,2.3
TxtUIk2M1ZtJQjwZ1wevOMOtobYS,CsPbI3,4.12,0.69,137.79999999999998,0.44,1.73
Txw2VJrBF1Y9Pw94aPsBCyNwlGfx,MAPbI3,12.77,1.03,165.39999999999998,0.747,1.5499999999999998
TxyJFfS2taoGSzVUuI0MadoLySj9,MAPbI3,15.48,1.01,215.9,0.71,1.6
Ty1A5y4qPpjA-L-JMbYvyY7u50oP,MAPbI3,0.04,0.53,1.5,0.503,1.5
Ty1MjH5Vm_nCXPQEv6vLn_ac0GRJ,MAPbI3,11.2,0.9,150.0,0.7,1.6
Ty87mTtRClGzeQQp0OyU4HTmOfwC,Cs0.05FA0.81MA0.14PbBr0.45I2.55,16.33,1.13,210.5,0.69,
TyE_S47UuiLGF2F5vwj3V-4K2thb,MAPbI3,13.43,1.06,194.3,0.6509999999999999,1.6
TyEiPUx2OcSVN6LLB5KRRMNZdVmj,MAPbI3,15.1,1.032,233.0,0.628,1.6
TySEdHLtpR8ZqD6K0EyOLGWKw_Jt,MAPbI3,15.31,1.06,202.8,0.713,1.6
TyUgoiHg2RaTZf6fdZdyfjhy_ZaI,Cs0.25FA0.75PbBr0.6I2.4,20.0,1.185,209.0,0.807,1.67
TyWUkrK_8u8-zIQ7pU_ZSADxkS5W,MAPbI3,11.37,0.94,161.4,0.75,1.6
TyiHxOiTykmdzeSd0Wr6h0gD_Fcl,FA0.85MA0.15PbBr0.45I2.55,5.66,0.778,219.7,0.33,
Tyl1gAS_32oUAsn6auM7_DFV5ah9,MAPbI3,4.3,0.9,133.0,0.36,1.6
TylYnOqYDHwemr5Scw-xFmYZyWE-,MAPbI3,11.6,0.898,207.0,0.63,1.6
TypCiKLP-fPR-DiGZxu08FeurMdU,BA2MA3Pb4I13,14.55,1.13,185.5,0.6940000000000001,1.6
TyrLK3gS5BAJRibm9nytTWpsG1Id,MAPbI3,12.0,0.965,193.0,0.662,1.6
Tywj0upOhF19rRptxkA13VUlsNow,MAPbI3,14.2,0.96,192.0,0.77,1.6
TyzjWuasBAN_czjvBcuyygq2rqr_,AgBiI4,2.2,0.67,52.400000000000006,0.621,2.37
Tz45j53K0pgUtjtnBSf0cwcbu3dC,MAPbBr3,4.6,1.19,64.0,0.61,
Tz4ZYKLlhYAQHdqLJfVnPTOPq-rm,MAPbI3,14.59,0.98,201.1,0.733,
TzDond6LVcNACvE6HpdquAprmSfo,MAPbI3,9.44,0.9,201.5,0.53,1.6
TzI0214_MFkPttzY1DMGywhT7ojh,MAPbI3,11.5,0.888,206.0,0.628,1.583
TzQ55ZJVQ7KU97nmIOnD26KcgeG6,MAPbI3,13.7,1.09,177.0,0.71,1.6
TzQnTgph84ziWFumulP2WWG9iLlj,MAPbI3,16.0,1.01,216.5,0.73,1.6
TzaThPqt3t0QDH82cahXwaIzGpWV,MAPbI3,3.95,0.85,95.19999999999999,0.465,1.6
TzdPI8f_BrZ0_RxBZb7b5sp-Umik,MAPbI3,7.9,0.81,191.20000000000002,0.51,1.6
Tzgmeq8AeR2tbzpOhPBGN3p-zEyK,MAPbI3,5.0,0.92,130.0,0.43,1.6
TzhtgiyVQV4Ek0Oi7og5QitBYtTY,MAPbI3,3.9,1.08,76.0,0.46,1.6
U-BhZtm38tWUt_CoapNObiqoIs_q,FA0.9MA0.1PbBr0.1I2.9,20.6,1.13,236.0,0.784,1.57
U-CWqqCacqWRbAaSX7l5p3U7JlG4,MAPbI3,10.76,0.98,182.2,0.603,1.6
U-K1xzoJeBjSOMP3UyojyeMw8wWK,CsPbBr3,6.1,1.22,73.0,0.69,
U-M2sao9JbhudvS5bARVv88HFZEy,MAPbI3,8.23,0.75,154.9,0.568,1.6
U-SKY8ld6udng4IuuGySLiGXRzbm,FA0.83MA0.17PbBr0.51I2.49,14.1,1.078,204.89999999999998,0.64,
U-TpsfvPIUM6CZb0zyFot93uhKIc,MAPbI3,7.83,0.79,120.3,0.769,1.6
U-X1uYKic-ULkNy6dUySS8MZzP5H,MAPb1.0I3,12.44,0.84,190.2,0.78,1.6
U-_WU-jZww5KWZihn6DtRiwqb70T,MAPbI3,4.73,0.64,141.7,0.52,1.57
U-d9SSHWGjpVwigFdfQpXgmaTVTs,MAPbI3,11.72,1.012,150.37,0.77,1.6
U-qJR0HwoOpSSYBbSwiFOoD2a62Q,MAPbI3,10.07,0.93,188.4,0.57,1.6
U08_CELDR2-Zoz2nKC0i-R8fky5S,MAPbI3,11.2,0.92,202.0,0.602,1.6
U09aFUYYeaq-hZiIKDA33F1fMWSy,FA0.85MA0.15PbBr0.45I2.55,13.8,0.95,203.0,0.718,
U0ATXjgsLZtFPF0Xs0M9KO-Mp6Yh,Cs0.07FA0.93PbI3,15.4,0.99,211.0,0.7509999999999999,1.54
U0AyJ3vkAxciJU0ImOxh09_yoARY,MAHg0.15Pb0.85I3,8.2,0.81,143.0,,
U0BMFhHrfJlN_AbcP6vklXlx35ZA,Cs0.05FA0.8075MA0.1425PbBr0.3I2.7,15.0,1.02,217.0,0.68,
U0GwyNYMgTqzpyh-XY7PgUXvdLP-,MAPbI3,10.85,0.85,224.0,0.57,1.6
U0MNWRcZMlR2wMNijkvwPULttDXI,CsPbBrI2,10.56,1.13,136.1,0.6859999999999999,
U0O6Fckt7b9IP8cdsJ7b5L8XMBjM,MAPbI3,6.9,0.43,161.0,0.43,1.5499999999999998
U0Xl8P5sYDoK3TxdaQefqfaBTwGh,MABi2I9,0.0,0.0,2.7,0.0,
U0cjiXRQ6_ZxG8TYsXzvBm1UoqMq,MAPbI3,9.75,0.96,164.60000000000002,0.619,1.6
U0q5kLn_Uvfh1GlcidhFxr2ronB5,MAPbI3,6.7,0.841,156.0,0.506,1.6
U0qW5-P5fiIqWl6I9jTrc0dbzlfe,MAPbI3,1.21,0.72,36.9,0.45,1.5499999999999998
U0sl3h0Br8dlL1XO2dVXQ5C8JdQ8,MAPbI3,15.23,0.998,214.8,0.711,1.6
U11XmZtc-U4eAuOlvMUGRCD0kpgS,MAPbI3,7.89,1.02,147.7,0.52,1.6
U15twp4YTuCS1BdceFyR4IHxZcZa,CsPbBrI2,4.0,0.8,83.0,0.67,1.9199999999999997
U1CE7WCbpPBP1XaH5f3kK7W6r5sI,MAPbI3,12.4,0.99,185.0,0.68,1.6
U1FaJd5S3OJk1kyuvtuqOzD6_LMr,Cs0.1FA0.1MA0.8Pb1.0I3,16.78,1.11,200.7,0.75,
U1JvanP_mzNXi7PL-A71zTcRieGy,FAPbI3,11.5,1.0,210.0,,1.52
U1TBrRccyHrts5iw6fdkoRBi7wGd,MAPbI3,17.71,1.03,224.5,0.7659999999999999,1.6
U1WrjQYC8iIz7GtUQEEhFs1vwDEq,FA0.83MA0.17PbBr0.17I0.83,15.56,0.98,219.20000000000002,0.72,
U1a9Uyafs0lsEDe_EXYKY4e3t_nr,MAPbI3,6.6,0.82,132.0,0.61,1.6
U1am2xBW8wEdpOlLXvw1lhEyX3WW,MAPbI3,12.2,1.02,170.0,0.7,1.6
U1cFDQV8pVK75oI1fQ4wlP_O4P7b,MAPbI3,12.11,0.96,175.9,0.6579999999999999,1.6
U1gp_Eepzq3DQ4U1o1BdALHQMnJL,MAPbI3,11.9,0.97,198.0,0.62,1.6
U1mWlJt_RK2Nt2uF7JvHsEqIaw3W,MAPbI3,12.26,0.99,179.89999999999998,0.684,
U1pYff7hMqjIlDdfG9lfO1V84DzV,MAPbI3,11.98,0.97,159.8,0.77,1.6
U1pu5mbiXWTcQgZYHgeSNoY6Ydl9,FA0.85MA0.15PbBr0.45I2.55,16.9,1.14,220.0,0.67,
U1sgjvbmCoTR_TaadFSheoWYOPSL,FASnI3,6.91,0.545,200.79999999999998,0.632,
U1t8Qa7Zq3nwSWQZKcXDIk_A2CZC,MAPbI3,10.85,0.9,162.89999999999998,0.74,1.6
U1xbcZ1lTrgGii3o7jdaF4ItQPF7,MAPbI3,17.4,1.084,191.0,0.8440000000000001,1.6
U24IfWOhVZcNeNQZe9kxs0ApznMq,Cs0.05FA0.81MA0.14PbBr0.45I2.55,19.37,1.112,231.8,0.752,
U29WC5uY2G5ponevCWVyagfDTReV,MAPbI3,12.0,0.88,187.0,0.73,1.6
U2DRblXQsDDZu1NONBkAPTCD-Db6,MAPbI3,14.08,1.01,200.2,0.696,1.6
U2GHSzN5hyuh9xIIuOzvPkmCam_U,MAPbI3,15.03,1.088,196.20000000000002,0.7040000000000001,1.6
U2ItEjo7ZKE3wq6cKfVl_mzHkMXi,MAPbI3,14.6,0.98,237.0,0.63,1.6
U2Qfy4fppCf9j2unOopwk72rgCYy,MAPbI3,13.3,0.99,226.0,0.59,1.6
U2Rb5HOVoRPz047AYoomi6pwaXRg,MAPbI3,6.1,0.98,142.10000000000002,0.44,1.61
U2UVAz85H_HX2XWU2qROh8L099Mn,MAPbI3,0.9,0.81,42.0,0.27,1.6
U2Y8xJft4ljDzGb3i8Me-nHT7L9-,MAPbBr3,6.2,1.14,96.0,0.56,2.2
U2dq-MZt2NxiBG7F_rpU3vYqw9mB,MAPbI3,13.45,0.979,202.60000000000002,0.6779999999999999,1.6
U2se24bFFonpkiritJgc6GMTFqgN,MAPbI3,17.85,1.07,222.39999999999998,0.75,1.6
U31RYbz7-bYS3x4HHCQTZgevgCQu,MAPbI3,12.3,0.91,208.0,0.65,1.6
U3E7BElzZUoKBNOZo-tZlTZWPo2d,MAPbI3,16.39,1.097,204.3,0.735,1.6
U3TEMAee3xIRb4VpmqP3QCe7JbgO,FA0.83MA0.17PbBr0.03I2.97,19.73,1.09,229.0,0.8009999999999999,
U3cvNCwuZpGKxhN2qceS21-8vN5q,MAFe0.1Pb0.9I3,4.69,,,,
U3eENaQhmtBvWLmCx8CHPaNes70J,BDACsPb2Br2.1I4.9,2.45,1.01,57.9,0.42,2.02
U3rga5fN5D0ExPhko51KRg-lIBhW,MAPbI3,7.89,0.88,132.4,0.677,1.6
U3taCy7mmSofRofGFopx5DZxYyzj,MAPbI3,11.8,0.99,165.0,0.7240000000000001,1.6
U3vUEejY-Isxogdii46ussbMQrYU,MAPbI3,18.6,1.09,236.0,0.779,1.51
U47ny5-AoS59frGJP-byvo38BSp_,MAPb0.38Sn0.62I3,13.1,0.77,245.79999999999998,0.69,1.22
U4CxI9riY_M9rQrdpul5GUXaU2dc,FAPbI3,19.71,1.04,237.3,0.8,1.526
U4G0I8ANyyk7_sdpT8Z9hzH_FugO,Cs0.08FA0.8MA0.12PbBr0.36I2.64,14.19,1.01,229.3,0.613,
U4Jg8EIayYU_kZCXoJ8psTc2Hphq,Cs0.05FA0.79MA0.16PbBr0.51I2.49,15.1,1.133,211.0,0.633,
U4NbQh-IhNw6EKn9A9w4fvMwixfm,MAPb0.9Sn0.1I3,10.25,,,,
U4U7FEQtkMOiW7rh9yTKd-dgz-1-,MAPbI3,15.45,1.06,206.20000000000002,0.71,1.6
U4brX5du5nB_r6AZq33A4WkKOqsS,MAPbI3,9.1,0.88,147.0,,1.5300000000000002
U4ciAws6AxRvhIIRsH7jND3khJF5,Cs0.05FA0.79MA0.16PbBr0.65I2.35,16.4,1.02,205.0,0.787,
U4fifsFVxNG3MXfvnSVY1xVtqOPf,MAPbI3,4.9,0.8,155.0,0.41,1.6
U4fjx3A5Y8o8rGhOeUc-wFPdk1QB,MAPbBr0.5I2.5,13.7,0.958,199.0,0.718,
U4fp4wxDhmYciCkSxnlRcsCIszrT,MAPb0.2Sn0.8I3,7.6,0.6579999999999999,202.0,0.569,1.189
U4n70--6AJaMrZjbFHimCvu8Be7z,Cs0.05FA0.79MA0.16PbBr0.51I2.49,20.12,1.12,229.60000000000002,0.78,1.57
U4s6wRdS2DdJ_6VSrD23q7QFYlPk,MAPbI3,14.18,1.077,188.4,0.6990000000000001,1.6
U5A6bYyKZNhQEkZrUQrKHmUmMYnN,MAPbI3,15.01,1.067,202.35,0.7,1.6
U5Es5I32IB-rRardGFkWD9p0I-IR,MAPbI3,14.4,1.02,232.0,0.61,1.6
U5FidVIJ0r-rPqq_HMmh6gxARBuL,MAPbI3,12.89,0.953,217.10000000000002,0.62,1.6
U5NmDZROX1znnjjB1JllY7INzI2s,MAPbI3,9.8,,,,1.6
U5W6DdYljNPMZPtjpGt0QwzTPIBk,Cs0.25FA0.75Pb0.6Sn0.4I3,14.2,0.68,285.3,0.7290000000000001,
U5Y_d3htLQWbEFFnIskl1KKAF-2G,MAPbI3,11.9,0.93,183.0,0.7,1.58
U5d_c5gnWHxy6ippYtxuGbFXVgK1,Cs0.08FA0.77MA0.15PbBr0.51I2.49,6.35,0.596,176.48,0.603,1.6
U5hbra_m7ZPb9cseWt3AP8be0Jsg,MAPbI3,8.28,0.799,169.3,0.612,1.6
U5uN9mgpB2O1LcodcmkJPJ5dRFhb,MAPbI3,14.54,0.98,199.0,0.76,1.6
U66AqJJynuDDQcvgeauq1zP0-sOw,MAPbI3,16.24,1.04,224.20000000000002,0.77,1.6
U68wmUDTfyQP2IX9I7O-ZHZP7Ky4,MAPbI3,8.35,0.932,169.3,0.529,1.6
U6DLxUBwVNEPGtKmvjK1cZRcHICS,MAPbI3,14.6,0.953,208.0,0.74,1.6
U6ZtlrHAm853pTYYVGqb8moET5Fo,Cs0.05FA0.8075MA0.1425PbBr0.45I2.55,17.38,1.067,212.7,0.7659999999999999,
U6eXpo9DvJJqDD05Np0Eo_ukzsYz,FA0.9MA0.1PbBr0.03I2.97,19.21,1.09,240.79999999999998,0.732,
U6krzTvCy_uNi3_RWK5Q2XG2YTgQ,MAPbI3,17.98,1.06,214.7,0.74,1.6
U6nj2MLdp5PH4N5BDETZ5hA6aDnR,Cs0.21FA0.56MA0.23PbBr0.06I2.94,9.4,0.91,157.20000000000002,0.63,
U6p-NBz4jo1xuk654O9IaB6e3QFj,MAPb0.3Sn0.7I3,0.13,0.04,131.4,0.25,1.17
U6vi2mPS-zDuZh_LOVFAm7o7h0n0,Cs0.1FA0.76MA0.14PbBr0.45I2.55,20.1,1.11,235.5,0.77,
U6wv0y24Omq96r3hdnAz71E3uCJV,MAPbI3,14.0,1.05,193.0,0.74,1.6
U7-IjerjCQ93Wyhaf4S_ypJS7XTx,FA0.2MA0.8PbI3,13.7,0.96,213.0,0.67,
U70w9BcfL0XoHQU5Xa7uY9Tao0hF,Cs0.8FA0.2PbBr0.9I2.1,16.72,1.19,179.3,0.786,1.73
U744O4Wkcs5A0IsjB3qnfLR5FHMI,MAPbI3,18.2,1.11,224.4,0.73,1.6
U77RIgRaQdrg1XVrEIbVS7PpnoOR,MAPbI3,17.04,1.08,227.10000000000002,0.696,1.6
U7KiljLWkFmMF2ZgyMQt2Ytf5gGZ,MAPbI3,18.69,1.102,223.5,0.759,1.6
U7MHeUbwnzmBepMe7JRlTnYgg0ia,MAPbI3,11.7,0.98,185.0,0.6459999999999999,1.6
U7T-y5IaRHJP7lxnpjPCXjpZKt0S,MAPbI3,10.8,1.03,171.0,0.61,1.6
U7ZEc0J78QpcHAKbfvT9ju0CVIb1,MAPbI3,16.0,1.0,210.0,0.73,
U7bHF37ujPbxJPmv9pp0MP_OyIvP,MAPbI3,19.89,1.11,221.20000000000002,0.81,1.6
U7eFFEahyWiyiSwj7tiwEWi_4QmP,MAPbI3,12.5,0.975,220.0,0.58,1.6
U7xAU36vsW789yxcA9pB6A1vP1yX,MAPb1.0I3,13.47,1.09,211.6,0.58,1.5
U7xYpLuoYLmIqMhdIGrozJBDTiQ4,MAPbI3,8.23,0.75,177.0,0.619,1.8
U7x_XqYIcRiqNPqpFRo3CVz1iBSh,MAPbI3,19.1,1.09,222.0,0.81,1.6
U80BVf_YXXgzBsDvcMnzKtE1n7eh,MAPbI3,9.76,0.87,153.8,0.73,1.6
U88k98jTPBVW779tl3K0OHn0yXc5,MAPbI3,6.1,0.79,120.0,0.58,1.6
U8PqbZLud3qEmPpVFN_fuYAbNY0L,CsFAPbBrI,11.51,1.05,184.0,0.596,
U8U1laM3v9lGK08X3L22h3HUESWe,MAPbI3,18.93,1.1,229.3,0.7509999999999999,1.6
U8g7APa2SZbEYOA27L2jsFQ2RAf_,FA0.6MA0.4Pb0.6Sn0.4I3,15.2,0.76,313.0,0.64,1.25
U8xP4IYGgBxaJ7AilScDc1INUT-L,MAPbI3,10.73,0.95,170.5,0.68,1.6
U8ymWVEnwQKmMEOMpS_fgcsRkWYR,Cs0.91Na0.09PbBr3,6.9,1.382,65.6,0.7609999999999999,2.25
U9-FPOFzvFe01AAcPUpEkKNtpis-,MAPbI3,14.44,0.95,203.70000000000002,0.74,1.6
U94fJfeOPEHhGUTdJwtsFMErDt__,MAPbI3,17.35,1.07,221.6,0.732,1.6
U95q0A_kY1I8v4zzppd8OPZHPyxr,MAPbI3,15.32,1.083,212.95999999999998,0.664,1.6
U9Cu6wnuZyVja-dnpsn5p3mk9P2w,FA0.83MA0.17PbBr0.51I2.49,18.2,1.09,219.8,0.745,
U9HBVVjP2iX0WkjOybSjFotslxdn,MAPbI3,10.63,1.0,171.20000000000002,0.621,1.6
U9QGjf_rsPc1DFZ427yCfR7KY6us,MAPbI3,4.09,0.94,80.3,0.54,1.6
U9VgpspcKs-KLpCK_CKoJARFHyau,MAPbI3,1.14,0.5,40.199999999999996,0.5870000000000001,
U9axPC3mzAeoCxHaeEBkIpQAcWLO,MAPbI3,10.0,1.028,168.0,0.581,1.6
U9epurcQyAuI3xUMLjid024Tny0k,FA0.5MA0.5Pb0.5Sn0.5I3,13.41,0.71,285.9,0.66,1.23
U9lrIXCFm7ZyML8iSB1bU4-oWMDb,CsPbBr3,5.26,1.393,54.400000000000006,0.6940000000000001,2.3
UA3GbJYQEh9iAWWnBm2J8h8hZ60Z,MAPb1.0I3,14.14,1.0,184.0,0.768,1.5499999999999998
UA8jLKr7_n4VHvsXIj4LnOTf90oy,FA0.33PbBr1.5I1.5,10.75,1.133,138.78,0.677,1.855
UA95ZjkzFfNodY19EXxzmDxRCOrh,MAPbI3,15.6,,,,1.6
UAG61KxIolt1SLhP-YASgeOPdQnw,CsPbBr3,6.1,1.33,59.3,0.775,2.3
UAWv7s4FFnPF0OEriK-LvBDmBSo0,FA0.57MA0.43PbBr0.13I2.87,20.3,1.104,240.3,0.8,
UAdFjlGGpE6n2_og5ZlemMKgT6Cs,MAPbI3,4.43,0.75,113.69999999999999,0.52,1.6
UAhWQ_aSbOt5fIFVcdsdeKKVnCvP,MAPbI3,16.25,1.045,202.92000000000002,0.767,1.6
UArYSIPfSMJvwUFubIXEFJ-l-UVg,MAPbI3,15.12,1.07,228.0,0.62,1.6
UAyDovXqkhYSc7dp7rCLXcJVt85y,CsPbBr3,7.24,1.411,72.1,0.7170000000000001,
UB7513Mc2S8Qzl43kKwj97t9HwGz,MAPbI3,8.12,0.91,168.5,0.53,1.6
UB9SPgbV6Lbv8Vi2_llRn1G-wC4g,MAPbI3,16.61,1.05,209.7,0.753,1.6
UBSrY76oJqFIWjaXawR8yB_bKzdp,MAPbI3,12.64,0.861,221.8,0.662,1.56
UBTtY_78r6Ua7owG1z7iAUwDy19N,MAPbI3,6.8,0.84,153.0,0.54,1.6
UBV9TyIGlutecH24BVUPje2HgAcA,Cs0.05FA0.7885MA0.1615PbBr0.51I2.49,17.18,1.122,214.60000000000002,0.71,
UBe7PCVcofyYs1v7B4nBXibtP4HR,MAPbI3,4.25,0.85,147.0,0.336,1.6
UBzoEJvmb7hG1cAcDT5KmvPPE25G,MAPbI3,12.5,0.84,218.79999999999998,0.68,1.6
UC1rBiilhrA3-0WAaVsJQE6qhBRV,MAPbBr3,3.13,0.96,55.7,0.59,2.17
UC3ekgXA-V8r4qBbykjrv1MZQEw8,CsPbBrI2,14.11,1.2,142.3,0.8270000000000001,1.89
UC7u4paUP-DtKmFw-B3bjbn0Q52l,MAPbI3,11.09,0.98,199.89999999999998,0.5660000000000001,1.6
UCHexnGFhN5tgjicgwFkFDox1Lla,MAPbI3,15.76,1.014,202.2,0.77,1.6
UCNAMHPpFrrcxfVdpn9rwKsvDvk7,MAPbI3,8.13,0.79,183.0,0.56,1.6
UCR_5akWGQHDz_uQAhKr5Vnxnbfb,MAPbI3,13.24,0.981,194.60000000000002,0.6940000000000001,1.6
UCVSuhlTEf-tZnBFjfxR1rCXv0nZ,MAPbI3,15.2,1.07,200.0,0.71,1.6
UCWtmrph9sPb2am5f1oOTCLMYnzn,Cs0.05FA0.79MA0.16PbBr0.47I2.53,11.3,1.02,192.0,0.578,1.59
UCZynPyEZxZEB3ocumzVn7msa5vD,FAPbI3,10.11,1.0,179.3,0.564,1.48
UCa7jNmQw3hWdhWmQRfoTRGYqY4q,CsPbBrI2,15.45,1.16,169.20000000000002,0.79,
UCaBS8LyHggmS2-GkbWVwvPLUnFP,FA0.85MA0.15PbBr0.45I2.55,16.2,1.1,207.89999999999998,0.71,
UCgDfje26mikkET9rpL0I-c6XTcu,Cs0.05FA0.79MA0.16PbBr0.51I2.49,2.3,0.51,113.0,0.39,
UClfgUtSl-eOU-aU5vOgSa35uotl,MAPbI3,17.3,1.06,221.0,0.74,1.6
UCr5cjPLXPfYukWptg1P1NVgZ8al,MAPbI3,12.97,0.99,189.0,0.7,
UCs01rETZSf-YmJX09RF8WqsKQar,FA0.83MA0.17PbBr0.51I2.49,11.0,0.99,185.0,0.6,
UCseTyqlBw7VKDEyLfpID2uC1bQ4,MAPbBr0.45I2.55,14.7,1.087,188.0,0.72,
UCtgsk7ZD-Xn4ELgtk1n80ATvx15,MAPbI3,3.68,0.84,135.7,0.32,1.5499999999999998
UCwsF-qU9jgFa7mARI7eAlI-_rzg,MAPbI3,15.0,0.989,184.60000000000002,0.7979999999999999,1.59
UD55aTHFcuPZlQt5pyMeQmgpPb4q,MAPb0.75Sn0.25I3,12.5,0.754,223.0,0.74,1.3
UDGYZAIfQy3zxrde_nK8swcOAv77,MAPbI3,11.43,0.91,173.0,0.73,1.6
UDHrUJc4TvUtPnQpJ9dll5RQx7ts,Cs0.1FA0.9PbBr0.135I2.865,16.7,1.07,211.0,0.723,
UDMSdAy4THT6IkFggpimH7x31_TI,MAPbBrI2,30.6,0.97,1.28,0.679,1.8
UDYDF7ULbUPD-GQegsqvpTOQSa1s,MAPbI3,18.3,1.07,226.0,0.7559999999999999,1.6
UDYDHnBp-XizoIw0HvsPSvcmpff5,MAPbI3,12.61,0.89,199.7,0.71,1.6
UDiWcc7C5llbvW_JG5GBSsX6s4ap,MAPbI3,15.12,1.04,210.9,0.68,1.61
UDpSDnNTkJyeHUAw-yZNYABbpFB8,MAPbI3,14.73,1.06,218.5,0.65,1.6
UDqOoD5Tndg0akQ1E8XEMiR5Xjte,MAPbI3,4.61,0.82,124.0,0.45,1.6
UDw96hKuMpARCdSKhtDb5fODrxaF,CsSnI3,1.83,0.49,93.0,0.402,1.3
UDzzenOR4FOhe0NcwRpuHFIhXb34,MAPbI3,15.37,1.037,210.10000000000002,0.705,1.6
UE5I6zSngyxjfiIjcjWbfXERNYM4,CsFAPbI3,16.4,0.96,223.0,0.76,1.5499999999999998
UE8LdaJYz3e-mVf1y7ci_ndZe5zj,Cs0.125FA0.875PbBr0.375I2.625,19.01,1.082,224.85,0.7809999999999999,
UEHm3gzT7eT9kcjsnETAjqLkBXes,MAPbI3,6.68,0.703,157.7,0.59,1.5
UEJnUJCmkJQc0quwPlH0hmWANr6U,MAPbI3,6.06,0.84,219.89999999999998,0.3279999999999999,1.6
UEK84DdHC9SBE-rY-km9FDVwpPSp,CsPbBrI2,11.22,1.16,138.9,0.6609999999999999,
UENvufBhh9J6X5mLBj7FW0j1gEwd,Cs0.05FA0.80MA0.15PbBr0.43I2.57,17.1,1.07,227.0,0.74,
UENxwY0qjcqZNPLbMJEBX9kZzK3l,MAPbI3,12.8,0.91,204.0,0.68,1.6
UEcDeGrt_90gs3AbXfm6vUPxRREv,FA0.48MA0.52PbI3,16.58,1.07,221.9,0.7,1.6200000000000003
UEm_3kYk9YYJ9NhU70c6d5Yk113f,MAPbI3,13.22,1.04,207.8,0.61,1.6
UEwrM8TNhUnhk9zZwUGdmu7fhaOG,Cs0.17FA0.83PbBr0.3I2.7,16.1,1.07,221.0,0.79,
UEyYsygy1o6qB1ZwIOYiv4GJXFcS,MAPbI3,4.0,0.85,139.0,0.54,1.6
UFLIBHMm3d-bBknOLmlkbYTvGN5c,MAPbI3,6.63,0.768,208.0,0.416,1.6
UFUqGJP6VAwH4ukX7c3_SsstqO2Z,FASnI3,6.99,0.515,202.60000000000002,0.67,
UF_A8J_sUmIKyANQYeES1k7tjiXT,MAPbI3,13.39,0.92,205.0,0.71,1.6
UFbZQDxvajZ0K5Nh_T1c0xTD0k-B,MAPbI3,19.2,1.06,235.2,0.77,1.6
UFcyPpPlEwlxpuuglFkAtq4ZJvJ1,Cs0.05FA0.8075MA0.1425PbBr0.3I2.7,16.0,1.06,203.0,0.76,
UFmqA5KLE1vzECVwgbn3e4J-0rtg,MASnBr2I,3.46,0.43,137.3,0.596,1.7700000000000002
UFrUgVadjjchE0H6GgVqXEipOlGy,MAPbI3,18.4,1.06,227.0,0.76,1.6
UFxbaRS-ni7AOC0GWJVwY7u6QgUr,Cs0.08FA0.77MA0.15PbBr0.51I2.49,15.53,1.064,191.87,0.761,1.6
UG2c_JXALzNQLxI5EO8SbvTAvBsi,FAPbI3,21.7,1.07,259.0,0.782,1.48
UGHIgncFYVQke2kqaf3l658J6UQn,MAPbI3,5.5,0.99,81.0,0.7,1.5499999999999998
UGP9WkxxKh6ZKJkuHkWOvQOoMXt4,MAPbI3,19.07,1.07,233.0,0.765,1.6
UGVgt05lHTyupZNASoamkWPB5-w1,MAPbI3,13.8,1.02,189.8,0.71,1.6
UGYoEKt-1ThDBImxu9yDObuLRtUT,FA0.8MA0.2PbI3,16.1,0.97,231.0,0.721,1.35
UGZ2_Uc6MGWATnXvXJaCdXijLwC-,MAPbI3,13.7,1.04,209.0,0.629,1.6
UG_J7GaLASdY7qw-t0r-BcBh9mLo,MAPbI3,7.22,1.01,124.9,0.54,1.6
UGfauaARoBjFXAGsX95CaKr0ZMI1,Cs0.15Ag3Bi3I9,3.53,0.87,35.099999999999994,0.48,1.8600000000000003
UGhwwF0XJ5lqjpH9mw4pYEkpLrPs,Cs0.05FA0.8075MA0.1425PbBr0.45I2.55,17.54,1.123,209.7,0.745,
UGm5hTDn2jZ4YppzgHhMGWmvtTYk,MAPbI3,6.73,0.815,137.89999999999998,0.598,1.6
UGn6zTH_QdpuT7q_LkQXP1ujUkhu,FA0.83MA0.17PbBr0.51I2.49,18.64,1.126,221.8,0.75,
UGtDn9t0oOY285Kb1I6HoJKCzbXg,MAPbI3,11.05,0.945,161.5,0.72,1.6
UH8hM1Ptis_KpARWnBMd6CqrM9Dg,MAPbI3,8.63,0.85,141.5,0.7140000000000001,1.6
UH9icETCYFVd5xVksGl2wDmCBSEX,MAPbI3,10.87,0.84,213.9,0.6,1.6
UHDMvCwSIi7uUlYoqJdRak03TDLb,CsPbBr2I,2.6,0.931,53.0,0.58,2.05
UHMzWlMMZIGKUzABYvtYZ4zB8tNC,MAPbI3,10.7,0.95,182.10000000000002,0.62,1.6
UHND7Zk11jKST2vS56xvHrUaNSLq,FA0.1MA0.9PbI3,6.73,0.9,150.5,0.495,
UHP7NRewjqmSZA1FRqcbl7L9bzII,MAPbI3,12.43,0.91,219.1,0.622,1.6
UHQrfuw_0SzD7VS05KZflHpBnj3m,CsPbBrI2,6.6,0.921,128.0,0.5539999999999999,
UHXsnyckAH2X0YmXS4p0v8Zn0L6a,MAPbI3,13.63,0.98,199.4,0.6940000000000001,1.8
UHZcYowrvc0zTj0jIk_MXPVevVf5,MAPbI3,15.13,0.95,198.5,0.7879999999999999,1.6
UH_MKpeKjR3cCI3I-5Te8u-JJZzV,MAPbI3,16.09,1.04,202.5,0.7609999999999999,1.5
