Repository: ckhamdang/ML_perovskite_properties

# ML for Properties in Halide Perovskites
This repository contains the data and codes used in our study of five photovoltaic properties in halide-based perovskites using machine learning.
The dataset used in this study is provided in the "Initial data" folder.

The Pearson correlation coefficients between the compositional input features and the target photovoltaic properties are provided in the "Pearson correlation" folder.

The machine learning codes used to train and evaluate the regression models are provided in the "Regression model" folder. This folder includes the dataset and codes for:

File: Initial data/All_perovskite.csv (part 37 of 74)
entry_id,compound,efficiency (%),Open circuit voltage (V),Short circuit current density (A/m²),Fill factor,Band gap (eV)
UHdY6mdoPLlaQkitPEWYuVnsiBNf,MAPbI3,9.18,0.91,192.7,0.523,1.6
UHpzNegmyS45SvNnKsbW1Xas8Sm4,MAPbBr0.1I2.9,16.04,1.01,217.2,0.73,1.6
UI1HOApbPUi7WPB8Lw8p2cpKiKqR,FA0.92MA0.08PbI3,20.8,1.1,241.9,0.782,
UI443PeYryALfOM8QqGXtDaMMbhJ,MAPbI3,1.27,0.24,121.4,0.414,1.6
UI5Oezb17FjfbOYjjd5u3ZudblVc,MAPbI3,7.7,0.79,140.0,0.69,1.6
UI8sQfuTv1OhbiPrf1g6Tf0WzBNt,FAPbI3,21.45,1.06,259.0,0.772,1.48
UIBWrkLjA5eMVXCm6-srM3RGx2vM,MAPbI3,7.6,0.8,150.0,0.6,1.6
UIGk3AtRuu4mh9Aeai_myQb7uuZp,MAPbI3,19.41,1.13,224.20000000000002,0.77,1.6
UINPdECQs-ZhW53dVHsa9r5CZl2b,MAPbI3,9.29,0.87,181.0,0.59,1.6
UIYBIRaTq51p4oSX1lHY-ABtpA9C,(TEA)2MA3Pb4I14,7.22,1.02,107.8,0.66,1.65
UIYbCbR8N-DaaiYRbmlYeXsJEbzR,FA0.85MA0.15PbBr0.45I2.55,1.8,1.09,52.0,0.22,
UI__pljVTIOCV72STCf-RxMl8w_0,FA0.85MA0.15PbBr0.45I2.55,17.12,1.1,219.1,0.71,1.57
UIdgL73mUHuOARBrRatKHtrUIeUo,MAPbI3,12.81,1.04,192.5,0.64,1.6
UIdvXOmfetmY12Ac2IcOVwnkkF5f,CsSnBr3,0.04,0.375,4.0,0.25,1.8
UIgdIqqgFZ8CT41SKPVaqrnYrFtt,MAPbI3,5.23,0.99,132.0,0.397,1.6
UIqaC1zLJIeZd8wtH8TBCxZA3jIn,MAPbI3,17.0,0.99,238.2,0.72,1.6
UIuePVaN7PMYHU4GHoyZI4gQQKWQ,MAPbI3,10.84,0.922,167.0,0.7040000000000001,1.6
UIvvqe3a7kwvWjQ-gN_z7cGt9sls,Cs0.05FA0.79MA0.16PbBr0.51I2.49,20.04,1.128,227.8,0.78,
UIyXHIRcW9Er3qDWq8kof_Rlhrm_,MAPbI3,6.59,0.97,141.5,0.48,1.6
UJCYUy2e_53a7lEV8mSGe_U5Y9yp,MAPbI3,14.4,1.05,191.0,0.72,1.6
UJClO5W9x98TOAjkKJFndd5LyFaQ,MAPbI3,11.2,0.86,179.0,0.73,1.6
UJPRmpAj-StSproobJKUESVqQ7Ma,MAPbI3,16.56,0.99,220.10000000000002,0.76,1.6
UJUxjD4xqF9OKxNn-Iyzld7lmOow,MAPbI3,17.1,1.04,226.9,0.725,1.5
UJ_E0FhvU59Jwh6-7nEuvSSvb13u,MAPbI3,9.95,0.942,184.0,0.574,1.6
UJsJZ7VM-RD1owgKIfnqebRkuvnP,MAPbI3,17.5,1.1,233.0,0.7,1.6
UKGcwYALu30HHUfk_dwrHemrqIni,MACo0.031Pb0.969I3,12.4,1.05,165.0,0.7170000000000001,1.56
UKIK_gpf3fROZsIfWhAxOpYWMosm,MASnBr2I,5.73,0.82,123.0,0.57,1.7500000000000002
UKOmapTndZ4nuRUCZmpnG20d1tTt,Cs0.05FA0.79MA0.16PbBr0.51I2.49,20.47,1.13,236.20000000000002,0.767,
UKTBSiJtZux6WMShQH703v2ZmEEy,MAPb1.0I3,19.44,1.124,218.2,0.7929999999999999,1.6
UKU92z83kN6mg0ZgiLgS1NbvIsjY,MAPbI3,14.95,0.91,213.29999999999998,0.77,1.6
UKZcx8hhr6X9pwcwOPrfYFIO4S_k,MAPbI3,10.22,0.87,158.0,0.62,1.6
UKgRy6Paxcmfw1MsendR4fpc6eKn,MAPbI3,12.8,1.033,188.9,0.6409999999999999,1.6
UKjnHMp6b37b5-Q3oNQ1KGea7CrL,MAPbI3,15.3,0.97,203.0,0.78,1.6
UKk8aqfOXN0d9KgvvqoN-UUN_k0L,FA0.8MA0.2PbBr0.6I2.4,17.5,0.99,226.0,0.78,1.61
UKkXeukxTGhQrFvbAeiPm6wA-5ti,FA0.83MA0.17PbBr0.51I2.49,17.2,1.13,236.0,0.73,1.57
UKqJ1zZWVLqaYZs2TD7f4G2sM2-J,FA0.85MA0.15PbBr0.45I2.55,19.6,1.081,238.2,0.762,
UL33tPqUd4I2elabmustaCALnwMJ,MAPbI3,18.1,1.057,219.1,0.78,1.5
UL8iWTAC-kYyVF5822cg1fb6g-X3,MAPbI3,14.0,1.02,211.0,0.65,1.6
ULK3IFe7gxlTkg-jJrrWmKQoXxWS,FA0.85MA0.15PbBr0.45I2.55,19.52,1.137,225.5,0.7609999999999999,
ULOzr4f05q5jmGEySIyvfSP1wyca,MAPbI3,14.6,0.95,274.0,0.563,1.6
ULQAWeADZROb-EjHEBWZp5sdBotw,MAPbI3,11.4,1.0,200.0,0.57,1.6
ULTBtJouwvaNmfZEfHpRfj8AkifI,MAPbI3,5.74,0.99,98.3,0.5579999999999999,1.6
ULaKKGnU9vTSoFuh_YK6fZd8cZVB,MAPbI3,12.03,0.953,192.5,0.66,1.6
ULcogBtq-ke6XmqaL9R5qwP6ml0N,MAPbI3,9.86,1.04,139.9,0.6759999999999999,1.6
ULsa37053WqWJ1-Iv8G6axypX8XR,MAPbI3,14.3,0.926,229.0,0.672,1.6
ULskJ_-enp7xaYPnvj7Q4u49HFvE,MAPbI3,17.55,1.1,224.8,0.71,1.59
ULycZ2ZuuyuFECvG51hJ7KqGF2k1,FA0.9MA0.1PbBr0.1I2.9,17.1,1.06,224.8,0.722,1.56
UM2BrTxvA_unWAwIAhWnX3HOcuGy,MAPbI3,7.39,0.939,209.0,0.376,1.6
UM4d5NeMmUYpGSH4MxzExBE453bE,MAPbI3,1.3,0.805,37.0,0.48,1.6
UM50NomRjpXE1AlS7d5CTmfxR3zI,MAPbI3,14.7,1.09,206.8,0.6509999999999999,1.6
UM8hdTZ0tKOHxx76Lt3eT2EW9meJ,MAPbI3,1.39,0.43,67.69999999999999,0.48,1.5499999999999998
UMEIqf4paea2nEdYgj7hRlP59AXS,MAPbI3,7.8,0.92,162.0,0.521,1.6
UMknagnIPSxUAlT1Jj__ilnjJy73,MAPbI3,14.87,1.202,223.29999999999998,0.5539999999999999,1.6
UMswAIgxp33EE9PVHkoLOsDpyF2Y,FAPbBr0.45I2.55,20.0,1.09,230.0,0.7979999999999999,
UNakKInrsrJK5Kb_veskPMxokzUQ,MAPbI3,15.2,0.985,227.0,0.679,1.5499999999999998
UO2D2GPtfo_N7SDwQmg_mgM4fEmi,MAPbI3,17.87,1.07,228.79999999999998,0.73,1.6
UO4dMgeI2UjfcMs1TYtwnsE1qYra,Cs0.05FA0.81MA0.14PbBr0.45I2.55,13.7,1.05,205.9,0.63,
UO72W2D2Tq-VWVppxNTgQQI3ldA1,FA0.83MA0.17PbBr0.51I2.49,15.55,1.038,215.0,0.6970000000000001,
UO9BeyWTlVyzPA-bU4GBfLe1ssfV,MAPbI3,10.89,0.97,181.20000000000002,0.62,1.6
UODqiZLHWDCZG-osZeoeP94M2cN0,CsPbBr3,0.6,0.56,27.0,0.41,
UOITlrIArNgTVTt-dtbpBh1opqz0,MAPbI3,14.07,0.899,210.3,0.7440000000000001,1.6
UOU0fdCF0MWsHhqBTG0bzXpRr2UN,MAPbI3,16.0,1.043,204.0,0.723,1.6
UOXng-0bQ5YLAZ4ZpfonRGhhSIOY,MAPbI3,15.18,1.021,198.79999999999998,0.747,1.58
UOdItHyuEbMtkZGISbtSrMXf1Wjk,MAPbI3,15.5,1.03,204.60000000000002,0.73,1.6
UOjmGUVTeKGgsMthCOeG8rAyNeqU,MAPbBr0.3I2.7,16.07,1.077,209.4,0.713,
UPHJmsc6WrC7fANIIZpdh5Cvaq9Z,Cs0.2FA0.8PbI3,15.69,1.017,215.0,0.701,
UPHoeYkdDYcJxD5ZEWmkwqBFUB7j,MAPbI3,6.0,0.866,143.0,0.48,1.59
UPJofl4u0rwHDj31uKNSV4RHUidd,MAPbI3,10.5,0.98,184.0,0.58,1.6
UPLHjkaI2j0VW2QbUihRwdkNSU_L,MAPbI3,18.95,1.091,225.79999999999998,0.769,1.6
UPRi_-1NLdJiVGC_ObYDY0BIgrEv,MAPbI3,9.31,1.09,219.0,0.39,1.6
UPVwAj_U9ueSDRhLjjDmQp4jHJnA,MAPbI3,13.9,1.048,191.0,0.7170000000000001,1.6
UPW5jOUhYY0_v6W8gkWaI8KsQCnp,Cs0.2FA0.8PbI3,11.8,1.01,174.0,0.67,1.5150000000000001
UPeypZ-3CUT4sMa_nGDiJJYXHY-u,MAPbI3,5.97,0.89,127.0,0.53,1.6
UQ1SpAstXuQo6ink34AGpIte3G9U,FA0.85MA0.15PbBr0.45I2.55,16.39,1.035,226.20000000000002,0.7,
UQ1rfLBalcvy_bsQUEBhghCXllVM,MAPbI3,6.0,0.95,129.0,0.49,1.6
UQCilNuMYHLc6jlC6pSe0dGAb5xq,MA3Bi2I9,0.02,0.514,1.31,0.258,2.17
UQH6MU15HLiWTfLa-LvOcLhLwOE6,MAPbI3,9.23,0.75,210.0,0.586,1.6
UQKrKV-fuY29X5s7oi85D-wtth15,MAPbI3,10.32,0.91,208.4,0.586,1.6
UQRnQVxH4fS5-4k9ONZfPDBx_dlj,MAPbI3,16.5,1.06,215.0,0.72,1.6
UQ_BUtErfjr7E9COZacLkJQaK70D,MAPbI3,11.95,1.01,161.9,0.73,1.6
UQgBEQITuC4MPJSKCre9L3NlDQPI,MAPbI3,17.98,1.09,223.0,0.728,1.6
UQghPjvpexp_ZMiM8nsYgxYk5rwf,MAPbI3,19.18,1.111,231.4,0.75,1.6
UQhhGuSCQFRETsD1Xe_xJfUZZtvC,MAPbI3,16.5,1.07,211.0,0.73,1.5499999999999998
UQmvetw76VzVgE0c8X66MJUId96c,FAPbI3,15.76,1.068,214.0,0.69,1.48
UQsGz5Y_G7btm4BRxPpKysAGSujT,MAPbI3,12.45,0.92,175.9,0.7659999999999999,1.6
UQu0NkOMxT8WQvCWLlSNq4yoezlj,MAPbI3,19.2,1.13,226.9,0.757,1.5
UQupG6Ux30JEw0u5UsHEDonla1vi,Cs0.05FA0.81MA0.14PbBr0.42I2.58,11.24,0.89,210.3,0.6,1.61
UQwTErWlCvvuGwopFIRetkRFOdkj,AgBiI4,0.08,0.59,3.0,0.447,
UR5wdPg4x7qHi5cAlEIBeohOnjz3,Cs0.08FA0.77MA0.15PbBr0.51I2.49,8.23,0.791,189.86,0.548,1.6
UR9HPndFA6vaFSftKhMJ0qNdOz0z,MAPbI3,16.24,1.011,196.6,0.81,1.6
URGdbHgcsLyzJzUXJtfP1L_X0uQP,MAPbBr0.33I2.67,6.89,0.98,125.5,0.561,1.65
URIE7qX2PZGyblQBtyciLHX_gpz2,MAPbI3,15.0,1.1,200.0,0.675,1.6
URNMFd6YpwAPNMRdgLQhtQoRWJkA,CsPbBr2I,3.95,0.98,74.2,0.5429999999999999,2.05
URTfxdcD8gP2P6uM5pPdSCI4OP5M,FA0.85MA0.15PbBr0.45I2.55,8.49,0.99,172.3,0.49,1.5
URVwvVM-PlN7W4MdOLmLqEKyO4vl,MAPbI3,11.53,1.031,186.9,0.598,1.56
URWjP4h3R3KASpLFUQWrecW3TI4X,BA2MAPb2I7,0.94,0.9,41.0,0.254,
URaV_1u7Anz8GLmfBhd4WMOgIUHq,MAPbI3,20.9,1.11,226.0,0.76,1.6
URdtciNv4nwI9SDQU-O115Wh_DNm,MAPbI3,17.38,1.09,216.8,0.736,1.6
URhN9BowUvhK_6YgjeILgql91_sS,MAPbI3,10.6,1.03,170.0,0.65,1.6
URl6zxcUEC4OYQKjhFJV5YrWCeHl,MAPbI3,10.4,0.99,179.0,0.638,1.6
USC1DgwRe5XZDNbm40u7uHOXFPOX,FA0.85MA0.15PbBr0.45I2.55,12.19,1.0,207.39999999999998,0.589,1.6
USEYSSnfGHSsqILfH14IiVKTjZHD,FA0.6MA0.4Pb0.6Sn0.6I3,14.5,0.795,268.6,0.706,1.25
USFi_gWw2mAiMycIAujLbR-bUODT,Cs0.05FA0.81MA0.14PbBr0.45I2.55,16.3,1.09,216.29999999999998,0.75,
UScrmsQEnMi4qq_--wTJ64ImPmoW,MAPbI3,16.02,1.08,206.9,0.72,1.6249999999999998
UShAndnr2-ema0SMAr9n5ECSaz_y,MAPbI3,14.9,0.917,213.6,0.76,1.6
USs6BiVrPX9XBDKs7yFYm4OJDVPE,MAPbI3,7.19,0.89,167.0,0.48,1.6
USvVMCIcb-VxfxdDzmd7-VPcTbEI,Cs0.05FA0.7917MA0.1583PbBr0.5I2.5,2.03,0.956,79.1,0.267,
UT8EsHey0mW7CjL-lBwZnRfB59tI,CsPbBr2I,5.7,1.121,79.0,0.7,2.05
UTGZ8khUv-0vYOtmrFIPZMP3mz7-,MAPbI3,10.46,0.973,202.10000000000002,0.532,1.6
UTTbY7PGP-l1VQVgieq_n2pz8oi0,MAPbBr3,0.0,0.05,1.0,0.25,
UTVRIN1JuQN2dN4GefZs4Iypihct,MAPbI3,9.3,0.92,160.0,0.49,1.6
UTVeUzVY6vBxC8YzfE0N2DvvA1yJ,CsPbI3,15.07,1.0590000000000002,189.5,0.7490000000000001,1.69
UTYHJxoLz0h_JQw4blwIpr0ltmtI,FA0.87MA0.13PbBr0.39I2.61,20.1,1.1,240.0,0.778,
UThm1FT7u32iKNHI_Z1Q9BfslSh0,Cs0.1FA0.75MA0.15PbBr0.35I2.65,18.22,1.05,225.43000000000004,0.77,
UTnXQLLztC4Os9FLylt8pjU8z4NV,MAPbI3,6.28,0.716,198.29999999999998,0.442,1.6
UTntx2EOIVIO0Dcm3Kqa4rndVTE4,MAPbBr0.3I2.7,12.95,1.075,158.5,0.76,
UTrlhnuFX0lPx2YWpotMg_-Nmvp7,FA0.3MA0.7Pb1.0I3,16.38,1.05,222.8,0.7,1.5499999999999998
UTwaFL_WLY0Z19p_iQI06SepxxYY,FAPbI3,17.21,1.08,206.20000000000002,0.7709999999999999,1.48
UTyKJxA8EnZbrAyO7dkomdxUogXy,MAPbI3,10.1,0.951,183.0,0.58,1.6
UU3fv8KBfd2W8SOwF0jmnr8bjijj,Cs0.05FA0.79MA0.16PbBr0.51I2.49,14.07,1.08,173.70000000000002,0.75,
UU3iKLnr1fSoO4T1IGtuh1sXKaj3,MAPbI3,2.68,0.615,121.8,0.37,1.6
UUBtAurqg2VylDUU0fGOrF4HClXj,MAPb1.0I3,13.5,1.04,218.0,0.66,1.6
UUCZr9wVmCuJYTnucZTTQPC2x3c-,MAPbI3,17.77,1.071,226.29999999999998,0.733,1.6
UUIzQK1MwbltKjODxrujrQ-K7kvN,FA0.4MA0.6PbI3,12.84,0.992,201.6,0.642,1.54
UUPDRCjmHDNrOBqZcbIo9jTFA1jz,MAPbI3,14.49,1.062,212.2,0.643,1.5499999999999998
UUVfN0p2yyNz5fcM6ZGkJw7V0_3Y,FA0.3MA0.7PbI3,15.94,1.08,217.8,0.68,1.58
UUbGUYQYT4fL-aqJ6B_8fUqyvB1q,MAPbI3,15.32,1.203,227.39999999999998,0.56,1.6
UUeWSdKDDmYznrkwJtK5pXBl9EPb,CsPbBrI2,14.26,1.18,153.6,0.782,1.91
UUrIVouQbd7npwPogavVcrL858eP,MAPbI3,7.9,0.8540000000000001,167.0,0.55,1.6
UUvhowZeckZzwRQEVZmTu8-6POMG,FA0.88MA0.12PbBr0.15I2.85,16.95,0.967,232.8,0.76,
UV07aMMug0UmtR9GpAE9HDpFCTGR,MAPbI3,10.5,0.8,239.0,0.552,1.6
UV2DAfynk3upHEhxu-JrCyMXQyxg,MAPbI3,11.74,0.89,183.29999999999998,0.727,1.6
UV641n247mGdUm9YA_UHXDMsnQPX,FA0.9MA0.1PbBr0.1I2.9,15.2,1.02,248.79999999999998,0.596,
UVKGzITGZBAVt_69oH8C3OCrXILC,Cs0.06FA0.58MA0.36PbBr0.12I2.88,22.9,1.12,238.0,0.7759999999999999,
UVL-PbnrPK5dosOHn-0gbBykkwkz,MAPbI3,11.22,0.018,8.97,0.7140000000000001,1.6
UVPaworvMFKB6GW5unOSaj3iczh_,MAPbI3,4.1,0.71,96.0,0.61,1.5499999999999998
UVPdUi5l3ctaaH63KZ0cIN8OSjSL,MAPbI3,1.74,0.7,69.3,0.36,1.6
UVQt3jRQ3n2EHUhaaUmwhkJQzsUt,Cs0.05FA0.79MA0.16PbBr0.5I2.5,15.8,1.025,236.5,0.655,1.63
UVWfLjQ_WZlT0xpDWdYA1sr9u39z,Cs0.2FA0.8PbBr1.05I1.95,6.2,1.02,146.0,0.58,1.76
UVjmDAC0VdSo1BhB8hDPfpg_mHGz,MAPbI3,14.71,0.97,216.8,0.7,1.6
UVnc-Vt_2WqM1_AEY2nWMDQ9V9uw,MAPbI3,16.27,1.024,231.9,0.6859999999999999,1.5499999999999998
UVnyPA4qSPMJZAILho9RClild5hM,FA0.83MA0.17PbBr0.51I2.49,14.74,1.048,197.89999999999998,0.711,
UVuZ5eErMkLbeEIZnBnJ8EI57AJi,MAPbI3,10.9,0.94,162.0,0.737,1.6
UVvC9RzD57NSW_p6NeohnN4GlX-o,MAPbI3,4.08,0.762,110.3,0.48,1.59
UW7lA3qt0hedsW59TtxxUj58C51n,MAPbI3,16.68,1.079,211.4,0.731,1.6
UWBbnn1b-srmU8YcEDDXL4wF7V9D,MAPbI3,14.24,0.93,222.10000000000002,0.6920000000000001,1.6
UWD9lgMPQCBtzg4nJ9QM-x4yLOtN,Cs0.05FA0.7917MA0.1583PbBr0.5I2.5,15.0,1.05,206.6,0.7559999999999999,
UWIphVqAzja8nQFwRjte0hWV0ybZ,Cs0.1MA0.9PbI3,11.2,1.01,230.6,0.48,
UWJCjvOFEcX29D6QEZNjvHX_z-7k,MAPbI3,14.07,0.901,229.7,0.68,1.6
UWK6nKsM3CrTYx2YthpmSXx0XDQ0,MAPbBrI2,10.59,1.04,126.8,0.8029999999999999,
UWREwFW3GjyZLV-wrLDXTLB5vkkq,MAPbI3,11.65,0.866,211.0,0.64,1.6
UWduJ2yJS_VWHb6_vi8yG286SYAM,MAPbI3,9.37,0.87,197.0,0.547,1.59
UWkvu53wbazsar8qo0w9RpbQ_SF-,MAPbI3,7.0,0.81,213.0,0.4,1.6
UWqQ2BlOXk7V333etB0t2eh79oSp,MAPbI3,10.24,0.97,150.29999999999998,0.7,1.6
UWqua-bIs1k9xGySZjBMd_stHNh2,CsPbI3,13.67,1.242,146.2,0.753,
UWreHfoVl55yj3ofZXme3fbFBn97,MAPbI3,15.15,1.01,200.0,0.75,1.6
UX48FS0aYNcJ-RfAnZhGR_2Dvr8Q,FA0.85MA0.15PbBr0.45I2.55,17.78,1.086,221.9,0.738,
UXITpxfkutqG-Rco3JZ97bacf9Dp,MAPbI3,11.4,1.06,172.0,0.63,1.6
UXM8tIugt8jwq-eleC-yVoVcN8H8,MAPbI3,13.5,1.1,189.0,0.65,1.6
UXM8vIUs3AUTbaaOWJDVpVMOgGOx,MAPbI3,13.7,0.96,223.29999999999998,0.64,1.6
UXXEOspnEydBgDOuvkgMkfHrqcsq,CsPbBrI2,13.0,1.232,144.9,0.742,
UYJsUUfF2cnWZ6rWDAuKy18syKYd,MAPbI3,14.2,0.925,223.0,0.69,1.588
UYZOsMS_7L6aH7mQ7veBc6XDDQoh,MAPbI3,7.68,0.92,181.0,0.64,1.6
UYh0LQXBh4zaCzHqKebDO6e_T6g4,FA0.28MA0.72PbI3,17.2,1.04,234.0,0.7,
UYl0f_-BE4vS3XXgrniKjf8J4lwY,MAPbI3,17.57,1.03,230.7,0.735,1.6
UZ7g2pcS93drV3zb_zTIaqh78MJ5,MAPbI3,16.02,1.1,207.10000000000002,0.701,1.6
UZGq1UKi3EeG_Y9CSqy71T5bGqbT,MAPbI3,3.26,0.97,118.2,0.284,1.5499999999999998
UZH2n-e-Mn_02yfEAJzyBHDYtM_w,MASnBr2I,0.07,0.17,11.7,0.351,1.7700000000000002
UZc2Pg3y8uXdCDqy02rhF3bVqyTM,CsSnI3,1.1,0.19,129.0,0.423,1.3
UZf3C_Cez7vz5X-MPWPhyhymF7PN,MAPbI3,14.67,1.04,213.1,0.662,1.6
UZkIz9BoneWPHUBMCzkA-LvVCA0R,MAPbI3,4.24,0.73,89.0,0.65,1.6
U_26ip3OiFtfz37qT5uYgfox7DNT,MAPbI3,12.32,1.02,200.0,0.6,1.6
U_4TAOppOaHyezI7_iA2zjPRKVHg,FA0.85MA0.15PbBr0.45I2.55,17.1,0.97,232.0,0.7559999999999999,
U_CXLVdnHzFEGW9seHJr86HjqhzO,MAPbI3,0.87,0.256,83.2,0.409,1.6
U_Eedm_1etYAXOGswPPZAnlIeKsO,MAPbI3,14.63,1.04,200.9,0.7,1.6
U_Fgwr-_A8nwvtU31G_GkSC7A-wa,Cs0.05FA0.81MA0.14PbBr0.45I2.55,18.91,1.107,229.89000000000001,0.747,
U_HJgxLNrMHTiY2DWuSVFpF97kWP,MAPbI3,10.41,0.88,169.0,0.7,1.6
U_HfEr6KIbklSQHcvqioypB4L4fJ,MAPbI3,8.99,0.95,192.10000000000002,0.492,1.6
U_TKgPes2cmpx2Qm87BLgH3Soz-E,FA0.92MA0.08PbI3,20.95,1.11,239.4,0.7879999999999999,1.5499999999999998
U__lpzPbX2_vZXWIOUolvwVafWTd,MAPbI3,12.11,1.002,186.0,0.65,1.6
U_fB2I4jrJdsNlON6CbdLKIrc2ez,MAPbI3,13.2,1.05,180.0,0.6920000000000001,1.6
U_mKclk3nKrsYVkZQ8lQUB9qxSPy,MAPbI3,12.2,,,,1.6
U_x3rd2l2fxXO6d-KWu0OOrwfgMt,MAPbI3,15.2,0.93,200.0,0.7859999999999999,1.6
U_xDLLKhcnp7dzZ9shxTE8e2WkfZ,MAPbI3,11.0,1.015,212.0,0.51,1.5
U_yjpaJZqIMCjE8Y7NW32XRU-iXK,MAPbI3,10.6,0.91,206.0,0.56,1.5499999999999998
U_zICjN6ZGCGJAsPV4PBrxvJhdcZ,AgCs1.9Rb0.1BiBr6,1.27,0.99,18.400000000000002,0.71,
Ua-EKRjupVDUAJPVVLYZwjeON7HT,BA2MA4Pb5I16,13.3,,,,
Ua4VXqU3RB40cquHj9t0EmmsfrAg,MAPb0.5Sn0.5I3,9.66,0.79,191.0,0.64,
Ua9FPDyCBkkjMAXVnRCFUOBljLeC,MAPbI3,10.72,0.8190000000000001,239.20000000000002,0.547,1.6
Ua9zXkMid91txHxez44r5v6cHWnv,MAPb0.75Sn0.25I3,9.2,0.72,230.10000000000002,0.552,1.3
UaFgShGy1R_fC4UXd5Fjgcx_jo3R,MAPbI3,17.11,1.1,229.60000000000002,0.71,1.59
UaHzX8I90do8KXgD8MVj5iyJgceY,MAPbI3,17.04,1.06,213.2,0.752,1.6
UaTbeRTxhhA2IO9gHL6sR24yXePH,FAPbI3,16.53,1.04,238.4,0.67,1.48
UaXAkfyhfO8pORNCMdt2WyLtYgDp,FA0.8MA0.2PbBr0.256I0.744,9.23,1.149,161.0,0.499,1.72
Uabdj-jJN8QIc1YSgHEaJ2VBCGXm,MAPbI3,16.11,1.029,210.79999999999998,0.745,1.6
Uacsewi4PhOfpzIVcGSaPpAxCjt1,MAPbI3,8.7,0.8,177.0,0.62,1.6
UagfO3Xdk3qaUjCfv9FTDzx6_FSV,FAPbI3,15.49,,202.89999999999998,0.76,1.5300000000000002
Uamkt3onU8By6gVhs1K4a8EhFSo0,MAPbI3,10.73,0.94,193.5,0.69,1.6
Uaq5fIeoXMqyD2TUrpz4vQi3uQvq,MAPbI3,14.62,1.05,204.0,0.682,1.6
UaqDCR5Tt312U-YT3U5QoRQ9Radx,MAPbI3,11.8,,,,1.6
UaqtegEjQmYhW_6E5ijNlcbsAcXp,FAPbI3,14.24,1.0,192.81,0.736,1.48
Uat2DADXBwHnkEOXcpZx-zMQiYqS,MAPbI3,19.14,1.135,228.34,0.738,1.6
UbC1d9DS9eEeyEhZWtUZ_gBZbcKB,MAPbI3,9.7,0.97,180.3,0.56,1.6
UbCv8tgJXt6yZSBrBAVQPgOg9Qbr,MAPbI3,6.11,,,,1.6
UbDz5cy--1HR_jvlMIHRlJrfRqIk,MAPbI3,14.3,0.99,199.0,0.728,1.6
UbRqj6CY-7ADj_-kU-08LZPigJDI,CsPbBr3,8.19,1.44,77.5,0.735,
UbXXWoUX_0oU3pBuqrmtZ75QIP0R,MAPbI3,6.7,0.8,163.5,0.503,1.6
UblfYozxr0MuTRkc9kh0z34VYspa,MAPbI3,10.6,,,,1.6
Uc5DAWtknvTBShnlW1Qz1YsxgPHZ,FA0.85MA0.15PbBr0.45I2.55,14.3,1.024,205.6,0.679,1.59
UcAUbIUKSeo0kw1NMM9ywo1sRP2r,MAPbI3,13.19,1.04,183.70000000000002,0.691,1.6
UcAw1qoKMWuOTaAjXByNQmY5mtVi,MAPbBr3,4.22,0.873,89.7,0.54,
UcCFGPx9IXJ8gnE6lZ_x51wUymHz,MAPbI3,15.51,1.03,212.10000000000002,0.71,1.6
UcCGaf26Gv0s2wpy9cAIKMsGHfQV,MAPbI3,18.5,1.11,216.0,0.773,1.6
UceC_9em_ysJUB4eFI3C3GDBocQu,CsPbBr2I,5.69,1.03,85.39999999999999,0.644,
Ucftl8qiHlzHsgknYG0mfyXmBJpr,MAPbI3,8.65,0.98,137.0,0.644,1.6
UchcpOvBUJ6OZMT97Pm03_xSxRBo,Cs0.05FA0.79MA0.16PbBr0.3I2.7,13.2,1.06,217.0,0.57,
UcnFbqvMsM10YyR-M-GW95UDOt1I,MAPbI3,0.31,0.765,15.0,0.28,1.5
UcrZAxjYIYBwhr_NhQqa-EctsU5h,MAPbI3,9.8,0.947,187.10000000000002,0.552,1.6
UctvedRC95mtqqQzedxWXsPNrXQ4,FA0.85MA0.15PbBr0.45I2.55,18.09,1.08,225.79999999999998,0.7390000000000001,
Ud3vctpEKrE8fnzoEV3fxc62QPZa,MAPbI3,17.44,1.0,210.23000000000002,0.8240000000000001,1.6
Ud5dB5Mw7vFh7rG49n9mlBG4lnG9,MAPbI3,21.0,1.12,227.0,0.828,1.5499999999999998
Ud6K1SXPVuEq0FafPA_1G4wpgvCg,MAPbI3,15.46,1.006,185.6,0.828,1.6
Ud9nib-BbbWoUa1F6tHCX9e9GrSm,MAPbI3,10.45,0.894,158.1,0.7659999999999999,1.5499999999999998
UdG6lHTp7M0J1_JWj-1WnCJj0k-u,MAPbI3,11.4,1.02,180.2,0.62,1.6
UdGwP8cdsUTBUTuk0rKzoDVZTUV8,Cs0.07FA0.785MA0.115PbBr0.45I2.55,13.9,1.088,172.0,0.643,1.58
Uduu7KEHNVMtnc7160b3YcK_r4Fm,MAPb1.0Br0.6I2.4,12.91,1.03,204.7,0.61,1.6200000000000003
UeBEx8OC0bN4InSANhhT3TycLBbm,MAPb1.0ClI2,1.58,0.5,95.60000000000001,0.3339999999999999,2.7
UeEGaweOrnONON_Uy4jCpeVM6Hpq,MAPbI3,14.71,0.901,217.42999999999998,0.7509999999999999,1.6
UeKLrbe-_mvp1SrH4paHCFz-M8cc,MAPbI3,18.4,1.087,215.0,0.79,1.6
UeRGHTZFsn2K-zvdEIUr_XIA0mlL,MAPbI3,12.7,0.983,222.0,0.58,1.6
UeWv0HUvNsbQ1fu9deB4jwOYhu71,MAPbI3,2.85,,,,1.6
Ue_NTtwh_V2FEGprQRL7YU1ApvCM,Cs0.05FA0.95PbI3,19.1,1.01,242.10000000000002,0.782,
UefauM96Pcm9LsOF5KyDEde95f_c,MAPbI3,15.2,0.96,198.79999999999998,0.79,1.6
UeiH7qNcHawcAzJ3fuq4pPy6iRji,MAPbI3,4.9,0.908,132.0,0.41,1.6
Uein7OrJFPDC2lsP1J-U3kRoioqZ,Cs0.05FA0.79MA0.16PbBr0.51I2.49,8.3,0.81,203.29999999999998,0.5,
Ueq7EXPQtD3e1qH8jKtskZlX_lMG,Cs0.05FA0.94MA0.01PbBr0.03I2.97,18.7,1.052,249.4,0.7709999999999999,1.5499999999999998
UewgIiLpza5nu9V1iUgFfQqPeRgI,MAPbI3,17.97,1.105,212.3,0.7659999999999999,1.56
Uf3R6Jce-V1TpT_neuvOMg8KBkuL,FAPbI3,8.8,0.94,178.0,0.54,1.48
UfK3mTdWndKsLKfMO2nXkOAdeaj1,MAPbI3,15.9,0.995,246.1,0.65,1.5499999999999998
UfYWyR1zNzxA5Z7R8N-VS7Y0mf7n,MAPbI3,12.4,1.03,212.0,0.57,1.6
Ufb8ueqPV9ztazRru8HWhENHCtGh,MAPbI3,14.37,0.998,220.3,0.653,1.6
UfdHblpj9TgzpD7WfxULk1WDEkqW,Cs0.05FA0.81MA0.14PbBr0.45I2.55,15.29,1.12,204.20000000000002,0.67,
Ufdt0Sy4t_hI33oE2sVPRcNHrbNr,Cs0.02FA0.84MA0.14PbBr0.05I2.95,15.8,1.01,217.0,0.7240000000000001,
UfkVygJeaYKgtA5xprv6A9CCHmYH,CsPbBrI2,11.03,1.14,150.6,0.642,
Ufn5eTml_rd3y6fsKw_Jv_Nf8N2z,MAPbI3,11.5,0.9,185.0,0.7,1.6
UfuSRSYW_uG_iAHCb5mHafab0jFo,MAPbI3,13.98,0.92,192.0,0.78,1.6
Ug6t0fHP-KKYnP0_q2AQwQx-CCzm,MAPbI3,8.24,0.9,182.5,0.5,1.6
UgCJ-6177ci86JS61-t8-JBYJOyN,MAPbI3,17.2,1.03,233.79999999999998,0.716,1.6
UgCQ-BFW8A8smGSy3KhUrRG-O-nL,FA0.87MA0.13PbBr0.39I2.61,17.6,1.13,235.6,0.7170000000000001,
UgCvHDSowdWm3ftyTLewhP-zCbMD,Cs0.1FA0.9PbI3,6.6,1.08,123.0,0.497,
UgObVXP8_A3b9UeRiDUBoS-Zjc-f,MAPbI3,8.34,0.93,182.39999999999998,0.49,1.6
UgcOqONooMcX7_92V9-rMN0aJvGc,MAPbI3,2.76,0.65,104.7,0.408,1.6
UgcT3BNnC_1c9v6WXLE5iFJRk6aX,FA0.85MA0.15PbBr0.45I2.55,13.3,1.05,211.0,0.64,
UggoCaueXjsfpKppBaf6quG6IWK3,MAPbI3,6.7,0.93,195.0,0.37,1.6
Ugis5xMunEsVfnBTaVj3cOrVxr3o,MAPbI3,3.5,0.815,84.0,0.51,1.5499999999999998
UglW0cGKOHVMVvlpnAdWSTiAzTCt,MAPbI3,10.25,0.85,215.7,0.5579999999999999,1.6
UgmI5m5LrSp3I-GcDJQEfUXLxt5R,FA0.9MA0.1PbBr0.1I2.9,16.2,1.02,211.1,0.75,
Ugqj4viY-i2VNtLDUqBVi440JBCW,MAPbI3,11.91,0.96,194.0,0.64,1.6
UguXxehmJFJ0DIjwekmeJbBHf_hO,MAPbI3,19.29,1.109,220.5,0.789,1.6
Uh4iPBrXFNpf99g6KD0TElPpnL3j,MAPbI3,10.79,1.0,146.9,0.735,1.6
Uh7R7dKfoqtPtWjY-IiOg3PMajhw,MAPbI3,6.43,0.795,144.5,0.56,1.6
Uh84AvRmA2kUPnv1wG2Vn0k0P9Vt,MAPbI3,9.5,1.05,140.0,0.65,1.6
UhCeLxRIKkOJB9tq6dlwbVPnIygI,MAPbI3,7.66,0.8959999999999999,138.8,0.616,1.51
UhFBdtI6tbcnqMT8qMNkExskUqpu,MAPbI3,16.62,1.07,205.3,0.76,1.6
UhI_7_9vhvX8jT__tU5CfM7TX4bJ,MAPbI3,8.68,0.88,179.3,0.547,1.6
UhN12zQLtJbUMabE1N0ffhvJD0dN,MAPbI3,10.43,0.84,188.1,0.62,1.6
UhNsxOfp4_xWXICmmxGc53gSIGlq,MAPbI3,12.17,0.909,233.1,0.574,1.6
UhPcPu88XSnZpWPkrze5S6ulG5fL,MAPbI3,7.53,1.002,151.8,0.5,1.596
UhaDauYa0WOVOGIY_Ok7TyJrnn0G,Cs0.05FA0.81MA0.14PbBr0.45I2.55,16.86,1.08,222.0,0.7020000000000001,
UheiI7eRwSREVfSeDZVRILnVFn8C,MAPbI3,9.17,0.799,149.0,0.77,1.6
UhlfEwL8pV59cpHB6VXbyt51T8h9,FA0.85MA0.15PbBr0.45I2.55,14.29,1.02,196.0,0.71,
UhoLzIMHI6PlQzJPkxOiUfEq3xm-,MAPbI3,8.42,1.03,166.0,0.49,1.6
UhocgMZGz7j5Wi9tZzmdsQzGOm3O,MAPbI3,16.38,0.99,220.0,0.77,1.6
UhouorgILxOl76UzoA0FDR7nS4GE,Cs0.05FA0.46MA0.49PbBr0.12I2.88,20.24,1.129,234.89999999999998,0.7859999999999999,
UhpwJaFxvAAWcXvcUfzOSjiPlZy3,Cs0.05FA0.79MA0.16PbBr0.51I2.49,20.5,1.14,233.5,0.775,
UhqAosGg5bLgdpW5Pj58rHqriLgA,FA0.85MA0.15PbBr0.45I2.55,15.18,0.977,225.6,0.6890000000000001,
UhtGEsPAGbBHtp4YxZxpDMoMpEWa,MAPbI3,10.24,0.9,179.3,0.635,1.6
Uhut6ecgLN-DHYl0LAdnQN9GmzVQ,MAPbI3,11.4,1.08,164.0,0.64,1.61
Ui5MnfiMsFsno8lUI6WJxkWAU7GG,MAPbI3,12.7,0.965,187.0,0.612,1.6
UiEeJraScwU2ehFDS4TyvbaEY6SU,MAPbI3,18.08,1.08,221.6,0.7559999999999999,1.6
UiGdWCAjxrphHwHBP-saIJAfCB1S,Cs0.1FA0.9PbI3,13.63,0.88,224.0,0.6940000000000001,
UiHRmMs5etN5RgZ2xVX8zkc8aO77,CsPbBr3,6.21,1.281,69.0,0.7020000000000001,
UiP-iJlVlNweHP7Ef16jfwhsxEud,MAPbI3,15.72,1.08,199.0,0.73,1.6
Uia0KHZZvJ8ILy1cSPbyJMlq8pPy,MAPbI3,14.3,1.017,210.2,0.743,1.6
Uiaw5NrOItBAasnz2QbPJt6HnAnN,MAPbI3,14.46,1.086,222.5,0.598,1.6
UihGQjaJ2_-QGtLWD_2sjipON55t,Cs0.05FA0.81MA0.14PbBr0.45I2.55,16.24,1.06,233.2,0.6859999999999999,
UisD0euq003Gy0o9OZ-5KcTlfPB_,MAPbI3,13.08,0.95,201.8,0.679,1.6
Uj5fuOet3dJv56ldjkqSqEB_GCP0,FA0.85MA0.15PbBr0.45I2.55,18.4,1.145,221.0,0.72,
UjBsrDK_QAc2nyGJxXPmFwEN4H5E,MAPbI3,7.83,0.8340000000000001,182.10000000000002,0.516,1.6
UjE8n1GTgDiZGvuHBDvyB6Op88pt,FA0.25MA0.75SnI3,8.12,0.61,212.0,0.627,1.33
UjKHqYmBx-Eb0U4ImteSR2Vy1NSJ,Cs0.2FA0.66MA0.14PbBr0.5I2.5,9.23,,,,1.6
UjbPUTNlZmXac3A_ujfkG0WCejc3,FA0.85MA0.15PbBr0.45I2.55,8.03,1.03,153.0,0.511,
UjevaLrZc4UTdAxVDspYza9piBNu,MAPbI3,19.15,1.07,224.7,0.797,1.6
UjilJV06SSRJTsObRwPAMnmXmcZd,FA0.9MA0.1PbBr0.1I2.9,20.0,1.13,239.89999999999998,0.746,
UjisoxTFQItkrIebq1bzdoP2l1o-,MAPbI3,6.83,0.85,115.1,0.7,1.6
UjyhUEPF1EgyfqfQs4GqSPdJH31w,MAPbI3,15.85,1.01,225.6,0.696,1.6
Uk2--yRcp7hJOINhqYbouXXrJ4vo,CsPbI3,1.55,0.71,56.3,0.39,
Uk7AoUUmk8mbzVe02bA8AruqVJAs,MAPbI3,12.94,1.0,182.8,0.708,1.5
Uk9Cz3Zyk57GJK2fJU_zCSCUvkGh,MAPbI3,14.91,0.976,195.79999999999998,0.78,1.6
UkFBVnDjTDle6g769QvBJWfvTmhJ,CsFAPbI3,17.02,1.04,227.8,0.72,1.56
UkFQQYiEY7PcVILZQA28qjoEluKp,MAPbI3,16.01,1.07,213.2,0.7,1.6
UkT9ZGeoZ6Lb8vblwcmSIEMzunnx,MAPbI3,12.81,0.989,187.0,0.698,1.6
UkZ1GhlZJ6_qqUzi3Mj4wXGnRIWT,MAPbI3,14.27,1.02,219.3,0.64,1.6
Ukhl2HyHdGe1FVwO02bKEp4WQcZ_,Cs0.05FA0.8075MA0.1425PbBr0.3I2.7,14.7,0.94,204.0,0.77,
Ukl2_a8IZ1_9_b5X68icE_UPFszW,MAPbI3,12.67,0.9,201.29999999999998,0.7,1.59
UkuW28AHRwD1OtRgrE4UVaHntUZn,MAPbI3,7.85,0.86,183.4,0.47,1.6
Ul56iYLGJQlsbg7zVjmq7NtiGRiK,MAPbI3,14.0,1.0,198.0,0.705,1.6
Ul7DG4dNBegbxqXs6d5YB57ruHvX,MAPbI3,18.4,1.07,236.0,0.73,1.6
UlLAAupySprpQW-sWTcIckuPxycI,MAPbI3,14.1,1.03,181.0,0.7290000000000001,1.6
UlNBW5fBDSLBYZaEbUSM2Qdq_3oY,MAPbI3,11.4,0.85,193.0,0.6940000000000001,1.6
UlSyrj3ATnJmA5DD7tuCwcVs1AMN,Cs0.05FA0.79MA0.16PbBr0.51I2.49,15.11,1.07,205.2,0.69,
UlX1B9Z4UzoFtFYUXrB4T6zHhlGe,MAPbI3,7.23,0.84,211.20000000000002,0.48,1.5
Uln3JSwTioQO72bBn_jH05GGBt2I,MAPbI3,10.3,0.982,138.0,0.7559999999999999,1.6
Ulq0mgfEaxaGAM1DAGTt_YtcWbqM,MAPbBr0.04I2.96,18.41,1.05,224.5,0.779,
UlqfJzWWLMsslzvonyQz3XFDFH23,Cs0.05FA0.79MA0.16PbBr1.2I1.8,14.17,1.14,171.9,0.723,1.7899999999999998
Uluw2T_GVx3IKxUFndoXhr3seWCi,MAPbI3,8.36,0.873,207.7,0.46,1.6
Uluz0_77F0p9yk3NcsIyPYPZtfDx,FA0.97MA0.03PbBr2.91I0.09,17.37,,223.6,0.78,
UlwDuZeCK8bXmczuHbLJ-NzG9150,MAPb1.0I3,12.9,1.08,174.4,0.68,1.6
UmFte0F2RuJYzt1Al239dayQ0eRF,MAPbI3,16.21,1.045,221.0,0.701,1.6
UmMqMBGDfVVgDVF-WJoOsd7FcEeD,MAPbI3,18.26,1.068,226.20000000000002,0.76,1.6
UmQGEiXLgNxYLeVY_a4RhGCCA7NJ,MAPbI3,16.83,,,,1.6
UmUSnaPAsoY3Nj0DmuuiKJm9OZqG,MAPbI3,17.1,0.97,223.0,0.7959999999999999,1.52
Umd4KbGEKr0u4zIAsLwEWict_dWp,MAPbI3,12.76,1.02,193.6,0.6459999999999999,1.57
UmlpiwkukldbtSNe9y5FOH13OaU8,Cs0.05FA0.79MA0.16PbBr0.51I2.49,17.44,1.11,215.2,0.73,
Un2FWZ5v1AFUuUNBFZtgMzFt0uQc,Cs0.12FA0.88PbBr0.36I2.64,13.5,1.062,195.2,0.65,
Un8ids8jILgg2tJdT-eRDxobFuHG,MAPbI3,13.6,0.96,210.0,0.68,1.6
UnMUQZHuGNhbGFw0iKhFXNihKVBa,MAPbI3,7.61,0.795,169.89999999999998,0.523,1.6
UnP3WnmvgXRKdSZaQ8RqA7mbD0fG,MAPbI3,5.9,0.932,114.0,0.55,1.6
UnQWF8kgqPpr4ILqECZk5Yjaf15t,MAPbI3,8.78,0.84,194.7,0.54,1.56
UnR74CuJ3QZhkCeQO-QmSJp3fOjw,MAPbI3,5.55,0.85,145.29999999999998,0.41,1.6
UnURg_7p6yl4-yEN7vKOmyjwgIoD,MAPbI3,21.8,1.13,238.29999999999998,0.809,
UnqTuJ60SIY6yChJMLjWR_HBwbsl,MAPbI3,16.19,1.05,208.2,0.743,1.6
UnqXTSzGpZJUDR_m-dgPEVxLOlqu,MAPb1.0I3,12.0,0.92,147.0,0.74,1.5499999999999998
UnqXX5tkQIxWEf533Zt0f5YlN7ux,FA0.85MA0.15PbBr0.45I2.55,20.23,1.13,232.5,0.77,1.6
UnsXvQJvhRkfmrxJFemU5q-MK2Ew,MAPbI3,14.0,0.986,222.0,0.63,1.61
Uo1nMOZtqX1awIMqrKdwgg_JtO-B,Cs0.05FA0.79MA0.16PbBr0.45I2.55,18.42,1.09,231.5,0.73,
UoNF4aSJyyoA0gKuZ_9OFa94IC3b,MAPbI3,1.51,1.03,37.8,0.39,1.6
UohdKuLZ7weEUbeOu5qFz9OhV5jJ,MAPbI3,9.84,0.89,202.8,0.544,1.6
Uoi8FdBn0puXqnR4xL99oY38lrWQ,(PMA)2MA3Pb4I13,7.8,,,,
UomFnYkUWOpuEALWCOhBINxArYHS,MAPbI3,7.38,0.986,126.8,0.59,1.6
UopGwwIFmlJ6b2NgUCIx2HLIB6yt,MAPbI3,9.86,0.87,180.2,0.63,1.6
UorQnE-nLAoSD4FPwVQ78AYyD2ef,Cs0.08FA0.77MA0.15PbBr0.51I2.49,15.0,1.05,196.63,0.727,1.6
Up5uJRnQ1pvKBG1xjJUsTlh8qFIt,CsSnBr3,0.95,0.41,39.900000000000006,0.58,1.7500000000000002
UpBatKgaG7pq34HivmhA7zL1PY3W,MAAg0.01Pb0.99Br3,2.34,1.091,36.0,0.715,2.3
UpDZ8UsEKJM-HdNxqWcTfEwdm4N7,MA3Sb2I9,1.79,0.6,56.900000000000006,0.52,
UpGdBGZLGabJqULEikU92pc3WYPM,MA3Bi2I10,0.27,0.604,10.600000000000001,0.42,1.8
UpOd8Lp5WoVN_qXKeBucvXalrP-b,FA0.25MA0.75Pb0.75Sn0.25I3,13.87,0.8,225.2,0.77,1.34
UpOdN2PBhSo_j6yDMAWPG0Quy-42,MAPbI3,7.3,0.76,197.0,0.49,1.6
UpRNvpB7kIz_6I3wk9pOjtq7GrK8,CsPbBrI2,15.23,1.22,154.5,0.8079999999999999,
UpThyY3nc2d7kp5qfv6tisLNUreq,Cs0.17FA0.83PbBr0.51I2.49,14.3,0.931,194.0,0.82,
UpZZZZphjFLzkWX1DHdGFTYGzLmV,MAPbI3,15.92,0.99,213.0,0.76,1.6
Uq-x_e2xZYGDqW5_NqRfFfa7I4pe,MAPbI3,8.9,0.97,183.0,0.502,1.6
Uq6-Fyq0gv6PmHdNhIJpBwkR29Yd,MAPbI3,8.38,0.95,197.2,0.45,1.6
Uq9LGF9mrbptD-1QLq0-D5HMx355,Cs0.32FA0.58GA0.1PbBr0.81I2.19,13.7,1.225,155.0,0.721,1.7500000000000002
UqAB9iRCEEDk5bKPIc18HtmQaeG1,Cs0.05FA0.7885MA0.1615PbBr0.51I2.49,20.09,1.171,226.6,0.79,
UqDhmliQtC2Zt1UF52tg2YoajYsQ,MAPbI3,7.71,0.76,222.10000000000002,0.4579999999999999,
UqgRoTo2xBskABz8z-HsAg1L2e-y,MAPbI3,17.3,1.13,212.3,0.721,1.6
UqqVgKaaA3hzTdmvGRrJNkZdl3eW,Cs0.17FA0.83PbBr1.2I1.8,16.51,1.284,178.0,0.722,1.7899999999999998
UqsjFBzMyFNooZFGl9Wpevm7r1J3,MAPbI3,11.15,0.943,193.4,0.611,1.6
UqtLppM5sVZByuu72b06Q8mgeCXK,FA0.85MA0.15PbBr0.45I2.55,16.4,1.09,217.2,0.69,
Ur1f5dQmarnvZ47hCfiPPxv0l79u,CsPbBr3,3.21,1.163,48.3,0.5710000000000001,
Ur4-EvV6640-jciDmWFCze8Yalck,MAPbI3,7.6,0.76,156.0,0.64,1.6
UrB7AFW6-4C1lpjY8XzmEZa-Buub,FA0.4MA0.6PbI3,7.5,0.92,120.0,0.675,
UrH-x1d2FkyremCB7kpDY2Iksf9S,MAPbI3,15.54,0.95,208.6,0.778,1.6
UrNBkzrkbTJVJ1O5atw2pXtDCAV1,FA0.5MA0.5PbBr2I,7.88,1.035,126.22999999999999,0.603,1.957
UrXQWFLBZ7Ant9X8jS1eRmPMjXS4,MAPbI3,3.32,0.78,64.1,0.66,1.6
UrXYpACi588YB7nxX4fE3P1W60EQ,MAPbI3,2.06,,,,1.6
UreEK-LKvZFarAMkkWM7dkXQxF1T,MAPbI3,3.84,0.935,79.80000000000001,0.515,
Uro7xKDCObUe-HU-p6NVxnqSmHjE,Cs0.05FA0.79MA0.16PbBr0.51I2.49,19.44,1.095,226.0,0.785,
UrzeB-Vq-HGgv0IXi9nKNj-fDaLx,FA0.75MA0.25SnI3,6.39,0.49,237.0,0.5529999999999999,1.33
Us2i-3j6er2K-YMd8TNidbQxfFJA,MAPbI3,17.78,1.073,217.38000000000002,0.757,1.6
Us7Bh94dCdmZzguxnjf_q3SNHn-n,MAPbI3,12.4,1.03,192.0,0.69,1.6
UsBTF2DLOkANIse-FmrzckZ3VW5Z,MAPbI3,13.99,1.05,179.1,0.74,1.6
UsBy2yrFP8b6T1wTNeSFDEH3dJ4V,MAPbI3,6.01,0.96,102.69999999999999,0.61,1.59
UsDelN4XtlYcSJ5Y8M2YWKGtpcKx,MAPbI3,10.45,0.84,219.3,0.57,1.6
UsDqSfPuPddv7FnnctVnvFpvn5b-,MAPbBr0.43I2.57,1.26,0.27,128.0,0.291,
UsFWJ18I67mZOKCyAFVYvl88hxcM,MAPbI3,13.24,1.0,172.5,0.768,1.6
UsIWYKh7WLCU2Wz7woaJYg806TDI,MAPb1.0I3,18.69,1.083,227.2,0.76,1.6
UsWn6zrTARf-L0y7Y9F8RyK0NgV5,MAPbI3,15.82,1.01,221.70000000000002,0.7,1.6050000000000002
UskkQ5gnjKG7yeA5d4MlIqU8S5K8,MAPbI3,11.58,0.87,217.39999999999998,0.62,1.6
UsnEkhKAf8OQQZ2XrlU8xXdTllTc,MAPbI3,11.56,0.895,219.4,0.59,1.6
Usr4rAzmiWmR-vPpp2oZwJnvYH_T,MAPbI3,10.5,1.0,196.0,0.535,1.6
Ut5I7Bw9T3w2_SDQ4frnt2kg4LKY,MAPbI3,15.8,1.03,224.0,0.67,1.6
UtYf5ouDLVpSSy1VqrQq_mwDlxod,MAPbI3,13.05,1.01,185.0,0.6509999999999999,1.6
UtbYs1GRPegV3g7rK2IsjgxBC7kd,MAPbI3,8.9,0.878,142.0,0.72,1.48
UtjErlqS2yQzguONqFzOk26Dyg43,MAPbI3,17.1,,,,1.6
UtxzpmlQRVgqSMGOAovOLvwwMpy3,Cs0.065FA0.79MA0.145PbBr0.49I2.51,18.7,1.142,211.0,0.78,
UtzYcjB9dcJmKyqEMEmyPeOhwyYW,MAPbI3,12.4,1.0,191.0,0.647,1.6
Uu7Wsfdm5oO2hPSwuTbfBoOMdrdQ,MAPbI3,12.74,1.015,176.02999999999997,0.713,1.6
UuBs91xbnt8h84YVrVyKCIeqzmhU,MAPbI3,7.28,0.5660000000000001,21.0,0.62,1.5
UuFj2qVSjeYjH5H67s6pKEvy9Ul9,MAPbI3,6.37,0.86,153.7,0.48,1.5300000000000002
UuNM6RFtPI9mLvGYWFWUmln5aPS2,MAPbI3,10.21,1.05,160.2,0.61,1.6
UuTvWqTWlK1GEYlstZOyJW2TPO4Q,MAPbI3,17.46,1.09,232.8,0.706,1.6
UuZx1aprMNQ88wayCSFKBpxYYkwC,MAPbI3,14.79,1.032,193.4,0.741,1.58
UuiJahAD5m7Blr-Y8YzY9M9KNmrR,FA0.85MA0.15PbBr0.45I2.55,19.68,1.11,235.5,0.77,
UuuNItWXo_ep1anQfa84sGHoXAvB,FA0.2MA0.8PbI3,10.0,0.76,175.2,0.67,
Uv-lgVDKBJfhierbVpZqd9LumYz5,MAPbI3,12.75,1.04,195.79999999999998,0.629,1.6
Uv1JNeWk3jl7F3OwtUCO2biqHbzV,FAPbI3,18.61,1.1,231.8,0.73,1.59
Uv4Q9ogWsaCXn1NYs-FIIdJ2cevP,FA0.92MA0.08PbI3,23.53,1.15,249.60000000000002,0.82,1.5499999999999998
Uv7WT3lNhQMVzHIAYS1x8TqrVqFW,MAPbI3,0.6,1.04,26.400000000000002,0.216,1.6
UvDexEs-nguQqzgnOj9z0BV2ywxI,MAPbI3,14.01,0.98,203.6,0.7020000000000001,1.6
UvSVPWksftIoFF-mMCPqgbXcFi1x,MAPbI3,14.04,0.89,207.7,0.76,1.6
UvWX4Q0Na9DWiewpz4BljuhWIObo,MAPbI3,1.9,0.825,64.0,0.366,1.6
Uv_eAFAvLfpKT9PiJ8MY_B54Pzlf,MAPbI3,8.26,0.784,169.0,0.62,1.6
UvxAopvLsS3QKfrL-yEmx4Mu3Iuo,MAPbI3,14.4,1.02,195.39999999999998,0.74,1.6
Uvyvit7lVaMnO1qCoGxNW3eJtAKj,FAPbI3,21.45,1.06,259.0,0.772,1.48
Uw2Qz7Pn7tlBUcYzf-2MTu3UjFE9,FAPbBr3I,6.44,0.78,132.4,0.621,1.47
Uw6geg4q-DcTpeaH7Y62IpV80XG2,MAPbI3,11.45,0.79,256.70000000000005,0.564,1.6
UwGqPfLhz8xsR3djNQgXnxfM-JVx,MAPbI3,14.56,1.02,206.70000000000002,0.691,1.6
UwI6aVJeDdZZ7jZzWHtk-9P7QFQj,MAPbI3,9.7,0.9,219.3,0.493,1.54
UwPsb01yUBaZK5-REXmN53jVBM8B,MAPbI3,18.21,1.05,231.4,0.75,1.6
Uwa7lFF2VWSxS-If2EkG_qfE9-0u,Cs0.05MA0.79PbBr0.3I2.7,10.6,0.59,274.0,0.6559999999999999,
Uwb0EK2v866xk_eQIol6b-86ZeRu,MAPbI3,18.78,1.08,224.60000000000002,0.76,1.6
UwewplFgQQlXCi6cXpx7g9ywt9Rv,Cs0.09FA0.83MA0.08PbBr0.15I2.85,15.9,1.01,224.0,0.7040000000000001,
UwvvQN9__HYElXf5It00P75900LD,FA0.85MA0.15PbBr0.45I2.55,18.67,1.12,219.89999999999998,0.742,
Ux7fpqQVAvkQ8VcAV-K8x65y7h6D,MAPbI3,1.87,0.518,131.5,0.311,1.6
Ux88bv514PIn-Qe2U-J-Oz1yRZ6J,MAPbI3,19.42,1.099,224.4,0.787,1.6
UxFYOO04D3zwh2ryL9sG1LyJYeiQ,MAPbI3,17.8,1.11,222.0,0.73,1.6
UxKm31u_r9OMD662sQ1Umhs45zqH,MAPbI3,12.89,1.047,182.7,0.674,1.6
UxPvWuMcwlRC3z2er2Q7x2QeQj7H,MAPb1.0I3,14.3,0.99,204.4,0.705,1.5499999999999998
UxSX5QfP7fdpWgMmG6FDUV86Dkpq,FA0.75MA0.25PbBr0.24I2.76,2.63,0.802,66.0,0.49,
UxWIuMu5vfOlZ0ldyVG_DumC3ffp,MAPbI3,5.28,0.65,124.9,0.647,1.6
UxaXUtZKaYPfelxMZSh5cZRSugqz,MAPbI3,12.1,0.94,176.4,0.73,1.6
UxaxkYapplY6e072w97KSm_p8pJ3,Cs0.1FA0.75MA0.15PbBr0.35I2.65,19.79,1.14,228.1,0.7609999999999999,
UxhYPAb9rCGaQYpxkGcH_vWD2h-a,MAPbI3,1.8,,,,1.6
UxiCO89tH4obg5yV0CoZ56wePpOS,MAPbI3,9.0,,,,1.6
Uy6o5OHE4fuIN-X7K50NlX00XUnD,CsFA0.83MA0.17PbBr0.5I2.5,16.86,1.07,225.2,0.7,
Uy7IMEMSXqW8Kef6uEDADJIqv5bj,CsPbBrI2,11.38,1.26,120.19999999999999,0.75,
UyADMChdxrMu4c-LLftWEGBsWxk3,MAPbI3,9.9,1.01,186.0,0.61,1.6
UyALUbANLewOEzjTX6Ho05Xem4bC,FA0.83MA0.17PbBr0.51I2.49,10.07,0.95,171.9,0.61,1.6200000000000003
UyKK1eYNhedUWVTSHGiYtSO7xwXv,FA0.85MA0.15PbBr0.45I2.55,16.1,1.069,204.0,0.738,
UyKT7N-gHUpr4V_KyuQ1fXUvM7Xn,MAPbI3,3.52,0.77,81.6,0.56,1.57
UyOIOsyX29-_zW9mTshjyubhuK1E,MAPbI3,15.62,0.91,213.79999999999998,0.79,1.6
UyOmJ1xloaClAsTK43ugmaoOBSDM,FA0.85MA0.15PbBr0.45I2.55,13.9,0.97,202.0,0.7,
UySN8RrcT-SqaMDJgcl9Chs0Jlzi,Cs0.05FA0.80MA0.15PbBr0.51I2.49,1.54,0.8,48.0,0.4,
Uy_QhEApahil7jcplzdkameeqBaB,FA0.85MA0.15PbBr0.45I2.55,10.23,1.05,216.20000000000002,0.45,1.65
UyeJ5o62DnTci8YqaL2o_CnYhNF6,MAPbI3,14.2,0.983,207.0,0.71,1.6
Uyf9phWROgAwuzbobl9iYe6xPq9h,MAPbI3,18.82,,,,1.6
UyfY8jlzpw2SB1iKdnjZ4vHRUdfZ,MAPb1.0I3,13.0,1.06,166.20000000000002,0.74,1.6
UygzH5Eq3e3Tv3Q-sMvCKBsGryrV,MAPbI3,14.3,1.0,192.7,0.742,1.6
Uyn9FOo9RCecvP7prc8UUzawDIfU,MAPbI3,10.26,0.86,165.5,0.721,1.6200000000000003
UywAqAQJH4mlLLZAC4cw_wQ4cv2y,MAPbI3,8.6,1.04,147.0,0.56,1.6
UywotkREAx5aYKd0Qnu2As9R06Zc,FASnI3,7.71,0.546,205.2,0.6890000000000001,
Uyxlhjg-EEOtGqbcrHSrEckKhwLE,MAPbI3,13.91,1.01,215.39999999999998,0.638,1.5
UyzPR_qHdbM8L6IIZk2gVNMD3WBO,MAPb0.25Sn0.75I3,2.15,0.26,156.6,0.53,1.25
UzCAKSo-4zYdUhgTWZF06iby1pyG,MAPbI3,4.9,0.9,133.7,0.4,1.6
UzVyj0tiqh7Nll-Sq4OkUZ8nQbF0,Cs0.05FA0.79MA0.16PbBr0.51I2.49,19.3,1.169,214.0,0.769,
UzXPZNnuWVOs9JfaaXNzplGwq-jt,MAPbI3,13.3,0.97,200.0,0.69,1.6
UzYALPczloq5sN56Ka2_A5a0R0A9,MAPbI3,13.0,0.984,180.0,0.616,1.6
UzeVUuhKXR2rRUByQW-YHSAIkIYN,MAPbI3,1.39,0.88,26.099999999999998,0.607,1.6
UzisM6_Xmg-_dETgKm-2IgrrG7RJ,MAPbI3,8.9,0.8740000000000001,148.0,0.69,1.6
UznldmMxyW_KqLKdtTuZx1TfLuI1,MAPbI3,9.47,0.928,165.55999999999997,0.617,1.6
UzvxVjF5l8Wkl1OOEQ3Az8_1nskU,Cs0.2FA0.8PbBr0.15I2.85,18.64,1.07,227.0,0.768,
UzwDb7blbj7t-xYpmwkPdkbZdov2,MAPbI3,18.89,1.0759999999999998,235.10000000000002,0.746,1.6
UzycrOMmjKC1jbHFwpBsN00gWPyJ,MAPbI3,14.76,1.07,201.4,0.682,1.6
V--WooN8TiCuGcwbRdbuhU2pnc3O,MAPbI3,7.27,0.94,160.2,0.48,1.6
V-9j7eI39B5cuQiqpenOxS3fHFTM,FA0.83MA0.17PbBr0.5I2.5,17.08,1.03,244.8,0.72,
V-IjHFlo94wtCFt00f5D0AGFWy3k,Cs0.05FA0.79MA0.16PbBr0.31I2.7,3.45,0.917,134.0,0.28,1.59
V-LmJWMqmyL6bTMzbbWKPJjV9hF7,MAPbI3,11.4,0.96,212.0,0.56,1.6
V-Lw4OByhqp9zFGOECUNOzhbx0Ws,MAPbI3,14.95,1.06,212.60000000000002,0.66,1.6
V-OuXlYslL0YgebPyKOo3dZvXJfA,MAPbI3,18.25,1.13,226.20000000000002,0.7140000000000001,
V-TtUOMDaPOGSUbnOMx_PVt_xNz3,CsPbBrI2,12.8,1.156,146.1,0.758,
V-dJfqXvA3E_-4nvzmRZmwm_KLT5,MAPbI3,15.3,1.02,191.0,0.785,1.59
V-iL6N5o3cMwKjOmRn04aWq7ip94,FA0.85MA0.15PbBr0.03I2.97,19.2,1.1,229.0,0.762,
V-izJxYtPSGSWAPXEaYjQDR5Y8HK,FA0.83MA0.17PbBr0.51I2.49,15.0,1.11,210.0,0.64,
V-lnmJrwjl0DjupYTkzomUyyayYw,MAPbI3,14.15,1.03,203.29999999999998,0.677,1.6
V-pFbh5Mg1VWkhFDUq4rEOMADJMP,MAPbBr2I,15.3,1.016,221.20000000000002,0.7020000000000001,
V-vH4eJhTIFlL4RZksea_VgV0j0U,MAPbI3,13.58,1.06,190.7,0.68,1.6
V0-FBPkM-9XJUglR5eL_oN2pH5B5,MAPbI3,9.16,0.9,198.5,0.51,1.6
V0Dkgz3VeoAAUDojqGbHndWA81j1,Cs0.1FA0.85MA0.15PbBr0.45I2.55,15.71,1.061,212.8,0.696,1.611
V0IZdgwz6Nh40v5nc5KcauJu1Yuy,MAPbBr3,5.07,1.49,58.0,0.58,
V0VtTCqewZB-cUnD52hzO3sbVdQF,MAPbI3,13.89,0.868,232.10000000000002,0.69,1.6
V0mZXWDeOOQoLvL7t-wc77UKLo5d,MAPbI3,6.76,0.75,143.1,0.63,1.6
V0qCMlw4bf4bQ6nPe4KbYeaX1fxl,MAPbI3,18.0,1.02,222.3,0.8059999999999999,1.6
V0uGrr06vebjd8CHIrJjNJEtIxKi,MAPbI3,13.34,0.92,222.2,0.6559999999999999,1.6
V0yZhXzMzxppm7Yd94QOz7kXlTI-,Cs0.08FA0.76MA15PbBr0.51I2.49,12.5,0.98,196.0,,1.6200000000000003
V16DpGmytfSK9NjV6JG0Pm7MW3eY,MAPbI3,17.1,1.01,215.0,0.79,1.6
V1751Q_7eUxqbDOf6h4NA1fuBy5L,Cs0.05FA0.8MA0.15PbBr0.45I2.55,18.1,1.14,214.89999999999998,0.741,1.6
V1A7SAXdiU9G86B8HznhuyWviNKo,MAPbI3,10.2,1.01,175.0,0.58,1.6
V1ERpITQr50sBgBAIHIG9x3R4Tae,Cs0.1FA0.7MA0.2Pb0.5Sn0.5I3,13.1,0.722,255.0,0.7090000000000001,
V1VoB0y60qj6QIOuk6K3AAhGHocK,CsPbBrI2,16.07,1.23,167.89999999999998,0.778,
V1WwrZShip1gSJ9GAIuimQiAc5nV,MAPbI3,16.86,1.086,226.1,0.6859999999999999,1.6
V1dXDKJ0ZASFuBjG0IkcFpwLqfgs,MAPbI3,11.32,0.8,210.79999999999998,0.67,1.5
V1ftZMCAwwI8E6dQsfx4hyzb30Xp,MAPbI3,15.47,1.045,208.70000000000002,0.7090000000000001,1.6
V1ieTgkUJulV5hJVXjA-DUQ82YLz,Cs0.05FA0.95PbI3,16.2,1.029,213.5,0.737,1.52
V1jn2y35pv7H5qhYOB33EerWNGkT,MAPbI3,7.5,0.95,181.0,0.42,1.6
V24xWcONM4Wt1w2nWE0XwJ9nHNJ9,MAPbI3,1.9,0.69,57.0,0.477,1.6
V2JFPPgQgbF1UbLQzoyhg0tQfBr7,MAPbBr3,4.1,1.127,50.739999999999995,0.6609999999999999,2.277
V2M3TDI7bZW01Fb07grwfspOWyYn,MAPbI3,16.59,1.07,222.60000000000002,0.7,1.6
V2OkIacNgcTTZO29Cnw9HxVgw0Cq,MAPbI3,0.72,0.5,40.300000000000004,0.36,1.5
V2Q1hUNKFSDXxIkgnZcrvVdtEBNp,FA0.83MA0.17PbBr3,6.54,1.423,70.03999999999999,0.654,2.278
V2TSqk6KTDGNxqAWVcNUrMNd47Rx,FA0.85MA0.15PbBr0.451I2.55,16.74,,,,
V2b8jJDa5SUbv1V0lvOdtSLUr-UL,Cs0.05FA0.79MA0.16PbBr0.51I2.49,17.3,1.07,225.0,0.72,
V2ceDuDSCmXilgtI0w38hXWkf86G,FA0.86MA0.15PbBr0.45I2.55,16.98,,,,
V2mH-Q_N_HUiMa8tek3op8PvdMbS,MAPbI3,14.72,1.006,205.79999999999998,0.711,1.6
V2nU7gsSAoTM1-W3IIfx0S8FvdBX,MAPbBr0.84I2.16,12.34,1.08,178.6,0.639,
V2zE37RndHjlIpz32QBJRrSucetp,Cs0.17FA0.83PbBr1.2I1.8,12.6,0.986,182.0,0.7,
V392kdgt3SCCuSuzoZfrECQPT1Dj,MAPbI3,16.8,1.04,213.2,0.762,1.6
V3UYCLF4k3G2Dor2YXtjnx8GAt8F,MAPbI3,18.23,1.06,224.1,0.77,1.6
V3f-aS0hm6TmnSo8Cf2y8PAMevXl,MAPbI3,11.28,0.93,213.5,0.5710000000000001,
V3hKgfCMRJOz3wLIRpdgu6EDt9dH,MAPbI3,15.1,1.05,218.0,0.66,1.6
V3xTOI8MPtpFIo7Z4nD3c-b1jqmt,MAPbI3,12.8,0.99,193.0,0.67,1.63
V3xUD8HrOM3Wuydevj4XXrJpEJ-W,MAPbI3,0.3,0.631,14.0,0.35,1.6
V47S3EaxhA-IbXAVUsDCzUgcEnlK,MAPbI3,17.5,1.026,239.1,0.7170000000000001,1.6
V4ErARxbZiIG5BTzj-goBoLxqp9m,MAPbI3,17.11,1.06,210.3,0.7709999999999999,1.6
V4Fg6fUAVWR_vqYWV-jkgojzd6df,Cs0.05FA0.8075MA0.1425PbBr0.45I2.55,19.8,1.09,239.0,0.77,
V4GNr3aAvRJ2i_Pjnfxsrs4f1lC5,CsPbBr2I,5.73,1.06,84.7,0.64,2.07
V4MCCmV-IBvPa3IgNzqDehOCI-99,MAPbI3,9.93,0.89,181.0,0.619,1.6
V4NwT1ZwOfFTlC6o4XEgESxJFPOR,MAPbI3,18.81,1.09,230.3,0.7509999999999999,1.6
V4ODidsxMuixdAVC4ysev2OeMG61,MAPbI3,14.19,0.975,209.0,0.696,1.6
V4QvdRzrKy6w2F_-fNsozR8zBe4F,(TMA)SnI3,1.92,0.6,86.5,0.37,
V4_jsynb1fnG4Jm-vTygjkUkKsxC,Cs0.05FA0.79MA0.16PbBr0.51I2.49,19.1,1.15,236.0,0.73,1.58
V52FD4TXVNOCt4kcOT4HNc8LsRGw,MAPbI3,12.48,1.07,169.0,0.69,1.6
V5C6BB0qwZAUZCKFhlJ-0fiEGp8b,MAPbI3,7.62,0.86,244.0,0.36,1.6
V5NI5uwcWBJUmyPP592opHBEcZnV,MAPbI3,9.91,1.05,170.2,0.55,1.6
V5OHhkx4AeEaz5MDC1QMTe0M3Cry,MAPbI3,3.3,0.73,108.0,0.42,1.6
V5RFxTdDRn_q_mEjaxnBxAD4uhYw,CsPbBrI2,9.99,1.33,113.0,0.66,
V5WkVm6CogREIecUMv79AlAv3yiH,MAPbI3,10.4,0.98,145.8,0.73,1.6
V5Ws99GrhRXaZWz4TjViPGzms_Eu,MAPbI3,16.34,1.04,210.79999999999998,0.7440000000000001,1.6
V5aUBLQZLwSlWRZLvIG-hmX3Wc4m,MAPbI3,14.4,1.07,177.0,0.77,1.6
V5h9QRuVOTu9Hne_UaSwkltdDy0O,MAPbI3,11.65,0.95,178.29999999999998,0.6890000000000001,1.6
V5nYtKAfSY9O_pzHwAZJwknFjRdU,MAPbI3,16.7,1.05,190.0,0.76,1.6
V60r78WTsw1j-ixwRlKmdpQ_DSHO,Cs0.06FA0.94PbI3,13.0,1.02,165.51999999999998,0.77,
V6BzrFqBBQuqaM0G8QAqYJZmxovg,MAPbI3,11.9,0.99,213.9,0.563,1.6
V6G934QfqLsbHjLt4rHyjquALz-b,MAPbI3,18.08,1.091,226.29999999999998,0.73,1.6
V6QQmQD04pg1o6VQ7Ww1NVrfCMgg,MAPbI3,11.44,0.92,212.89999999999998,0.58,1.5499999999999998
V6VhFTLRE73pvdUhK-CYnYVPr4oa,MAPbI3,15.62,1.08,205.6,0.72,1.6
V6fhW4IOahNH2HybgRsnx2a6cWNr,Cs0.16FA0.8MA0.04PbBr1.5I1.5,14.33,1.2,145.29999999999998,0.82,1.82
V6iO0tXJWrH7_S_PiB7cAt_ZkI1F,MAPbI3,19.5,1.15,211.0,0.8,1.6
V6jw9J7SgkUngmqgwlqxUCIJdsUE,MAPbI3,2.0,0.7040000000000001,47.0,0.58,1.6
V6ql1Yr27DK1tKSLfsGICKhxU4Ua,MAPbI3,9.3,0.95,147.0,0.65,1.6
V6uLDu8772aWUrPDLD58vUs6CwNL,MAPbI3,1.8,0.64,71.3,0.64,1.5499999999999998
V70Py_P6ItUuLCj45XNk4hreSANS,Cs0.05FA0.79MA0.16PbBr0.5I2.5,14.1,1.005,233.0,0.602,1.63
V71UMD_nWELDkVdqkq-O-3rS6MXc,Cs0.05FA0.79MA0.16PbBr0.51I2.49,13.16,0.93,212.2,0.665,
V745Nulst7F_m0FvjBJzh4IrnL6j,MAPbI3,16.45,1.073,207.60000000000002,0.738,1.6
V77Bv-VJzqhR6HswRDgmP4uml87P,MAPbI3,16.5,,,,1.6
V7AToBWNpI167PLClq-n6dsPQUOD,MAPbI3,17.48,,,,1.6
V7Dv4GibaIzDt_jQ00NBqYO0vBSw,MAPbI3,6.68,0.83,163.6,0.49,1.6
V7EYpvN6WnWFQ00rujjEMMcZcKTU,MAPbI3,7.34,0.92,147.79999999999998,0.54,1.6
V7JP3lCiUM14uLqBwu5cK-M00mlT,Cs0.09FA0.58MA0.33PbBr0.65I2.35,18.3,1.05,230.0,0.76,1.59
V7MlUHD-dQ2yD0r0y-5ahc2weUib,FA0.3MA0.7PbI3,18.32,1.08,131.3,0.7759999999999999,
V7Psb7DHw2PcC8UAcJDb5_Aq6BIr,Cs0.08FA0.09PbBr3,6.6,1.515,66.0,0.8320000000000001,
V7Ug2ZRb_uJ8LvMg_FHmfDiYPEhk,MAPbI3,1.02,0.77,41.0,0.322,1.6
V7sZKH6tGA52nrdWBwtZ1PrNMpsm,MAPbI3,16.57,1.057,213.79999999999998,0.745,1.6
V7t7v8j5r9Doa9YiQkJIVSM9MdlG,FA0.85MA0.15PbBr0.45I2.55,16.34,1.08,204.0,0.743,1.6
V7uNp3wk0y1u6fysA1UyH-I30oKr,MAPbI3,15.99,0.99,220.5,0.7609999999999999,1.6
V8AjXrSuOUNFRI4zMttHvKU56cDw,MAPbI3,15.51,1.034,218.70000000000002,0.687,1.6
V8Qn-PpjhTV53OrbAPjaEmvJOFjT,MAPbI3,14.1,1.07,204.0,0.74,1.6
V8S87heCTW53Oex8y06Oz0iYZET0,MAPbI3,9.77,0.843,186.1,0.62,1.6
V8_yQ_v41bTbSjg5YnqrBSp5nCQ4,MAPbI3,11.59,0.882,218.6,0.601,1.6
V8aAAJk8JHmmYDm7xiwuj2nBwtzZ,MAPbI3,0.79,0.73,44.0,0.25,1.5
V8hvgchPBkqY8N4UDMqzJC39WJgy,EA0.3MA0.7PbI3,13.28,1.04,192.10000000000002,0.672,1.59
V8iSebSbVDZEpiedRNhVNKN3goHF,MAPbI3,13.02,1.018,214.60000000000002,0.596,1.6
V8mOi00elSLnTkSR-7qu4E3noDqH,MAPbI3,5.23,0.5489999999999999,169.3,0.557,1.6
V8wP5MNUWP3G4mM5b8hL2oMOLwO8,MAPbI3,16.0,1.05,202.0,0.753,1.6
V9-rVT-emC3VNvkQLhxMZ9wc1ruY,Cs0.2MA0.8PbI3,13.2,1.0,197.8,0.6629999999999999,
V905fbOpiRRfI0wmI1FF6Bc7nmXO,MAPbI3,13.9,0.96,211.0,0.69,1.6
V93lrn2HxlaquRJmbW7nnsnBso8H,MAPbI3,14.36,0.978,230.5,0.657,1.6
V99HHacWqBZMzDtHQbPN7ixADF3b,Cs0.09FA0.58MA0.33PbBr0.65I2.35,20.02,1.15,241.0,0.76,1.59
V9G4w90ruwVk6ZyG00j6X1rXIdMY,FA0.1MA0.9Pb1.0I3,20.26,1.08,236.1,0.7959999999999999,
