Repository: ckhamdang/ML_perovskite_properties

# ML for Properties in Halide Perovskites
This repository contains the data and codes used in our study of five photovoltaic properties in halide-based perovskites using machine learning.
The dataset used in this study is provided in the "Initial data" folder.

The Pearson correlation coefficients between the compositional input features and the target photovoltaic properties are provided in the "Pearson correlation" folder.

The machine learning codes used to train and evaluate the regression models are provided in the "Regression model" folder. This folder includes the dataset and codes for:

File: Initial data/All_perovskite.csv (part 39 of 74)
entry_id,compound,efficiency (%),Open circuit voltage (V),Short circuit current density (A/m²),Fill factor,Band gap (eV)
W11-GtrcvP9ui2gK8GctN8KDDlO1,Cs0.05FA0.81MA0.14PbBr0.45I2.55,18.7,1.13,225.79999999999998,0.733,1.63
W18tBEyQleD-nx8Qt6KoIQwuPh0Q,MAPbI3,4.88,0.784,159.5,0.39,1.6
W1L3xqgY3ad9cyUdaPHp44lchj4t,MAPbI3,3.5,0.71,81.0,0.61,1.5499999999999998
W1SVySWAVoCfOQ6Y_cHhXnuBZBws,CsPb0.5Sn0.5Br2I,7.43,0.73,138.6,0.7340000000000001,
W1T5w93P6fHCA9TDXrZ8rCM6Ur6F,MAPbI3,8.5,0.8440000000000001,157.3,0.64,1.6
W1UyEheZjqoGp58p_TJhRhm2vVXi,FA0.29MA0.71PbBr0.3I2.7,18.87,1.04,238.6,0.76,
W1_hAkSerouMfzzzW1-LLtRCNBH_,MAPbI3,7.78,0.7,202.2,0.55,1.6
W1bAhgoi9n5k1OWkQDe1oxb1GeuA,FA0.85MA0.15PbBr0.45I2.55,19.8,1.1,232.0,0.7759999999999999,
W1du7z_tKECWygRZZlGFyn4zZMqO,MAPbI3,7.14,1.01,108.0,0.642,1.6
W1jvfdT5h6f94GgubaTwZLh5ERA1,FA0.7MA0.3PbBr0.3I2.9,14.0,1.06,198.0,0.67,
W1pBhW3P579sYPp1IPF0qxKuYBlH,MAPbI3,7.08,0.7490000000000001,204.7,0.462,1.6
W1vtisGBAVnbzJCAdg3tIRN2vFrW,Cs0.05FA0.79MA0.16PbBr0.51I2.49,15.49,1.09,220.9,0.6509999999999999,
W23bSlTU44Q5UgpmfOi9SC-wgJ9v,MAPbI3,12.4,0.99,199.5,0.625,1.6
W26DGMFZDwqz3xJ8dSDpQhov3Xmt,Cs0.1FA0.76MA0.14PbBr0.55I2.55,17.16,1.02,233.79999999999998,0.72,1.61
W27UO8xgUUD72XnEHM60uyxHYJkH,MAPbI3,8.87,0.89,178.0,0.56,1.6
W2EPbV4AI28XchgWddjTcVnyvIeR,MAPbI3,12.78,1.032,181.1,0.6829999999999999,1.6
W2ElPMHWdE7e2G7F2IUw1NHDvEJ4,MAPbI3,2.5,0.39,117.0,0.5489999999999999,1.5
W2FrmhZUGHXShhbKBEDfqmA-VeXw,MAPbI3,11.3,0.915,181.0,0.68,1.6
W2IBsNgYzlb-3-xe9XtzM83B1-d-,MAPb1.0I3,10.7,0.9,184.0,0.68,1.5499999999999998
W2IEA2PldrXA3_1esziJfuv62Nvc,MAPbI3,16.47,0.96,233.1,0.738,1.6
W2OEoW6olPPmnlWRgqt5ZomN_CNt,FASnBrI2,4.79,0.47,171.29999999999998,0.595,1.5499999999999998
W2OshutZeRxbWfyef6nIO6_a3z-V,Cs0.17FA0.83PbI3,17.6,1.06,238.4,0.73,
W2TZC7BSl5VqYc_owkIc8hbG_sFW,MAPbI3,18.3,1.1,216.0,0.77,1.6
W2VFWzmZ0Of5UNGXa4x34XpnBYyA,MAPbI3,14.3,0.927,227.60000000000002,0.6779999999999999,1.6
W2cSOtChwLWVPOFOIxZhQLS_CRdZ,MAPbI3,10.11,1.0,144.9,0.698,1.5499999999999998
W2qvuk0iuyP3HiO7ny2KIpnjKK6e,MAPbI3,10.77,,,,1.6
W2uxB7chHxmtL7hQVisc15M0xpbs,MAPbI3,2.48,,,,1.6
W2vtB-LGmv_m9ikcEOBq_pwEsTJR,MA0.05Pb0.95I3,15.67,1.03,211.29999999999998,0.72,
W310-7c6l1p6qpQc9Fxgv5OW-Syt,MAPbI3,17.21,,,,1.5
W3CgsnhUxBbBCMgkZP2XQC43cwWi,MAPbI3,17.08,1.05,207.89999999999998,0.78,1.6
W3SAuHqgV-LOV4WY5eP1fyU-pZ94,MAPbI3,18.4,1.08,239.0,0.7120000000000001,1.6
W3SWYbHqw6szWtQbmDIBfRiFMMC8,MAPbI3,4.0,0.64,132.20000000000002,0.55,1.6
W3cKN90HP9QDt1uEKpvsVPNzqCkO,MAPb0.95Sb0.05I3,10.51,0.98,178.79999999999998,0.6,
W3dakbomYMYAzl0ukdSemsLp9raL,MAPbI3,17.51,1.08,217.10000000000002,0.75,1.6
W3r1NX53DLhUGDHE6a_vEmjKrYnV,MAPbI3,4.3,,,,1.5499999999999998
W3wmdzP2I-_e_EWFZME5BNfbzZ-k,MAPbI3,8.46,0.934,170.6,0.531,1.6
W3xEUBp80EHLmWdwQtZvMFLjJ7To,Cs0.05FA0.81MA0.14PbBr0.45I2.55,19.82,1.14,226.29999999999998,0.768,1.6
W44kFiYORqFfm8PCWoj6D94gpdoP,MAPbI3,2.83,0.64,108.3,0.412,1.6
W4Ge5Efym-ReZ5z4DljSg6JOWqQo,MAPbI3,4.69,0.71,136.6,0.48,1.51
W4_aYe8fs0e84cagRQSOH-l63vkD,MAPbI3,7.08,0.91,139.1,0.56,1.6
W4bP55bYf41FDI9EhqKX5eMegZVt,MAPbI3,16.04,1.026,197.2,0.79,1.6
W4jQxaseMQdOeaQIITs2LqgFFoQL,MAPbI3,14.8,1.018,195.0,0.75,1.6
W5-DfPdIB_NGPh2hNtAUpNOj1wUm,MAPbI3,14.5,0.97,209.0,0.72,1.6
W55xsnPuyzbUGdUZU6Wz0OIePfsE,FA0.9MA0.1PbBr0.1I2.9,20.93,1.05,251.1,0.79,
W5AODYOJ7xve_4ZVzLjNejEDj2L6,MAPbI3,17.03,1.08,226.8,0.7,1.6
W5LCnsFihxIIoXgxChDWIoln08co,MAPbI3,19.7,1.112,227.0,0.78,1.6
W5clKcv_lt45C1fHAqXv28L-gVfC,Cs0.05FA0.83MA0.12PbBr0.39I2.61,13.65,1.015,248.1,0.695,1.6
W5lTrD-rRADbSU1vIbMw9S2ls8dF,FA0.85MA0.15PbBr0.45I2.55,15.1,1.06,210.7,0.67,
W5sOxSviaTzsbuPA8sp8ebQlcdm9,MAPbI3,19.07,1.03,236.0,0.7829999999999999,1.6
W5w0mmIbDnvWG9h16sDHWrTdNYrs,MAPbI3,13.05,0.94,212.5,0.67,
W67Ug6ZnvLhcQHyYnr7DXNgOcKZQ,MAPbI3,11.3,0.96,200.0,0.59,1.59
W67eFED0ut9XIsVe4Xiw0AiEiFzp,MAPbI3,17.18,1.05,209.8,0.78,1.6
W6DiY8SWz7GfET7sQlYwpDrvUJLF,MAPbI3,16.16,1.058,221.0,0.691,1.6
W6FOzfCqUWrhpKwgvy1Cb5CP94p5,MAPbI3,14.0,1.05,195.0,0.69,1.6
W6NF9eii8-ikIQ9b5-J0hsSQYgBs,MAPbI3,14.8,0.98,217.0,0.695,1.5
W6TogcBuTGpXBWD0lsFJ2B1x_Ljh,CsPbBr2I,3.87,1.27,68.7,0.44,2.07
W6VRsPqh0EQoOek_tdAZqK-ENYCo,MAPbI3,0.9,0.272,88.5,0.373,1.6
W6_lLKMALrRwJhdUkPxZOX2s3lBz,FA0.4MA0.6PbI3,15.8,1.016,221.4,0.7020000000000001,
W6hNLT6r38rq4zCO5iGvcLnOcD3B,MAPbI3,10.2,0.94,192.0,0.57,1.6
W6iM1wUK5DQxVVCmux50G5hdhq56,MAPbI3,13.3,0.96,215.0,0.638,1.6
W6nENtwGKcqYOorK8zGzXWrr3hiH,MAPbI3,9.07,0.9,173.5,0.55,1.6
W6oGW5O86f1E-JbbPHrfFeNXHevk,MAPbI3,12.99,1.01,176.0,0.7290000000000001,1.6260000000000001
W6u7E_dmbBqP9pwI-lqVMQmCgOue,MAPbI3,3.0,0.67,86.0,0.52,1.6
W6uiHR8NRQdLvCUSPoLcgBmcPiL6,MAPbI3,13.13,0.94,217.10000000000002,0.77,1.6
W6w144G0dipkj-w_j4xg16kLylUq,MAPbI3,6.7,0.81,135.8,0.61,1.6
W70gBjNXJxyKjDNUrSTUcm3kPh9q,FA0.85MA0.15PbI3,18.3,1.03,241.9,0.726,
W7CoQkfyf-mPAsp8IAOlEK1HWLZ8,MAPbI3,14.6,1.0,185.6,0.79,1.6
W7GN7nMEHKRp0nhfBpeKlf_B9g3F,MAPbI3,11.0,0.96,185.0,0.55,1.6
W7Itk9JKM0hm7HrGyX-3DuV-_qxg,MAPbI3,16.5,0.94,240.0,0.731,1.6
W7ba3-oGULLtVtNAVsKtfZqEOTzo,FA0.95MA0.05PbBr0.15I2.85,21.2,1.1,232.10000000000002,0.821,
W7stU7GtgfCmvAAu9kSj5IwROvU1,MAPbI3,9.87,0.98,175.79999999999998,0.573,1.6
W7yD25z1d17Xsu1hOoT_y4qOJT8H,MAPbI3,8.9,0.873,152.0,0.67,1.6
W88g5SK4dbtKJp6YsWpBWQDzQXYu,MAPbI3,15.81,0.98,232.39999999999998,0.69,1.6
W8UN-L8o9PZwsCYqhoZ24lS2yr7H,MAPbI3,11.47,0.95,194.7,0.62,1.6
W8_nBoPLqXinbegnM-FcTcSsaX8b,(oF1PEA)2MA4Pb4I13,0.69,0.5329999999999999,21.7,0.757,2.5
W8bX4fDykX7Vd-Qq5dV0wefFmfWw,MAPbI3,12.66,0.993,196.20000000000002,0.65,1.6
W8eaFL9g1VOlYb6D4kB6PEg3JA9y,MAPbI3,17.85,1.06,222.0,0.759,1.6
W8mzw4lmdPY0z2BjM6C_FIZTDoMg,MAPbBr0.6I2.4,9.6,1.02,153.0,0.61,1.72
W8nBqT2escPN-KAs8piUwxrl3QVS,MAPbI3,12.56,1.046,173.9,0.6920000000000001,1.5499999999999998
W8rVztJ2btWTx1x0-FW4MQMbZuR2,FA0.25MA0.75PbI3,14.3,0.95,208.0,0.73,
W9H0pHNItei3sE7dZirzOa_ylvjV,MAPbI3,7.6,0.925,158.0,0.52,1.59
W9JfoPXD73n_RkSIbpXcbNiiWzjV,MAPbI3,18.2,1.06,220.0,0.779,1.6
W9KlmzCOUOZ4TA8uKs79CiyiBrHL,MAPbI3,16.5,1.03,208.0,0.769,1.6
W9Mrx4VpNydEDcCw0ig4V_fadhjT,MAPbI3,14.2,1.08,206.4,0.636,1.6
W9PNM4KoNJ0JonmE-RygaohG8Ii5,MAPbI3,16.91,1.0,212.10000000000002,0.75,1.5
W9Z1rYq6rNe_djjNXEW5Y-0CT7AD,MAPbI3,7.9,0.82,173.0,0.55,1.6
W9Zmka8aWo3Oo_TZCod4XOy7hwpp,MAPb0.75Sn0.25I3,11.63,0.8,210.3,0.67,
W9_QZ0L18mMr-Z13FEGrttPDg79r,MAPbI3,16.0,1.125,210.0,0.66,1.6
W9_ey-U4sNs55EPO9A-Com1Vs19s,Cs0.17FA0.83PbBr0.51I2.49,15.47,1.017,198.0,0.768,
W9anzh7WYdM9xC0e8nMyT3xejOBG,Cs0.025FA0.825MA0.15PbBr0.45I2.55,19.21,1.055,225.5,0.8079999999999999,1.651
W9bvY1OO9b3aUtE-XTiNBqBrzBh-,MAPbI3,12.41,,,,1.6
W9hVGlHRmTWBEv5xtuF9HgPOAdKF,MAPbI3,11.0,0.79,203.0,0.69,1.6
W9vJgscMBDMuYCVBPaGcSWIbc6fO,Cs0.05FA0.83MA0.17PbBr0.36I2.64,11.73,1.03,186.29999999999998,0.61,
W9vfGbUZL8erOsx3z2HNw9qSS2Ly,MAPbI3,16.75,,,,1.6
W9zkeg5o9Wiq1VjUjJRCPIQ-UxhK,MAPbI3,17.52,1.07,211.29999999999998,0.775,1.6
WAIyAYtACdUiU4P_NF0yzlYf6Dpe,MAPbI3,17.97,1.06,220.3,0.773,1.6
WAMNrD3MpnBpNJhFKG3VGAXHXOnZ,MAPbI3,13.23,0.95,186.9,0.75,1.5499999999999998
WANwRbSMMsHM8L57FMYxUyTmuiXQ,MAPbI3,11.3,1.02,169.0,0.659,1.6
WAO4SfmelAw9cmGfbmPYqVsX1sP-,MAPbI3,11.7,1.0,138.0,0.67,1.6
WARmfOsewTsFs-cQJTWRvkU7_y4m,(PEA)2MA4Pb5I16,1.2,1.16,17.0,0.62,1.64
WAWNC78PADS9gcNrRCK-S3f38Xq5,FAPbI3,9.31,0.89,201.1,0.52,1.51
WAbsCUj21c-pO1JbdaoX6CeYovOt,MAPbI3,7.7,0.968,158.4,0.499,1.59
WAeuhg-qBwbwLXWBId0RmKc8vZAI,MAPbI3,15.09,1.1,194.89999999999998,0.705,1.6
WAq1sx-CoZ2wX_rcUvVl4PP-c5T4,MAPbI3,14.56,1.06,203.1,0.67,1.6249999999999998
WAqDzFT3E4zY1ZGR_FaOQKFf6CSM,MAPbI3,12.48,1.02,182.89999999999998,0.6659999999999999,1.6
WB1MUKy_0da0EK1S5RkzL4WQgPOV,MAPbI3,3.63,0.64,140.39999999999998,0.41,1.6
WBBd7QE739B5ZQiq9CTFTmqUJ1Qs,Cs0.05FA0.79MA0.16PbBr0.49I2.51,16.3,1.05,206.0,0.75,
WBFNmwBL4uhEPNf2V96IGksX86vo,MAPbI3,15.9,1.03,211.0,0.73,1.6
WBMDrW3tERprED2PDY_129CKw8Qb,MAPbI3,0.5,0.93,24.0,0.3879999999999999,
WBSlcSf8pb5zs5qyF82GDYFq73IA,MAPbI3,18.6,1.04,228.0,0.784,1.6
WBhKHXm3dIP9jB4syo4zCgoo6oAh,MAPbI3,8.55,0.902,201.9,0.469,1.6
WBunKdm-GvYVvgNrXLQN036nZLZP,CsSnI3,1.47,0.367,67.52000000000001,0.595,1.3
WBvAcazyVvtnIZTL46d1eJZ7aosi,MAPbI3,17.0,1.101,214.20000000000002,0.7390000000000001,1.6
WBvYLgmqMAo650Hk7DjrRVdFpkL7,MAPbI3,9.79,0.89,176.20000000000002,0.62,1.6
WC4c0IPLnyv85LTfnvXoDjvdzfUU,FA0.85MA0.15PbBr0.45I2.55,19.8,1.14,242.0,0.711,
WCGyfHrEuVHZRAVOWQPY4M87EojE,Cs0.05FA0.95PbI3,11.05,0.954,201.20000000000002,0.5760000000000001,
WCY6DBQ_OwjaEprSry2mzZ1PZhWN,MAPbI3,12.93,0.925,190.39999999999998,0.73,1.6
WCs-ItACmzrKuCj7kHFEKCtQFB-A,MASnBr2I,0.08,0.19,13.700000000000001,0.4029999999999999,1.7700000000000002
WCuTIV8A-WT6kVJqF5Qo8_LUQbyG,MAPbI3,3.8,0.93,77.0,0.54,1.6
WCvhDWhXGiWb-8mT1rm8t4yqhZSg,MAPbI3,11.4,0.88,166.0,0.78,1.6
WCxCWTj6UQFyy1t9MQyngANulQrB,Cs0.3FA0.7Pb0.7Sn0.3I3,13.6,0.7,248.29999999999998,0.736,1.3
WD0xo76lUXHxqF1im82IoS4xe-Fo,FAPbI3,6.1,0.83,160.0,0.46,1.48
WD2NSXzyr7_rpJOT1f9oao2Q2x7Y,MAPbI3,5.53,0.95,133.5,0.435,1.6
WD8wMM_RVM8_uGqRsUGIQ9jqt0Bj,FAPbI3,15.66,1.04,224.7,0.67,1.5
WDI7XqAX27ycobAfdb7K8l7Yf-Yz,MAPbI3,8.86,0.833,169.1,0.625,1.6
WDO1KDxVpuOVQ8yJVsmSiLbaHXUv,MAPbI3,16.2,1.06,202.39999999999998,0.73,1.6
WDRA36F5ShUq3HQ_7RrhrcaUKnuH,MAPbI3,19.0,1.048,217.60000000000002,0.833,
WDUB_2hcPZMd_yJKba1TlE9ehQpL,(5-AVA)0.05MA0.95PbI3,8.49,0.85,169.5,0.589,
WDUsHnD4X1Y3ZQQb6LJ6xIUujOGZ,MAPbI3,13.2,0.96,196.0,0.7,1.6
WDp5UKiqrs5Fx1b3EkIgaaIHkHeS,MAPbI3,14.29,0.97,227.8,0.64,1.6
WDzUjpGm1D7zzFoKcWYkGYlx-TbC,MAPbI3,1.82,0.721,76.10000000000001,0.33,1.6
WDzdusL5qcH3kYnSne-HvfyH_C6X,MAPbI3,11.94,1.06,179.60000000000002,0.631,1.6
WE7pGu7vVJh25RJW-Kjz_-qWNtKh,(3AMP)MA2Pb3I10,2.02,0.99,30.5,0.665,1.9199999999999997
WEBqGUVHELEsNUAAc9NjKqzUYC8r,FA0.33PbBr2.5I0.5,2.92,0.989,44.15,0.665,2.139
WEFMIgXImWTeU0rqCLGo43nNOJVm,MAPbI3,12.8,1.037,183.0,0.674,1.6
WEMHfVEZCOsdqxctf15zcNv0wjc6,MAPbI3,4.41,0.97,118.10000000000001,0.386,
WEMLE_GoYWoKel9uHPvtj6Uymc74,MAPbI3,9.9,1.03,146.0,0.68,1.591
WEPdVPhQYc9z11ympjjruHQOLqyi,Cs0.07FA0.785MA0.115PbBr0.45I2.55,14.3,1.1,185.0,0.6729999999999999,1.58
WET2hReEsH-UEz0rhG6isgBygA27,CsPbBr2I,5.54,1.01,87.6,0.634,
WEV_bAmcjLXqgHfFV54TlaZ61TYo,CsPbBrI2,11.2,1.17,131.0,0.725,1.9199999999999997
WE_dE6bsL6bI1OP49sB42Z2tVBnM,MAPbI3,14.3,1.043,211.94000000000003,0.65,1.6
WEc7l2BTSDYll_sCkYavl4Zx13AY,MAPbI3,3.71,0.823,101.0,0.45,1.6
WEeVhan-l2XJSgCXqXWvbJQ28jwj,MAPbI3,8.8,0.78,177.0,0.64,1.6
WEvsv-33jOSrdHKmFV9NaiV50u6y,MAPbI3,11.75,0.908,203.2,0.637,1.6
WExUcKh9Ik3Uaw-re_v-wM9Q48JD,FA0.95MA0.05PbBr0.15I2.85,20.33,1.127,229.89999999999998,0.78,
WF4yLPxc6mS46ChcGq_WLguARWzb,FA0.9GU0.1SnI3,7.4,0.51,214.0,0.684,
WFDhhyYC7XZFfga4291NcNU_gs1h,FA0.25MA0.75Pb0.75Sn0.25I3,15.15,0.78,249.0,0.78,1.33
WFFXz9ka8rJsjldQPGAE-WeNXi0m,MAPbI3,10.41,0.9,193.5,0.598,1.6
WFGqoLVNoaJ2TuOjrZHZsgzsMs-H,Cs0.05FA0.79MA0.16PbBr0.3I2.7,15.7,,,,
WFKBODDDD-SQqS4FKWtLGOGyvrXV,MAPbI3,14.98,0.95,235.2,0.66,1.6
WFKezpyINpI6cuS3iktocj7idKS4,Cs0.05FA0.79MA0.16PbBr0.51I2.49,18.3,1.17,211.0,0.7440000000000001,
WFYGJNi7G5fSpqJ3qK6yj2dlCHP9,MAPbI3,6.3,0.878,153.6,0.467,1.6
WFiLZZPC7fnXiYXG0gTIsiR9CmID,MAPbI3,10.2,1.03,157.5,0.629,1.6
WFlN-Vn2NvuvtVqFnc6-tbhrLblk,Cs0.1FA0.79MA0.16PbBrI2,18.4,1.268,188.0,0.769,1.72
WFmQk3q3QznQqudn6M_AaOa7NEhX,MAPbI3,20.7,1.11,240.0,0.78,1.6
WFmb4qTPa5gCPmsqjIvHs0qkaqlB,FA0.85MA0.85PbBr0.45I2.55,20.3,1.07,242.5,0.7909999999999999,
WFzMhYvA6eWL0oswTXc8kvSilJ_A,MAPbI3,14.74,0.969,217.54000000000002,0.6990000000000001,1.51
WG2ruyD0x0qSoJBDBTPUkIqqRbQo,MAPbI3,11.51,1.01,174.1,0.655,1.6
WGFfgdaZp5eTxlG55WuSNCjReQI7,MAPbI3,12.89,1.02,191.5,0.66,1.6
WGdbXwRcpQxXgONs8FszE1LuvvpA,Cs0.08FA0.77MA0.15PbBr0.51I2.49,12.42,0.903,179.89999999999998,0.764,1.6
WGkxlwgDGJvuKGQOwYMvHweeSCQC,MAPbI3,5.7,0.68,,,1.6
WGl-_DEs7GtbeM71zoozpYx4TlsA,MAPbI3,13.17,0.939,196.29999999999998,0.715,1.6
WGlILN1Uj-wykpGBxToKeSWG9QHD,MAPbI3,11.5,0.96,180.0,0.66,1.6
WGmiwXzdcKvTEUXJ_EQ8zRWmK12l,CsPbBr2I,5.59,1.25,74.3,0.6,2.07
WGvtk5UcvS9hWR7h_hLwF4rVpVuu,FA0.85MA0.15PbBr0.45I2.55,19.26,1.14,229.7,0.723,
WGzvAtreuFsIPt9GgYnPTl7JHPdB,MAPbI3,9.3,0.97,185.0,0.52,1.6
WH1KYA37uyOFbCu0Oh8oAMqi_O43,MAPbI3,12.73,1.02,171.0,0.73,1.6
WH3MfKCCqJaa9I1BRd-NmlrW2Gjo,FA0.5MA0.5PbI3,19.19,,,,
WH3hn46zmCWiIPMzza0lmQ2jr0E5,MAPbI3,14.67,0.98,200.0,0.7390000000000001,1.6
WH5k9sEJYkj3XZwnMP3B655XCjwe,MAPb0.5Sn0.5I3,6.3,0.61,193.9,0.53,1.18
WHFdEeU6rpbKMlUlnIuKUF1i-rVK,MAPbI3,17.46,1.0,230.79999999999998,0.753,1.6
WHIGKf8RWB8nksXX8lf7SRb1BkAV,(PEA)0.5MA0.5PbI3,13.01,1.03,186.29999999999998,0.677,1.6
WHWFbvueUuDm32Yp9AvyHgvl8PcQ,MAPbI3,6.75,0.83,134.1,0.61,1.6
WHcqrVlSgJ23jLTtNSKELd7SH1Qa,MAPb1.0I3,15.01,0.98,220.0,0.68,1.5499999999999998
WHmEKq1rSERrMpwx41M1srNZk0iT,MAPbI3,9.96,0.9,178.2,0.62,1.59
WHwODacSibt0VuBfBGBGA6sfHrrg,MAPbI3,9.07,0.99,155.29999999999998,0.591,1.6
WI5HWns_dfYJ6JOjz7meYfyaF5-a,MAPbI3,19.66,1.061,229.5,0.807,1.6
WI7lpIjrsDXu5apXBQne4dX1hoJr,MAPbI3,0.0,0.49,0.4,0.2,1.6
WIJ0NAMsCO8UAcW3_zxQT-DhtP-3,MAPbI3,16.0,0.955,228.0,0.738,1.6
WIViV5dmCnH03wsL5tQP2Re7rJBS,FASnI3,4.06,0.3929999999999999,191.20000000000002,0.541,
WIXu8fxAeFcRjyoU9O1F9B8gXyaC,MAPbI3,8.49,0.86,169.89999999999998,0.57,1.6
WIfCdg76-a0A1hbACH8QmTLYKxSu,MAPbI3,13.16,0.98,192.39999999999998,0.698,1.58
WIrlSkzOlwaaOeJE384VD4rDQNPe,FAPbI3,20.23,1.04,248.1,0.78,1.48
WJE5VnfeBq0A60fv_Zd0J53Q_NHs,MAPbI3,10.63,0.866,213.79999999999998,0.574,1.6
WJSYSby6kdMxgYXLdCGHTNnHrtOI,MAPbI3,8.6,0.87,171.5,0.57,1.6
WJWbF-9C-fdH6ubisFmjzxC-WRQM,MAPbI3,5.94,0.87,179.60000000000002,0.38,1.6
WJY63_z128Wzp6JCdISKLK8iOJ0O,MAPbI3,11.66,0.938,183.70000000000002,0.68,1.6
WJYTbgYLzhhPciB9Bu_EwXsP5XSj,MAPbI3,4.01,0.58,171.4,0.4,1.6
WJgWtFP09X0FaDR8h9t4YjOfYVc9,MAPbI3,14.42,1.095,181.6,0.7240000000000001,1.6
WJhqsuov6vjBP3YvJQYdZw-uwg8X,MAPbI3,9.81,1.06,165.6,0.56,1.6
WJln0197wyt_PKY1E1HVn7KRFsa8,MAPbI3,7.6,0.938,124.0,0.65,1.6
WK-TxhIImGANXTMRvGdzSltWjvjU,MAPbI3,14.6,0.97,228.0,0.66,1.6
WK4j2MegmxFn6ubXXxLftUficVpG,MAPbBr3,1.5,0.85,31.8,0.55,
WK5xkxJqPAmS8kEwBQGK7X8NEM-4,MAPbI3,15.82,1.05,208.9,0.72,1.6
WKItqB2srxAguPCKWFwdo6KhBNch,MAPbI3,12.7,0.961,189.0,0.7,1.6
WKKcjgoDI68D5IlXGnTDpv28V3dC,MAPbI3,13.4,1.031,196.0,0.66,1.6
WKUZfNy92tUJAV3VlenYcvDVU52K,MAPbI3,3.94,0.382,196.14000000000001,0.525,1.58
WKYywUlHc7u9e4iP0ZeZAQI3DYlK,MAPbI3,4.57,0.72,109.60000000000001,0.58,1.5
WKbXWYK49n6U8VjgNuLTTELtAz62,(PEA)2Cs59Pb60I181,6.65,1.08,89.1,0.68,1.73
WKis4KAp_-1VNdv3-6hhZMAtbYya,Cs0.05FA0.79MA0.16PbBr0.51I2.49,17.9,1.08,209.0,0.7929999999999999,
WKvA9RzsXXStHhDv14NlHIy8520P,FA0.05MA0.95PbBr0.4I0.6,16.03,1.17,171.0,0.801,1.81
WL--zbEtyH7ytOtismu22NkaYABI,MAPbI3,1.97,0.87,43.2,0.53,1.6
WLA_yM8FHVQ5kmKQF3S5cQ_NPvBL,MAPbI3,10.6,0.91,200.0,0.58,1.6
WLCUey0YKuk-QaEkE7YvoNYtWZhC,Cs0.05FA0.81MA0.14PbBr0.45I2.55,20.0,1.1,227.0,0.797,
WLTWajH1KAEvi7myWAHliPyj5JgL,MAPbI3,15.5,1.0,215.9,0.716,1.6
WLWRKMrbJy153CnwJ8hqPZlZ0MSK,MAPbI3,16.08,1.012,208.49,0.762,1.58
WLYxf9kMkT_ywfaHVlMcEqm532Ih,GU0.125MA0.875PbI3,19.58,1.094,227.89999999999998,0.785,
WLmLyqNO0Z6bcwJQnpSK3y4LxSp-,MAPbI3,13.6,1.06,213.0,0.6,1.61
WLvIewRY4GMXtqWX3jw4_UiWDH3i,Cs0.05FA0.79MA0.16PbBr0.45I2.55,18.15,,,,
WLx1rRZ_Cvq0eNZvQv9-2ugbgT1b,MAPbI3,7.08,0.75,162.2,0.581,
WM1fQfO1XHp8gz5OBrsNHUZiYEgH,MAPb0.75Sn0.25I3,11.4,0.747,214.4,0.71,1.3
WM2P8ESiYuyg6wcztBmrZ_cQaSHY,MAPbI3,13.82,0.993,215.3,0.65,1.6
WMAHM5GzE1YTpACwAtq_qC6Tki7U,MAPbI3,0.6,0.19,81.8,0.497,1.6
WMBUS9uL5v4_-ZhDQEtMhs7sBtNB,Cs0.1FA0.2MA0.7PbBr0.2I0.8,18.5,1.18,201.0,0.782,1.69
WMIfcyp8dhn1ftGLmWq9ZjCKo5yi,MAPbI3,5.71,0.769,118.2,0.629,1.6
WMLP7KGn-XrauLN1MeyY7SkW2iFi,FA0.75MA0.25PbBr0.24I2.76,8.35,0.015,8.959999999999999,0.61,
WMPjgh7NeVKIPoLrpoQMDl-c8efB,Cs0.05FA0.79MA0.15PbBr0.51I2.49,10.71,0.95,196.1,0.57,
WMQ8UHb9FHb-UFX6NmmhbHmO15GY,MAPbI3,7.81,0.97,115.5,0.722,1.6
WMShOF3Y8IybOqyA9644oxBDMUN2,MAPbI3,13.02,0.982,205.7,0.645,1.6
WMdTzPsVI7V1TDR2Z5PN3CSmzlzA,MAPbI3,14.37,1.04,180.79999999999998,0.767,1.6
WMlWrHxwxamUcOgYtKfazjBtONGx,MAPbI3,16.2,1.05,229.0,0.67,1.6
WMmawZMNAFbvVK6Dv0NW-0dzwlTi,MAPbI3,11.23,0.924,175.7,0.69,1.6
WMqsIOZFAHtBl6lprTNh5e7pGzIi,MAPbI3,13.2,0.879,217.0,0.6940000000000001,1.6
WMzWpkLKtlLxOPjjtgpy7wK5sF40,MAPbI3,16.27,1.09,210.10000000000002,0.711,1.6
WN-CNLwmZqX2wWv7v6ziL4h252L4,MAPbI3,11.7,0.9,195.0,0.657,1.6
WN156a33FUey94LBktFa5ATmRNTk,MAPbI3,9.36,0.98,195.0,0.49,1.6
WN29uRr4gjcjZXxkwn1qDD67aHhL,MAPbI3,16.1,1.04,235.0,0.65,1.6
WN5T92rkm_T8xo5N_9NW71lJZp-8,MAPbI3,11.7,0.935,181.0,0.687,1.6
WN894jAQbgzElzLcaOLgRwOyLKwM,CsSnI3,1.66,0.21,276.70000000000005,0.29,1.27
WN9thcLbcQIZ8tOv1jyp946F5BvC,CsPbBrI2,13.92,1.2,147.7,0.785,
WNGkzbbS8TIcb2gqMt8egdv1zFqB,MAPbI3,20.9,1.12,238.2,0.7909999999999999,1.6
WNKw5U4EDoVuWUmsgv3DOopORMWc,MAPbI3,11.48,1.098,199.20000000000002,0.524,1.6
WNSKITt4VrvbSmVFYH5NclbpC4rp,Cs0.1FA0.9PbI3,21.0,1.13,233.0,0.797,
WNSZpuD9xB84-PsGFEnFkEFTTD7i,MAPbI3,5.3,0.932,153.25,0.374,1.59
WNWuijJ3p7WehwlJsJlV4CQi_uM0,MAPbI3,9.54,0.91,151.0,0.691,1.6
WNZ-UOZBWxF-qhts2LKYjEEE2HUz,MAPbI3,15.98,1.036,200.9,0.77,1.6
WNnD8Dm68W4baoOYCeeHslp6kUg5,MAPbI3,4.29,0.7929999999999999,111.0,0.413,1.6
WOEXTgdPGSWSEBLBC1opfbtADRFb,CsPbBr3,9.53,1.432,93.5,0.716,
WOGNLpSKQTKOqxk5NbhzgtE4JL7p,Cs0.05FA0.79MA0.16PbBr0.51I2.49,18.33,1.11,220.3,0.7490000000000001,
WOQP62xL-P9MTFhsa3Y9zVWPRhsw,MAPbI3,17.09,1.069,219.60000000000002,0.728,1.6
WOQVdkEpnkkglnF3Glx--iDYBYRc,MAMg0.09Pb0.91I3,14.2,1.04,228.0,0.6,
WOYjotOZYNwpo2BiiP6X1qH8j2yM,Cs0.125FA0.875PbBr0.375I2.625,15.2,1.06,207.89999999999998,0.69,
WOaXmtrtUtYlvRk71PmPnCWgDtK9,Cs0.15FA0.71MA0.14PbBr0.75I2.25,18.5,1.18,196.0,0.8,
WOjr0YEQ1O_PX6R-xTNKkKPysEFD,MAPbI3,14.25,1.047,213.22,0.64,1.6
WOllffaeGYLfMl1AKvEowqsLDcNO,MAPbI3,10.92,0.99,196.5,0.68,
WOrjb7xJM5LYORivhJ7klNSyUDDN,Cs0.05FA0.79MA0.16PbCs0.49FA2.51MA,0.58,0.627,38.6,0.22,1.63
WP4w2RpDjruBbkzqsR-Sp3uIu7sj,MAPb0.85Sn0.15I3,9.77,0.76,191.0,0.66,
WP5rdm7nhggiPoC55x1ejD46N80g,FA0.85MA0.15PbBr0.15I0.85,16.8,1.11,225.2,0.6709999999999999,
WPAHcUBZROxOkMPFxUV_hhdWwBl8,MAPbI3,15.9,1.05,210.6,0.72,1.57
WPF_DLVhZ0E2dU5bGB7n6eNf1tlk,Cs0.8Rb0.2SnI3,1.93,0.48,64.2,0.6,
WPGugJMmrQkc5BImtOqXmgnhqaPm,FA0.83MA0.17PbBr0.51I2.49,19.1,1.16,217.0,0.72,
WPIp4TgX92mJ8_yUez8FciUzb55g,MAPbI3,7.73,0.93,142.89999999999998,0.58,1.6
WPPmcxZZuAq34NSwzZjscaT9dwH7,Cs0.05FA0.79MA0.16PbBr0.51I2.49,18.3,1.145,222.0,0.72,1.63
WPVrnvlCmsa2xs49NpApQN_RTATJ,Cs0.1FA0.85Rb0.05PbI3,20.35,1.08,250.6,0.76,
WPXKPwWH8ntEAwuy7_wFa9lwlZ2k,MAPbI3,16.34,,,,1.6
WPdcXy3aDFGUW1C5c-Rt9BxzdcJR,MAPbI3,2.83,0.73,5.0,0.517,1.6
WPkMsBVff-fUljRexkyXhBL-gSYl,MAPbI3,9.07,0.97,200.5,0.635,1.5499999999999998
WPscSAcN4dUxUxOaDvdfd1Vb6I39,MAPbI3,11.4,1.06,234.0,0.735,1.51
WPuFGXSghQ9YQiH6618jhF1WYoLg,MAPbI3,17.08,,,,1.6
WPuZ92QSTgLas6EQPG4Cy5vYQBW_,Cs0.1FA0.9PbI3,15.0,0.99,208.0,0.7340000000000001,1.5499999999999998
WPuqT0DJpRp6xIC0_HZ_ky0inLi9,MAPbI3,15.23,1.06,201.4,0.71,1.6
WPz0Mofo9M14Jvye6Qk0i8atu0Fn,MAPbI3,5.01,0.75,115.8,0.58,1.6
WQ1tGVaFZU0Mf2Y7pAodC5jSdEGq,MAPbI3,13.2,0.94,197.0,0.7120000000000001,1.6
WQ6E3Q-z0SsrP8kEjo9eGNjKC0W8,MAPbI3,17.5,1.08,214.3,0.76,1.6
WQ7udCDp2jnYseMhLhq5WC3_BLx8,MAPbI3,17.48,1.088,227.0,0.708,1.6
WQBrvhOj4AOzBspGZqNuUoUevehF,FA0.85MA0.15PbBr0.45I2.55,14.6,1.038,209.81,0.657,
WQMGJFom7T23z2UWOUSiCgKusaOc,MAPbI3,19.57,1.1,228.1,0.78,1.6
WQMI9grdIhXsIlgPlatSXA8et2Rh,FA0.85MA0.15PbBr0.45I2.55,18.2,1.13,224.0,0.7340000000000001,
WQReo1q5qJCnv3DlaYl6FJl9Mp_h,Cs0.05FA0.79MA0.16PbBr0.51I2.49,15.8,0.97,239.0,0.68,
WQWF7RGNzY2FUaALInH2fTQQBKvs,MAPbI3,8.4,0.753,174.0,0.64,1.6
WQXkmQu3TnNs9GNK5Mglm-oLgP9i,MAPbBr0.15I2.85,16.8,1.07,230.0,0.677,1.5300000000000002
WQYvbkEX84vcXX7hKEbUTDpHmb6F,MAPbI3,1.8,0.88,95.0,0.19,1.6
WQZ_cQu3QotnEirg_qSjNbSVLnAg,MAPbI3,14.25,1.05,207.89999999999998,0.6970000000000001,1.6
WQalZQfX-YUc2MQSfwhnAI0Cpmpf,MAPbI3,9.5,0.8,192.0,0.62,1.6
WQeZCxwfu8XoL3Ew__iwwcq8DOqf,CsPbBrI2,13.85,1.23,155.6,0.727,1.9000000000000001
WQzjcNizdkd8zSj0wZwDTgUqLd1V,MAPbI3,5.91,0.855,131.2,0.522,
WRJLDFFN92ycb-KwM4tKayBISi1V,MAPbI3,11.44,,,,1.6
WRKEXh9Yox1BWk_oiWsIrUQbJfyR,MAPbI3,13.1,1.01,177.2,0.73,1.6
WRMkyF_rYwSOURt3eybAR8lC_kHM,MAPbI3,3.75,0.647,98.2,0.591,1.5
WRZMzaNwOAyr-I9W5exK_3AD2E2G,MAPbI3,13.78,0.98,210.0,,1.5499999999999998
WRap7bihfyMHtUKRFHCacjngzCV1,MAPbI3,10.17,0.95,163.29999999999998,0.65,1.6
WRdw8q1D2MoX7lID6F7yv3zgIhCR,MAPbI3,14.1,0.99,207.0,0.69,1.6
WRpnz8_5RROOFRbEPXGKLcH9xbdb,MAPbI3,6.4,0.9,154.0,0.46,1.6
WRqgpEfDX0kU72ijg3wH2i38aHct,MAPbBr3,4.63,1.29,43.3,1.22,2.296
WRsaeQPatwMkv7FsihRnd9DSoB6W,Cs0.05FA0.79MA0.16PbBr0.41I2.59,1.36,0.87,61.0,0.256,
WS62LnWrlxkJSaC1opTwWf-TYYRo,MAPbI3,15.73,1.03,218.70000000000002,0.72,
WSGz3_rsOkm07mWVA3P1y6o3oTaS,MAPbI3,11.76,1.0,175.10000000000002,0.66,1.65
WSL2kWpBc0CRDGm6Eyr1g_tFHRFC,MAPbI3,12.3,1.01,163.0,0.747,1.6
WSNva8ivFoE5TXi2f2fKyAQGBdge,MAPbI3,15.0,0.88,222.0,0.77,1.59
WSOI8PMxdQFIf1I1Cfez9oorb_CR,MAPbI3,0.01,0.84,0.4,0.22,1.6
WSQQoJDQF-CO8dVCrxAOQ6SmJ2Np,MAPbI3,16.21,1.03,215.2,0.732,1.51
WSTaMCK4fc1PP-MRhMG7NIjITcKc,MAPbI3,12.4,0.95,198.0,0.66,1.6
WSVbognESCiRRdsgopmp6IywWoKZ,Cs0.1FA0.9PbBr0.3I2.7,16.68,1.14,25.5,0.7140000000000001,
WSWgkdE81d0hDNMOjtq7PBp3BHjG,MAPbI3,14.7,0.97,202.0,0.75,1.6
WSa-cfyDNDgA9CkbfA7fatJgTilb,MAPbI3,10.96,0.94,211.70000000000002,0.52,1.5
WSa4OJas7wfybqTYzLQBBv1pjik3,MAPbI3,8.74,0.931,148.6,0.63,1.6
WSex_HTIfV2z_JFtJi55lXTp1MMT,MAPbI3,5.75,0.899,148.4,0.431,1.6
WSlk-Qhdfg_W4vaumMvMqcMlU0G2,Cs0.15FA0.75MA0.1PbBr0.1I2.9,12.22,0.96,219.4,0.58,
WSp3jb4S5nB8HRvCTjmVVL3b8DR4,MAPbI3,10.9,0.94,149.0,0.77,1.6
WSpgFv0ZU1mhU7ROI3cXO6ZYzJbj,MAPbI3,18.25,1.063,212.2,0.809,1.6
WSsYozK_cbfis0gZsRVNiNym5OcN,MAPbI3,11.0,0.97,174.3,0.65,1.6
WSsZROm-zakfS--q3DkvvyQG1kWo,Cs0.05FA0.79MA0.16PbBr0.54I2.46,13.92,1.09,206.1,0.619,
WSuMOzbgdsYnOvmy8qxWEEm60D7i,MAPbI3,11.6,0.96,185.6,0.65,1.6
WT-FoVb4AX76ZTCE97EDINJ9-Grc,Cs0.05FA0.7885MA0.1615PbBr0.45I2.55,18.57,1.111,222.0,0.7559999999999999,
WT2RzY2DF1zrjrc_ML7LC79PoNmz,MAPbI3,16.97,1.084,217.89999999999998,0.7190000000000001,1.6
WTCf4017t8Ge2U8deLvk1rEnlHEm,FASnBrI2,7.1,0.65,178.9,0.614,1.5499999999999998
WTDDZaf-GqsAIpcdPo5tgUpouZqY,CsPbBr3,4.49,,,,2.3
WTN4ogiLUFkerLjutFgXEvRvSPnE,MAPbI3,14.94,1.016,190.5,0.7709999999999999,1.58
WTQ4_eTCDhN27wkErNuZLHBIXk1B,MAPbI3,4.1,0.91,72.0,0.61,1.6
WTRFNdleteMgAFTnP-2J9YGLCrYT,MAPbI3,5.46,0.8,143.4,0.497,1.6
WTe6rjdJYyiXASh_qFITZfXdUs9s,MAPbI3,13.42,0.98,206.6,0.6629999999999999,1.6
WU38vOxhnttH0L2xx2HTL_ndDwDr,MAPbI3,14.3,1.007,203.79999999999998,0.6970000000000001,1.59
WULpyVbL_gMb0kpEiVzYcEkMgEeo,Cs0.15FA0.85PbBr0.15I2.85,17.2,1.05,211.70000000000002,0.772,
WUWCAkevFsG-LOXP0DzKaJF8XikH,MAPbI3,11.9,0.95,175.0,0.71,1.61
WUZfJAnN22OoO2lkRsHtAhBmTDGi,MAPbI3,10.43,,193.70000000000002,,1.6
WUZlJPKThrnOnd8bSqp8XGduti6P,MAPbI3,11.4,0.99,218.0,0.53,1.6
WU_zqJe1F8zlghFCn6CcWeeOvJEG,MAPbI3,12.9,0.92,194.0,0.723,1.6
WUboeXTVS3frm636M4J7jIEgEtlT,MAPbI3,18.11,,,,1.6
WUh3yE_guC-ZWw2eqk0FCYhio3NM,MAPbI3,10.9,0.98,201.29999999999998,0.54,1.6
WUqP0rXnFzQnWFQsejRK_7zd5SVe,MAPbI3,15.86,1.05,196.9,0.736,1.6
WUr3xIMUSEeadHm9WoUlw0NW2z7a,MAPbI3,3.5,0.7,115.0,0.43,1.58
WUs8JJ1ynIj2YnEBU_tVrvXyQev8,CsPbBr2I,9.17,1.2,102.4,0.746,2.01
WUw8TisZrT7duLpFCRV4mSzAqZwL,Cs0.17FA0.83PbBr0.51I2.49,14.0,0.919,194.0,0.785,
WVOoBBKEklEPsuzYHZ8UByf5x0CL,MAPbI3,0.11,0.8690000000000001,1.6,0.7609999999999999,1.6
WVX4tSYhwCWOUEAMA_cTmAigxV0H,FA0.3MA0.7PbI3,17.78,1.07,224.0,0.738,
WVbQ295Kz0-W9xVX_WEEH4zLKcYw,MAPbI3,11.1,0.944,190.3,0.589,1.6
WVfhq2-kBSB03PCyGabXQPivgWgq,MAPbBr3,8.29,1.42,75.5,0.773,2.31
WVunBRsbWFKyrWj7DbMK9jF2XiLf,MAPbI3,13.4,,232.10000000000002,,1.5
WVzB9r-IUCilQqjwKGoti8OxGDjb,MAPbI3,12.23,0.942,162.7,0.7979999999999999,1.6
WW7HJSbmdU__SIoWvLIo8ot20evs,MAPbI3,15.26,1.07,215.6,0.66,1.6
WWAEzNndihF4Pb8rmOYYvt5cUh33,MAPbI3,8.12,,,,1.6
WWB8JCiZuk0tsW8caMQwir9bFHje,CsPbI3,10.75,1.192,117.5,0.7829999999999999,1.8
WWDNgoKYOhhQSIiLlpL_M85-c8b3,MAPbI3,0.34,0.64,15.0,0.356,1.6
WWIyL4cbALjXjHJ4EKssdtPUF61W,Cs0.05FA0.81MA0.14PbBr0.45I2.55,12.37,1.0,190.2,0.65,
WWKAv1aoYS4ndZX7bwXNj-v85BtK,MAPbI3,14.9,1.05,205.0,0.69,1.6
WWNr3UMzF-ta0Riad8vyRc66Vex3,MAPbI3,12.5,0.948,191.0,0.69,
WWSDo5zes7fiwGOOse2FOzxm0IQ2,MAPbI3,8.7,0.984,140.0,0.627,1.6
WWYrULNJqD7QjW1QLJ0m2mcXv061,MAPbI3,18.46,1.08,205.79999999999998,0.772,1.6
WWbrphVTLHIGP8FoA818PopIyG69,MAPbI3,11.96,0.73,252.8,0.65,
WWdYpsyVvZlPP17j7nk9n7m7an6S,CsLa0.02Pb0.98BrI2,5.43,1.01,114.9,0.469,1.919
WWtR6seO0Z959jiyZkhtoBXnfjLv,MAPb1.0I3,18.9,1.0590000000000002,237.0,0.754,1.6
WWyTyGFncUToHQ51kN1ayoQosLCL,MAPbI3,11.9,0.9,166.70000000000002,0.79,1.6
WXAY2EyZXNnZQjaQ6yM5Gv-d5Vq_,Cs3Bi2I9,0.02,0.54,0.6,0.652,2.0
WXIpF8QZNmn4oNYM4CBITU46a_0E,Cs0.05FA0.79MA0.16PbBr0.51I2.49,18.1,1.1,220.0,0.74,1.6200000000000003
WXL5060mJAfW8ZC0YbQif4kfNndu,MAPbI3,15.4,1.06,202.0,0.71,1.6
WXQSCy4hhuiSIObEG75SNUIxWhyC,MAPbI3,15.1,1.04,202.0,0.73,1.6
WXSdGLj5j8XSzydg2aqGl3O3O1gk,Cs0.1FA0.7MA0.2Pb0.5Sn0.5I3,15.2,0.757,284.0,0.7090000000000001,
WXqJ5C_caom8-DS7oow0_pHSk_cU,MAPbI3,8.27,0.98,131.9,0.647,1.6
WXstZ2UPUzIVbwAjAQ7KAUSRziEw,MAPbBr3,3.2,0.83,74.0,0.51,
WXvpMcP2vor2APojCe5Z_0epSJ5C,MAPbI3,12.22,0.952,186.70000000000002,0.688,1.59
WXytcRppwrOuTVPypUJEYkttnqLs,Cs0.15FA0.85PbI3,12.4,1.03,195.9,0.62,
WY7TW5BGOVmaiofxU4sn8TQlrNDg,MAPbI3,17.71,1.039,204.8,0.758,1.6
WYAQoTB_IongfpWDaUQyM_8sAnbS,MAPbI3,12.1,0.023,5.5,0.945,1.6
WYD7Vgf1zxueii19YgIrL54ZWk_C,MAPbI3,19.7,1.11,228.0,0.777,1.6
WY_wd66ZZD2_Tifg90TW6BHa7jV9,MAPbI3,14.19,1.023,205.9,0.66,1.65
WYe2G9mNUKP9rqn2E0JIxUUXVBlA,Cs0.12FA0.83MA0.05PbBr1.2I1.8,19.1,1.25,190.0,0.815,1.74
WZ1h5kdwgYDT7FPiT-wRdl0IGzlo,MAPbBr3,3.4,1.4,54.0,0.45,
WZHX-ggR100iQO2Fuo5HByaA0D9Y,MAPbI3,9.43,0.85,153.3,0.7240000000000001,1.5
WZJiDbGNJ2GSfapHbHsuG7XX0KEu,MAPbI3,15.91,1.021,207.54999999999998,0.7509999999999999,1.6
WZTltYM4gcCRMxk1upl15Os9PCsk,FA0.55MA0.45Pb0.45Sn0.55I0.95SCN0.05,12.9,0.67,272.0,0.707,1.24
WZgw4xntvKnLj64rulJIfRCc97bj,MAPbI3,10.1,0.93,195.2,0.5539999999999999,
WZoR6RfIbGfHJxLJz2F6QcWOdQH9,FA0.85MA0.15PbBr0.45I2.55,18.96,1.108,229.4,0.746,
WZsOCkks1dvgWHD8w9LQRw9I4Ldq,MAPbBrI2,6.85,0.87,129.3,0.61,1.6600000000000001
W_AdS30dy02nFMFeByiMs6QqG4KI,MAPbI3,10.11,0.94,201.0,0.51,1.6
W_FvEh2WKQmAP6v5ta2GMMmdeSAf,MAPbI3,18.11,1.02,243.2,0.73,1.6
W_JLALEik0OOhfrY5hNW8czznNvp,MAPbI3,13.6,1.02,188.0,0.68,1.6
W_KFOAp91j84piHgiIhk2Xvd96gf,MAPbI3,16.43,1.01,215.5,0.755,1.6
W_R__dvPfDkfjnbiekw_EOT5nI0c,MAPbI3,8.13,0.99,136.2,0.65,1.6
W_SkwxVUygRoRrILVSbNgbblVipU,MAPbI3,7.68,0.9,130.7,0.653,1.6
W_dyx9Ayo0fzUQ4dB5-uCzuX8YYg,CsSnI3,4.3,0.44,185.0,0.529,
W_i4KFmX5epWUmFUgKBWokgAlj4C,MAPbI3,17.11,1.1,229.60000000000002,0.71,1.59
W_l9604xMkoQ1t0pem5swF14mOsx,FA0.9MA0.1PbBr0.1I2.9,19.44,1.03,245.3,0.7709999999999999,
W_nQppA2k7mLBRMJQfqB5oNi12A9,CsPbBr0.45I2.55,7.22,1.14,99.0,0.64,
Wa1D_0SRRCZKrCcbFv1lCnZmhdMr,MAPbI3,6.13,0.8909999999999999,114.2,0.59,1.5
WaAft2bUnM8oGtZscFS6M2DTP6iL,MAPbI3,18.08,1.087,234.60000000000002,0.7090000000000001,
WaJyOI0Sj78ffUGQ6S6MzteHw32c,MAPb1.0I3,13.74,0.959,202.3,0.677,1.5499999999999998
WaP_tThbX7dtSkS-VKn2t7xLvso3,MAPbBr0.3I2.7,16.03,1.072,308.9,0.716,
WaSh9dreuzQIY2AJ23CSoioCsTKK,CsPbBrI2,4.19,0.84,78.0,0.64,1.91
WabbtBedmptlUgUGja5CDM4l2WUt,MAPbI3,10.8,1.07,173.0,0.59,1.6
WanQnmC3znF3bgCHr7srk_LqSOGN,MAPbI3,18.4,1.09,227.0,0.75,1.6
WasHBejSuI0mkEy4egRFnz9jsBHM,MAPbI3,13.41,0.962,224.3,0.62,1.6
Wasv34VJzNAyo1qsp2-wF2OBTMoV,MAPbI3,13.57,1.03,186.20000000000002,0.703,1.6
Wb0-hbUGcHFznqblGZ8NGrvqNcob,Cs0.07FA0.73MA0.20PbBr0.47I2.53,18.5,1.43,230.0,0.721,1.6
WbCNpuolVHi7P4TdHJ8DwkMv2j1c,MAPbI3,12.7,0.99,213.0,0.604,1.6
WbDEJaR2ZXuTjGY80BxuF80-4oEv,MAPbI3,9.0,0.95,170.0,0.55,1.6
WbMlwQclT3PaxonDqQsyVCmlbemX,MAPbBr1.2I1.8,6.1,0.91,102.0,0.66,1.7700000000000002
WbPBHaLojyAJz3F7-b8UnIPWQ1ux,MAPbI3,4.23,0.7,143.3,0.42,1.6
WbTmxhvYHBy94hD7lmxkhE9OA3LA,MAPbI3,12.59,0.98,174.0,0.737,1.6
WbVYGwjZMFisCdqCUtkIsbZK3c5Y,(PEA)2MA3Pb4I13,5.5,1.02,96.4,0.565,1.64
Wbdak4b0b9JdorVxHnROqckwiOtv,MAPbI3,10.0,0.97,175.0,0.59,1.5
WbqLk1GosTJ2B_6A3_kFXFWKGttM,MAPbI3,13.73,1.07,211.0,0.61,1.56
WbzWAJcel70WsdxIKahlX_2Tc406,Cs0.12FA0.88PbBr0.36I2.64,13.08,1.024,195.6,0.65,
Wc2jTBRlIbZf3gxw7JtvOsfAJIC7,MAPbI3,1.56,0.61,79.80000000000001,0.31,1.8
WcAZ24m0mXWO_EWoILaW-Aod9pSx,MAPbI3,19.79,1.07,234.1,0.79,1.6
WcCaAmqef7UlqsnQRIEiRigmVrpP,MAPbI3,7.54,0.79,169.8,0.59,1.6
WcErW521PpYDoQGR16MPW8MaMb6p,Cs0.17FA083PbBr0.6I0.24,15.0,1.13,239.0,0.76,
WcKI66NpoFpY8WqCwiQBD2vFd_UL,MAPbI3,18.03,1.09,224.89999999999998,0.7559999999999999,1.59
WcM-CugZvuqDtPgKOxTrsG06Db__,MAPbI3,11.0,0.82,194.4,0.69,1.6
WcNbhDwf_WmEEcoztJ3NijZva_z3,(NH4)3Sb2I9,0.17,0.96,5.699999999999999,0.327,2.27
WchNA0rJjJVSOKzBM2sHsd1M_C7R,MAPbI3,16.01,1.046,213.1,0.718,1.6
WcpF5emvXtbzBmKfOBrLOuImmtYx,MAPbI3,18.85,1.132,222.8,0.747,1.6
WcxEqBBj9jy8bOuPhGwS4TC7jHht,Cs0.15FA0.75MA0.1PbBr0.1I2.9,13.98,,,,
WdCcFIkVJBJZ1r8UAYcSGVAdr2OI,MAPbI3,3.8,0.7,138.0,0.397,1.6
WdRwme95QSvsv4D40TJfmxGL8sM7,MAPbI3,17.92,1.08,222.3,0.7490000000000001,1.6
WdUd1V6NqagdipBHtsiLxwr1y_gm,MAPbI3,14.38,1.027,205.39999999999998,0.682,1.6
WdUz9fl23Td5S7U52vqbYeJueYGR,MAPbI3,14.92,0.99,207.0,0.732,1.6
Wdg4lSLOzGOyXAZyQT2uwkkWvr3G,MAPbI3,6.8,0.957,146.0,0.49,1.6
WdiUrcNUG5Knmeex6AXmjux-XrTx,CsPbBrI2,15.53,1.223,163.5,0.7959999999999999,1.88
We1vR38Il9ejdwUU-9IlAw8unY0W,MAPbI3,3.3,0.85,119.0,0.33,1.6
We9_edaVLOR6QTsBc5w9NELG7ECc,MAPbI3,8.03,0.88,170.0,0.53,1.6
WeJaZQpQpvUb2lMvBLS_lSz2959j,MAPbI3,7.21,0.72,159.5,0.63,1.59
WeaxjSHBi1fZuOxsKPN3WQ4wjDms,FAPbI3,13.5,1.04,185.0,0.69,1.48
WedTDZF6SLqbdyUS_1SkJKhocV6N,FAPbI3,18.45,1.08,237.3,0.72,1.48
Wedt1_au4FaPe7--_gDqayHgPLcE,MAPbI3,13.1,1.02,185.0,0.6729999999999999,1.6
WefpzsFSrxl73H5i9vIYBZ5GjWcc,Cs0.15FA0.85PbI3,14.91,0.96,224.4,0.6920000000000001,
WerkHDc43eukv-7LwDQ_N8cJEeoa,MAPbI3,8.1,0.938,142.0,0.607,1.6
Wf2-A0fBWZcEXgahJ2EeRM0vGTSR,MAPbI3,19.11,1.12,224.7,0.76,1.6
Wf2uDg8WNZ6hNB6CNYkTH6AJs3aH,MAPbI3,17.7,1.05,218.0,0.77,
WfAbU8SX__tAdGdpNNl98oS35vYk,MAPbI3,9.48,0.95,162.0,0.6,1.6
WfDaawjV-77HdI_o_gFw277dSF8I,FA0.83MA0.17PbBr0.03I2.97,16.7,1.06,221.0,0.713,
WfMidOGpwcwH9cvsbvm9eHYu7JCb,MAPbI3,4.46,0.851,76.7,0.62,1.6
WfQq-QkMWAgz5wAhWQ2ekAiG7WFy,Cs0.08FA0.78MA0.14PbBr0.42I2.38,11.22,0.99,223.2,0.508,1.61
WfaRCS8xpuDtCJSWo6E2LG-Xerm-,MAPbI3,7.83,0.928,133.2,0.63,1.5
WfcsHHlkqbnHk2zHlNMtv6kG1w43,FA0.85MA0.15PbBr0.45I2.55,9.34,0.91,206.4,0.54,
Wfe8JEUPMm-tkMNLFFUBKB81x6o1,FA0.87MA0.13PbBr0.39I2.61,18.32,1.11,218.6,0.76,
Wfl5b17wBuz2vgSQFQQAEUy4nmbw,MAPbBr3,5.73,1.047,94.39999999999999,0.58,
WfnjTJDlrsdiIqL7j4f4BgJPhRrk,BA2MA2Pb3I10,7.43,,,,1.96
Wfr7i-qkVFLVr7Cv_15q2uoxqhnd,CsPbBr3,5.04,1.3,55.5,0.68,
WfwtJX5JFlKsc1vVthYIUDDBFTet,MAPbI3,15.57,1.07,206.8,0.703,1.5
Wg0cLuFlLhGtfQohMx660QrzWNu7,CsSnI3,2.23,0.27,172.60000000000002,0.48,
Wg9YWzIsOihUxRwE86gvfKf3RnHJ,Cs0.05FA0.79MA0.16PbBr0.45I2.55,12.3,1.007,180.0,0.68,
WgByhmFaXPuFwRHIszkzAPLQILqW,MAPbBr3,0.86,1.38,19.4,0.32,2.2
WgT3qTDSkfZKwLXLF1W-JsSkyxyD,MAPbI3,9.57,0.87,142.7,0.768,1.6
WgTNMJ4aCB_BllOEvriy7cqXejQe,FASnI3,0.09,0.099,35.059999999999995,0.29,1.3
WgeVr6AxlJVjeiGmdyu6OwwjWzbD,FA0.4MA0.6PbBr0.2I2.8,19.6,1.07,222.60000000000002,0.755,1.58
Wgf_xmNkYSpQQyePidaaJpqWvFrb,MAPbI3,10.2,1.07,195.0,0.6859999999999999,1.6
WgjGqNKxneHTyKdBkci_TP0DwMDU,FA0.85MA0.15Pb1.0Br0.45I2.55,13.2,1.13,175.5,0.7709999999999999,1.59
Wgk2NaGpO0QYm4aNGqYWZG5f5ta6,FAPbI3,18.1,1.07,224.20000000000002,0.772,1.48
Wgo8x238l8YLTf8A-JDCKAFnmQiQ,MAPb1.0I3,15.07,1.09,219.7,0.63,1.5
WgyyDXwbVCki8eNh4MLpPlakjmSU,Cs0.05FA0.8MA0.15PbBr0.45I2.55,18.82,1.13,229.8,0.725,
Wh6WYrNEa9XpyO_Oz7dRo4sz3WV8,MAPbI3,3.34,0.57,123.0,0.472,1.6
Wh8M058o7n6h8wlr2h-p8ivQZfWo,MAPbI3,18.64,1.113,230.39999999999998,0.727,1.63
WhFaGpDnSguc5fh-bbir6-SEdyqT,FAPbI3,11.1,0.93,203.9,0.59,1.49
Whj7FwZ2_nnbtPVKjUYYo8O653an,MAPbI3,13.0,0.95,199.20000000000002,0.687,1.6
WhlaeSl18tzFOO9m4KKFvMR8BIoa,MAPbI3,8.3,0.995,147.0,0.57,1.6
WhneaaZ8n8LypYS62CBdQz-933Sy,MAPbI3,5.57,0.84,107.30000000000001,0.309,1.6
WhvhRu4ZDtLvzMlIqvHuIIpVQx9Y,MAPbI3,8.4,0.86,189.0,0.52,1.6
WhztPifhYyFlotlATNRnh79gCHTA,MAPbI3,6.92,0.91,133.7,0.56,1.6
Wi3wYZq2-5HAbj8eKqwk-SztXy42,Cs0.17FA0.83PbBr1.2I1.8,14.0,1.0,185.0,0.7559999999999999,
WiQu5oFsGjrvtprO0xKimEDvxsAb,FA0.85MA0.15PbBr0.45I2.55,16.5,1.087,215.0,0.696,
WiRIbY9jBrHAyoTUAEGGXLEPxF5v,FA0.81MA0.15PbBr0.45I2.55,19.98,1.13,226.70000000000002,0.78,
WiUC2tvmThyCaVmaL9u5lDOIcbfA,MAPbI3,4.86,0.88,156.0,0.35,1.6
WijbCwmT100HpPOiWYz_EqIZZxwz,MAPbI3,7.75,0.95,127.0,0.645,1.6
WivLdClNRI_b_7L2uXydqEv2k9rZ,MAPbI3,18.07,1.13,214.5,0.75,1.6
Wiw7ALYlo7pAJXUW8uC-c4z0GHLr,MAPbI3,0.66,0.64,66.5,0.154,1.6
Wj3I7O2s_0IkpTvywJjf5oiJyCMQ,MAPbI3,17.8,1.08,227.2,0.723,1.5499999999999998
WjPu2VCRnv90WAiah5G2q6wZdkOH,FA0.85MA0.15PbBr0.45I2.55,13.16,1.075,211.8,0.63,
WjVBipA0X14OIppBB4n0hFu0NYzg,FA0.33MA0.67PbI3,19.23,1.08,231.20000000000002,0.77,
Wj_Va2KBv8M5EDVPVP-KXA840-iJ,MAPbI3,12.5,1.025,185.0,0.65,1.6
Wja47yCvPjhALbNoejf5d2_tIf4y,MAPbI3,14.2,1.03,194.0,0.72,1.6
WjmStQG3wevGC28tFtFS4jC5khvJ,FA0.83MA0.17PbBr0.03I2.97,16.4,1.1,197.0,0.75,1.6
Wjnrt6-uj6OPq9hzIlSsQKN5LU9w,Cs3Sb2I9,1.11,0.67,45.0,0.368,2.05
WjvsELW7MOplw9HIpuQK_x3EFsyX,Cs0.2FA0.8PbI3,15.87,1.01,227.8,0.687,1.59
Wjy40ZRNC1XrWzvAAzcvRVWLzI3O,Cs0.1FA0.7MA0.2PbBr0.2I2.8,17.54,1.04,205.0,0.8170000000000001,
WjzvQI0PK10vM8V1ChSi16r6NEk5,CsPbBr3,6.05,1.34,65.19999999999999,0.69,2.3
Wk3FXryp4Wze_ZheJC2iTbNSYn6c,Cs0.07FA0.73MA0.20PbBr0.47I2.53,18.4,1.098,226.20000000000002,0.746,1.6
Wk44mtcy1YW54MGQ2coOPE9X0qc5,FAPbI3,10.05,0.86,194.89999999999998,0.63,1.48
Wk4rFkLH_-bmf-txxaBO-hRtmK0z,MAPbI3,6.7,0.81,141.0,0.58,1.6
WkPV9LwSCPSFjVZd0xhTp3F9dsYD,MAPbI3,15.4,1.14,201.0,0.6809999999999999,1.6
WkaW2hacVnvFVmmO_qdPqb3A5e32,MAPbI3,11.2,0.909,191.70000000000002,0.64,1.6
Wkm5ybKyqLZfoDiAcNmuxLZINXom,MAPbI3,7.78,0.95,155.0,0.52,1.6
Wkq2VgZ2aWaFDc5uJzT-4ssqyZdN,FAMAPbI3,19.89,1.09,225.10000000000002,0.8109999999999999,
WkrCDoxXuwr_N5Njcxkxsnm0KSXa,Cs0.08FA0.77MA0.15PbBr0.51I2.49,14.64,1.091,175.81,0.763,1.6
WktAUSUzCDhOpKthDUNslJBeCoeo,MAPbI3,16.5,1.06,217.39999999999998,0.715,
Wl6uB9VIktjN7-9gUYWGfxonI-u0,MAPbI3,9.48,0.91,167.2,0.61,1.6200000000000003
WlSS8ueuy_MG36z2f0POHrdAk-I3,MAPbI3,15.06,1.07,191.9,0.73,1.5
WlfF7BffYSFuxHFuFgdiZuOSLGbG,MAPbI3,14.59,1.035,200.10000000000002,0.7,1.6
WlnblNtZveb8fuMgDWJ0pSFcCkym,BA2MA3Pb4I13,12.0,1.05,193.0,0.59,1.6200000000000003
WlqDJH_iT4w3h3F4vPr6xCyGr26r,MAPbBr3,6.31,1.26,77.6,0.645,
Wlys6mE3xlJ6l6pidSY71CmsXDAr,FA0.85MA0.15PbBr0.45I2.55,19.11,1.09,229.89999999999998,0.76,
Wm0b3z7-qUTqsBXB7LlTTHnM2s40,MAPbBr0.6Cl2.4,0.42,1.13,8.5,0.43,2.83
Wm8_E35sSxbpcd4aXusfyvDK9zZ4,MAPbI3,10.74,0.98,182.3,0.61,1.6
Wm9-2MXANLUFp-3QqBF6BGIV6d--,MAPbI3,9.84,0.98,159.1,0.633,1.6
WmChtiVCuNEs1CziClr8nIHGuMb7,FA0.5MA0.5PbI3,12.91,0.97,182.8,0.72,
WmOoBxiU1WPJmxo92aFjXQniMOxs,MAPbI3,12.3,0.95,230.0,0.565,1.57
WmaCC0QZrR7Zt6JS8q5rzEnlIFIA,MAPbI3,9.35,0.968,163.05999999999997,0.5920000000000001,1.6
WmluFI0f1VZcy2pbvTVveMosX4fX,MAPbI3,15.5,1.07,207.0,0.7709999999999999,1.59
Wmu_ew4ZbesxWGebQsmYjBvTpPta,MAPbI3,13.55,0.98,189.8,0.7290000000000001,1.6
WmuhjbntPQcgqvZ5c89fzEmPUSe3,MAPbI3,4.74,0.408,185.43,0.627,1.58
Wmw6FMLSnlAIAY_8nN54RHDTbVWm,MAPbI3,1.9,0.9,69.0,0.31,1.6
Wn36W03Ux3A89mB00-MTJDoD2aZr,MAPbI3,7.77,0.84,158.0,0.5820000000000001,1.6
WnITeraWG9RPULbULbEEAVPBQRCB,MAPbI3,8.1,,,,1.6
WnPFpyufKwKMlLPu7Q56Qe5sahTd,MAPbI3,12.38,0.948,195.39999999999998,0.6679999999999999,1.5
WnUPNhQYNdyoYqkMM0meKKHf8BXp,MAPbI3,15.7,1.01,205.0,0.76,1.5
WnUtlUdmc_LCKS-JAacypi8na3mG,MAPbBr0.01I2.99,15.3,1.09,182.0,0.77,
WnV7HCuL8wM99_ArTBzb9A_8NNBx,Cs0.17FA0.83PbBr0.4I2.6,18.6,1.08,227.89999999999998,0.7559999999999999,
WnZnT3hbTMrpJ9wuvqG_yVHR52V1,MAPbI3,16.8,1.0,223.0,0.75,1.6
Wne-ZS3HFLw0TiTk_24tSKMfx6FA,MAPbI3,16.2,1.04,225.10000000000002,0.69,1.6
Wnplzj0mDjntxcJksJ8GD8e9-wh9,FA0.85MA0.15PbBr0.45I2.55,17.94,1.033,232.2,0.748,
Wnu9JRYNcrgX28EC4ILW6ustF3_5,MAPbI3,9.02,0.909,165.10000000000002,0.601,1.6
WnzhhCd7hKiBP8Ydvj2crAzzSGP2,MAPbI3,11.1,,,,1.6
Wo3VXhdKyfJcOlQWwmFIbTp_fne1,MAPbI3,9.7,0.968,183.0,0.55,1.6
Wo6r5HmLZ4Vy-V5U88uduih8Zq_m,MAPbI3,7.5,0.99,106.0,0.715,1.6
WoA_6oQghQfF94RUNNHEjpqJEADn,FAPbI3,9.73,1.214,127.98,0.626,1.859
WoB1EVC3xhYqEs-0r77ltFmvRkp5,Cs0.05FA0.7885MA0.1615PbBr0.51I2.49,17.1,1.095,222.0,0.71,
WoHFOdU9Tl4wGbgLkhIB0PD3e1wU,MAPbI3,14.45,1.05,208.9,0.653,1.5499999999999998
WoPgSFhhU6zIPy9bL9AHt5saAfP2,MAPbI3,10.2,1.004,170.0,0.6,1.6
WoU9Prd4e35rxS82W2gTAQdt4JSb,Cs0.08FA0.77MA0.15PbBr0.51I2.49,15.81,1.066,202.75,0.731,1.6
WoV5YRPfWOnHfvoWmNzTWeeB0PuJ,Cs0.1FA0.9PbBr0.1I2.9,8.3,0.929,163.79999999999998,0.55,
WobxMl7AzdBWbinRmbOV-2W0ImXY,Cs0.05FA0.79MA0.16PbBr0.51I2.49,18.2,1.07,230.6,0.74,
WocDCXMdEjEmQyPAALMKM649JpJP,FA0.85MA0.15PbBr0.15I2.85,18.0,1.12,209.0,0.77,
WoclIO6BaJk4I6Bdpxnqw8Wm5PzF,Cs0.17FA0.83PbBr0.51I2.49,7.4,0.94,200.0,0.39,
Woe0-RF4BGRFn1iJh5CXkF879Qgw,MAPbI3,12.04,1.05,184.5,0.621,1.6
Wp03j7227oTpC5XuhgsABu9DLgW_,MAPbI3,16.99,1.1,199.20000000000002,0.775,1.6
WpEuyfRW-55VFx2m2OD2TgYgeFCc,FAPbI3,15.01,1.0,210.39999999999998,0.716,1.48
WparUVghWGoRUpnbnEV8PyYj9tQp,MAPbI3,13.2,1.03,205.0,0.62,1.5499999999999998
Wpcnop5082SugJCs6TIifWVyIFdU,MAPbI3,19.6,1.13,221.0,0.78,1.6
WpdvbHbNsfaIozHy8niCAIbQA4SR,Cs0.05FA0.8MA0.15PbBr0.45I2.55,22.1,1.05,224.3,0.775,
WphIJeujtY-n5hvqUqDCLRCZzXNU,MAPbI3,12.1,1.09,206.0,0.54,1.56
WpijvaGsznGqBOElN8yxN_X8bKWU,MAPbI3,6.82,0.764,138.3,0.6459999999999999,1.6
Wq7upoL6jliaGgbEWXoKApQtpUro,Cs0.25FA0.75PbBr0.3I2.7,16.65,1.088,219.60000000000002,0.6970000000000001,1.57
WqJNLdXwBxVoAPs0AUew_T6qVXOm,Cs0.05FA0.81MA0.14PbBr0.42I2.58,15.5,0.99,233.4,0.71,1.61
WqMu1Daf9-5Wi0RVdGEzvmMTpUo7,MAPbI3,14.63,1.006,200.6,0.725,1.6
WqXqgiUZOlEYkg7shT_FLdV4yq6C,HA2MA2Pb3I10,5.73,0.728,125.27,0.628,1.96
WqYBhRwqUKxIAkJ6aHS8REMrOjVh,MAPbI3,17.2,1.07,225.79999999999998,0.73,1.6
WqarNKOrVZxEWyTOK50gpu75BKDg,MAPbI3,8.49,0.9,157.10000000000002,0.6,1.6
Wqq756FAUIqrQXi5NYdQKC818QOU,Cs0.05FA0.79MA0.16PbBr0.51I2.49,13.4,0.98,220.0,0.62,
WqqT-nPo4f9me7BK89LDG2s_QabO,MAPbI3,15.38,1.01,213.79999999999998,0.71,1.6
Wqr5rJYFSLkF1F_G4Lgt7zlBgsoI,Cs0.05FA0.81MA0.14PbBr0.45I2.55,10.8,0.97,178.0,0.59,
Wqzx_a0WHwn8-DWRx4VLsvj6bBX_,BA2MA4Pb5I16,6.52,,,,
Wr1nf4iXh7Wo-dP7qceTorliBd9-,FA0.1MA0.9PbI3,14.3,0.93,205.3,0.746,1.528
Wr5E1tGT_arRO6bO3Wb_DUFsuomg,MAPbI3,15.72,0.9,219.3,0.8,1.6
Wr67n6XAhNkQnunbQR1RjqobvWDn,MAPbI3,4.63,0.8,94.1,0.618,1.6
WrOHTmQXy0dASHO-LYf9y5f4eCpI,MAPbI3,4.5,0.7,130.0,0.49,1.6
WrT09rOVH6T9kvZzoRgRwOphMKia,MAPbI3,8.0,0.92,196.0,0.45,1.6
Wr_627qHl9VaCmP1jnwKszlTmlXe,MAPbI3,14.6,1.11,192.5,0.68,1.6
Wr_i1yy8o7fAoGCL8c3to0RU2jwO,Cs0.05FA0.79MA0.16PbBr0.51I2.49,18.76,1.11,227.2,0.7440000000000001,
WrmZFZYexl_AhkKgerPEER3tFghw,Cs0.05FA0.79MA0.16PbBr0.54I2.46,15.42,1.047,210.79999999999998,0.6990000000000001,
Wrpfkc19ZaF1COKneghr2yQdOsJd,MAPbI3,9.45,0.88,191.9,0.56,1.6
WrqXhdSWM3hvG2-5mejFIJV9RBgy,CsPbBr,5.87,1.336,61.5,0.7140000000000001,
WrwqvCDV-lXV7Kv6gEB1QQtC55Cp,FA0.9MA0.1PbBr0.1I2.9,21.38,1.15,242.8,0.768,
Ws5h0opJNWkae3E8R8ItyW4-ACWi,Cs0.15FA0.75MA0.1PbBr0.1I2.9,20.2,1.13,234.89999999999998,0.77,1.57
WsLTHv28VAGpcgHpbrq6hO5u3ug6,MAPbI3,12.9,0.99,183.0,0.71,1.6
WsScfT2O_FPSOnstz15If0Z4e2Od,FA0.66MA0.33PbBr0.45I2.55,14.03,1.0,229.3,0.612,
WsqorXYm5Mp8hQL6W8A3-pc1ji8y,MAPbI3,12.83,0.84,210.7,0.725,1.6
Wt5PU46MS-LYym3rnH-OmIfSRhnG,FA0.85MA0.15PbBr0.45I2.55,18.88,1.069,226.9,0.778,
WtBjMPCqlDnu0yhorzbK2PBr1Ma-,Cs0.05FA0.79MA0.16PbBr0.51I2.49,18.31,1.09,228.0,0.737,
WtDoj0g_p0gnvMJfYu9iyx40SRZU,MAPbI3,13.2,0.98,197.0,0.6859999999999999,1.6
WtFUSsN7JTVgmu6Dv_Pd-D9l7uei,MAPbI3,19.5,1.11,226.4,0.78,1.6
WtOoGfxb9OLPk2X0CB4wfQos1Kf0,MAPbI3,9.99,0.85,197.39999999999998,0.595,1.6
WtWuwGxCecR_EdBZIRph7HQkAFAW,MAPbI3,2.3,0.91,51.0,0.49,1.6
WtkO_8bEV0TSKGHqY7fzdf8JVOue,MABa0.1Pb0.9I3,9.7,0.85,188.0,0.604,
Wtq6ha-MtQFbbmHTTSEODpJvm9bS,CsPbI3,11.9,1.22,133.4,0.7,1.76
WttiSKBlnnI9wus-kdMGG8Su1msA,MAPbI3,12.3,0.9,228.29999999999998,0.6,1.6
Wu08f532tU6fYIfOGMdKbbLs59Sw,MAPbI3,14.57,1.07,189.20000000000002,0.72,1.6
Wu4E0wasiqahu6Z-RNE4ceZhfUcR,Cs0.05FA0.81MA0.14PbBr0.45I2.55,15.3,1.01,202.0,0.75,
Wu6FKBhCH85AYHGWnC0bGVBZF8-8,CsPbI3,13.7,1.15,164.0,0.73,
WuFGD6FFt_oW8mvBbFzjTpfRUy6d,Cs0.1FA0.75MA0.15PbBr0.51I2.49,20.14,1.14,226.5,0.78,
WuFwHYS52r9oBJ-Z9zdSRkU4ic4p,MAPbI3,13.86,0.993,203.5,0.6859999999999999,1.6
WuNIqV9oYh5KZUmPwG91HCCHM-y2,MAPbI3,5.13,0.78,137.10000000000002,0.48,1.5499999999999998
WuedEVTBAZgmuSgFfZ2ZI0anukGX,Cs0.05FA0.81MA0.14PbBr0.45I2.55,19.31,1.09,233.70000000000002,0.76,1.58
WukToGKYR9ZyoJW7JORyUpqZyzSK,MAPbI3,11.23,0.968,168.70000000000002,0.69,1.6
Wv-rCjp_x_zhqlOYKuyOWtRYhOhI,MAPb1.0I3,15.93,1.063,207.89999999999998,0.721,1.6
Wv59Vmq-lx4BBFq3qPz33CH0msVt,MAPbI3,11.96,0.88,191.5,0.71,1.6
