Repository: ckhamdang/ML_perovskite_properties

# ML for Properties in Halide Perovskites
This repository contains the data and codes used in our study of five photovoltaic properties in halide-based perovskites using machine learning.
The dataset used in this study is provided in the "Initial data" folder.

The Pearson correlation coefficients between the compositional input features and the target photovoltaic properties are provided in the "Pearson correlation" folder.

The machine learning codes used to train and evaluate the regression models are provided in the "Regression model" folder. This folder includes the dataset and codes for:

File: Initial data/All_perovskite.csv (part 40 of 74)
entry_id,compound,efficiency (%),Open circuit voltage (V),Short circuit current density (A/m²),Fill factor,Band gap (eV)
Wv9Tif9fsV9ccwF1QpkKV9yrnyfZ,MAPbI3,14.52,1.01,205.2,0.703,1.6
WvAXObNFrioJTxB1Via2FBuV8uo7,FA0.83MA0.17PbBr0.51I2.49,20.8,1.08,252.0,0.7809999999999999,
WvC-YY_QMUjPTMtSBvW9oMs1xOF0,MAPbI3,11.3,1.0,184.0,0.56,1.6
WvOtMVL2UM5Vs8tGljkD-b1pMUfZ,MAPbBr1.5I1.5,13.36,1.02,185.9,0.718,
WvWgmatDmJq4T-X5KVH7PT0IkDAV,MAPbI3,17.52,1.06,210.7,0.747,1.57
Wv_TrLznoBVqGbiSoOj4Vwn--RtL,MAPbI3,11.75,0.953,205.3,0.6,1.5499999999999998
WvqTZEhvw6IAV2HZnY9KwSWIG9Wa,MAPbI3,6.68,0.89,164.0,0.47,1.6
WvsbNo4uUrTkVrcA0FSkp2mjDm_r,MAPbI3,9.1,1.07,149.0,0.5720000000000001,1.6
Ww0R-X2NCAtBDWn5Bbx6QObuyDlT,MAPbI3,18.3,0.022,10.51,0.7959999999999999,1.6
Ww3mAqhd4sNMT8AUaMP_txcqgVax,MAPbI3,12.26,0.991,187.39999999999998,0.68,1.6
Ww7Na0gQIhCT06Dsc7NCeodVGeJ7,MAPbI3,12.7,0.935,197.0,0.6920000000000001,1.6
WwBZTR9hHhZny_rxGLsIwpP4Ksh7,MAPbI3,7.03,0.86,177.0,0.4639999999999999,1.6
WwNkvVPghNiZshZ49Qm1a43qH3rJ,MAPbI3,13.0,0.87,192.0,0.71,1.6
WwODt3oiZlHoyyI8njQAXzGCWkg9,HA2MA2Pb3I10,5.46,0.7340000000000001,118.51,0.627,1.96
WwOR9uLV11-BfzlZjVL7yUy8GQgr,Ag0.15Bi4I11.5,0.45,0.54,22.400000000000002,0.373,1.8600000000000003
WwTGUKxA7zxlCVaxQpNp_Cmp8s-i,MAPbI3,14.39,1.03,204.1,0.716,1.5
WwdLmy4D1WUYBwksWzWZN_tnRlYL,MAPbI3,12.73,0.91,217.0,0.645,1.58
Wwsaowc13jPGitKTBZbTe4g74Ldq,MAPbI3,14.09,1.012,205.6,0.6779999999999999,1.59
WwtxWV2oYrM6eZ7Iv8TFDkZP-JAy,FA0.75MA0.25PbBr0.75I2.25,14.83,1.16,184.8,0.6890000000000001,
Wx-N1IG8Eko4cD5VPmdJcidQ0ynP,FA0.83MA0.17PbBr0.51I2.49,12.09,1.05,164.5,0.7,1.57
WxCgET5Pryz1vUAojf_15bxgbpYB,FA0.85MA0.15PbBr0.45I2.55,10.4,1.0,209.0,0.49,
WxEutryUCSJve0-8q0r2kpU5I5YI,BA2MA4Pb5I16,12.98,0.98,173.4,0.76,
WxF0k6Jh0o1yoAcnk92VNuGXZ4zk,MAPbI3,17.74,1.07,214.8,0.772,1.61
WxI0QzuL_QhBOmRyR7rfQEsG60SY,Cs0.1FA0.9PbBr0.3I2.7,19.94,1.09,228.2,0.799,
WxNuvERfuqaVZil75LWiHPjAzzGa,MAPbBr0.9I2.1,12.34,1.01,181.9,0.69,1.7500000000000002
WxO0i8AUAkg1gQBVeyYnj6QdCmfk,MAPbI3,15.5,1.02,206.6,0.735,1.6
WxTRz3Xv7lQXvcHzQHC1xOZhfgZl,FA0.1MA0.9PbI3,19.06,1.08,235.3,0.77,1.565
WxfiJ74DmPdBf1jLlO0l75z8Qtwi,(N-EtPy)SbBr6,3.2,1.25,48.0,0.53,1.65
Wxfwmsk2tvhBS0SI_gXi0Nd5rLE8,MAPbI3,3.56,0.62,158.1,0.34,1.6
WxgFfuqLpsfsSZb13OS-lzdD3RHm,CsPbBr2I,5.58,1.14,82.10000000000001,0.6,2.07
WxpSBKxULpOGZCsA2h7FBxdZjTVw,MAPbI3,17.07,0.99,221.0,0.78,1.6
WxqnuhgdYIJvBAVs9Mh6D631OqGX,Cs0.05FA0.79MA0.16PbBr0.51I2.49,15.6,1.09,216.0,0.6609999999999999,
WxvS4FBzQ4fEHlJALlLL8lOmR7u6,Cs0.08FA0.77MA0.15PbBr0.51I2.49,15.76,1.059,197.04000000000002,0.756,1.6
Wxy3UnjpO6lgCoN4W8jjW-AnWjZN,CsPbI3,4.58,0.71,97.8,0.66,
Wy5Q9Je-g7rXe4PYwIFJOrjLc0DS,AgCs2BiBr6,1.58,0.95,28.700000000000003,0.58,
Wy6uA9zaKOIBCsFkR-33xn4lIUWM,MAPbI3,19.76,1.143,229.7,0.7709999999999999,1.6
Wy7qMtPq9359IE08nEjN62H2w5wP,CsPbI3,14.17,1.08,193.0,0.684,1.73
WyBo5hFRoYNjA1nqYoAaoUxvNtO1,MAPbI3,3.83,0.63,122.6,0.5,1.6
WyIEbUkPg2QnoO2bao0qwzKov5dr,CsFA0.83MA0.17PbBr0.5I2.5,17.04,1.046,225.09,0.72,
WyXRaJ7BLphYDJhJZJtqjDdPbIL5,CsPbBr3,4.66,1.34,64.6,0.68,
WyYBP9JEdJ-vlq6rhnzKZf3tF8c5,FA0.85MA0.15PbBr0.45I2.55,19.81,1.15,230.10000000000002,0.738,
WyYKPWCm2FewOYr9GwMfpf8JaPt0,FA0.85MA0.15PbBr0.55I2.45,20.3,1.1,233.0,0.79,
WyqxcTchTavFydZq-Soxccd6N24g,MAPbI3,9.68,0.954,165.9,0.614,1.6
WywQii0soKCCFGyYaE0UjsI2XvHy,MAPbI3,17.7,1.065,206.0,0.807,1.6
WyxUk20nY38isRaHpa0fkfYzC0TK,MAPbI3,9.7,0.95,185.0,0.55,1.6
Wz-a6klvFcB7VbnY63sSjMBzAraI,MAPbI3,9.7,0.94,148.0,0.7,1.6
Wz-cdeBV6cGT-EIDQbKOU7Oxo-a_,MAPbI3,16.11,1.09,205.6,0.718,1.6
Wz630kc6roJI1S9R1bKnexADS6i7,Cs0.05FA0.95PbI3,19.36,1.06,243.6,0.748,1.54
WzCWRoKT44PJ9W_9QCXLFTPrUqrG,Cs0.05MA0.95Pb0.95Sn0.1Br0.15I2.85,6.5,0.85,126.0,0.609,
WzDHptSmOtjBoDDMi0m8NNvPGKhb,(pF1PEA)2MA4Pb4I13,11.5,1.108,154.8,0.6629999999999999,1.6
WzKHh4xQLRdzDzljzYYiXemVKK_x,MAPbI3,7.96,1.04,131.9,0.581,1.6
WzLIaHWns5jFxyIpEySK5Ad2V12t,MAPbI3,10.97,0.93,164.89999999999998,0.71,1.6
WzNpMGlNoJgcusuND1f62t4FvUPR,MAPbI3,10.4,1.035,163.0,0.62,1.5
WzT7Ae3VwE-Y87zIH3q0srrifezp,MAPb1.0I3,20.63,1.12,228.2,0.7759999999999999,1.5499999999999998
WzTMxa1VlS2j8MJUQj39gXYnEFlc,MAPbI3,16.0,1.07,190.0,0.787,1.6
WzVW8z4eYRQviAW_mAWKTsLHKyCG,Cs0.17FA0.83PbBr0.51I2.5,15.1,1.12,199.0,0.679,
Wzhb0Bsklq0hzKvIPcaw6u-fNCC0,FA0.85MA0.15PbBr0.45I2.55,17.2,1.06,216.0,0.753,
Wzmpc4EoWsiYtfz7qkba4gZ1VkPG,MAPbI3,16.1,1.1,194.0,0.8,1.6
WzxW41SKLag4JAP807fxItje2DHm,FA0.3MA0.7PbI3,10.55,1.12,140.5,0.6709999999999999,
X-39QySY4zpBhHuiujoDimfcyItp,MAPbI3,17.45,1.01,240.0,0.72,1.6
X-3dfL0OZ7u59s5-TsWnEF8EzTwa,GUPb(SCN)1.8I1.2,1.25,0.66,36.800000000000004,0.51,
X-5cROdVlSaqRH_Zo5Tmu_wkExp0,MAPbI3,3.77,0.87,98.5,0.4379999999999999,1.6
X-6joSNSQLA3bi-vdK-vLIgbYAxf,MAPbI3,7.41,0.8220000000000001,26.9,0.71,1.6
X-9LtfUeir8jaZ7gcSd0v3DQ4ehT,MAPbI3,9.02,1.03,186.0,0.47,1.6
X-BfdaePxicO69IuAp29E_gd6RNv,FA0.15MA0.85PbI3,7.72,0.85,195.10000000000002,0.47,
X-G15y_qwrWeRsrs4PsPC_qupsSb,MAPbI3,0.52,0.38,57.9,0.26,1.6
X-UBJaXfkGXtvv5ldrJJpXV_E5py,MAPbI3,11.4,1.0,195.0,0.585,1.6
X-eCkkEH9FYg_p7VwlcaGtPRdH4-,FA0.97MA0.03PbBr0.09I2.91,21.18,1.12,246.8,0.767,
X08YDPsDOu5TDjMlL_B407H-exEV,Cs0.2FA0.66MA0.14SnBr0.5I2.5,0.21,0.39,13.4,0.41,1.42
X0Izrdh76o4wYKuNxqHSI6GcDiXv,Cs0.05FA0.79MA0.16PbBr0.51I2.49,9.95,1.03,187.0,0.516,
X0McW93TK6NgdW8kjsUyUM46PIxx,MAPbI3,14.87,1.058,230.9,0.616,1.57
X0ZMNMsR5tUZHz3pXkctrUk1CRmf,MAPbI3,12.39,1.05,178.79999999999998,0.65,1.6
X0at4GZHB4kVs6Ha2ms-IvHsxkkE,MAPbI3,15.59,1.05,228.1,0.6509999999999999,1.6
X0dkYVGRQDEtR570C7tRTSRyJZtM,FASnI3,7.25,0.56,182.5,0.71,
X0egyPuafWA6qxdKmw7GZQYr3al2,Cs0.05FA0.65MA0.3PbBr0.15I2.85,20.9,1.153,235.3,0.807,1.5499999999999998
X0jqIakdRSKQYCMnk_MB4h9nnb7N,MAPbI3,10.28,0.97,182.0,0.58,1.6
X0lBL09GglKaOXiSzAP6G8y37BLG,FAPbI3,4.3,0.6,166.0,0.4,1.5
X0nAB-wpookhtvzn_TV25AZ5eOfb,MAPbI3,4.7,0.9,132.0,0.396,1.6
X17JHTV3P1RdymsCriqbqjc2Yi0G,FAPbI3,16.0,1.01,224.0,0.71,1.48
X1GUvhWzMUCbbDckC6-C-rcsOO-v,MAPbI3,17.5,1.09,218.2,0.759,1.6
X1Nc9F7i2ncyCbXW7YWVFn0HRhiA,Cs0.15FA0.71MA0.14PbBr0.6I2.4,19.3,1.15,209.0,0.804,
X1Tp9IDPPp7DLdE0P47fO4uFVjIO,MAPbI3,11.42,0.99,174.0,0.66,1.6
X1hJprh9X0IP03tMYUcJVcVVNVPu,MAPbI3,13.63,0.95,237.0,0.61,1.5
X1p_cHfDDHkGm10bnaDCuCESiZZU,MAPbI3,13.8,0.96,200.0,0.74,1.59
X1sZ3DIlC6qhq16W61MpqCkKvmWR,MAPb0.75Sn0.25I3,2.16,0.48,111.6,0.38,1.26
X28l4lfTcum5vEciYa6p0-eeGPhZ,MAPbI3,13.78,0.87,216.9,0.73,1.6
X29mYrLn3dNJkimaESgHIcfPGG1e,Cs0.1FA0.75MA0.15PbBr0.45I2.55,14.6,0.935,216.0,0.725,1.63
X2A2mtkRCSdyb6ACUlmt-39NfB4u,Cs0.05FA0.79MA0.16PbBr0.51I2.49,17.33,1.12,230.6,0.6779999999999999,1.6999999999999997
X2Q6k9rHQHzD-0eWXfBLwnCGH2eq,MAPbI3,6.13,0.83,116.0,0.637,1.6
X2_VbzHpa1aGWHBIHCuj4mpBTB5k,MAPbI3,2.3,0.89,49.0,0.531,1.6
X2ieY-yBHBGFWCx3P9HlS558KYDH,MAPbI3,8.39,0.83,152.4,0.66,1.6
X2qZO4QfecFmfDjczRl4y9crBQfJ,MAPbI3,19.2,1.03,245.0,0.759,1.6
X2xTjPsC6hWsbLyQya3Llody0r9k,MAPbI3,16.02,0.994,208.79999999999998,0.772,1.59
X36Owy6tzlt_PfNtiRB9eVPldyDv,MAPbI3,14.0,1.045,186.0,0.72,1.5
X3B97nlLkNIgZylR6xTRQACC41ft,MAPbI3,19.0,1.11,220.0,0.78,1.585
X3ENILzFQi4Y6nxXkq6K_SPzyzgy,AgCs2BiBr6,0.07,0.83,1.7000000000000002,0.496,2.05
X3EknKsmC4XRTjFBgdKUTAaMjTa6,Cs0.05FA0.7885MA0.1615PbBr0.51I2.49,16.9,1.085,220.0,0.72,
X3Qg8-k0AGvmqpQiSMyxB8-hZ-Ui,MAPbI3,8.96,0.85,204.89999999999998,0.51,1.6
X3TbmvgtrQOGjYLxvIstD8YOIqRk,MAPbI3,7.35,0.85,160.2,0.54,
X3ZCgSXFQd3PDwloIqnxAzOEyuPy,FA0.7MA0.3PbI3,15.5,1.04,226.0,0.68,
X3abQp7VIcvX4oOlMRMk79YVyN28,CsPbBrI2,6.85,1.15,105.19999999999999,0.5660000000000001,1.9000000000000001
X3eo_JCxfOlyJpiTG8Owrl909YOO,FA0.85MA0.15PbBr0.45I2.55,18.4,1.15,226.0,0.74,
X3hbxndRGveSTOdLiRfnxU77_Rrz,MAPbI3,8.61,0.945,187.3,0.48,1.6
X3nAnEUTwWtqNB9fRpOVWioaJhO_,MAPbI3,4.27,0.94,78.4,0.58,1.6
X3wYOQXMZmksNB6ro5R5OgV5yfgq,MAPbI3,8.61,0.98,214.20000000000002,0.41,1.6
X40Jh08IC5keBKNaG_wZxtKK8uM1,FAPbI3,12.0,1.02,194.0,0.62,1.48
X43fkPzP6H8liJL6qp9-IOKEkAFc,MAPbI3,11.6,1.01,175.9,0.6509999999999999,1.6
X47KXYfGYnIYTXDCdfe1I1b-9A8D,MAPbI3,15.5,1.08,224.5,0.635,1.6
X4ZDPCtUkB2dzAHgR-zrFiYZFng8,CsPbBr2I,6.04,1.18,83.0,0.62,2.07
X4p1y-udfSj7BkRSVnx2HQR3VCCu,Cs0.05FA0.79MA0.16PbBr0.47I2.53,14.0,1.1,210.0,0.657,1.59
X5-mMTsY5DuLfJlQ6uXlVJrgAWnI,CsPbI3,5.52,1.01,157.3,0.35,1.69
X586k4_hctEAuVfEf3mfr5hU0xMF,MAPbI3,14.72,1.02,200.7,0.71,1.6
X5D3XdtvTUnXlx5DRvKoTDIch2rj,MAPbI3,13.47,1.03,199.60000000000002,0.657,1.6
X5IjBSR4-6WiuADUNcmrNoePtC1H,MAPbI3,17.56,1.08,220.5,0.74,1.6
X5V5jsjMtbO7UvEpn1gAAmi7AagM,MAPbCl3,4.3,0.535,110.0,0.642,
X5aLBwVq_dCCvK9IOZlHGXQdVa71,MAPbBrI2,5.86,0.97,80.1,0.754,
X5mGuOtTE38mjXe2Di03A43Vv3GN,FA0.048MA0.952PbBrI2.91,20.93,1.132,240.7,0.768,
X5reXL6YbJrM_MKySXmMl-IaPhg7,MAPbI3,13.5,1.04,180.0,0.72,1.5
X5rlYpeSvCkRAJuD8zuh5Tu3mMT9,MAPbI3,9.33,0.86,154.3,0.703,1.6
X5sd5Pg6Dr9_8XxATLppFl0iLxsg,MAPbI3,10.22,0.87,191.20000000000002,0.72,1.6
X5ue85eSZ2SWCpgQYFgMcIKfwYi7,MAPbI3,15.56,1.06,209.7,0.7,1.6
X5vap5S6GJO4U548Zl_fMRpZUJ-D,Cs0.05FA0.81MA0.14PbBr0.45I2.55,20.5,1.13,226.1,0.8009999999999999,1.63
X6E9L1A9VwYwh0ptiKo4zwOL5Orn,MAPbI3,11.6,0.94,181.0,0.68,1.58
X6ZEwghDLltFF2P79uxHxQN_CRVD,MAPbI3,7.0,0.955,159.0,0.45,1.6
X6ZcUSMt04JGzYOq7UWwyJw4IrgQ,MAPbI3,16.2,1.03,196.0,0.8,1.6
X6f3j87-bdMdtxzNgTboaCOM8hNS,Cs0.05FA0.79MA0.16PbBr0.51I2.49,16.91,1.06,219.8,0.72,
X6wjc4Fzgo2-jlJUdKUZUg0OL7pp,MAPbI3,19.53,1.08,228.9,0.79,1.6
X7-faluHl_wHQEjwUyRLEGJNIdSM,MAPbI3,13.6,0.912,113.0,0.67,1.61
X7EWvuf5M85qULMfWYToXIsX1jOC,Cs0.05FA0.85MA0.15PbBr0.45I2.55,18.2,1.11,219.0,0.75,
X7FcVG-JOi21-q1mCQLZyxglk3MP,Cs0.24FA0.76PbI3,15.84,1.065,228.79999999999998,0.7120000000000001,
X7HFrNKAsMbQQ6rFa0KSRlZhS33T,Cs0.17FA0.83PbBr0.51I2.49,0.52,0.73,29.0,0.35,
X7Le7IWAzvIS85wYbzfSRn4ATl8W,MAPbI3,17.9,1.25,200.0,0.774,1.6
X7OWUn4vYohfbW2snltz_jsSOIhm,CsPbI3,16.43,1.07,201.6,0.76,
X7OwxWo6U93ZO6ky7pgM4HDcbo0g,MAPbI3,15.2,1.025,204.0,0.7,1.6
X7RFv8ARpU9bB9PfYl9J_BFC0YXN,MAPbBr3,3.45,1.04,63.4,0.523,
X7dwV4Z5v0sBfOCWS8pcOjN1POEh,MAPbI3,5.25,0.67,174.0,0.45,1.6
X7dxdCsvhisbvGGSl0ktae2dGDAJ,MAPbI3,13.01,1.0,200.6,0.645,1.6
X7jEOGlpx4oqsM2cgKEur0YcEWJX,FA0.85MA0.15PbBr0.45I2.55,13.56,0.95,224.0,0.632,
X7jr2rRlRidFx_67r603coi4dGpa,MAPbBr3,6.3,1.25,85.0,0.59,
X7nSSiqUk1t_ZLUeK4cDCUNjaKMj,Cs0.02FA0.38MA0.6PbBr0.025I2.975,9.44,0.92,151.2,0.679,
X7pTyFbr1e42T6lkRBcjgGEoSZAl,MAPbI3,18.5,1.12,226.29999999999998,0.715,1.6
X7rC9LiseyrW4bIwURNtC9CXv5na,MAPbI3,14.07,1.01,189.8,0.73,1.59
X7uHchw67Soe5Cte2QJ5HU3dhZlC,MAPbI3,18.36,1.06,230.79999999999998,0.7509999999999999,1.6
X7yybduWqvCPlqIDq5JCDdgb5yM0,MAPbI3,10.46,0.82,188.0,0.67,1.56
X83-jqaBt-Pw2ABlgB-WDmNMMzf2,CsFAPbBr0.2I2.8,15.0,1.082,187.39999999999998,0.75,1.65
X8864o8fTLLBV-1pWAsVz7MCbSSc,MAPbI3,14.2,,,,1.6
X8GwS5jnxo2nvM1XhjjEqwqd2BN-,MAPbI3,16.83,1.036,209.37,0.7759999999999999,1.6
X8OP6KMqQ1bqUAX6CqvlhwtzkJUG,MAPbI3,14.52,0.997,217.39999999999998,0.67,1.6
X8dHW6xcTwsY8woIf9YHYYsrDGtI,MAPbI3,5.12,,,,1.6
X8ppfTb2foFcijoCeBF5zj-WXXIT,MAPbI3,9.98,0.925,179.8,0.6,1.6
X8tmDYwgmPgm_DBFCECUNhBiEV28,FA0.58MA0.42PbI3,16.57,1.061,216.8,0.721,
X8wiEAtRlRIKeS9JpNI02ZorFCqx,MAPbI3,3.57,0.61,95.5,0.61,1.57
X91uvgzDDuiVpNLU3xE44qNmZ8VM,FA0.9MA0.1PbBr0.3I2.7,12.7,,,,
X98mNpdeLZTlKi2XlFTimxreL_4r,MAPbI3,1.6,0.26,131.0,0.503,1.6
X9BaaaXMEl0fYyd-OFbFs8vTXW83,MA3Bi2I9,0.1,0.415,3.5,0.688,
X9ELDNOCevKvM2aI5DUy1TMA4gPQ,FAPbI3,16.83,1.078,213.5,0.6709999999999999,1.48
X9G4Gh5gghxKmAR_I1os8HnG6ipH,MAPbI3,8.99,0.91,173.70000000000002,0.5589999999999999,1.6
X9HW-kpjotMF8UZYplkiOMuleLaq,Cs0.07FA0.78MA0.15PbBr0.51I2.49,18.77,1.13,228.2,0.73,
X9MPAHGQAMSzM9Ak_JjZf4r8HQn9,MAPbI3,11.4,1.03,186.0,0.5920000000000001,1.6
X9sV8MF8YsAISZogwBM09T7GSSaF,(PyrEA)PbI4,0.306,0.54,11.78,0.483,2.48
XA-yAvlrU45lTyaLigwb6juwwYFg,FASnI3,4.07,0.425,177.7,0.539,
XAJ5dSmF86NpxUXzRueQCxpQslja,MAPbI3,7.18,0.83,122.6,0.7,1.6
XAKQtsQhT6nN-_D86vseRi5l6wHn,Cs0.05FA0.79MA0.16PbBr0.30I2.70,17.06,1.087,210.3,0.745,
XA_r3xxloKDvYPp9tFj-n2Dr6m9f,CsPbBr2I,6.36,1.2,81.89999999999999,0.65,2.07
XApb6yYEPNj_4F3WuM54WMXSB456,MAPbI3,19.3,1.13,227.5,0.75,1.6
XAxCZ-iiT40fs59GMrmEohfQ6NSJ,Cs0.2FA0.8PbBr0.6I2.4,18.38,1.12,208.4,0.788,1.6800000000000002
XAyOkplxHtfD9nNWnLZr5Bu3ESdt,MAPbI3,12.62,,,,1.6
XBL_Cm2_s22WVSa9pnQXbPMhEasS,MAPbI3,11.95,1.068,172.2,0.65,1.6
XBZJ4WcFub6Qti53ycLSTCFaDgcV,MAPbI3,7.73,0.89,150.29999999999998,0.5760000000000001,1.6
XBcxQGmVsLv_DCDJF8K4qJtwLrnd,MAPbI3,13.27,0.88,234.3,0.64,1.6
XBh7nvpVtWKvc9CdX1uLV867d5mg,MAPbI3,15.4,1.026,217.89999999999998,0.69,1.6
XBxI7u6dpp2BMyR5Oq8AYUxU5aW_,FA0.85MA0.15PbBr0.45I2.55,15.82,1.013,233.2,0.67,1.54
XBzuZUvvPUCiogYmKq_-yHWqDyhM,MAPbI3,2.91,0.968,57.92000000000001,0.518,1.6
XC-LBOF8fEK8aN86LsPD-YSBm1rw,MAPbI3,13.05,0.96,198.9,0.68,1.6
XC3rrItGwxcF6T3eZ4mVizLMJYbi,Cs0.05FA0.81MA0.14PbBr0.45I2.55,14.71,1.12,196.29999999999998,0.67,
XCDYeoNy5mk9RPz9I_obHzK2Xvdy,MAPbI3,11.4,0.96,180.0,0.6559999999999999,1.6
XCPvBdAJn6cQQA9Ork051ee9GDR_,FA0.87MA0.13PbBr0.13I2.83,13.14,1.02,224.7,0.5870000000000001,
XCQ6ojSlucnVkrAeggHARkAAcRgL,MAPbI3,14.76,1.01,198.6,0.68,1.6
XCXgtgkyYyH8nuDuB6ZfVldQLtYJ,MAPbI3,8.47,0.86,140.8,0.7,1.6
XCdUpQKhSjeS_CWXU-j1_pQveXYr,MAPbI3,18.7,1.06,226.70000000000002,0.78,1.6
XCuXVKF2zVKef7COrVxy4tFD-p3a,Cs0.05FA0.79MA0.16Pb0.5Sn0.5Br0.5I2.5,10.66,0.73,216.0,0.67,1.31
XCx-HEZWc0ro9TOEFVZRWpVU1BuI,MAPbI3,10.6,1.07,172.0,0.72,1.6
XDJ_AwizPEClnq8R9gDcBVkjafCU,MAPbI3,17.9,1.07,230.0,0.75,1.6
XDVCYdzHuc5oDRllehbbHNR74FQz,MAPbI3,3.2,0.62,57.0,0.91,1.6
XDVLFqH6si6YkwQFW_tbCb3uQXTB,FA0.85MA0.15Pb1.0Br0.45I2.55,18.36,1.1,222.0,0.7709999999999999,1.59
XDiQ_35NzDbPdy7TEEwIM911jtIu,MAPbI3,9.84,0.89,202.8,0.544,1.6
XDku8r42JLBdcUNJJejLAHc8aIBc,MAPbI3,12.86,0.979,206.29999999999998,0.631,1.6
XDt9HoIv88dgTFFrq0xAdP3FhPy0,MAPbI3,14.9,1.01,198.70000000000002,0.74,1.59
XDwjyYsHwCcpXHpIthfZhxSZp-s4,Cs0.05FA0.79MA0.16PbBr0.51I2.49,18.9,,,,
XE-CrI0Ed8ReazlX8EdwXKlkUq2u,MAPbI3,9.7,0.99,195.0,0.5,1.6
XEDzneeegekuE0Jwimkwwv0yTzOR,Cs0.125FA0.875PbBr0.375I2.625,17.14,1.074,215.6,0.74,
XEE7_3RpIGj96zC5LOVCTMXbBwMS,MAPbI3,7.5,0.85,140.0,0.6,1.6
XEEzu3aMeoypsNYkRYrdHWnPJlvu,MAPbI3,7.15,0.75,205.2,0.483,1.61
XEHY17Hw_KmMPZ6lqyQxPP43-dws,MAPbI3,14.56,,,,1.6
XETKP5tQHbY6p6p6NkX_U7OkbCJ0,MAPbI3,14.6,1.05,194.0,0.73,1.6
XEbHSSO8o2NVK27VsYIZN0pALsgW,Cs0.05FA0.85MA0.15PbBr0.45I2.55,12.96,1.031,195.9,0.642,
XF2Wak7kNdGdpAUsBzpP7Qd9xcDg,MAPbI3,3.3,0.89,102.0,0.358,1.6
XF30U0qLjvPyknMVVD1OxfYB_ago,CsPbBr3,1.16,0.87,23.799999999999997,0.562,2.4
XF9reXfnM7NK4zDlgMmSqmaTFeEl,MAPbI3,5.9,0.87,140.0,0.5,1.6
XFCO3x-X3HEmZFptPQ2-wx4O8pHB,MAPbI3,15.43,0.98,213.79999999999998,0.72,1.6
XFE3W50fafSUg4DaCIPZgCHPWTgK,MAPbI3,10.0,1.005,145.0,0.69,1.6
XFEY6U64myuPdne8ASoBzS8P_FON,MAPbI3,12.2,0.9,184.3,0.7340000000000001,1.5
XFJcQSLdQO1Lh7yGstvrAq9D3YPT,MAPbI3,6.42,0.885,121.0,0.6,1.6
XFMiWMLP-hINsKA4hsyt1TMTj-ce,Cs0.05FA0.79MA0.16PbBr0.51I2.49,14.2,1.01,197.0,0.72,
XFdtSkuvJQyiC_OeEbPSV7KK_-tF,MAPbI3,19.3,0.98,201.29999999999998,0.7559999999999999,1.6
XFkqOZ9UBaW_ObwMXh8DmH2NDnam,MAPbI3,19.24,1.07,226.5,0.7020000000000001,1.6
XFuEELZBXgxWUcTpcOXRBi1jXcKb,MAPbI3,15.9,1.09,217.2,0.6409999999999999,1.6
XG294owCZyYpwqgxX6D3nBuEDt63,Cs0.05FA0.79MA0.16PbBr0.51I2.49,14.1,1.0,208.6,0.68,1.63
XG34SMHPfVH7LV9pzH_EMjYy7ZLQ,MAPbI3,0.02,0.2,4.0,0.309,1.6
XGKFUf1glnXkJWx6HJZFyjoxRd-c,MAPbI3,10.96,1.01,144.4,0.742,1.6600000000000001
XGW8ZF14-OEpKghIoblbJPBsglnx,Cs0.05FA0.81MA0.14PbBr0.45I2.55,11.2,1.0,181.0,0.62,
XGa3Shyw9N_frmrjJVmF8vmiyin7,MAPbI3,6.52,,,,1.6
XGg0q4ejprAkNQbg1u2PYlTkPrLl,MAPbI3,14.4,0.99,212.0,0.6859999999999999,1.6
XGhjtdEVMc9L2XinkXqTLKqFefkJ,MA3Bi2I9,0.09,0.723,3.8,0.331,
XGiSTToeE_mUgFqNC5IyADeXci6I,MAPbI3,13.22,0.91,193.6,0.74,1.6
XGqa6nrmRCk1yOXNqc2rIc2R01yi,MAPbI3,17.5,1.088,221.9,0.7390000000000001,1.6
XGwz4of3rklmfIO2pCpZjaEcOVyg,FA0.55MA0.45Pb0.45Sn0.55I0.95SCN0.05,17.6,0.743,288.0,0.824,1.24
XH-nJWwR_Cq-mYCUmLWhXAj_16ie,FA0.5MA0.5PbSnI3,14.92,0.71,283.8,0.75,
XHCAKVb9suUrY7W_hUmEs_R0SYjg,FA0.81MA0.15PbBr0.45I2.55,20.53,1.2,225.10000000000002,0.76,
XHCXZ0odupoYvUXm10CVp44LXK8M,MAPbI3,10.33,0.95,176.20000000000002,0.58,1.6
XHG6Di_0dpDXD5A6TU9-M017HTDK,MAPbI3,9.81,1.02,205.10000000000002,0.47,1.6
XHMzh5nDjmbdldoSm0IkcBn2iCjp,Cs0.05FA0.79MA0.16PbBr0.51I2.49,14.63,1.12,27.5,0.76,
XHYd0MNhwZ5xtjdjnkMwBFU9saRr,MAPbI3,11.43,0.9,189.3,0.67,1.6
XHaMD1IUFUp-R9x1OFFD6HXBQCMU,MAPbBr3,7.64,1.36,74.0,0.76,2.3
XHeSkR2KTBxKLiG1M73IvhohqdG7,MAPbI3,12.04,0.98,204.1,0.602,1.6
XHl-JwCVN1Xjv_VmloxV4ozxmO1J,Cs0.05FA0.79MA0.16PbBr0.51I2.49,16.76,1.07,219.0,0.7140000000000001,
XHvLY9Tq1RaFySMg2RtQgwhLy54P,MAPbI3,13.99,0.978,204.8,0.698,1.6
XHy6zn0Rd0hKAaDwUMLG4RJX45I3,MAPbI3,20.52,1.1,229.8,0.813,1.6
XI34jwVGTAag9JiDjrW5X7zm1MEI,MAPbI3,4.0,0.98,190.0,0.46,1.6
XIBy7k0UFrNPSzFRhxo0gWtCCvE4,MAPbI3,13.16,0.89,232.60000000000002,0.636,
XID5Y6tF4cOP1DXrEq8SHJ5vJ-2-,MAPbI3,17.16,1.01,225.0,0.72,1.6
XIRn2Np1_4ovWY4QKSXAFWU_uhqC,MAPbI3,18.75,1.14,220.0,0.75,1.6
XIoJ4RkmYbIUP2SabdHwZtwsShEM,MAPbI3,19.88,1.16,226.1,0.758,1.61
XJ0xQXXzR6rkfJQo_YQkJtYFry4Q,MAPbI3,12.41,0.99,182.0,0.69,1.6
XJ4IwaIbnCI71odgPD5kofmuPR81,MAPbI3,9.9,0.87,167.0,0.7,1.6
XJHJ0ZcgRbUVivSk6KfHzeSqqYkP,Cs0.1FA0.74MA0.13PbBr0.39I2.48,17.81,1.06,225.2,0.742,
XJJO0MU7YDnVLOp0DEkQJNe4oMKK,MAPbI3,8.71,0.97,145.2,0.62,1.6
XJO6Gi4DZ1SFUxjnrREUkDPmgetZ,MAPbI3,14.7,1.05,186.70000000000002,0.7759999999999999,1.58
XJQZHpepprZaxhl9lupJ6Z2Kk47Q,FASnI3,2.5,0.2339999999999999,222.5,0.48,
XJR1ZLR_frDZIxLj8_DI7Ovpu0SB,MAPbI3,15.09,1.038,210.7,0.69,1.6
XJYJwOYZbQpGRSW9osppxcuY6mQh,BA2MA3Pb4I13,13.0,1.11,166.0,0.706,
XJrALtct2TZYCj6PP4p6qURURBvK,MAPbI3,15.56,1.07,204.36,0.7120000000000001,1.6249999999999998
XJvmZNqsLNQIFRXs_ie0haWMa1VN,MAPbI3,12.4,0.81,132.0,0.55,1.6
XK1ml7xqSCi9KDcJi3f9INj2Adm-,MAPbI3,16.97,1.07,217.2,0.73,1.61
XKByfGlMwZlDvA24Sw8V-8Viazwf,MAPb1.0I3,16.03,1.088,196.8,0.7490000000000001,1.5499999999999998
XKE89jWRKJ6-U2Ey6U4D9EMdy3VH,Cs0.05FA0.79MA0.16PbBr0.51I2.49,18.28,1.08,229.8,0.735,1.59
XKFMbiXWYd3lC-De1g4bK8xkL7Ys,MAPbI3,12.5,1.08,181.0,0.64,1.6
XKMpfCQDvBAtQYxjFuS2YGXBXf8o,MAPbI3,15.7,1.07,193.0,0.76,1.59
XK_h-aFA51BQA0QQNfa-4AiwqwuE,Cs0.1FA0.81MA0.09PbBr0.17I2.83,17.0,1.017,235.0,0.713,
XKdPtNPvXFeH2qxRmpqFBw6ytvtw,MAPbI3,16.5,1.08,202.10000000000002,0.7979999999999999,1.58
XKfgGHWu88qn8xNnjfu-hoBbwuJs,MAPbI3,15.65,0.96,216.9,0.75,1.6
XKghcCgalvr_FES7v3wkhxR2V2qL,MAPbI3,13.08,0.939,219.8,0.634,1.5
XKl3IFWl6-M56Z5LcnwFOC_ZENsE,MAPbI3,9.53,0.93,189.1,0.54,1.6
XKpFRrkKdAoSZTCABpPskkMbA55o,MAPbI3,10.09,0.97,170.0,0.612,1.6
XKwNToHaabJJJJQ0QUqDMuPf-CH7,MAPbI3,14.7,0.97,218.0,0.698,1.6
XLBPUlXJiCo6tDFbPYgWscNxa75c,CsPbBr3,6.33,1.276,66.6,0.75,2.33
XLDYRfgW1wgK4zUfCoiEYV8hD3El,Cs0.05FA0.79MA0.16PbBr0.51I2.49,17.91,1.11,218.0,0.7509999999999999,
XLGuWOXS_X-QnSe-8Df3wdwN-Cjo,(TBA)0.1Cs0.05FA0.71MA0.14PbBr0.51I2.49,19.8,1.18,232.0,0.713,
XL_Cr9lbdOVwGPNc8o9s2LzpV87D,MAPbI3,18.3,1.11,219.0,0.7559999999999999,1.6
XL_ckP5M2BOk6C_TCb3dbUwpM5V1,Cs0.05FA0.79MA0.16PbBr0.48I2.52,12.86,0.98,219.0,0.58,
XLjTLOytUyETKfGmzx8ZgupIv13U,MAPbI3,11.45,0.94,212.10000000000002,0.57,1.6
XLns8c_DL45ZlHArsPmrYJJqDZB7,MAPbI3,8.08,0.75,184.20000000000002,0.5820000000000001,1.6
XLoftUGhVD5F3Q0q1lLJWIxKTEF1,MAPbI3,16.66,1.01,229.4,0.7190000000000001,1.6
XLt3LuKtLJfsX9QWLszVVDmhONkA,CsPbI3,7.0,1.03,115.0,0.57,
XM1Pl9XgBW8NTyYUDgKGDAGC4arG,MAPbI3,14.2,1.026,198.0,0.7,1.6
XM8_V_7FEX7-pFRkpta3CVfxpjnG,(CIEA)0.01MA0.99PbI3,17.73,1.04,228.0,0.755,
XM8jvziO4YaDbAV0I8EtPI0GIqR5,MAPbBr2I,4.87,0.82,101.19999999999999,0.59,1.78
XMUP1nFmU6GwT8nJHorStn7Zvx0s,MAPbI3,17.7,1.05,221.5,0.758,1.6
XMUblSYluOC5oeLU_CG3ZZT4AO4k,MAPbI3,13.98,1.04,179.20000000000002,0.75,1.6
XMVcIl_SUzgTywBEJo7kg0AvYL-e,Cs0.05FA0.79MA0.16PbBr0.51I2.49,14.8,1.03,192.0,0.75,1.64
XMW9wqMspiB9B8gyHGzjkmeBY4FE,Cs0.04FA0.8MA0.16PbBr0.45I2.55,15.75,1.046,216.5,0.705,
XMZ049tW7U7nchPMQ8YoW2-FvHxE,MAPbI3,5.02,0.93,73.5,0.73,1.6
XMbvYEISHyhXupN0BCQMUhua6J99,(iso-BA)0.5MA0.75PbI3.25,4.8,1.14,148.7,0.52,1.78
XMjj-OQc4GQu36Bmkko0ECWObFvo,FA0.5MA0.5PbI3,6.55,0.78,195.7,0.43,1.531
XMk56fQu5RstYLslzoojZuIxJI1u,MAPbI3,10.3,0.86,220.0,0.54,1.6
XMlBc92Hu_30sgDgogzp3bFflfFN,MAPbI3,12.3,1.02,182.0,0.66,1.6
XMo_uJSaGU31H8csOT1Fvx68u35Y,Cs0.05FA0.75MA0.2PbBr0.3I2.7,16.3,0.97,168.0,0.58,
XMpbO5SGrTyNVP9CopCUfyFp-yDB,CsPbI3,1.92,0.68,45.599999999999994,0.62,
XMu_uMlssiQYTqsEFIk35L_VYasj,MAPbI3,15.05,1.06,215.5,0.6579999999999999,1.6
XNAyy6fnJMxnFIK_v5tM-iCoqvLM,MAPbI3,16.1,1.1,236.0,0.62,1.6
XNC14mDClbMqNRQ96FADeKeJuqoi,MAPbI3,18.62,1.04,232.60000000000002,0.77,1.6
XNO12Iu-fE617dBMDKniiahDf-29,MAPbI3,13.67,1.05,181.4,0.72,1.6
XNWBExwKWpOr6XZyHHYG5ag80hrV,MAPb1.0I3,17.7,1.09,222.5,0.73,1.5499999999999998
XNWs7z9kvEtRjgn4utfPHl6YPnMz,FA0.85MA0.15Pb1.0Br0.45I2.55,6.6,0.87,151.0,0.501,
XNX-8bvWnebLtHiGZyE_0JcB_eVc,Cs0.05FA0.79MA0.16PbBr0.5I2.5,20.1,1.14,231.0,0.76,1.5
XNgL6V7xf9mh66fOLOqINLvBLzIr,MAPbI3,20.67,1.12,224.3,0.82,1.6
XNgPGYJy0gw59Xpe9bwL7LlSgCBJ,CsPbI3,7.72,1.03,137.79999999999998,0.544,
XNhVgohZyDVFQgCXAqxz8n3kcI1M,Cs0.17FA0.83PbBr0.51I2.49,7.9,0.856,175.0,0.526,
XNouMZrIVrfb5JmbAabC3OETjc9n,Cs0.05FA0.81MA0.14PbBr0.43I2.57,18.1,1.123,215.6,0.748,
XNtuWqyy8Q1YVQ4MtFgTolNDW33n,Cs0.1FA0.2MA0.7PbBr0.1I0.9,21.6,1.21,219.0,0.815,1.63
XNuwFcSdSY6iGPGJb72tE6dBMWFI,MAPbI3,7.28,0.91,119.0,0.672,1.6
XO2gPiCfZYL2o_4rjdAwRx2ARnMI,FA0.76MA0.15PbBr0.48I2.42,16.23,1.133,199.0,0.72,
XO6MVGD1Vyy4fyjTiugcXST4wfF2,MAPbI3,8.48,0.975,171.0,0.513,1.6
XOBtM6r4mrvre_2aMO0zcM1vcCzQ,FA0.83MA0.17PbBr0.39I2.61,17.4,1.1,225.0,0.7,1.6
XOGqAKTjPX-BO1XN9bELR0F5lCkU,MAPbI3,16.52,1.044,206.54,0.7659999999999999,1.6
XOLqTbMzJL82usq7bvqPFtBTzMUa,MAPbI3,7.09,0.812,193.9,0.45,1.6
XONMdSRp6oPIRp93PBi4yjFSbmns,MAPbI3,10.0,0.93,174.0,0.622,1.6
XOSdq6Kzl3T79Mfom556clksd-01,FAPbI3,19.62,1.08,238.5,0.76,1.526
XOUCln5j0sDGJhWdZV48dHGHamII,FA0.8GU0.2SnI3,8.3,0.574,197.3,0.733,
XO_WJND_mDcd4RGl0sLU_PdS15-S,MAPbI3,17.85,1.12,211.20000000000002,0.75,1.6
XO_abLsw8c6q96CRQL6iDuyfBV2X,Cs0.05FA0.79MA0.16PbBr0.51I2.49,17.2,1.09,216.0,0.73,1.6200000000000003
XOi3FP19togaWusvUIe_KXoJk7oP,MAPbI3,9.2,0.97,167.0,0.61,
XOlNBfn8k4ILr6DCTn05Rz_1nKU8,MAPbI3,10.17,0.87,166.8,0.71,1.6
XOlp3UEqmASWamtI_ND8JT3HKXOs,(NH4)3Sb2I9,0.0,0.05,0.7000000000000001,0.152,2.27
XOsAtamMM2_i0998r6-t9s6aVb3I,Cs0.05FA0.75MA0.1PbBr0.3I2.9,16.1,,,,
XOsgyN7KpMEPiOu5arQYD8cjExcD,MAPbI3,8.95,0.87,185.0,0.56,1.6
XOxdg7K0RfMhMPmMS2F4dJcWUADA,MAPbI3,16.27,1.09,216.9,0.6890000000000001,1.6
XOz3CEj3zagGcmtQas5e-A0EvBHI,MAPbI3,6.9,0.825,138.1,0.605,1.6
XP1xLPvBrb6K0iyeJ_NcYqkQz6Ms,MAPbI3,18.2,1.05,228.0,0.76,1.59
XP5ebiz_FmDryDooE-lX75oM6k6p,MAPbI3,17.73,1.109,210.3,0.76,1.6
XPA3o6bPbRBkFfWhuWp6xBhW5i4r,MAPbI3,11.66,1.01,167.8,0.706,1.6
XPBlp0sXd7Rpzv8DAZm2VjE6auhz,FA0.83MA0.17PbBr0.51I2.49,7.29,0.851,144.0,0.536,
XPDacrHYsAOfiHpJk4kt7ibNMKsF,MAPbI3,2.62,0.77,108.5,0.313,1.6
XPE-v8z7wha87DsqaasyjZ9I1BHl,CsPbBrI2,12.62,1.27,136.0,0.73,
XPLSkMS7sVqxF3XNKqGy9tyuQk93,MAPb1.0I3,11.6,0.83,204.5,0.6759999999999999,1.6
XPM5i2xffMluxI9gX8TxzyaiFL7w,MAPbI3,2.8,0.75,77.0,0.48,1.6
XPMNuBLsYH5af4pb8kXn26OSeT8B,MAPbI3,15.5,1.1,207.0,0.684,1.6
XPT5Mj1jnc0XC-cDcPmxgcdag76v,Cs0.05FA0.82MA0.13PbBr0.13I2.87,20.9,1.13,230.79999999999998,0.728,
XPeEyidbLuJKF-8-F0avxF8rl35b,MAPbI3,6.85,0.81,145.39999999999998,0.584,1.5
XPme9q8G85T6cd1SRmLILiGzhQfA,FA0.85MA0.15PbBr0.45I2.55,17.0,1.05,235.0,0.69,
XPnU7S-a0LLd2C50gietcwT76CaB,Cs0.05FA0.85MA0.15PbBr0.45I2.55,20.96,1.15,228.9,0.795,
XPprqQM4odGWaIvF_2IA4MAPqmv-,MAPbI3,4.34,0.84,100.8,0.515,1.6
XPufpSQOo60aG-lbkUfsUbKi0_dX,Cs0.05FA0.79MA0.16PbBr0.51I2.49,20.1,1.13,225.0,0.79,1.61
XQ9s794ih118OIEfctpbgCts_v34,MAPbI3,3.0,0.7,110.0,0.38,1.6
XQAW6cJNI7K9m70RtjP1JyRdaLYl,MAPbI3,2.4,0.6,119.0,0.344,1.6
XQEnCBNbj34ZWzwICOR-Mv7HyLOe,MAPbI3,12.0,0.9,203.0,0.65,1.6
XQeImSgeh9mgi90kBXZpdpTD-Z_T,Cs0.05FA0.79MA0.16PbBr0.48I2.52,18.0,1.06,220.0,0.77,1.61
XQq8Nl2I_f7V4yzyFvGE95r_0Yn7,MAPbI3,6.6,0.98,100.0,0.67,1.6
XR0rdxucEgnWpGnZhDuQCGv-E8ZN,MAPb1.0I3,9.61,0.91,172.2,0.6,1.6
XR2183pPuJ5DBdyKgCXRq7GO_qFz,Cs0.1FA0.9PbI3,15.1,,,,
XR3PbJE8KRLabwAavU0NgdjtEwNy,MAPbI3,6.36,0.85,117.89999999999999,0.635,1.6
XRJJ3Er4vAew5VjVdVaXMTfjUNVe,MAPbI3,13.33,1.0,181.4,0.733,1.6
XRcsS9UibNHST2rr-L_qfM0NQqoi,MAPbI3,10.69,0.98,163.9,0.67,1.6
XRmlGNhOvShlJyYP6LObW0e7Xahc,FA0.1MA0.9PbI3,15.07,1.03,206.5,0.7,1.57
XRyUQbcbW7O1bX8EUVR4_5hwctOB,MAPbI3,16.0,1.0,228.5,0.7,1.6
XS1uH4ZeR7iymHTMVZm9EwyAgALm,MAPbI3,19.46,1.03,230.7,0.68,1.6
XSByH3J-DYG09-txLMqrYxnTNKEb,MAPbI3,13.08,0.96,204.20000000000002,0.6679999999999999,1.5
XSEdh5z7yEOtXfqGVSV60yHiSAUz,FA0.8MA0.2PbBr0.6I2.4,16.7,1.08,204.0,0.75,
XSNtulPNiLMy7BF5GQLBpbmdmdAf,CsPbBr3,7.66,1.51,61.2,0.825,
XSZxPNd8g2EZSgedXZRNTXJbJ-In,FA0.9MA0.1PbBr0.3I2.7,15.62,1.04,231.9,0.65,1.5
XSlU9v9CNVQ4X4hR8KPQnaE7_OWr,MAPbI3,13.3,0.95,187.0,0.75,1.6
XSmKvoAGfAIdG-5_icBae2YXdfHo,FAPbI3,7.4,0.87,171.0,0.5,1.48
XSrtf3oRwk_NwglMHhvj9dNVFtzv,MAPbI3,0.073,0.89,11.399999999999999,0.72,1.6
XSyBOVXYTozZ2jzDJLl7M6R1c9yZ,MAPbI3,15.1,1.074,200.79999999999998,0.674,1.63
XSyIi_WoizgN65XK4EKiJEjJ23KH,MAPbI3,13.6,0.98,204.0,0.68,1.6
XSz-hRNGrG1I6cVnJb_pmc4g6HTh,MAPbI3,13.0,0.984,207.0,0.639,1.6
XT433OrzRsEANlioJpX-d7G1wJIX,FA0.83MA0.17PbBr0.6I2.4,16.9,1.14,224.7,0.66,
XT4iVmvuHqdtwTlUD1-VSlKRvxNU,MAPb0.75Sn0.25I3,8.98,0.72,231.1,0.536,
XT6nU7WHMqNi6KjIdUda2OSjqEbg,MAPbI3,17.67,1.02,211.29999999999998,0.82,1.6
XT9bZLQizYFDv5n8hrYk47_-Nlqz,MAPbI3,13.53,1.027,183.0,0.72,1.6
XTDWq7t8ScZyWecV3Y2Gd5xwGnBL,MAPbI3,1.4,0.69,47.800000000000004,0.33,1.5499999999999998
XTIi2ww9yxR2lChpaAN8yW28MvJk,MAPbI3,15.6,1.03,201.0,0.72,1.6
XTJr0n9day0vrO3wMO5kW7-CMMJg,MAPbI3,16.93,1.008,207.60000000000002,0.809,1.6
XTQjSTGhYAcp9ZOSGVMZ4XPwZmtA,Cs0.08FA0.76MA0.16PbBr0.51I2.49,3.05,0.752,139.5,0.281,
XTRXzkGTu7bIssZkq7xp_H6h8u51,MAPbBrI2,15.5,1.23,166.0,0.76,1.8
XTUTRqOHKEEIpcyQx97XT6zHWAJy,AgBiI7,0.35,0.59,15.600000000000001,0.374,
XTWppEOdHwnZt598jKad8lI5aUAs,FA0.85MA0.15PbBr0.45I2.55,15.09,1.146,175.26,0.742,
XTa9SugSCuERMb5BFW6eMjX0Xp2L,FA0.85MA0.15PbBr0.45I2.55,10.61,0.81,199.89999999999998,0.652,1.73
XTbEdjyGNsnhUseni7E1tkmuODGl,MAPbI3,14.91,0.98,195.0,0.78,1.6
XTkGQwHVA4RH5A_avfRcXzgCpfVw,BA2MA3Pb4I13,4.5,0.95,103.80000000000001,0.46,1.896
XToRz0P3w8OYkBAx3psOLqqbNa9-,CsPbBr3,6.7,1.24,74.0,0.73,
XTqZFiYpM_yxKWjU7UO2cIpPwGXp,MAPbI3,14.73,0.984,212.39999999999998,0.71,1.5499999999999998
XTx6jucZoq3I66EnMexyMYCh6ptt,MAPbI3,12.9,0.99,181.0,0.721,1.6
XU-bnGxl53yHVcfP-_gU6EiVEVxk,MAPbI3,16.01,1.08,210.2,0.7070000000000001,1.6
XU6AKttX-CFQBXrkiKkSXUqx9ah7,MAPbI3,16.31,1.07,208.9,0.736,1.6
XU6ZJX8UOXqWikmGJKlNwA7R4NJ3,Cs0.05FA0.79MA0.16PbBr0.51I2.49,10.59,1.0,166.70000000000002,0.64,1.6
XUJHMxIAfDiieLLHw3BqIRFxD9cm,MAPbI3,11.94,0.94,185.0,0.687,1.6
XUK9r1qAUgCvRbPcbUjWhTKeocDp,MAPbI3,8.97,0.86,153.1,0.68,1.6
XUOLnQEwRw6QP8ABhquGvxHU5oQU,MAPbI3,17.28,1.0,237.39999999999998,0.728,1.6
XUQzO0iKcVG_Eh3TYzG1XDtC_022,MAPbI3,19.33,1.09,232.10000000000002,0.764,1.5
XUVTBRJCjPN0-PDUHd-bspzYR2z8,MAPbI3,16.1,1.055,212.45000000000002,0.7,1.52
XUWhmBIDfmA30QxjM07iFlRy6qin,MAPbI3,6.2,0.87,207.0,0.34,1.6
XUbJVJz0D1uEnqfCeqYInTOZjv3Z,MAPbI3,18.5,1.06,235.0,0.79,1.6
XUbN0S1pbihz_py71A1bD-UEAsnm,MAPbI3,13.49,1.07,181.6,0.693,1.6
XUsBwq_2dgG2rRKrboSrvO0QUjwe,MAPbI3,9.7,0.9,206.70000000000002,0.523,1.6
XUuW3nGZqXtctTMnZXgCr1ed9SSP,MAPbI3,0.03,0.4,5.0,0.15,1.6
XUxCYxvtrtt8S7jr8lOQIqakR9ul,MAPbI3,16.16,1.0,214.60000000000002,0.755,1.6
XUzMp-lXbQN3nbmiaShGhlFjQgXz,MAPbI3,9.34,0.92,142.0,0.72,1.6
XV-MV0UVBfYpmzHS7ZbU4XSwcYXV,MAPbI3,2.9,0.87,72.0,0.46,1.6
XV-xl3d7t-7xESh5Uo80k96UY9R3,MAPb1.0I3,13.39,1.03,209.3,0.621,1.6
XV4uZMPprci0ZA0KC4p4Of1O6PYo,Cs0.75MA0.25PbI3,4.94,1.02,108.10000000000001,0.45,
XV5p3JICxBMsj5GQVA9Krhi68RlJ,MAPbI3,5.75,0.77,156.3,0.48,1.6
XVFlDZlXCyiWgTyuetMFuHV0aOB_,MAPbI3,3.79,0.7170000000000001,94.2,0.56,1.6
XVL_viDuw7OkMycbit7O_zeuuK3J,MAPbI3,18.03,1.03,218.9,0.8,1.6
XVVaNehnp44Ctl31q9b7U8LOhtVH,MAPbI3,18.3,1.08,212.39999999999998,0.7979999999999999,1.6
XVYhrLmOGrPvguDbefeiV6Ffod2v,MAPbI3,1.1,0.89,62.800000000000004,0.196,1.6
XVZc8vVvHecXjPuMwOYMgp7VrvDF,MAPbI3,11.85,0.923,184.3,0.7,1.6
XVj6d6zoJnUIk6AkQ8_4ayCN4_94,MAPbI3,1.23,0.38,103.6,0.315,1.6
XVx2bQSMnA6cT6hXevlT2g8m25e_,MAPbI3,15.41,0.97,221.6,0.726,1.6
XW-FKW8Z2jfTXcBhnNVYR2wIDVdV,CsPbI3,0.11,0.5,5.2,0.44,
XWAV6AWYmPD-8NSBhektyPThl1oL,MAPbI3,7.59,0.8540000000000001,139.24,,1.6
XWCRo2Boi9wePoYxc6YP7DC3y01p,MAPbI3,4.6,0.674,162.19,0.421,1.58
XWOpGHKJWksmPvbBowgO3ZvB--iC,MAPbI3,17.42,1.05,219.20000000000002,0.757,1.6
XWRGYRnEk_eVpSj0f8_Xrbefuxe0,CsPbBr2I,6.41,,119.0,0.539,
XWVpTaQiJfs6GVhXgJCAXyg841e8,MAPbI3,18.67,1.12,236.29999999999998,0.705,1.6
XWZSTO6ZRP_YDsUNltwZ_GNuGyVt,MAPbI3,7.33,0.85,184.0,0.467,1.6
XWkoeu45KoCtPcRSWWAS09TpHzG9,FA0.85MA0.15PbBr0.45I2.55,18.12,1.127,225.7,0.713,
XWuCFS04hn-88uLjLHAvQhHWPOaq,FA0.85MA0.15PbBr0.45I2.55,19.03,1.13,217.0,0.78,
XWxBBxLDbPILQyPsBep3orwL3dK-,MAPbI3,5.72,0.58,173.9,0.57,1.6
XWzwalSygvRZtTYpXBm9AlucPiqd,MAPbI3,12.07,0.89,185.79999999999998,0.73,1.6
XX6kirMZgF16A4-cEXv9CyzKdS1h,Cs0.05FA0.7885MA0.1615PbBr1.2I1.8,16.49,1.15,178.24,0.797,
XX8i4_ezgsMzXQjTU6XqrMrkablI,FA0.85MA0.15PbBr0.45I2.55,14.71,1.014,212.39999999999998,0.6829999999999999,
XXH8jLeclBaJq7LMcOXGcuaZsPfA,CsPb0.93I3,9.8,0.833,161.0,0.73,1.8
XXKZ4JIWO9PfRh9Z-KTHRBNhAjtk,MAPbI3,0.76,,,,1.6
XXKh2pNW0tXcqKocbRHgjQJ4RY3o,FA0.85MA0.15PbBr0.45I2.55,12.7,1.04,218.0,0.64,
XXPBr8aDsVvE9t7Ul0rF8t9NC7Pe,MAPbI3,5.79,0.7559999999999999,183.0,0.419,1.6
XXSoXyfvl75wXEoYdGldpcummPNc,Cs0.05FA0.79MA0.16PbBr0.51I2.49,20.36,1.15,230.39999999999998,0.76,
XXZWgbWLs6DMqvsA_nTPu0_ewHg_,MAPbI3,8.93,0.91,204.5,0.48,1.6
XXaL9GKdBLbRrsEYcpbdi_UzB5Qh,MAPbI3,10.44,0.797,218.4,0.6,1.6
XXkZtXfOyfG9EUX6WurwxzeQnyFS,MAPbI3,16.13,1.079,218.9,0.6829999999999999,1.6
XXnpv1e9WKi_dREwZcbjzdN02rKn,MAPbI3,12.5,,,,1.6
XXnuSq80Bl8EE2SUZDYLnPiCdBcv,FA0.85MA0.15PbBr0.45I2.55,16.17,1.07,204.3,0.74,
XXt_0y9_X6z_CbcGtSHN7jjGRedU,MAPbI3,17.54,1.079,212.0,0.767,1.6
XY14ZIIadvcP6VVcVctKR6yGmU49,MAPbI3,9.76,1.0,163.0,0.599,1.6
XY5MByPQ8iGgm50o1TLRvul52GXi,MAPbI3,9.98,0.85,187.39999999999998,0.63,1.5499999999999998
XY6cQruIy6qYeU9xETK0woBz4kXK,MAPbI3,0.07,0.37,5.2,0.38,1.56
XYKJhXuNMq8nntsWAsqyaDT9U_R6,MAPbI3,18.6,1.07,232.0,0.75,1.6
XYUeWrY0a8UJYuZud8hS0zgDFiyY,MAPbI3,0.7,0.64,28.94,0.382,1.6
XYr5J3b_f4A0hMzgTxyZEdZW1t3H,MASnF0.4I2.6,1.32,0.47,81.5,0.35,1.85
XYvduFz2cn0Xm2ZXAeSIlbnGqPaj,MAPbI3,7.9,0.926,189.0,0.45,1.6
XZ02Fg0TNdq7XrgqdPD96vm99VjP,Cs0.05FA0.79MA0.16PbBr0.51I2.49,17.72,1.08,229.7,0.71,
XZ3LLjnxeDLxrdVZChtgG3oDW_o6,MAPb0.5Sn0.5I3,1.77,0.21,226.1,0.37,1.21
XZ6bmI0voaFI2nCRfNe2kFkaXGzX,MAPbI3,11.69,0.966,189.1,0.64,1.6
XZBdeR_k5W8WOh2w0k4WBeVZ8mVj,FA0.4MA0.6PbI3,6.27,0.83,134.4,0.562,
XZGxRQlSBVplS99NgD_cDoeRzPis,MAPbI3,2.5,0.73,91.1,0.38,1.6
XZKfqXseYEZi0R-3wWh_9Q57mEMM,CsPb0.97Zn0.03Br3,5.67,1.357,55.599999999999994,0.752,
XZTVER5gr2oqtgv51-HpgmOE89iz,(PEA)2MA2Pb3I10,3.15,0.91,106.1,0.33,
XZW0fIN2sc4bwbVlw1W4yOtH399a,MAPbI3,13.32,0.989,170.5,0.7929999999999999,1.5
XZZvNpAU6MCcTOaA92w42zTAQgt2,FA0.85MA0.15PbBr0.45I2.55,19.45,1.11,227.10000000000002,0.753,
XZaIUpwHmzKbEI01qDi90pTSXkmm,Cs0.05FA0.85MA0.1PbBr0.3I2.7,14.5,0.96,233.0,0.649,
XZdWBjkHU-Vyg2dX9imgqJjx-4yU,Cs0.05FA0.79MA0.16PbBr0.51I2.49,20.07,1.16,231.20000000000002,0.77,
XZgTwvKtYNwy8hLPegn2ZzWN0-ve,FAPbI3,11.45,1.039,188.9,0.72,1.48
XZhtPrCob_rji6EExkmCMtnHl-G_,MAPbI3,8.5,0.85,180.0,0.56,1.6
XZt_DtwKQVNd9rIi9rE62FfaB-Rb,Cs0.05FA0.79MA0.16PbBr0.51I2.49,14.7,1.11,192.0,0.69,
XZwI1_ZCWmPGaare-pG7SAc7AwPt,MAPbI3,19.07,1.104,222.7,0.7759999999999999,1.6
XZwcB_bkQpoMUVcOKYoHReLDfqOY,MAPbI3,8.81,0.88,158.0,0.64,1.6
X_1CyKBrRQGOP3-cWtSUcCBBqksn,FA0.85MA0.15PbBr0.45I2.45,20.1,1.14,236.0,0.73,
X_CBp7pzTDc1J5zTzv90FM69smEo,MAPbI3,2.12,0.55,121.89999999999999,0.32,1.6
X_D4VxWjogrhPLIEeqnwmQJDowx3,MAPbI3,7.92,0.96,159.70000000000002,0.517,1.6
X_LJRokfTo2W5wRSgn_JsbH9n9I6,FAPbI3,21.24,1.09,249.89999999999998,0.78,1.48
X_SXh9Cyu4IowvpbSVozuY-poV4O,MAPbI3,18.82,1.119,225.10000000000002,0.747,1.6
X_Vu-ZFj9EkVIf2cP2BWg4WAjzj-,MAPbI3,10.14,0.931,175.6,0.61,1.6
X_X1lMHn6QmAVpVTF-OZ1JavcRfu,MAPbI3,15.6,1.04,219.0,0.73,1.6
X_etiJxmD2A3RWMlN-8h16xRvsuJ,Cs0.05FA0.79MA0.16PbBr0.51I2.49,17.12,1.07,229.0,0.7,
X_nDDhWDLUPUofztbSlEueecDaPb,MAPbI3,10.59,0.97,163.1,0.6,1.6
X_pthOU6uSlEJh6WFLNjD74VuXM_,FA0.85MA0.15PbBr0.45I2.55,15.24,1.03,214.7,0.69,1.6200000000000003
X_qQ_f8-G_E5qfS76VY6r-n4iWTM,Cs0.05MA0.95PbI3,6.59,0.862,135.0,0.564,
X_vQ1Fnm8MND7OlpotXAIOKYeJ9_,MAPbI3,9.1,0.89,143.0,0.716,1.6
X_w7gXGAhdwPOntBB2m1qKx7RBXR,FA0.85MA0.15PbI3,21.48,1.12,242.5,0.7909999999999999,
X_z3uPQ7B6hqO4fhAAuabwfXxP0r,Cs0.1FA0.75MA0.15PbBr0.35I2.65,19.17,1.12,228.79999999999998,0.748,
Xa0VcCWxSN3HsVHoaKFA-Jo0yjAx,FA0.85MA0.15PbBr0.45I2.55,14.01,1.12,207.2,0.6,
Xa4YqeIfG1NPFfqRYF8J_U9jZs8F,MAPbI3,18.7,1.1,221.0,0.77,1.6
XaB0xC9ETPs68u42p05a56SwtBN5,MAPbI3,11.2,0.97,162.0,0.7,1.5499999999999998
XaCJ0prlACnlCGajEVa2lbISoEYH,Cs0.07FA0.7MA0.23PbBr0.69I2.31,17.12,1.095,217.10000000000002,0.72,
XaFyLOI5n_IfieVuzyK16Wk0E9H-,MAPbI3,10.2,0.98,165.0,0.633,1.6
XaIcpyY10E48wdnL20NmHGOXQYms,CsPbBr3,9.53,1.536,74.5,0.802,
XaM9TvLweyym4CyOPX6mAYmYPipi,MAPbI3,14.62,1.02,213.9,0.67,1.58
XaVQ97PSoG9pLmAKIyAQxGFagwJz,MAPbI3,13.59,1.03,194.3,0.69,1.6
XacjqCjvaVYf-QwuJ4i3rzuhUvrq,MAPbI3,10.16,0.861,197.7,0.65,1.6
XaeTzEw8UMA29TIbIYmYoLOjPV3W,DMA3Bi2I9,0.017,0.53,0.65,0.492,2.4
XagnBgKBKJ2tQMgkoc2X827vSSV4,MAPbI3,15.5,1.033,214.0,0.7,1.6
Xase0phgbJjIjmIH-cZIajsJ7Obp,MASnI3,4.47,0.51,136.8,0.62,
Xatl9tOTw5zpmFm1FesQZLhldjMC,Cs0.05FA0.79MA0.16PbBr0.6I2.4,2.89,0.45,112.69999999999999,0.56,
Xb4VfISn2mAgc3E6TKGGCpb-3SE7,Cs0.05FA0.79MA0.16PbBr0.51I2.49,13.5,1.12,181.0,0.66,1.6
Xb7fGArSgdjCE3vvCz1yWFITD_9Z,CsPbBr3,7.8,1.4380000000000002,68.60000000000001,0.7859999999999999,2.3
XbIM6RHHzf5UPX2F8zB4G4KLMs6S,MAPbI3,14.25,0.98,206.1,0.65,1.6
XbKxG4COjucFlrxiObq_ZEEHKuyV,MAPbI3,10.59,0.95,187.2,0.568,1.6
XbR6L_QJn4p9Qixye5XN1YM5fDhn,MAPbI3,1.8,0.85,31.0,0.68,1.6
XbdGweF1rV5nKFIovmVXfJciXRTF,FAPbI3,19.32,1.04,239.7,0.7759999999999999,1.48
XbgnGCLw0WZ7gZP5mJWmc0ODtlst,Cs0.05FA0.79MA0.16PbBr0.51I2.49,17.8,1.07,218.0,0.73,1.51
Xbi-YKhrPU-rA9d26e8uOYFD0IP3,FA0.7MA0.3PbBr0.3I2.9,14.7,1.1,205.0,0.65,
XbjiwbfentaL14MSRzxBkwDzbkAw,MAPbI3,6.07,0.93,129.0,0.503,1.6
XbnJbs6-wEMxXgomTvSM3J6qJzlF,MAPbI3,11.13,0.99,164.60000000000002,0.68,1.6
XbrGp1hK-XaBShtP5Z7pDCLXn2FD,MAPbI3,4.0,0.76,95.0,0.44,1.6
XbxmqQ4alw8U_1tqd7uFPGfYH1G4,MAPbI3,13.1,1.0,184.0,0.713,1.6
Xc5Lt--fICpyiWGzM9f0iyzdgBjn,MAPbI3,10.94,0.989,164.89999999999998,0.67,1.6
Xc9t6uqqpZ4ZxRmgWr59iJtkN2EL,FA0.15MA0.85PbBr0.45I2.55,18.26,1.058,226.5,0.763,
XcAoH3NJ8oU1APwzLRhiv7p0--tl,MAPbI3,11.6,1.01,172.0,0.665,1.6
XcCS7Mbg4iYusEKkZG_2WOYTLxF7,MAPbI3,8.56,0.9,171.5,0.56,1.6
XcKjkEjY-MEoZL8mPXL5O_WV-gEm,MAPbI3,8.0,1.0,190.0,0.42,1.6
Xcf6l2oMhH2xOQukHf99X9q1pdQ5,MAPbI3,1.15,0.63,42.0,0.43,1.5499999999999998
XcfnMFpnR6JnYzLJIRyqU2nGOjHA,CsPbBr2I,6.18,1.15,83.4,0.64,2.07
XciAV8pKV1IPdP-LLPCI4DkbktiL,FA0.8MA0.2PbBr0.6I2.40,11.61,1.05,173.5,0.638,1.5
XcjzXda1wwyAuaaqkL59q9x1nSXw,Cs0.05FA0.79MA0.16PbBr0.51I2.49,13.32,0.98,173.6,0.78,1.6200000000000003
XcluIi54RKbEpoiJfOgpwdrz8Ypp,Cs0.05FA0.79MA0.16PbBr0.51I2.49,19.83,1.12,227.0,0.78,
XcoRk-NYFV1ZiSYjT_JELVSz0DXQ,MAPbI3,20.3,1.08,226.8,0.8340000000000001,1.5499999999999998
XcsHgflVcXr8ziu0SPy0AbLNSHum,Cs0.01FA0.76MA0.14PbBr0.45I2.55,18.61,1.093,224.89999999999998,0.757,
XcsbyvC-I7STU92hrVGXFP5B2uTy,Cs0.05FA0.79MA0.16PbBr0.3I2.7,16.2,,,,
Xd2c7qlCjKPQxOSgnf9N5grSaIc_,Cs0.05FA0.81MA0.14PbBr0.43I2.57,15.84,1.104,203.29999999999998,0.706,
XdBRS-6ew9X15BfqUfxw-gJ4_xkO,FA0.85MA0.15PbBr0.45I2.55,14.8,1.06,218.0,0.69,
XdVwkbrc204Mc6x6CJI7ZQd_C0iv,MAPbI3,6.7,0.92,99.0,0.74,1.6
XdXCNgdIBW_-5CTIq0IzVSPMSWrx,MAPbI3,8.6,0.81,156.0,0.639,1.6
XdYVCH0kRH1ZWOvpKMslPjZnGvrA,MAPbI3,7.95,1.0,150.0,0.53,1.6
XdoU7l3JEXl1axdOA7p_mmiDV0Nb,MAPbI3,13.11,0.97,190.3,0.71,1.6
XdoXZ9cYlXbpe-wWO0tasyNnkmYT,Cs0.15FA0.75MA0.1PbBr0.1I2.9,13.53,1.1,168.79999999999998,0.7290000000000001,
XdswkSIRyPbGTwumesLEGqb0D9ee,FA0.6MA0.4PbBr0.3I2.9,18.14,1.11,231.1,0.701,
XdtJzRXs93R3xHH3s_V1aEXVio9J,Cs0.05FA0.79MA0.16PbBr0.51I2.49,16.04,1.08,215.2,0.69,
XdtxfG03b7JIGQuwujIMi-pdycD-,MAPbI3,10.3,0.9,189.0,0.61,1.6
XduXUvZKfkW5_JpjxK9byd4qG6vJ,MAPbI3,15.35,1.03,218.70000000000002,0.68,
XeFBA-MFYM-1YiAy9hxE1NfKKHep,MAPbI3,12.5,0.94,170.0,0.8,1.6
XeFaqIaMUSttoLwdrf9nowaLZlWR,MAPbI3,17.64,1.07,224.89999999999998,0.731,1.6
XeHS3QrN0rvexYEnxyZsy2aAecT8,MAPbI3,16.86,1.1,215.9,0.71,1.6
XeMXKVFyKB6fIdRFgTRBOAl02uMj,MAPbI3,0.14,0.1,49.900000000000006,0.26,1.6
XeNm_LsJNQaRRmV1uTFr4vkM9Kfr,MAPbI3,7.66,0.84,168.0,0.542,1.6
XeSzjRYYG7WHTbZPyxpM2pKzrAtW,MAPbI3,15.53,0.99,220.9,0.71,1.6
XeUy-TfQUze_O_jsf-0Az6qiyPXl,Cs0.07FA0.93PbI3,9.9,0.938,181.8,0.565,
XeWVGcfs5sYa2xSY-dT9F9fx4qyB,CsPbBr,4.95,1.286,55.199999999999996,0.6970000000000001,
Xec8qg3eeSja6XECLI3KFK-PU6sM,MAPbI3,2.6,0.76,81.6,0.42,1.6
XeiDSCVPHKbfdcN5yt1oQ1lpho_s,Cs0.05FA0.795MA0.16PbBr0.51I2.5,16.03,1.026,192.0,0.745,
Xelwfd0uqa3PcAoxwc7OeDiPI5sR,MAPbI3,14.0,0.98,123.0,0.62,1.59
Xemd_1SNDc5NVdofAQ91vmL-5gXd,MAPbI3,7.4,0.96,157.3,0.49,1.6
Xf-LxeGFbhyp0H0oDEUxRwOqKMwE,MAPbI3,4.49,0.868,100.5,0.515,1.6
Xf6U7lUL42FJIuvIu9MOpu_SEpid,Cs0.05FA0.81GU0.025MA0.11PbBr0.39I2.61,15.5,1.089,211.4,0.664,
XfF0dtoga6-MZbx0Ox_CiQA-DBxj,FA0.17MA0.83PbI3,11.78,1.046,187.68,0.599,1.588
Xflw56ERv9Be-NL8wjZxOShb2MPv,MAPbI3,12.0,1.06,161.0,0.7040000000000001,1.6
Xg0RrHfwFYnYzUC_-tWj2Tbn7wmh,MAPbI3,14.22,0.999,201.0,0.703,1.6
Xg3I-042pOPOUhcyfGStbE4M6h2K,Cs0.05FA0.8MA0.15PbBr0.15I2.85,19.13,1.16,214.20000000000002,0.77,1.617
XgCyHFq_VxlnlPgLA4CVjQ1hi3UU,MAPbI3,5.58,0.79,113.0,0.627,1.6
XgXEPBc4CCiNt42_ukKMRPy0iN88,MAPbI3,12.48,0.97,197.89999999999998,0.648,1.5
XgdzAv0hw5pjtzI_Lmvwx__u9EwP,MAPbI3,9.4,0.98,144.5,0.66,1.6
XgmDq0EeEFLDvRiV8qLxAgvqxrRZ,MAPbI3,2.5,0.94,0.06999999999999901,0.36,1.58
XgmdHrrhIGbuDXMtH02Pf-IMoMNg,MAPbI3,9.8,0.96,158.0,0.65,1.6
Xgtbj6jkBntyrM8oxfZfBF_Pnkwo,MAPbBr2I,4.9,0.83,116.8,0.52,
Xgx0lzLPiHbxUJHNfbobfhlxdzo2,MAPbI3,11.59,1.12,177.34000000000003,0.584,1.6
Xgx6wD78u_aprZo-Zo4VQOSnQzuk,MAPbI3,6.56,0.72,142.5,0.64,1.6
Xh00xoxjeYWu36ZEn7NjD92DkF3t,MAPbI3,13.7,1.01,210.0,0.647,1.6
Xh3gWo-8ZKciDmhkp4VwzD-22aT2,MAPbI3,12.1,0.96,194.4,0.65,1.6
Xh4-Vn9aLYu_-Tq56t_cqeHM2Ysh,MAPbI3,13.21,1.008,166.22,0.789,1.6
Xh4bTCEb3G1suCzqOLRez5UBIpGU,FA0.83MA0.17PbBr0.51I2.49,14.17,1.01,193.4,0.73,
XhYRwk5gcTbCXv8iFT4HrW5DMHEH,MAPbI3,13.48,0.95,195.9,0.722,1.5
Xh_qjmcU-t6rI8OqrhS7zJf8cpVg,MAPbI3,9.18,1.028,137.7,0.648,1.6
XhmF_IgzypoxItAKlN3HXCIeaAae,BA2MA3Pb4I9,6.18,1.01,85.1,0.72,
XhnlwSA57o79IG3AGfsaNMSfTmrG,CsPbBr3,7.73,1.49,68.89999999999999,0.79,2.31
Xhqwxaclgy3ROZpdvg_mR9_jZCfW,MAPbI3,9.59,0.8859999999999999,172.39999999999998,0.628,1.6
Xi-35FoeQkS5TXLE4DXGhITiJJeA,MAPbI3,3.85,0.8,88.69999999999999,0.5429999999999999,1.59
Xi3NGh6siNqw4PttjEykOqVjUQuM,MAPbI3,11.0,0.023,5.08,0.94,1.6
Xi3guusjI14D9yWbnn3d-o-crkRy,BA2MA3Pb4I13,12.51,1.01,167.60000000000002,0.741,1.6600000000000001
Xi45wSB08gaO6G1b4YP2qRFhiwxU,FAPbI3,14.9,1.089,211.0,0.649,1.48
XiBG_JpbnuwNMccbS7nEdgvKljW_,MAPbBr0.15I2.85,19.0,1.1,240.0,0.764,1.5300000000000002
XiHXCVrMdz3fV6duA0bG3cyofTEY,MAPbI3,7.11,0.97,135.29999999999998,0.539,1.6
XiOKhS0JDK5xe_58VHh7fiGJFfwD,Cs0.07FA0.775MA0.145PbBr0.45I2.55,19.62,1.09,231.20000000000002,0.779,
XiQW59KjTeZAI_25nNPeVGlOjmfI,MAPbI3,14.34,1.03,214.29,0.65,1.6
XiUgVffbsaItDjEtc17IbwJbO2vz,MAPbI3,1.78,0.47,71.2,0.54,1.5499999999999998
XiXN-5RQt-kGgm1_sEsh6eDpBdgD,MAPbI3,16.75,1.028,211.6,0.77,1.6
XiZSodfCop-PULRZKA83DHMMcEdP,MAPbI3,11.93,0.968,191.6,0.643,1.6
XidOleN9u91ommyMO1JyjIhDnLnn,MAPbI3,6.38,0.852,155.9,0.48,1.6
XihSUHJl2KaBkzGNW3fofHhefc5Q,MAPbI3,14.67,0.957,207.0,0.74,1.6
XijRbavGX9f8ujHFPk3ee4JIKaQ-,MAPbI3,16.94,,,,1.6
XimVpTKBSBQHCKfROuMueV21YO51,MAPbI3,11.89,1.0,181.70000000000002,0.654,1.6
Xin3Lok-Bxs2fCGfAcF-6wdP0N-2,MAPb0.5Sn0.5I3,10.9,0.64,265.0,0.648,
XipS9nxn-RIkvs8YiQ5hZ5gC5WGN,MAPbI3,17.28,1.08,222.0,0.741,1.6
XiwEcGpxMAS8KevKUc53Ys3pZ65t,FA0.85MA0.15PbBr0.45I2.55,12.4,1.1,170.0,0.66,
Xizmofstum-Wo0oeN1dObw2sSZP1,Cs0.05FA0.79MA0.16PbBr0.51I2.49,18.23,1.08,228.9,0.737,1.59
Xj7Ra5Ij8pBfsDeuOoCVEXi2BIv9,MAPbI3,3.1,0.89,101.0,0.34,1.6
XjLPr57l0F5rlkqb5DFbLbXJpdo0,MAPbI3,10.82,0.83,183.9,0.706,1.6
XjLqv894bVU9n9iwrV0iuvVtq_bL,MA3Sb2I9,0.57,0.74,14.8,0.52,2.1
XjdzUm1SQECETTlF18xOJ1hl3UB7,MAPbI3,14.36,1.03,202.3,0.6890000000000001,1.56
XjjppD5lPrAow0cZP1_Mi6UBFsYY,MAPbI3,15.1,1.044,196.9,0.73,1.6
XjqToVg-li_5JHfegsLxjoD2exSi,FA0.9MA0.1PbBr0.1I2.9,17.88,1.06,221.6,0.753,1.56
Xjue2_TYCzBKVJx5bRkpkYVTZeMB,MAPbI3,1.02,0.67,60.099999999999994,0.25,1.6
Xk4f2fd0AEFyDuX_2okidOptmHOj,MAPbI3,8.82,0.87,154.4,0.66,1.6
