Repository: ckhamdang/ML_perovskite_properties

# ML for Properties in Halide Perovskites
This repository contains the data and codes used in our study of five photovoltaic properties in halide-based perovskites using machine learning.
The dataset used in this study is provided in the "Initial data" folder.

The Pearson correlation coefficients between the compositional input features and the target photovoltaic properties are provided in the "Pearson correlation" folder.

The machine learning codes used to train and evaluate the regression models are provided in the "Regression model" folder. This folder includes the dataset and codes for:

File: Initial data/All_perovskite.csv (part 41 of 74)
entry_id,compound,efficiency (%),Open circuit voltage (V),Short circuit current density (A/m²),Fill factor,Band gap (eV)
XkF9kT33jofu1fpesnLdKyg0VOms,(N-EtPy)SbBr6,2.5,0.79,31.0,0.39,1.65
XkI1MoCS-Hq9swrvWNjbu0UU-nbf,MAPbI3,12.7,1.05,185.0,0.65,1.6
XkMSCoR30DfZtw6biLhT2gcB26nD,MAPbI3,12.38,0.98,195.0,,1.5499999999999998
XkegA1RZ9rD2aJooNvQXMxzCgZhM,MAPbI3,12.18,0.81,220.2,0.68,1.6
XkkvYsO4nMdJhoed8oQvK3oJ9oTI,FA0.85MA0.15PbI5,9.22,0.802,175.5,0.65,
Xkx4TEiCQA5liz9R65NhuuvuVr3f,MAPbI3,9.6,0.78,225.9,0.54,1.6
XkxVM9C29rfiXPA_ED7_IZVk5cnf,MAPbI3,7.0,,,,1.6
Xl030UL0QFbmc4WI60jyGsrI6lwT,MAPbI3,12.14,0.93,183.0,0.713,1.6
Xl3m1TUzZlwJIxQjSwc1RAzW5dGE,FA0.9MA0.1PbBr0.03I2.97,22.25,1.18,250.39999999999998,0.778,
Xl3mlDBrc-hhRPdYNBCh1g8-8g_D,MAPbI3,13.5,1.08,193.0,0.65,1.56
Xl8bfG4bArSpU1SOx0mEwI24TqPZ,Cs0.1FA0.74MA0.13PbBr0.39I2.48,16.46,1.04,225.39999999999998,0.703,
XlCc9ve4nl3TqHAP_0146nGxURvY,MAPbI3,12.4,0.99,214.89999999999998,0.584,1.6
XlGa032o-oI2U_dum2V7pkx4-0nm,Cs0.05FA0.79MA0.16PbBr0.51I2.49,18.5,1.143,219.0,0.718,
XlNfGqz1c96OfkRMbX2BF3HDpfzj,MAPbI3,17.7,1.0,224.8,0.787,1.6
XlX8w6UlLX-_ykCSXMLlhcChno8P,MAPbI3,12.25,0.974,193.0,0.65,1.6
XlYHrISIGQsUjhFJ_8BJ3-oSgQ--,MAPbI3,10.38,1.01,178.5,0.58,1.6
XleSR_YI0gG9gn5J92_oD1kRcz4y,FASnI3,4.38,,,,
XlpxbNQldkwbs9AsrWbQoGgXgNoJ,FAPbI3,18.08,1.04,241.6,0.7170000000000001,1.48
XlzHfopZ5lAC-IlC2TIUa6sbXYMz,MAPbI3,11.6,0.93,221.0,0.569,1.6
XmBpcG7s8GjwWiK4gqSHjz9rpHsp,FAPbI3,18.1,1.05,226.0,0.76,1.48
XmEosnNt4OWlxnTiYiuuwuGXw28-,FA0.85MA0.15PbBr0.15I0.85,14.67,,,,1.63
XmI_ESA51Q2Su2jApgouBcqyXviK,MAPbI3,15.59,1.14,207.5,0.735,1.6
XmQ9_MrrJY6YrcjwYkqIPr_wudy-,MAPbI3,17.2,1.06,206.0,0.787,1.5
XmSGh1ZxtIR5l0CKEA6MFIhflDIn,CsPbBrI2,15.01,1.22,154.3,0.794,1.91
XmaZik19aOil-PrTMR6b-3QV_lDc,FA0.4MA0.6PbI3,14.26,1.02,211.5,0.67,
XmgXkKdj5NFtTDXhs_HLONbCdhRN,FA0.87MA0.13PbBr0.51I2.49,19.0,1.14,220.0,0.74,
XmwYfcHYhqV6TMoMacvvDJwSm08_,FA0.7MA0.3PbBr0.3I2.9,5.63,1.01,177.0,0.31,
XmweLlo7EIiH0zUS69hHOQgd7Xyx,MAPbI3,15.26,1.061,198.0,0.737,1.6
XmzNCeKFEfKtaZAgdzgIVyiAk_Lv,FASnI3,6.4,0.52,199.20000000000002,0.6459999999999999,1.4
Xn6ch14_1HuOqc3k6dTYHrgWvBld,FA0.25MA0.75PbI3,10.3,1.02,152.0,0.67,
XnBEFhQF3mBBAnhahJASvAVB3yrb,MAPbI3,3.68,0.898,115.8,0.354,1.6
XnKvNiksIqq9ta-fcHMWfu9I6SiT,MAPbI3,13.0,1.02,188.0,0.7190000000000001,1.5
XnNgeyptM-7_LmCdAEZvAKz6CU5T,MAPbI3,13.4,1.106,162.0,0.78,1.6
XnSSDgFkIsa2Xb2CLhaVxgL16zMw,MAPbI3,8.04,0.96,139.60000000000002,0.6,1.57
XnheeHml2AlvenixqppeqsWcqFqq,MAPbI3,5.65,0.8,99.39999999999999,0.7,1.6
XnqcBMQ3z_4NK31zuly0LJRHVqH2,CsPbBrI2,6.15,0.89,108.0,0.64,1.91
Xnsgw8WELN-KlxLC5JudY3L8P3dc,CsPbBr2I,1.06,0.59,45.4,0.396,
XnwxhYSx0ZKMqky6670vmKy8yKI3,MAPbI3,10.68,1.07,156.2,0.64,1.6
Xo5zmXAWPOyLqg5YgGuz56cmB711,MAPbI3,8.2,0.838,204.0,0.69,1.6
Xo9Ez_qQyhGkljb3Lr8I3AZaX-LS,MAPbI3,15.1,0.99,213.79999999999998,0.72,
XoKwnPYBF83t4EnL-WIqwS19exDz,FA0.85MA0.15PbBr0.45I2.55,4.05,1.01,92.8,0.42,1.5300000000000002
XoNHQY0dbaPUjUiOsCevMqZPgPDB,Cs0.15FA0.85PbI3,14.5,0.89,216.0,0.752,
Xod66rHQDY7wlY1LTrh3F0_-yN_q,FA0.6MA0.4Pb0.4Sn0.6I3,17.0,0.856,283.0,0.7170000000000001,1.25
Xok3S8Wm4TZK61swrfROdZa3J9_k,MAPbI3,12.8,0.89,214.60000000000002,0.67,1.6
XokwDBXXuoctCQrGi14ZJWCi3zeg,MAPbI3,9.38,0.86,182.0,0.59,1.6
XospGbVdHTzUadKTEUGpDUVEPUyB,MAPbI3,6.5,0.76,186.6,0.457,1.6
XovzF71Qu33HCcSArt3tWGSlxAVG,MAPbI3,11.9,0.906,186.0,0.7,1.6
XoybAg3NRZf75adq4C9Y3QZsjo24,MAPbI3,9.57,0.85,191.70000000000002,0.583,1.6
Xp3FHx5uM3qLS9cIcARgCHSLgVbm,Cs0.05FA0.79MA0.16PbBr0.48I2.52,13.7,0.93,212.39999999999998,0.69,1.5499999999999998
Xp3qg8nFB80aLdEdU1e9ESBB5Jg2,MAPbI3,16.09,1.06,212.60000000000002,0.71,1.6
Xp8NJBY7LXWW08XdmYG-WrKZNlcC,MAPbI3,6.03,0.84,182.3,0.3939999999999999,1.6
XpJrFT23qRCu2io3bvE_G58KNRA6,MAPbI3,13.14,0.954,199.0,0.6920000000000001,1.6
XpRPDwWAk1wG72rNSE0Kq8xbGu0_,MAPbI3,8.42,0.86,155.39999999999998,0.63,1.6
XpVcBVP2bv5btnyNRE7fH5Y3m8FL,FA0.85MA0.15PbBr0.45I2.55,16.5,1.07,222.0,0.703,1.6200000000000003
XphS6OOojhtT5zRvjoirI82EmJdh,MAPbI3,11.14,0.9,195.39999999999998,0.635,1.6
XpqF_byBKamFfB-41MdTZZ-CeN0I,MAPbI3,10.64,0.977,174.5,0.611,1.56
XqFzTANpR0ausMRjb7B4CeIHnsaR,MAPbI3,1.67,0.88,93.4,0.2,1.6
XqK2P9EBrdTfD-oQ5bh0fm-Fr7bY,MAPbI3,5.2,0.7,95.8,0.775,1.6
XqPatL2LqW9Dy0LowHUu-zZgUPqn,HA2MA2Pb3I10,5.75,0.747,127.38,0.604,1.96
XqWTP0UbL-mEa9egiofavZLdtOJJ,MAPbI3,12.95,0.97,200.9,0.66,1.56
Xqg_8D4jhy9qS2AgPU3-9dY0gh9K,MAPbI3,6.39,0.88,123.0,0.59,1.6
Xqp3vJdXlzsZdzuaM3gAz2n6W8OP,MAPbI3,17.1,1.02,225.0,0.737,1.6
XqvebJ9uv8B9605o0Gczx44dabkM,MAPbI3,9.0,0.85,229.89999999999998,0.47,1.6
Xr3FPKRaXpV-tCJgAQ2WGdMPLnX2,MAPbI3,1.08,0.337,103.0,0.3,1.6
Xr3fE8lsncIR8jR8sRHd4O4flGww,CsPbBr0.6I2.4,13.75,1.2,161.6,0.7090000000000001,
XrFXMxw69nSaFgGFDAYv9znWLyiu,MAPbI3,3.59,0.89,109.5,0.36,1.5499999999999998
XrFhDUIlol6R8bIZjsu7EHATyLBb,MAPbI3,15.7,1.03,206.0,0.736,1.6
XrKL8LHe3YTEXZcYWWMNSEh0JaZs,FA0.9MA0.1PbBr0.1I2.9,17.0,1.1,236.0,0.741,
XrNpekIkNxv4fUrqw0Xy6IVab0Ub,MAPbI3,8.59,0.91,180.10000000000002,0.52,1.6
XrOuXl5ZJhP2mmmbN59Tr6vcFP_b,MAPbI3,12.17,,,,1.58
XrcV8M2zXuG5lTrkYkQlpzGCz_rD,MAPbI3,5.2,,,,1.5
XrhCYR737ZY631lHyTmTaxT7By-i,Cs0.08FA0.77MA0.15PbBr0.51I2.49,15.73,1.06,193.14,0.768,1.6
XruKKNCxRpMvZMn_AOJLHv9xEUz4,Cs0.15MA0.85PbI3,8.1,0.726,179.0,0.62,
Xs7htQ5hmgSDfNpDNKbj9BHsEu8c,MAPbI3,12.1,0.953,153.0,0.7709999999999999,1.6
XsCG_XJaL5VWAVKc5p3q-9C3OErM,FA0.7MA0.3PbI3,20.61,1.14,238.29999999999998,0.76,
XsFTov31lQnx7L3ZojvjOc30vnyv,Cs0.25FA0.75PbBr0.6I2.4,18.43,1.162,196.20000000000002,0.8079999999999999,1.6800000000000002
XsRNXIUrJXk1XsOsmQSDXi150dzD,Cs0.17FA0.83PbBr1.2I1.8,12.0,0.977,179.0,0.69,
Xsbgo9LMBSKteiVnLa1nD4Nfxl7n,CsPbI3,3.01,0.76,59.800000000000004,0.68,
XschifenOaRH3nrHj_sWYTteWn5i,MAPbI3,6.11,0.7559999999999999,129.0,0.62,1.59
XsqJP866cuxRmEwUdjyE1pHcCpbf,MAPbI3,12.86,0.867,222.60000000000002,0.69,1.6
XsuUcoLRavfpZd4z1IVKjdwF3J6Q,MAPb1.0I3,17.2,1.04,209.0,0.79,1.5499999999999998
Xsz9et0WF_Sa4Nopz6RLMd-tPZnJ,Cs0.05FA0.81MA0.14PbBr0.45I2.55,4.1,0.59,207.0,0.3379999999999999,
Xt0N_CUwSKbDWTN_eJ8lkd8DlX6g,Cs0.05FA0.79MA0.16PbBr0.51I2.49,16.7,1.053,226.20000000000002,0.7,
Xt3kQy2lYPGQlKbhjRhK35lb-qwM,MAPbI3,11.82,0.989,176.1,0.67,1.6
XtEnDcy16ny-YBvbe6Lg0eX6tUgU,Cs0.05FA0.07MA0.25PbI3,19.1,1.14,229.0,0.765,1.51
XtG1T9FGc1-KXa_edIcGwGLgLLqL,MAPbI3,13.3,0.94,228.4,0.62,1.6
XtGBna7WIKEuqLbO0xxtDVwqokmX,MAPbI3,4.26,0.94,92.2,0.5,1.65
XtJ6lcAFE05jHbmqtnmpoYLcOYdv,MAPbI3,15.29,1.0490000000000002,196.5,0.74,1.56
XtMquNgYXk0qFesBx9sE7egNLeLI,MAPbI3,14.21,1.04,192.7,0.71,1.63
XtTnJnFe5ZVcYWGuSo6aUhe1wKkM,MAPbI3,9.0,1.032,126.0,0.69,1.6
Xtgr6NLJqwniW_UgNbS1t0lOAdS5,FAPbI3,21.23,1.08,245.6,0.8,1.526
Xtkrp5c6SWiBZCNQnfTjA-jFouAU,MAPbI3,11.7,1.0,215.0,0.544,1.54
XtrUsHKZEgt-Tm2t2czzbFICPVGJ,MAPbI3,11.93,1.03,195.6,0.5920000000000001,1.6
XttwVRBpedApc4IHZajAk3rbzjw2,MAPb0.7Sn0.255I3,10.7,0.741,202.0,0.71,1.3
Xu5fHjIwKwYrSGGVhQ9KTnyYLVkm,FA0.28MA0.72PbI3,15.4,1.0,217.7,0.68,
XuBo-7RryENhm-6Cr_ZQvep8eqAr,MAPbI3,4.0,0.59,140.0,0.48,1.5
XuPd6GKb_FhlBaYdCprObidnLpy8,MAPbI3,8.04,,,,1.6
XuRDFc8_qvbbMd6sHRDwW8VY8jEO,MAPbI3,15.32,1.05,209.89999999999998,0.69,1.6
XuUu84pmrxkWNKln3ifrlAsvUCiO,Cs0.06FA0.8MA0.14PbBr0.45I2.55,20.54,1.16,235.5,0.752,
XuXn3dWvFHS9w4SA16Cepwcyeazy,Cs0.05FA0.79MA0.16PbBr0.45I2.55,16.2,1.09,212.0,0.701,1.58
XuYG30BdrX0SIS67k-nMYbxG9FKu,Cs0.4FA0.6PbBr0.24I0.75,17.7,1.263,174.0,0.797,1.8
Xu_Mc30ZIjONii4n3soVBL_Jspkr,MAPbI3,14.05,0.98,211.8,0.68,1.6
Xui36L9-3om2KJBF2Rv7MIo3rHNh,MAPbI3,13.5,,,,1.6
XutC2xOAlD6Ksn_MttaDBKnx8ndo,FA0.5MA0.5PbSnI3,18.63,0.82,282.6,0.79,
Xv6uiEe83zeTiJRPJBXLdaK5Eas1,Cs0.1FA0.7MA0.2Pb0.5Sn0.5I3,12.6,0.73,239.0,0.72,
XvF9yLcJZTKv16daoO8SSYcLcNJy,CsPbBr2I,4.8,1.04,87.8,0.525,
XvJovV5hQ6buub2gWElTkCpaZfD7,MAPb1.0I3,0.7,0.9,18.0,,1.5499999999999998
XvO2vkBGlUSK54pspiCFDPgCTbFE,MAPbI3,8.1,0.88,182.0,0.5,1.6
XvS8PkVmtP8FszIdhayS0xEEu9_b,MAPbI3,15.07,0.92,236.29999999999998,0.69,1.6
XvV-9At1fSDZGkPZbjvET95mR02V,MAPbI3,9.9,1.03,199.7,0.477,1.6
Xv_6HDpE4yjD3wFrKLz0kXetJVOf,FA0.85MA0.15PbBr0.45I2.55,13.32,1.137,186.70000000000002,0.628,
XveFDpcTKJuCHLJnlx1uVT0QzRMH,MAPbI3,3.87,0.87,90.8,0.5,1.6
Xvv03FKkC5d0OdxDSCP7K1YO6oPh,MAPbI3,13.4,0.96,185.0,0.75,1.6
Xw4mb0NU2TkZgIOrbUQuCkMMsQp2,FA0.83MA0.17PbBr0.51I2.49,16.2,1.06,228.0,0.67,
Xw9W_v1BtYNPM8l3xj4JGZSbUeFl,MAPbI3,19.75,1.133,228.9,0.7609999999999999,1.6
XwIMlxjFfDw1wUsUlr8ScYUmEtvM,FA0.2MA0.8PbBr0.6I2.4,13.1,0.95,205.0,0.67,
XwJM41qWeP1WcOsYK5epcoEH0R1N,Cs0.05FA0.79MA0.16Pb1.0Br0.51I2.49,15.13,1.037,196.0,0.74,
XwKwknZQ5S77mTQZYMyl6txKwFA6,MAPbI3,16.25,1.09,224.3,0.6659999999999999,1.6
XwNMzblqk_cshmaoLzc0bjz6dkkc,BA2MA6Pb7I22,4.06,0.96,84.3,0.502,
XwSh7Nij9qXvSWIXHuRYDiZYQfMG,MA3Bi2I9,0.14,0.7490000000000001,5.2,0.362,
XwXyfy37jW6jkbzORmAyCRH9HMpy,MAPbI3,16.2,1.03,196.0,0.8,1.6
XwdnEG4b_JzI3dxWcIh2t6582PdT,FA0.6MA0.4PbSn0.6I0.4,18.4,0.8340000000000001,304.0,0.8079999999999999,1.25
XwgojLIQO-hNxtkD8a2K4j4oJyVy,FAPbI3,18.44,1.08,224.7,0.76,1.48
XwlixK7Z8fxY-5fv8MYtqXhacxua,MAPbI3,16.56,0.92,228.5,0.804,1.6
XwmZ8NRPwDpxmn4CVMp2jJ551qjZ,Cs0.05FA0.79MA0.16PbBr0.51I2.49,17.9,1.08,224.8,0.73,1.59
XwmqGVckCjVJJSvhlIlypZicc5KX,CsPbBr3,5.0,1.29,57.0,0.68,1.83
Xws67cpfB3Jr2iKfSP47wJGC9p9K,MAPbBrI2,13.3,1.1,163.6,0.743,
XwtgB3Xhy6UY4bN0zzX8ZAaa9l5h,Cs0.15FA0.26MA0.59PbI3,17.5,1.052,218.0,0.763,
XxK6iEext5YiL2VVSxsAc_kE39HR,MAPbI3,5.14,0.858,139.0,0.431,1.6
XxgqooS82f571fPNtszlzXyF3yLz,Cs0.5MA0.5PbI3,11.98,1.04,203.79999999999998,0.56,
Xxks4U6nmv6KvkS9sypJFqqaSaml,MAPbI3,6.6,0.96,176.0,0.39,1.6
XxrJpNa8swpQ_3Ngk2ggWHjruUHx,MAPbI3,14.32,0.997,205.7,0.7,1.6
XyE1EwWWyxnOOmfyZlCdtE7N13OK,MAPbI3,14.7,1.04,208.0,0.68,1.6
XyML4IFzkR4v6nOwSNNvFOeHfV5g,MAPbI3,18.56,1.09,234.20000000000002,0.75,1.6200000000000003
XyXgYEz2J0_4k2rVfBVWYSfsK5De,MAPbI3,8.38,1.0,142.79999999999998,0.59,1.57
XyY7QoTL4f4Li_-ntYG0LoAW961K,MAPbI3,15.51,1.02,195.5,0.777,1.6
XydZBGaP7v-Yy6kgmJWDmKE_sB8l,MAPbI3,0.09,0.95,180.0,0.55,1.6
Xyfaov9NSf-xAyE3XcIImikDVFWW,MAPbI3,10.8,0.926,193.5,0.6,1.6
XyfsIcU9ypATHxGBJWtxRR51qw7n,MAPb1.0I3,0.5,0.88,10.0,,1.5499999999999998
Xys5GK44FC4mo2EtDXfhiWCoWqV-,MAPbI3,8.07,0.833,161.8,0.6,1.6
XyxURwkvlq84NfzsIcVHfPRNUp3P,Cs0.05FA0.79MA0.16PbBr0.51I2.49,17.5,1.07,220.3,0.743,
Xz0NtdMGOOYfW6DV9c44WEUyiwPT,FA0.85MA0.15PbBr0.45I2.55,6.3,0.82,114.0,0.53,
Xz1DE-RL2YJ9PfvRdEI1DnM8_4Xg,FA0.95MA0.05PbBr0.15I2.85,18.99,1.05,222.8,0.8140000000000001,
Xz2LmhHFZ_4AXy__KB7xOakeYa9S,MAPbI3,17.1,1.01,226.0,0.7490000000000001,1.6
Xz6U8onP9djtqEThRgcCqbrh4eeH,CsPbBrI,16.9,1.22,182.0,0.81,1.7700000000000002
XzQYwOOaYSVaZoYCeQXvkuwJwBM-,MAPbI3,9.2,0.92,177.0,0.56,1.6
XzRgCCktXpMcWlPLJWc-UzFlUGtx,MAPbI3,8.98,0.892,167.3,0.602,1.6
XzXKNveqpFf9WW5X87tMD1XJROEI,MAPbI3,1.1,0.66,92.0,0.18,1.6
XzZ804H8I4SC1PhAE_OzCs9ztexa,(PEA)0.15FA0.85SnI3,6.28,0.57,182.0,0.6409999999999999,
XzZf4hCKGRPsDBmq-aPCzDawnBPI,MAPbI3,14.5,0.02,9.6,0.741,1.6
Xz_G15W8cPJt_fPK_pTz-p8aUUNt,Cs0.05FA0.79MA0.16Pb0.5Sn0.5I3,0.21,0.518,5.29,0.768,
Xzfa1c0DoxeQKIRmoNjn-T8uLaqE,MAPbI3,1.5,0.74,59.699999999999996,0.34,1.6
XzhpK_xNhZRmHseP1A-E-JVDH9VL,MAPbI3,3.0,,60.0,,1.6
Xzq5bqIWdY_kGMJ0TiV7yT0W5X7n,MAPbI3,11.53,0.85,205.9,0.58,1.6
Xzt8mKzznEyzys3gaVO54-k4oE3r,CsPbBrI2,12.09,1.193,140.6,0.721,
Xzvq6fa_X4woTe_k0w0edSDeXjUo,FA0.3MA0.7PbI3,13.41,1.03,208.6,0.62,1.6
Xzyam7uF6PoJyN0O6Fu9iJAAzzr7,MAPbI3,9.1,0.92,151.0,0.65,1.6
Y-3T_15MMuBPbhnnMCpaeWTTzLfl,MAPbI3,8.8,0.97,178.4,0.6,1.5
Y-FZf9eFofakXqcGqcgW_uQYfqVX,MAPbI3,14.7,0.94,223.0,0.7,1.6
Y-Iqw3nLndTkjhEJ3yy5HrfhMpf0,MAPbI3,16.1,0.98,211.0,0.78,1.6
Y-JQiMKmhQI17chs0KjiUWa39gt9,MAPbI3,3.6,0.8,95.0,0.48,1.6
Y-UWPK4KfIRVBHVSBNV9KBu9wgRu,MAPbI3,0.2,0.1,61.0,0.26,1.6
Y-aGDfRmgRC1wPgP5miMQiVpgjwX,MAPbI3,9.76,0.995,132.79999999999998,0.74,1.6
Y-fGyclJfqEetVh4TgNiwh9ge4LF,MAPbI3,9.21,0.946,189.1,0.515,1.6
Y-gQM-v2xn3D3yI5SHSdKojeQrQk,MAPbI3,14.3,0.863,215.0,0.77,1.6
Y-isamhxueT_H4BMpVz26il-wHFj,MAPbI3,13.8,1.05,205.0,0.6559999999999999,1.6
Y-qy3J5l3XF3XgTzdlUi0Nf6eC-i,MAPbI3,9.39,0.96,150.29999999999998,0.65,1.6
Y-rdvMvAGo92SN_IDu6wVA6x3JgQ,Cs0.05FA0.81MA0.14PbBr0.43I2.57,17.87,1.134,208.1,0.757,
Y-sr3lZRmgDO8XIdJR2I9JxM3O1_,FA0.1MA0.9PbI3,4.67,0.82,151.5,0.374,
Y-xo_Jg6HM4NuDRa2mSEFUojMtI5,MAPbI3,13.8,1.02,187.0,0.72,1.6
Y01Jl5_VyPvfrWd_INrANZBdA4AW,FAPbI3,11.46,0.826,211.9,0.655,1.48
Y03P-6Wcig33E8Q8gkQ86CTYFbLb,MAPbI3,10.8,1.05,230.0,0.48,1.6
Y070_mK2cftNOITX3T8FvncpScDo,MAPbI3,17.15,1.06,226.70000000000002,0.71,
Y0CZuKAJdbWfj6KfVrqUYdwuNEx7,MAPbI3,10.3,1.0,166.6,0.618,1.6
Y0ZpQqs6PKIhCIPyiCs1HeiuuDX2,MAPbI3,8.9,0.92,155.1,0.63,1.6
Y0dwzIS1dASjoT6YPoeQjqTNZ7NC,MAPbI3,7.44,0.99,229.89999999999998,0.33,1.6
Y0eVKyCMj21YbGbBA8mEnJA7JxW-,MAPbI3,2.3,0.7,109.0,0.29,1.6
Y0jIoUd_HjlyBVxRYOzWpsZxA0HG,MAPbI3,15.56,1.02,212.5,0.72,1.6
Y0nxEaBjqUyIde7c9GVSJGOIJori,MAPbI3,10.0,0.93,185.0,0.64,1.6
Y0pD9ZXkq3vpzCsHy7EOtEz00Ij6,MAPbBrI2,16.6,1.23,178.0,0.76,1.8
Y0ppECBuffwP6pTHeJlIa1dMcpur,FA0.7MA0.3PbBr0.3I2.9,13.5,0.97,191.0,0.73,
Y0t3ALsOqT9GBHbfh9EX3ju4TI_q,MAPbI3,6.07,0.74,195.3,0.42,1.6
Y0uX64tY10iKDTkO0cKVXf_ovd4Q,MAPbI3,13.03,0.91,223.9,0.64,1.6
Y0yaykhMGgWUgz6KYIFJSApJIJln,MAPbI3,15.3,,,,1.6
Y1D4gTbnS5ZzHBJ1jVBz86xiwaKl,MAPbI3,9.29,0.92,154.0,0.66,1.6
Y1G55aPsh7Yp-ySI2D3pz-OnT7Js,MAPbI3,4.1,0.57,184.0,0.38,1.6
Y1GSaE9TmT1eW50PoYJBvS9Hj48K,MAPbI3,5.1,0.816,137.0,0.45,1.6
Y1OzAhVQZJ1hTeyXIJvcbv61xpkM,MAPbI3,17.72,1.073,212.8,0.7759999999999999,1.6
Y1PMPrx-A2cK4CXbpVAQtDCvIpHM,MAPbI3,11.9,0.92,167.0,0.772,1.6
Y1V9o4mL8V33xSI9OV9g7EpEHWwP,CsNi0.003Pb0.997Br3,7.32,1.457,65.1,0.772,
Y1gFIk6IL-QDA-syEEghhraKDBGT,MAPbI3,8.99,0.89,158.0,0.635,1.574
Y1uyG-v1OrVKrHfWF66UGBJf4hZt,MAPbI3,10.3,0.883,191.0,0.61,
Y2-lXpoARYoX2tqrna3QDFlWjBt2,MAPbI3,16.01,1.02,202.39999999999998,0.736,1.6
Y22lpCsUizOoG3opJtEEI_MpwJB2,MAPbI3,14.6,,,,1.6
Y25HUFKeBK1SaQArp7U4aIbTM_zt,MAPbI3,8.08,0.93,155.5,0.5589999999999999,1.6
Y2Cdw562mXuBXoJcPvo7LQ3rQREd,CsPbI3,11.86,1.15,145.29999999999998,0.71,1.73
Y2Fu2UpUXEtJQ_aXwYFvY9eAr7Ox,Cs0.17FA0.83PbBr0.75I2.25,17.51,1.07,214.0,0.75,
Y2GCdaU8XuhnZ5rZeD1asBpwcPoD,MAPbI3,14.97,0.995,209.3,0.72,1.6
Y2HfldwNQr3H4dbvLgS0bxkNnKiO,MAPbI3,6.34,0.9,167.89999999999998,0.42,1.6
Y2IkM-_I6bfOeYdS2CAGO6e_f2U6,MAPbI3,22.08,1.03,210.7,0.983,1.6
Y2KMFyDsM3Whie_bhYZ4jJOnn6yD,MAPbI3,14.03,0.95,239.60000000000002,0.62,1.59
Y2aP6b65ZCOflpFS0velhPoPPHt_,MAPbI3,17.46,1.09,213.29999999999998,0.7509999999999999,1.6
Y2fmVYphTOjFFMoA_2J0GpGu07yV,MAPbI3,2.0,0.78,20.0,0.42,1.6
Y2kMdmt47TgtmrQh7-RTxC1PM7S8,CsPbBr3,6.2,1.3,62.599999999999994,0.763,2.26
Y2kVrm91YjwXsTOAaMFy5_mIRFJ_,MAPbI3,10.8,0.97,175.0,0.632,1.6
Y2liNSWsJzWF20IAbqru8pd_Bj8i,MAPbI3,0.0,0.001,5.8999999999999995,0.215,1.6
Y2sBfi-8JaPxU5mfmNCKOXfweHFI,Cs0.1FA0.9PbBr0.51I2.49,10.4,0.9,194.0,0.59,
Y2smjph8ufON0Fjkg2XoLyCD04vS,MAPbI3,11.59,0.883,194.3,0.6759999999999999,1.6
Y2ubsnuNE-NGUCHxiwnBOmPIckQ9,CsPbBr2I,7.27,1.133,92.69999999999999,0.6920000000000001,2.05
Y2vORa8aiidSY2EEIXa91BuTjD88,MAPbI3,11.9,0.894,182.0,0.73,1.6
Y2xqt_uMCSh49HNu488kjPyxlSUl,MAPbI3,17.3,1.053,217.0,0.754,1.6
Y37DVvFSSXfu4nbVeYhtuffFYuss,CsPbBr3,9.94,1.516,48.4,0.762,
Y3SDaaEHZrhuhYqSDTEPgnImevnI,FAPbI3,7.39,0.887,140.6,0.593,1.52
Y3W12lxY2o3EoM7VpGJeTIGG6FjA,MAPbI3,0.96,0.7290000000000001,37.0,0.357,1.5499999999999998
Y3Wbye-9fno3oVk7lCj3BnuXKDfE,MAPbI3,14.25,0.89,207.89999999999998,0.76,1.56
Y3alX0kQqyn0zEmBD9OTrVwvVX3b,MAPbI3,12.28,1.04,184.20000000000002,0.64,1.6
Y3cuMag4PkHB22c0SmNypt6baSFn,MAPbI3,7.24,0.86,184.7,0.46,1.6
Y3hSlmtOl6JU9S83ttCs6MBn6Lvp,MAPbI3,13.58,0.934,220.79999999999998,0.6579999999999999,1.6
Y3icSv73QhMKcn4FCliBH9-4hZFM,MAPbI3,14.82,0.96,212.2,0.7240000000000001,1.6
Y3mIBUcrxb20YoM_2u2M3cBOh3a3,MAPbI3,16.94,1.04,232.39999999999998,0.701,1.6
Y3pnMSmg6PKqei88lNd15-USmel9,MAPbI3,15.99,1.127,196.20000000000002,0.72,1.6
Y3tyLYYxYbmo0CRDmkh2OV6jU-po,MAPbI3,14.51,1.08,220.5,0.61,1.6
Y3vj_c3fn-aS9DgpMxn7ibx7uNsi,Cs0.08FA0.77MA0.15PbBr0.51I2.49,14.57,1.051,188.46,0.736,1.6
Y3xB9gNbkmf-fza_xeCHhI_HM5qw,MAPbI3,11.47,0.875,162.39999999999998,0.807,1.6
Y3znLD979Ubeo54RG9tIUo3cSP7u,Cs0.05FA0.80MA0.15PbBr0.45I2.55,18.61,1.11,220.10000000000002,0.76,1.6
Y47qpNQaSwNuFv4IfxlETmDTYlBH,Cs0.17FA0.83PbBr0.51I2.49,11.06,1.0,181.1,0.613,
Y4F7cBprWKJbwdOWjApto74_nn-B,MAPbI3,9.0,0.97,177.0,0.52,1.6
Y4LUb8_yoLdTsmvnZu6FIYAXoyl8,MAPbI3,11.9,0.98,195.0,0.621,1.6
Y4U1FSNHmi6gso96fxXKpaw0Y7fX,MAPbI3,8.89,,,,1.65
Y4mAnDVds2pXeCy68qdatx_rS0Of,Cs0.06FA0.79MA0.15PbBr0.45I2.55,9.2,0.92,191.0,0.52,
Y4oQfGeyvLblGPeDrg_Y8dIAxu2A,FA0.93MA0.03PbBr0.09I2.91,19.9,1.069,243.14,0.7659999999999999,1.5499999999999998
Y4u1aPR6GnhyDywsph5Dckn7rwMw,FAPbI3,11.7,0.96,211.0,0.58,1.47
Y4ucRUXBxIbyiOO3kBYYU5_iyVau,CsPbI3,0.74,0.55,20.0,0.66,2.24
Y4vv8TakF_GgDYdH1eJA4du2ah55,MAPbI3,9.0,0.92,135.2,0.72,1.6
Y4xZ__yICvOLY7czXnrBfGJ1TSKS,MAPbI3,13.1,1.01,191.4,0.669,1.6
Y5MPTEzBB0Ct1Kvr8r3z-4xVCpDl,MAPbI3,18.91,1.02,226.9,0.82,1.6
Y5fyZRqbozgx0x3LrmujY2Eny-y5,FA0.85MA0.15PbI3,14.4,0.94,222.0,0.6940000000000001,
Y5xCxyfQ1BWxt2qq8YeR6UOyry2G,MAPbI3,2.68,1.09,56.2,0.3339999999999999,
Y63xJkYnutzz_48l3nm-ofBlvA5Z,MAPbI3,7.3,0.911,204.31,0.737,1.6
Y66S4St42Ma5kV8KNzToIeN4d2XN,MAPbI3,9.31,0.934,167.7,0.58,1.5
Y69EHYc6ZSe0V2-lmYX-i3j7rq_g,MAPbI3,3.54,0.84,61.1,0.6829999999999999,1.6
Y6DpCQrqn8oCRKAheIjTIrOFOgcd,MAPbI3,16.7,1.09,202.0,0.76,1.6
Y6TtKstjd1-LatsonqyaG-0pc1pK,CsPbBr2I,4.63,1.0,83.10000000000001,0.557,2.05
Y6Z98yiQlpN6UkLfNV-kUVOSi4bz,MAPbI3,16.2,1.01,221.0,0.725,1.6
Y6a_IVlj0ex6evlOt9g3p_OVT-au,MAPbI3,7.7,0.9,180.0,0.48,
Y6fbgdDLt5mEtsB_ZM_0OQUswOT3,EA2MA6Pb7I22,15.17,1.03,209.0,0.7,
Y6hBmdTQ6oV1epL8vEGlOsyF2mac,FA0.75MA0.15PbBr0.45I,16.3,1.06,228.0,0.73,
Y6oFjrACMjCV0h9hmdYyUTQyUfIo,MAPbI3,17.12,1.02,218.29999999999998,0.765,1.6
Y6tEMZK7fTTv65KZzsrvg-Hw_lB-,CsBa0.1Pb0.9I3,4.03,0.86,110.1,0.43,1.72
Y6v993MHvw2CoEkFGZJBBUsa47tX,(ImEA)PbI4,1.73,0.83,41.580000000000005,0.505,2.54
Y6xQehenPMxoZgjwiF6r8Msn52Wt,CsPbBr2I,3.88,1.02,79.2,0.48,2.07
Y6xzZh4Nni2PD7v-sjBRVedUbOla,MAPbI3,7.14,0.87,139.1,0.59,1.6
Y70L_WqrcGz0vI1WWKzl3T-3s1hQ,FA0.25MA0.75SnI3,1.31,0.32,88.0,0.471,
Y74VrDkCTO0in2FpyBMizlHsP3nX,(GABA)0.1MA0.9PbI3,17.49,1.08,220.7,0.7340000000000001,1.54
Y759mDLGqCjXCDeUj7P76ufQwBB1,Cs0.05FA0.8K0.03MA0.12Ge0.03Pb0.97Br0.3I2.7,21.98,1.12,246.20000000000002,0.77,
Y7J2Z12Xnl0uCAZE0d0frpJkvZzt,MAPbI3,7.2,0.802,131.0,0.67,1.59
Y7Vr2wfQrLEuskk6mDPOobCHRrO4,MAPbI3,18.21,1.09,212.5,0.7859999999999999,1.6
Y7_C31cEuHoMTIuv-uaOsXvT9VPh,MAPbI3,9.47,0.879,173.1,0.62,1.6
Y7bDca4el01UcUWz0vu1H6c7T7ux,MAPbI3,14.1,0.91,193.0,0.8,1.63
Y7eq3SULEwBoCASfGr7itO5l3y8c,MAPbI3,15.2,0.97,214.0,0.7,1.6
Y7gc_qv_j90Wz8K6wlYfIqX8LP_V,MAPbI3,20.62,1.12,223.5,0.823,1.6
Y7svgFCpN7rXJapH8FNaS3moqlcX,FA0.75MA0.25SnI3,7.1,0.55,200.0,0.65,1.36
Y87CAXbDkxL2S8JGZ6IFKBpCmEVQ,MAPbI3,15.7,1.069,196.0,0.75,1.6
Y8MOZAQh2ZJ0q6DGeezGb8C0j20x,Cs0.05FA0.7885MA0.1615PbBr0.45I2.55,9.8,1.037,159.0,0.6,
Y8aIT5TyiBWPP5S0Pgy-lQeKASeT,MAPbI3,13.0,0.95,214.0,0.63,1.6
Y8l-z3aNMyr4gyQO16hGYN9ltyuP,MAPbI3,10.17,1.04,141.5,0.691,1.6
Y8liWBN5aLc-5x2vzhaF7a4iCc_6,MASnCl3,7.73,0.78,141.6,0.7,
Y8r7xskRY7-Cgmtx_LAh7ZEuBI1U,Cs0.05FA0.81MA0.14PbBr0.43I2.57,17.43,1.131,207.39999999999998,0.743,
Y8x-MigE63dmp19_zt0fD1uEHTKt,MAPbI3,4.87,0.71,153.0,0.444,1.6
Y8xLnysf4XlEA1Iv0XReIVu6XkJ3,MAPbI3,16.3,1.096,205.2,0.7,1.6
Y8zoWtGQvADjc6N-N1RYW2nqMypv,MAPbI3,11.0,1.0,186.0,0.59,1.6
Y92FqYYPbsNd4ZiNbn9LXlE4EpyH,Cs0.05FA0.8075MA0.1425PbBr0.45I2.55,17.7,1.03,229.0,0.75,
Y95Ca99UpUOb7h8JLqlWCCUpviPH,MAPbI3,8.93,0.98,186.0,0.49,1.6
Y9Kpl3bAv-8BUVY9_aSij0vn3PKN,Cs0.05FA0.81MA0.14PbBr0.45I2.55,18.57,1.07,250.2,0.6970000000000001,
Y9N53hkMFok_U3IYjOJsDKc7zoXo,MAPbI3,16.8,1.036,227.0,0.716,1.6
Y9QAgmmcfCwFBTdS2Irdq1ZhmBEq,MAPbI3,9.62,0.93,219.7,0.47,1.5300000000000002
Y9QJvXv_0JWMCDyWZBdzHotsZBbj,MAPbI3,8.63,0.92,148.7,0.63,1.6
Y9QPthikt4t_Mzjd1C0vHMGAsZwF,MAPbI3,13.86,1.056,204.0,0.6459999999999999,1.63
Y9iQtxVmXniHJM9Q45IJS8Xg9s3S,MAPbI3,5.9,0.95,82.8,0.71,1.6
Y9izxVNT5jN791VClGNhlYwdSGp1,MAPbI3,7.05,0.93,148.3,0.511,1.5499999999999998
Y9o54cY6UzH4rJ6JxW-DeyK5GxUC,MAPbI3,7.0,0.82,200.0,0.42,1.6
Y9zjfYwB-Tg-j25y8iJmZnrwf8Hx,MAPbI3,9.7,0.89,197.0,0.55,1.6
YA4n_QbNRgaBdxVqKxxlJAEVwLiM,MAPbI3,11.44,0.89,214.3,0.6,1.6
YA6KfZpC_CC0M0t95lqn4I2Q29b4,MAPbI3,13.1,,,,1.6
YABBiHihNMeQntu3p4XQB_W24Dgs,MAPbI3,17.74,1.05,233.4,0.7240000000000001,1.6200000000000003
YAJTVZIbSnKaPaCxRrCC1VHyDVuA,Cs0.05FA0.8265MA0.1235PbBr0.39I2.61,20.19,1.165,227.8,0.7609999999999999,
YAcjqGePunb4NZ7NA1Xe3-qQpEzw,CsPbI3,11.0,0.97,156.5,0.731,
YAfEeFwcPZxaJCrEUUG2g0s3hw_y,Cs0.05FA0.85MA0.15PbBr0.75I2.25,15.98,1.166,189.8,0.722,
YAng-kVVVD3YneBj-hUvksYhMbW_,MAPb1.0I3,17.6,1.07,212.0,0.773,1.5
YB3k4pYFmOn0rmRXY1Bc6DbJkAL4,Cs0.05FA0.8MA0.15PbBr0.4I2.6,16.75,1.135,218.29999999999998,0.684,
YB4dEATLmmJViQ0KTy3JIs0OeAph,MAPbI3,16.51,1.038,210.79999999999998,0.75,1.5
YBCD_k_Rkt4vaTiyO3-KLBmcGHq6,Cs0.05FA0.8265MA0.1235PbBr0.39I2.61,16.6,1.132,208.0,0.706,
YBHOd7jpvEbadVKydD6V8tj8jcz2,MAPbI3,8.62,1.02,146.3,0.59,1.57
YBP-jQKmz8qMQVNqMFz5HR5GJH2B,MAPbI3,12.74,1.093,185.35,0.625,1.6
YBT77fr7tBy83VHj5jqV6BKOXZA-,FAPbI3,6.9,0.98,97.2,0.721,1.5
YBZDGnc0wOE4L4UwYqzJXO6zC6Gd,MAPbI3,7.3,1.04,163.1,0.43,1.6
YBZk-dnNm0xSyx7ErJvcDG0eiGYX,MAPbI3,8.6,0.97,179.0,0.49,1.6
YBrb6bxAILpLs7JnbTCR6mrRbGrA,MAPbBrI2,9.58,1.1,117.89999999999999,0.738,
YBsWltnzMjOkQURfx1sdP33pd1Ad,Cs0.17FA0.83PbBr0.4I0.6,19.02,1.24,198.29999999999998,0.77,1.74
YC2oRVl-EkUsf6bmLPWAinETHMsY,Cs0.10FA0.75MA0.15PbBr0.50I2.50,13.4,1.12,183.4,0.657,
YC3Rw9_swgnCHxMcHk402Ayfw80r,Cs0.04FA0.8MA0.16PbBr0.45I2.55,17.1,1.08,217.0,0.77,
YC734M1Hiuj_cEUEhF3rrN84rDpQ,FA0.85MA0.15PbBr0.45I2.55,16.5,1.08,234.0,0.655,
YCKgyvsspo527I4QAvz7JZqWbJzZ,MAPbI3,11.48,0.894,169.62,0.757,1.58
YCLFV-4kUPi3p1LoUSnDNjnwcYoO,MAPbI3,9.1,1.03,118.0,0.752,1.6
YCM1QW2-CXuiBV_w87qpGIRX86or,Cs0.1FA0.75MA0.15PbBr0.46I2.54,17.26,1.07,223.79999999999998,0.72,
YCNNV7hg2wY2VtsCxgzH6Pa-qKCB,MAPbI3,14.6,1.0,214.0,0.6970000000000001,1.6
YCe6w5VYP2VO1SW7upY70bBWrT--,MAPbI3,5.26,0.71,148.0,0.501,1.59
YCf-gxl8x3Y07mDMdEdeh79iP8ux,FAPbI3,4.3,0.97,64.5,0.68,1.48
YCghLHdjRpp-lI9E8kEr2SZyFZXc,MAPbI3,13.84,1.01,208.79999999999998,0.657,1.6
YCkBDaCA_iuYq73BvXBK3GXNbv1s,CsPbBrI2,12.95,1.1909999999999998,144.4,0.753,
YCtvSF_-8ZH5Dr8FdxXdKEoAgzDE,MAPbI3,8.1,0.903,131.5,0.628,1.5499999999999998
YD-Ae7FOGb5OidYEwXw4hEBO2LyY,(PEA)2MA4Pb5I16,9.41,1.06,125.0,0.71,
YD4hxi1utA73L-39yr62dh-fUPGC,MAPbI3,8.3,0.72,200.0,0.57,1.6
YDD8EGd7X2rnZzJHUUc7n5KSxJIk,Cs0.05FA0.79MA0.16PbBr0.45I2.55,10.2,1.089,127.0,0.74,
YDFQGPtlGV5WuPYM4HgHkqfQwSeL,MAPbBr1.25I75,9.68,1.065,161.6,0.56,1.76
YDRLR-3iDtbo6Xd26kRgK6E4sIAh,Cs0.05FA0.79MA0.16PbBr0.3I2.7,19.6,1.07,231.0,0.81,
YD_eUvSleBt5Aib7Qggi6L4LsN0b,MAPbI3,1.33,,,,1.6
YDiaXdwIsNhmdG-Ma5kbWjYJs5xM,MAPbI3,5.01,0.62,206.9,0.38,1.6
YDmdhDxhaGudw8uz_HZTo1tAi6eM,MAPbI3,12.27,0.89,213.29999999999998,0.67,1.6
YDsM8yNfY-MKUT4tTj0IeX0CCzqh,MAPbI3,7.33,0.823,167.0,0.51,
YDzgiyeN1dXLdr0LfrX-Q6CpQC3r,MAPbI3,5.29,0.838,180.5,0.35,1.6
YE0yO2W-8UjLuutj-ivtnRG2iy8t,MAPbI3,8.36,0.915,172.3,0.53,1.6
YE68sX8x62-niQ1yieClZFmmz9h0,Cs0.05FA0.76MA0.19PbBr0.6I2.4,18.1,1.1,230.0,0.7759999999999999,1.59
YEAk6OgjLFkXukYPM7Hyy86I-lEv,MAPbBr3,3.9,1.23,36.0,1.23,2.296
YEV0Wm7WQSSkoeh7Jls8ASG3qYBF,CsPbBrI2,6.48,1.18,131.6,0.41,
YEXgev0i7qXdSSGXJ61Iwl4HX2HR,Cs0.05FA0.95PbI3,17.26,1.09,226.4,0.6990000000000001,1.61
YEY1XqID13U9y-sZLQli-aNka4Gn,MAPbI3,17.0,1.04,220.0,0.74,1.7700000000000002
YEbziYk9ZRcuq4QLewma-qxTv2lB,MAPbI3,1.3,0.6,66.7,0.32,1.6
YEj7WhY7Tj0G7IwNI8xep9jXqnTM,Cs0.05FA0.79MA0.16PbBr0.47I2.53,18.6,1.11,234.0,0.7170000000000001,
YEyLmSgSPMwByr8C4hR3zvUU8rnU,MAPbI3,13.7,1.01,225.0,0.6,1.6
YF86S_ElZyCnWzqRti-3l4I7jQmS,MAPbI3,10.55,1.04,142.6,0.7090000000000001,
YFDCZ652c2XvQ5jEdUZmuFfrjh3q,(PEA)2CsPb2I7,2.05,0.91,64.4,0.35,
YFPxhNgxOTx2q6j0bnsWHxMmyBbk,MAPbI3,18.98,1.06,209.8,0.83,1.6
YFVkVKqg5RAC2XXVAPpakpttb96I,MAPbI3,17.61,1.09,213.0,0.76,1.6
YFfQrXZwLDYS2TR71v7IB7T42aC2,MAPbI3,7.47,0.8440000000000001,134.96,,1.6
YFoG_1-cImxo9Vl6tXa-jOSGR0UQ,MAPbI3,10.03,0.968,203.0,0.51,1.6
YFopSUijAb8ypBsJdmtwYiXNGIeu,MAPbI3,10.38,0.994,177.5,0.584,1.6
YFtXAGWN0_YkZIxFhK3ru44wiQLU,MAPbI3,13.4,1.12,199.4,0.66,1.6
YFzc9jVYCTOTFhc1QZi30JgZmyns,Cs0.05FA0.81MA0.15PbBr0.45I2.55,12.4,1.08,180.0,0.62,
YGPKXuAhN55HM9i9JiJI54zwkOTy,Cs0.05FA0.81MA0.14PbBr0.45I2.55,19.2,,,,
YGUv9vMxYCDntLrVqf5Tn8cLzTi4,MAPbI3,3.29,0.77,70.19999999999999,0.612,1.6
YGckRxMbXtYHho9h5WwWrc_YuhIB,CsPbI3,0.98,0.767,19.0,0.66,
YGk49XGW42tArb4yPboD0GHEvqa6,FA0.6MA0.4Pb0.4Sn0.6I3,14.0,0.736,286.0,0.665,1.24
YGmYwHeE4AA9HE-iAXAyFa4Pl3vn,MAPbI3,14.34,1.02,198.79999999999998,0.7,1.6
YGrGidlVR1xFhsWh8ETbo2uoihBR,MAPbI3,10.7,0.82,204.0,0.69,1.6
YHJ3OFHbFkAHfMRhQYS9l9Si9YXv,MAPbI3,15.8,0.92,235.79999999999998,0.73,1.6
YHJ7Z71po07hvYN3OSXO3OCxOVmn,MAPbI3,10.57,0.94,183.70000000000002,0.61,1.6
YHKfeKELRpHJkFJ6pNBeOiP-tDVP,Cs0.05FA0.84MA0.11PbBr0.1I2.9,18.47,1.12,229.0,0.72,
YHQCFwj4Eb8DZb0XQNCDuR9iefZN,FA0.9MA0.1PbBr0.1I2.9,21.23,1.11,245.7,0.794,
YHRCLYzDduVOzoFDuqN45HAipnQW,MAPbI3,4.34,0.69,177.7,0.3989999999999999,1.6
YHY_i6rzzQKHjePJZYAAgpyokfVW,MAPbI3,9.43,0.86,146.2,0.75,1.63
YHgckY5ekX26ZD5I3C3B9Gtjdd46,CsPbBr2I,6.17,1.26,84.5,0.58,2.07
YHqpyEZ05IvtCTndKa5XIqsEPFFw,MAPbI3,14.2,,,,1.65
YHsCDcKSFu8CwOeg4reJ-CLQnPwv,MAPbI3,12.5,1.03,201.0,0.6,1.6
YI2wJ1HP20gDrUrI9V2V28bO-Z-S,MAPbI3,2.44,0.78,48.4,0.64,1.6
YIBXkmS2dfsZUSY5Q4zfhdUXFRuz,MAPbI3,12.21,1.1,174.60000000000002,0.628,1.6
YII4ZlWgHylvt9tntBgPcmCBkq43,MAPbI3,5.1,0.84,106.0,0.58,1.6
YILPdcoTuDpFV1dk9rNfB-_UXKxB,MAPbI3,6.4,0.883,132.0,0.55,1.6
YITOCFz9_79CaRTsaaWO4q-Kwn9g,MAPbI3,8.37,0.9,169.1,0.55,1.5
YIcTb70Ew-t88GhBlDQ57ruki4G-,MAPbI3,16.5,1.04,204.0,0.78,1.6
YIeMxCVoWp58pwyoPRk0l35ZiK6C,FA0.85MA0.15PbBr0.45I2.55,17.3,1.08,208.0,0.772,1.47
YIewShyqyAy3pV_dz3IJOgoOJ8kM,MAPbI3,13.03,0.88,228.79999999999998,0.65,1.6
YIhVreve1PoX2UwMfsqxqJnavcQ4,MAPbI3,11.76,0.92,174.4,0.73,1.6
YIijdLrFXpVaPNeX-QBE3RWwDWNr,Cs0.05FA0.75MA0.2PbBr0.3I2.7,15.4,1.05,195.0,0.74,
YIq6Mr8iJGBxBWlVJ7xdYSj5Ujqv,FA0.85MA0.15PbBr0.45I2.55,7.1,1.0,126.19999999999999,0.56,
YIqrppIlZv8zd6K93hucNr0bBi4O,MAPbI3,15.33,0.979,211.29999999999998,0.741,1.6
YIxjJmc1vu0bqpdVYB1RVGB0VK4H,MAPbI3,18.16,1.078,227.10000000000002,0.74,1.6
YJ05liHRo4Q55Dia265olhSErVMA,MAPbI3,5.1,1.05,91.0,0.53,1.6
YJ96PmJMVvmpiGtztrOuX_JFdBNn,MAPbI3,3.42,0.013,7.7,0.33,1.6
YJ9RCj2YTFOj_DGJ_XibjoPKmbrh,CsPbI3,0.47,0.908,22.0,0.235,1.69
YJ9t3SZ0fX4B8yL4LS3jyABzfBVj,MAPbI3,12.5,0.95,201.0,0.65,1.5499999999999998
YJGF_ahrHf5Mp-tCR0xt3XRmyycz,MAPbI3,12.08,0.936,187.0,0.69,1.6
YJIU4JFta2JV5fVTgTspMOcNC4lL,MA3Sb2I9,2.04,0.62,54.1,0.6,1.95
YJL5F1ulRFjX2AZ0QihmCTIx8KAE,MAPbI3,2.51,0.8,62.0,0.51,1.6
YJMNBGLoMuuDXl8M7SyXG-AoZLZf,MAPbI3,4.09,0.73,119.60000000000001,0.469,1.6
YJQ_ZqGnWc24vXTfTNkD3_LvYyLR,MAPbI3,10.3,0.976,164.0,0.642,1.6
YJRy8dDNN3m5Fbc5Q5Qb7rHSTTVT,MAPbI3,5.1,0.87,99.0,0.58,1.5499999999999998
YJUMSACfmoHrc1cSX116_uZq3wlo,MAPbI3,17.49,1.134,210.0,0.725,1.61
YJ_eKfpZPh8X4CMkjy4ckHKy0W-Q,MAPbI3,10.24,1.01,177.2,0.5720000000000001,1.6
YJd6MpOt3VeAI5Kju5uMVQm6vlSs,MAPbI3,14.5,1.0,210.0,0.6829999999999999,1.6
YJfy83Wqw5-UJHd2JVJgov-Z72Ot,Cs0.05FA0.8075MA0.1425PbBr0.45I2.55,19.9,1.15,230.0,0.752,1.64
YJl3ZxxLnq20AEUnJ_3HyGfMA-tx,FA0.85MA0.15PbBr0.45I2.55,14.53,1.06,214.89999999999998,0.635,
YJmPD8yCC914WLXFdSppDC_FTi39,MAPbI3,8.56,0.895,199.3,0.48,1.6
YJoS1WA86gO273A1ZFrgDB6hIe63,MAPbI3,13.2,1.1,189.0,0.659,1.6
YJsT4dTRg0_YC0hoq_-wyHsuOa5d,Cs0.09FA0.58MA0.33PbBr0.65I2.35,18.3,1.1,228.0,0.73,1.59
YK-1FGhs8Yj-97boFqnrUc7TfIsv,MAPbI3,16.82,1.029,238.9,0.6829999999999999,1.6
YK0aC6T0i0mFzVYGdiQNms9W8BIn,Cs0.125FA0.875PbBr0.375I2.625,18.43,1.107,218.0,0.764,1.57
YK6hjCK368gF9u-zwxvQFalxkv3_,MAPbI3,7.5,0.86,143.0,0.609,1.58
YK6lDxxLh2nO5q5WntGjKo4ByZg6,MAPbBr0.6I2.4,11.5,0.875,204.0,0.64,1.67
YKQkuqHokQG91tIlApkcj-ScMaYp,Cs0.05FA0.8265MA0.1235PbBr0.51I2.49,18.65,1.05,227.8,0.78,
YKRR54-vJ0yGtOje4tYy8TWUywnl,MAPbI3,15.1,0.99,204.0,0.75,1.6
YKYbZF6xrrbKEOSRlVzYFPaZQNWz,FA0.85MA0.15PbBr0.45I2.55,10.5,0.97,186.0,0.58,1.6
YKYuoV2sSotfKzd16dtcbF5-MwhT,MAPbI3,13.28,1.06,182.5,0.68,1.6
YKblg-1f9iBAaGrXsQYJ2xVX_mgL,MAPbI3,13.7,0.93,210.0,0.7,1.6
YKgbwxbLcp8XvKLJvJ5D7_XptLNM,MAPbI3,10.5,0.91,172.0,0.67,1.6
YKgxNLAMnuOoRp9QwzQzQdy0wDh1,MAPbI3,17.5,1.06,222.39999999999998,0.74,1.6
YKhM0EXKi55GVXHtWv8Xyl9FjQmA,MAPbI3,13.55,1.06,200.6,0.638,1.6
YKruQSlk0tF2EfB9ENQgrYORTwNK,MA3Bi2I9,0.108,0.626,4.4,0.386,
YKxbShEP2h_Ab9E3POVWhWolyTiT,Cs0.08FA0.81MA0.12PbBr0.35I2.65,18.62,1.042,233.1,0.767,
YKxkF67o7LnZYrQq8uH5iFI_FHIb,FA0.85MA0.15PbBr0.45I2.55,17.22,1.1,233.5,0.669,1.58
YKyhJ5UUguOhMO_zdSlO1HzDj8QI,MAPbI3,11.09,1.04,180.5,0.6,1.6
YL-YKB6YXLnpsdIq0Nu-L3NqH0kN,MAPbI3,17.27,1.0,222.89999999999998,0.7659999999999999,1.61
YL3PAK4fGE00K3Or7rBdKUcC_nQU,MAPbI3,9.58,0.895,170.0,0.63,1.6
YLAx_D29EVhP2KSh3BrNPlDTfftd,MAPbI3,16.82,1.015,208.44,0.795,1.58
YLEZbmxFdCtafsicMf4bBsyDlSTG,MAPbI3,4.94,0.9,75.1,0.731,1.6
YLLYHCh7q69zKm_cyteeTYtgUmWp,FA0.83MA0.17PbBr0.5I2.5,18.28,1.1,228.5,0.73,
YLMmmp3BawIJJQubsBGezkHazB9X,MAPbI3,12.96,,,,1.5499999999999998
YLT_6ry3kpawieIautMniQSE10dj,MAPbI3,1.91,0.921,66.2,0.313,1.6
YL_X2AOKXlja7vGzf-lU8ynhK5tn,MAPbBr0.45I2.55,15.97,0.99,226.20000000000002,0.71,
YLazDcMH7U9hkq5lSqoEKL0D5Gxe,FA0.15MA0.85PbI3,11.05,1.01,174.4,0.63,
YLlhvPmMsfqbRJ6Qwjxb9OeraU9y,MAPbI3,19.0,1.1,230.0,0.75,1.6
YLsY9UXhdiNqlalFKC2VSlN9p0HX,MAPbI3,10.48,0.926,194.98000000000002,0.58,1.6
YM9MphJwRXRBVGIh73Fj0x_CXjWa,Cs0.05FA0.875MA0.075PbBr0.225I2.775,19.6,1.1,205.79999999999998,0.732,
YMJa40FR50sESeE7-1NCzqQkDJzS,MAPbI3,8.7,0.83,161.0,0.654,1.6
YMTP9aOANk3f7zi-KDJytzigc4Rx,MAPbI3,12.68,0.957,217.8,0.608,1.6
YMhwq2ixI-pAT0lY_3_m3BtXp0t8,MACu0.014Pb0.986I3,6.86,0.8540000000000001,158.0,0.608,
YMjSEL4Bgh7J4P85CWozj7ZNOxND,MAPbI3,15.89,1.0,217.7,0.73,1.6
YMmEsHWT7-sNmK-pswKB5OS83a9m,MAPbI3,15.79,,,,1.6
YMsMxWmV5TD2q1Zd3L6b69W2gXFP,MAPbBr0.15I2.85,13.7,1.16,174.0,0.68,
YMzbFYOM3_lT8OB4jNXwbpjemIAS,Cs3Sb2I9,0.89,0.77,28.2,0.41,2.05
YMzzJSrRDiGfR6fSAqpdkWRPW3Eo,Cs0.05FA0.81MA0.14PbBr0.45I2.55,14.73,1.07,178.6,0.768,
YN8EY85i5YxIFCUpvfthm6TfAr4-,MAPbI3,16.84,1.062,221.4,0.715,1.6
YNE5JM54-UaIHPef9Xfp251-6yap,MAPbI3,11.43,0.941,167.0,0.73,1.6
YNIRlJN6wOaoQsfsfM5xFx4X9Qgv,MA3Sb2I9,1.55,0.78,37.2,0.54,2.05
YNKwDs1qTSGw5GXfgf1l98fZ27oN,FA0.94MA0.06PbBr0.06I,12.5,0.84,219.0,0.64,
YNXhQ24SsW3hjsQSk-GM-s8V7Iq6,MAPbI3,11.82,0.98,196.29999999999998,0.61,1.6
YNZOmam05mkJ-c9SNqsvyIqymk_p,CsPb0.95Sr0.05BrI2,6.4,0.927,112.0,0.613,
YNZZihoibnf-L3sDbBln7yNOYDwE,MAPbI3,10.98,0.831,198.6,0.6659999999999999,1.6
YNk-bKO7IG6KgLoEoY3qmFyuAVyW,MAPbI3,9.8,0.94,136.0,0.75,1.6
YNtyl_5ccv0-_0xOoo2husiHHcRD,MAPb1.0I3,10.96,0.75,190.39999999999998,0.77,1.6
YO2xnkdxPp3l8mAE-864kKhig1Q8,MAPbI3,18.9,1.11,214.0,0.7959999999999999,1.6
YOCjfpn5goFccgFYSfPcSruFkOtX,FA0.9MA0.1PbBr0.3I2.7,15.55,0.96,215.7,0.75,
YOPsxHFXuZZSgg4SXsaULQ0gewjk,MAGeBr0.6I2.4,0.49,0.4479999999999999,24.700000000000003,0.44,
YOTKTle_cvTn2hgVKD7NAs7uqEXr,FAPbI3,9.0,0.92,220.5,0.46,1.48
YOfyTG3ScWyf-Arks47AKxAiHcOv,FAPbI3,11.7,0.96,211.0,0.58,1.48
YOisFVr9-WtpukX9COShzO-h8ou_,MAPbI3,10.8,,,,1.6
YOlo1mJan0bEUSAPbenMLIXdl_J-,MAPbI3,17.54,1.085,191.6,0.848,1.6
YOnHnEFd04a4TbHretvCf-k1WwLX,MAPbI3,9.94,0.88,169.0,0.67,1.6
YOt1FrOsCHDUOVXuTImvf9c_iLHk,MAPbI3,13.39,0.96,164.7,0.782,1.6
YOwutJpGBckHK8VE9jDUMYxxlFh1,MAPbI3,16.1,1.07,208.0,0.722,1.6
YP4nH1FAEbrmRa3SxqIo0IuA1unl,MAPbI3,16.8,1.06,204.0,0.7759999999999999,1.5
YPAic45_kWSEHXGSVHTF4NrVDsKY,MASnBr3,0.22,0.509,10.4,0.42,
YPRZDPXMMxyeVMBmgP35yYXukQIp,MAPbI3,13.93,1.07,204.1,0.63,1.6
YPRbmEHJCp-buUWSv7tzJSi7ELno,MAPbI3,15.1,,,,1.6
YPVgXdrWL3x6KyQiyRBTFvwJFk22,MAPbI3,11.15,0.95,168.29999999999998,0.7020000000000001,1.6
YPdd95a8HCpkUlfeeZnO4JwlCYTz,Cs0.01FA0.99PbI3,15.8,1.0,236.29999999999998,0.67,
YPsfvmrYYd1UHVZS5mAJKcRqJV3H,MAPbI3,16.2,1.05,208.0,0.74,1.6
YPwVNackfoG2ZVrzLdZ8Lxd54t_D,MAPbI3,14.7,0.935,200.0,0.79,1.5300000000000002
YQ29ww6coaYwyL9MTbNzB6zTenNl,MAPbI3,2.4,0.778,84.0,0.364,1.6
YQ7ReEMykiPskeb6t61ZhLjq1tOA,MAPbI3,7.11,0.97,133.3,0.55,1.5
YQDTdnqSA9D7xIt02PMtOWv4IR1g,MAPbI3,9.91,0.9,152.6,0.7170000000000001,1.6
YQFcUdriThx5PXjystxNqDaPbu_D,FA0.85MA0.15PbBr0.45I2.55,17.64,1.0,225.3,0.7829999999999999,
YQIUTzRsNGmvpouDuwFRfi1Pqu_D,MAPbI3,3.6,0.8370000000000001,94.0,0.477,1.6
YQrb1V96OymvFd4EqpcMug00373I,FA0.85MA0.15PbBr0.55I2.45,18.79,1.09,230.3,0.75,
YR5I_CXCs4-QIg4SFiN3bdZP-wWo,FA0.5MA0.5Pb0.5Sn0.5I3,17.5,0.79,289.0,0.7929999999999999,
YRJUDYHyTLgjdMP1Q2gJtdriizA9,MAPbI3,7.26,0.93,243.79999999999998,0.32,1.6
YRMxbuPIE8n60F_5gSrgSBIG2_ax,FA0.85MA0.15PbBr0.15I0.85,17.26,,,,1.63
YRVXmQa1bsH6pA-mY_DvtNRLrqon,Cs0.05FA0.79MA0.16PbBr0.45I2.55,6.2,0.956,114.0,0.57,
YRWizw_2xdlE8Wx9lF-zHxzRamb8,MAPbI3,12.4,1.036,187.0,0.64,1.6
YRYJ9p9xAmdjE6wt5RY3oP2dgdgz,CsPbBrI2,10.32,1.1740000000000002,124.39999999999999,0.69,
YRezAI48NawMsx9dwwzjggCvknRa,FA0.85MA0.15PbBr0.45I2.55,7.8,1.06,200.5,0.37,
YRfH4ngTs5ncvSX7qPq5rkw2A9q6,MAPbI3,5.7,0.58,161.0,0.43,1.6
YRoPxl_SQUp9gp8hXVdNgQHIvBPf,MAPbI3,5.07,0.789,106.7,0.6,1.6
YRvZuL9mpngKqIx2RYG0ZX4flaDH,MAPbI3,14.3,0.96,220.0,0.675,1.6
YS22L9ttsTbTQgIcUZpG__AdKspm,MAPbI3,5.56,0.49,158.5,0.7170000000000001,1.6
YS2MBuP9sAN2DhQ_6So3hmJ6GAx2,MAPbI3,9.12,,,,1.6
YS96-PqtKSdOziJimYLnHD-PvdW-,Cs0.05FA0.79MA0.16PbBr0.99I2.01,19.09,1.28,196.6,0.77,1.72
YSHaXfwCaQwkaLb-PWK_7zC3Q-Ag,MAPbI3,15.2,1.075,213.0,0.664,1.6
YScOFYqQDwyy9RyCtz6Nf0d8TzTK,MAPbI3,14.44,1.05,223.1,0.618,1.6
YSgongaZdLqhTK_8UUc5KcEUAsuA,MAPbBr3,1.84,1.29,22.7,0.63,
YT0D1XAzOzIrQYbR86TEsMbTwk0o,MAPbI3,13.56,0.89,190.0,0.799,1.6
YTS5lwGIAO01IuD0ruRgoDWZFWCT,CsPbBrI2,7.3,0.97,115.0,0.65,
YTV_R7_ok1KAeV0CV74njPQorGbw,MAPbI3,5.7,0.74,113.0,0.69,1.6
YTd4rlvgNnjPqzedlQRAHCLLcW41,MAPbI3,16.04,1.04,204.0,0.7559999999999999,1.5499999999999998
YTlPuanlVie3MmtsOXFOOhA4XnQ1,Cs0.05FA0.8MA0.15PbBr0.45I2.55,19.0,1.14,216.5,0.77,1.6
YTnS-YauSXKOzowfgRTm8jHlh9mv,MAPbI3,10.0,0.84,169.0,0.7020000000000001,1.6
YTsH8bk4TZ-d9gIv0S0oeH1897eo,Cs0.05FA0.79MA0.16PbBr0.51I2.49,10.85,0.917,221.6,0.534,
YTvudFLLpcpLRrLVKJ2X1WhgaBIs,MAPbI3,0.0,0.0,0.0,0.0,1.6
YTz5KAZvwsmFx7QPgzCYDkeXlQSv,MAPbI3,12.7,0.93,206.0,0.664,1.6
YU-p1vGKcn8LUXBsPC_JhmLbEcV0,MAPbI3,8.06,1.06,123.0,0.62,1.6
YUR8FA_J-Oz6V3c-2sC9H77pXohy,MAPbI3,16.2,1.09,212.0,0.701,1.6
YUVMOBnMQXb0GgqiEPsWpS79F1uK,Cs0.1FA0.9PbBr0.51I2.49,7.2,0.79,174.0,0.52,
YUu4ZS1lnPjIih-6x91FFphRfeXf,MAPbI3,14.9,0.94,216.0,0.73,1.6
YUv7qyfhfR_Nm0ICmGS3gqB3pfRn,Cs0.05FA0.83MA0.12PbBr0.36I2.64,19.48,1.15,220.0,0.77,1.61
YUzGE2HMM4PhScEqP7xDycNlwdqJ,MAPbI3,14.0,1.08,163.70000000000002,0.63,1.6
YV0x27kioAXLXeMzQV8dhJsyK7w2,MAPbI3,12.1,0.976,202.5,0.609,1.6
YV6Xfcn7mryvGzT14RkaNdP0f4yW,FA0.2MA0.8PbI3,14.3,1.02,218.0,0.65,
YV9imfNes_wf1NVTJYD-W6CIsE-g,FAPbBr3,4.97,1.14,75.32,0.578,2.27
YVM5s4ejrZ06JivQ4_KQX53Ahvo1,MAPbI3,15.96,0.98,220.10000000000002,0.74,1.6
YVNZUCprVSBCmCrIA1SvrrbRMkxr,MAPbI3,4.47,0.98,130.32,0.35,1.6
YVSSiWO6DlvdMxHsEF7GNccrYuPT,Cs0.25FA0.75Pb0.5Sn0.5I3,10.2,0.68,223.0,0.674,1.2
YVWifHypy4G2xMAfeFW1LtAatTG5,CsPbBrI2,16.15,1.18,169.5,0.8,
YVXuygixuhx8Yy1_W8OGuowZSl5r,MAPbI3,13.8,0.91,224.1,0.68,1.6
YVZJZIaixz893vGa2MN7uY51wmFi,MAPbBr3,1.6,0.91,26.0,0.69,
YVbcR4ylt8Qadg8OOFpCgPBX-WUS,MAPbI3,11.1,1.085,223.29999999999998,0.774,1.61
YVcIo3z9ac01sE4N1In6SSy_Shjl,FA0.85MA0.15PbBr0.45I2.55,12.73,1.097,206.6,0.561,
YVmLVRkq9lGadHELVE1WaFebjhjc,CsPbBrI2,12.7,1.23,155.6,0.78,
YVoNDhxhtjmHg7KFYVuHH-J3DM35,MAPbI3,18.0,1.13,219.8,0.728,1.6
YVtlNDZW79Bzdrn9zWCfZAOVqlAD,MAPbI3,14.3,0.93,208.0,0.74,1.6
YVvtjWoLLC5d-sH3DAlzrS_pKbeS,Cs0.05FA0.82MA0.13PbBr0.45I2.55,20.12,1.119,228.70000000000002,0.784,
YW4Jr7WuszDPxeN48nd36VBXFxYj,FA0.8MA0.2PbBr0.6I2.4,14.7,0.99,198.0,0.75,
YWNJ2Am37Ftjogqw6qduUBzrJ_0a,CsPbI3,15.82,1.113,191.20000000000002,0.743,1.63
YWZsBKvWKxQ_pDiyBz3r4m8EFcNZ,MAPbI3,15.5,0.967,222.5,0.72,1.6
YWlBs9FVZRJ1iPI4jnjeiJ0239PO,MAPbI3,9.3,0.9,161.0,0.659,1.6
YWmKfugRLQKxS47VRXLsskEC5Uqz,FA0.4MA0.6PbI3,15.85,1.02,220.39999999999998,0.705,
YWoD8uiscS1vtrIFJG2vTI90LVjK,MAPbI3,16.5,1.05,215.0,0.74,1.61
YWtS-ob9k2eO-QGjCtgbQpXe3gVl,MAPbI3,15.81,1.0,213.70000000000002,0.74,1.6
YWupPPnj6a4A_7x4E9vfVgnJqCFN,MAPbI3,11.23,0.966,189.20000000000002,0.61,1.6
YWxKzpyhiuCWcKs-bBjHETOsiVi-,CsPb0.9Sn0.1Br2I,11.33,1.26,143.0,0.63,1.7899999999999998
YXA0r_hEFh2NdG5fso-FMfgxurzo,MAPbI3,3.86,0.83,76.3,0.61,
YXDAqPUUL_KA48MLHA9nrJEgerAw,Cs0.15FA0.85PbI3,15.2,1.02,216.1,0.69,
YXIdhfaHQ5jKkwgSWzGlhv6G94E1,MAPbI3,3.85,0.68,133.6,0.42,1.6
YXRd4dxJxLpk6KZeNAKpYyp6ZHs2,MAPb0.9Sn0.1Br0.2I2.8,4.72,0.848,96.8,0.5770000000000001,
YXdQN10fuQW2n8eP1LBq98mu5Hgn,Cs0.05FA0.79MA0.16PbBr0.51I2.49,19.8,1.15,232.0,0.75,
YXeVAat1iq24ZhrdGQT4nr9yqJtq,MAPbI3,13.33,1.02,187.7,0.62,1.6
YXr3YmjnL5xcg2BwhljbWuTOAdLH,Cs0.05FA0.79MA0.16PbBr0.51I2.49,10.27,1.03,163.29999999999998,0.61,
YXsdWTzJdaYYjDAo2sjRUCGbHd6g,MAPbI3,11.88,0.94,193.9,0.65,1.6
YXyfXaMLk_TWzUEM_-NEVyTkkB7F,MAPbI3,10.67,0.93,201.20000000000002,0.57,1.6
YY0q0WzyAyQbG3NR-L2Ss2yQwIFr,MAPbI3,4.7,0.87,92.0,0.59,1.6
YY60hzawAvrUVau_vzkILpiZcI5M,FA0.83MA0.17PbBr0.17I0.83,15.11,0.98,213.79999999999998,0.71,
YYCV_lr9SPTgocpTjuFKRP_qWHfX,MAPbI3,12.01,1.0,182.0,0.66,1.6
YYH_p9r94TE42XX58iC3F8fz0xOr,CsPbBr3,0.46,0.67,22.0,0.31,
YYI1HLzUfWpDUXBL85UyRTHe71hx,MAPbI3,9.0,0.99,142.0,0.693,1.6
YYOhCJwH3XSoAPtiU7FUJkhbVzEH,MAPbI3,13.4,0.971,193.0,0.72,1.6
YYT7LcwM4ItWlQcdNOjTYCZs4FGK,MAPbI3,0.98,0.98,22.5,0.44,1.5499999999999998
YYaXNY75LvnXYmKuX8dPiFCkempw,MAPbI3,1.43,0.6,87.10000000000001,0.291,1.6
YYhsEkI0RspHR1nYb5M-ZBjREXYb,MAPbI3,15.89,1.064,197.76,0.755,1.6
YYjXTpQMGFAd3Ho0pKPR3mKEVkGF,MAPbI3,18.49,1.09,214.20000000000002,0.785,1.6
YYvzcusERAU5g3hgyfqi9FpVIsX-,FA0.05MA0.95PbI3,13.37,0.95,189.20000000000002,0.747,1.52
YYxcvi0os7bSBdUw_7jGR5sL6l9m,MAPbI3,9.4,0.89,166.8,0.61,1.6
YZEEZStuYGaflFwJAfiullXWZV26,Cs0.05FA0.81MA0.14PbBr0.45I2.55,19.61,1.1,241.0,0.74,
YZE_lYVQu6mbT-85rzL-ouSor4PN,MAPbI3,16.2,,,,1.6
YZJoygOdXFFgb4-OdDpiZ2Wat7S9,Cs0.17FA0.83PbBr0.4I2.6,15.97,1.02,220.5,0.71,
YZP0jMgSWPgPmKGsHfgEJX_8gh-s,MAPbI3,12.3,,,,1.6
YZS-TPehQk_MQWiygnKyqQWUL2Oi,MAPbI3,12.6,0.96,201.0,0.71,1.5499999999999998
YZS20X07q13Vyt3Sztw1f6OWNWK4,MAPbI3,12.2,0.975,218.0,0.58,1.6
YZYX850WKsLqKqZByxi3VGYu93Hv,FA0.83MA0.17PbBr0.03I2.97,15.9,1.06,204.0,0.73,1.6
YZbtIpuohZL7WBUpJDV04IukoYBD,MAPbI3,7.37,0.956,123.69999999999999,0.605,1.6
YZeQZUeZpCf1eRrGG2MsSW88ofq2,Cs0.2FA0.72MA0.08PbBr0.03I2.97,15.2,1.01,218.2,0.68,1.6200000000000003
YZf97ZXcmD1Dsfv2g4cJ2zq6YhMj,MAPbI3,9.83,0.8,170.7,0.7,1.6
YZhmYzIehuooe64eaineRd20K8ll,Cs0.17FA0.83PbBr0.51I2.49,11.24,0.98,190.6,0.599,
YZk3zgx9qrRRMHnzJHUWRPKKLAj2,FA0.85MA0.15PbBr0.45I2.55,13.64,1.01,203.4,0.6920000000000001,
YZkTiFRF2dQPN0dgm96Semnf0Vjt,MAPbI3,15.33,1.055,212.69,0.68,1.6
YZrEebZUzpbKwcaZAx7daMv_488k,FA0.85MA0.15PbBr0.45I2.55,17.33,1.07,221.6,0.7340000000000001,
YZsHIM1VNVa66gU0uk4ij9oe4Hh3,FAPbBr0.45I2.55,18.2,1.04,229.0,0.7659999999999999,
Y_8bxYx0XeSpUbMeYSlYQYQPOj7k,MAPbI3,10.9,0.9,238.1,0.51,1.6
Y_B-w2SpDGzHz4OvpBXv0iYId-6h,FAPbI3,12.7,1.1,154.0,0.748,1.48
Y_GJTfI3082BlQ0ATjGzc7eUU7ct,MAPbI3,11.6,0.96,198.0,0.61,1.6
Y_J6fgJb1_tOfLInYhKEyIBGGSKg,MAPbI3,6.47,0.83,155.8,0.49,1.6
Y_g5NjH8hhkyN5UdVOu5d_w90yQv,MAPbI3,18.4,1.13,234.0,0.73,1.6
Y_mXolCwO3kkm8EqsrrLSSIsWf3g,MAPbI3,14.9,0.99,194.0,0.77,1.6
Y_mldoj7DCjF6PI-D9GDVEwppBI9,CsPbBr3,7.68,1.45,68.1,0.779,
Y_sqHmhIEl0XF4tQwH0smyvloynq,MAPbI3,13.38,0.93,209.3,0.688,1.6
Y_tF3Ryy0clJ8B7u53ij6JGsdJqC,MAPbI3,8.3,0.86,142.0,0.68,1.5300000000000002
Ya1bnut0q8OSybOEPhlmCjTl6J0I,MAPbI3,12.57,0.94,206.1,0.65,1.6
YaNY69oe3WH0OXmaGkw9E2TFc9pb,Cs0.04FA0.82MA0.14PbBr0.42I2.58,17.71,1.1,214.0,0.7559999999999999,
YabqyKwfZTD5jcjsBwJqd7XoPBxE,MAPb0.7Sn0.3I3,10.41,0.772,203.0,0.664,1.37
YadTTgiQcG1QzYbkduJQ3Aantv2D,CsPbI3,9.65,0.88,173.6,0.63,1.6
YaiaQeBO9Pg7WLe0s93VpDV2fW4E,Cs0.25FA0.75Pb0.5Sn0.5I3,13.1,0.72,276.0,0.66,
YaoJiYOLbYiZASFp6r9DCWwxCA3_,MAPbI3,19.37,1.08,224.3,0.799,1.6
YatRaS-GrS6GegZT_FWV2LilVGfQ,MAPbI3,14.93,1.018,208.4,0.7,1.6
YazEDH20CRBVE3iOAglNoEdOwYsM,MAPbI3,15.6,1.01,212.3,0.725,1.5
YbAytKRt0HjF3nM6RX-7vI6XcBjl,CsPbBr3,3.57,0.98,59.5,0.613,2.26
YbH8Beae8BqCUp39e4HZPLRTmgwg,MAPbI3,5.72,0.91,159.3,0.396,1.6
YbP4iS_LGB6-gInJ0M9xwKlwT5YO,MAPbI3,17.8,1.09,217.0,0.758,1.6
YbPxnwzv_N3b9zRiEUAk13FZXgBA,MAPbI3,9.24,0.994,167.2,0.556,1.5499999999999998
YbXNQiqeOT6xO-Fo9zV9G6kN4K63,MAPbI3,9.61,1.01,132.79999999999998,0.716,1.6
YbZLcPFgw0HgVVf8b5YgOKfS5Pds,MAPbI3,11.96,1.036,193.5,0.6,1.6
YbeXIiR65fxQO1YNpUe4gokQImU0,Cs0.5Rb0.5SnI3,0.74,0.53,23.1,0.6,
YbhORFVxQ9NE3via2EZakU3WtzcJ,FA0.4MA0.6PbI3,5.1,0.97,104.39999999999999,0.503,
Ybhcuf6uAJTofMbr6AV-fdVc_TWH,MAPbI3,10.2,0.89,189.0,0.68,1.6
