Repository: ckhamdang/ML_perovskite_properties

# ML for Properties in Halide Perovskites
This repository contains the data and codes used in our study of five photovoltaic properties in halide-based perovskites using machine learning.
The dataset used in this study is provided in the "Initial data" folder.

The Pearson correlation coefficients between the compositional input features and the target photovoltaic properties are provided in the "Pearson correlation" folder.

The machine learning codes used to train and evaluate the regression models are provided in the "Regression model" folder. This folder includes the dataset and codes for:

File: Initial data/All_perovskite.csv (part 44 of 74)
entry_id,compound,efficiency (%),Open circuit voltage (V),Short circuit current density (A/m²),Fill factor,Band gap (eV)
_MMNaI8-jL_9YhCJBhORjKWg610S,MAPbI3,13.65,1.012,191.70000000000002,0.7040000000000001,1.6
_MPKy8Z5EmXSqasy0WhxdLrPo3xd,MAPbI3,5.8,0.75,196.0,0.4029999999999999,1.6
_MQVVCKO2CgRyEqQg2kYk0_WDa_U,Cs2SnI6,0.56,0.42,30.8,0.431,1.48
_MfZYJZJz11Fm8xIXKa_Bxojr2ZH,MAPbI3,10.67,1.02,156.8,0.667,1.6
_Mh90R0CxAAyUmcuaLLGuEjSA0aY,MAPbI3,18.51,1.105,218.9,0.7659999999999999,1.5499999999999998
_Mxc52kSpzTEtARuB3jYTzIPTgoq,MAPbI3,15.04,1.05,212.5,0.677,1.6
_NE47mtqpo0j160FKfIps0Gw0cIC,MAPbI3,14.0,0.91,221.0,0.68,1.6
_NNmlJY1wssa_roTmSacK2EZ9w_C,Cs0.08FA0.77MA0.15PbBr0.51I2.49,15.11,1.066,182.04000000000002,0.779,1.6
_NOz3OXnWZ9ClteLSvxauFO74o6v,CsPbBrI2,15.31,1.3,156.3,0.755,
_NPvEoVnrjDx2nOcnSpxecLhIUoC,MAPbI3,16.8,1.06,214.0,0.75,1.5
_NSsoF2nmcgSHrXJtcXXdhd-mi9E,MAPbI3,11.8,1.02,183.0,0.65,1.6
_NavpzdBcNqX1OWO-dKQAYZPLw4P,BA2FA2Pb3I10,6.88,0.98,118.9,0.59,1.51
_Nf_BFisNqrHvgtaXm-zXDYNr5T6,MAPbI3,15.2,0.98,229.0,0.68,1.6
_NhGyKgON5pmhzfQ1svNrWb8PhWF,MAPbI3,16.56,1.0,240.0,,1.5499999999999998
_Ni32rnDBtzFHu_H8kzerPzh78nx,MAPbI3,11.6,0.86,216.0,0.72,1.5499999999999998
_NlFxwdg7yQUW8IGLKXyA3NyPvhL,MAPbI3,18.46,1.1,228.6,0.7340000000000001,1.6
_NoJ49kGwbDCbuShC3RdIT6K1MJK,FA0.6MA0.4PbI3,4.79,0.7,128.9,0.53,
_NtOuHWyEOAOsLJcDNPTWIvidSdA,MAPbI3,0.2,0.81,16.4,0.15,1.6
_NyRMCbgHvecqK0GPZf1s9Jreksj,MAPbI3,13.5,1.06,185.0,0.688,1.5300000000000002
_NzyL5Ce04rkt2DLs1vvo7xBVken,MAPbI3,12.64,1.004,193.6,0.6459999999999999,1.6
_O5CoqE9ANKZaaZogb-YPLdKVw-T,CsBi3I10,0.4,0.31,34.0,0.38,1.7700000000000002
_OF_xBpIxICNd9-eGghWmvlVq2xI,MAPbBr3,1.05,1.38,19.0,0.4,2.3
_OQBBC2x9QYgn0j2Jp3_bVH9xMvS,MAPbI3,9.9,1.034,187.0,0.518,1.6
_OQoZqFhbxHFLSai6siaEwkPcLrr,Cs0.05FA0.79MA0.16PbBr0.48I2.52,14.45,0.96,207.39999999999998,0.726,1.58
_Oe7WRwm59D46okPV3meWbRownwW,MAPbI3,7.27,1.011,126.15,0.57,1.6
_OjlQrMjrWIqJKDo5-tRh8V1To3M,Cs0.02FA0.83MA0.17PbBr0.51I2.49,12.7,1.06,195.0,0.62,
_OvdyLUH-kI9iaydrWcPtJg-qLFr,(NMA)2MA39Pb40I121,14.2,1.04,195.0,0.7,1.61
_PCd9gP2vSa11ylcMYlRwJb5mby2,FA0.83MA0.17PbBr0.50I2.50,11.1,1.0,150.0,0.75,1.627
_PEhqrDrow7OwQ4RL5vLvAhRUF5u,FA0.17MA0.83PbBr3,7.07,1.372,62.61,0.815,2.296
_PHo-qk1QituOan9nPnBVULnrA4C,MAPbI3,5.2,0.88,119.0,0.45,1.63
_PLNaSHaXkYVRITXATaG0hzxQ4Mi,Cs0.06FA0.8MA0.14PbBr0.45I2.55,20.54,1.16,235.5,0.752,
_PNwV53GhqqBiBFNpe7LspbusFsq,FA0.85MA0.15PbBr0.45I2.55,16.0,1.04,227.0,0.677,
_PPZzrhBsqTEcUL1rKzWvGX-pnZC,MAPbI3,0.7,0.87,12.0,0.67,1.6
_P_23HBC4sf9ppvhxYK9wydK2wEr,MAPbI3,9.1,0.868,182.10000000000002,0.5760000000000001,1.5
_P_jcz97ShVz2m6HbuLki9HumUfi,MAPbI3,8.49,0.88,166.70000000000002,0.579,1.6
_PbQ2Il7U0jXl54_sj0gDddZkcSW,MAPbI3,11.89,1.029,183.0,0.629,1.6
_Pcp29GqDIWPnCNjcb9UFhUuZuAq,CsPbBrI2,3.2,0.69,76.0,0.57,
_Pe9pKkKivjHjoNu5Y0eQOv4j2aA,MAPbI3,4.0,0.92,132.0,0.4,1.6
_PrT7MBw50XN8xRHCEm5yzU1QAhk,Cs0.06FA79MA0.15PbBr0.45I2.55,16.7,1.091,217.0,0.7,1.64
_QHa3ffJrK_0mKGjWuTWUuFomv2v,MAPbI3,10.25,0.9,188.6,0.604,1.6
_QNnx1MQPKjup9Yd8ixi5cqoi64G,Cs0.05FA0.79MA0.16PbBr0.51I2.49,18.16,1.1,221.5,0.74,1.6
_QUtFZMVTy7D2xIdRdF2FEExVaFV,Cs0.05FA0.79MA0.16PbBr0.51I2.49,18.09,1.05,225.7,0.763,
_Qa6N-dcvz9isli7l9mGMjnOTlmk,Cs0.05FA0.79MA0.16PbBr0.51I2.49,19.7,1.16,238.0,0.74,1.61
_QhX-ioyQy5XS_r4nYAu5eODDF1O,MAPbI3,17.05,1.04,212.89999999999998,0.77,1.6
_QoDCkiBSSKTIAabDHK1RZL4Io0A,CsPbBrI2,11.42,1.079,152.4,0.721,1.88
_R5yP4DxF4-5gh_LnHPNTW5JMZw2,MAPbI3,12.16,0.91,186.0,0.7,1.6
_R7NtzjcVfCelxGyqhWjVnNWAxY6,CsPbBr3,0.19,0.46,8.4,0.5,
_RAH4XPFvsVKpy8vOpfc0xxARGFL,MACu0.03Pb0.97Br0.03I2.97,8.33,0.805,163.0,0.636,
_RLjqKJyLoNCfTsl1haTRPdnA-og,Cs0.25FA0.75Pb0.5Sn0.5I3,15.6,0.76,276.0,0.74,1.27
_RMoR6ul2qn-C0Ar7A_OsYIqM6lc,MAPbI3,11.08,0.95,203.29999999999998,0.57,1.6
_RT2i_JiJl6JV7bW4_L6eb3Jd-D2,Cs0.05FA0.79MA0.16PbBr0.5I2.5,15.0,1.109,202.0,0.67,
_ReFZweAzvmAYRhc2GeH8M3Dm-QV,MAPbI3,14.12,1.038,197.10000000000002,0.69,1.6
_Rl6WeAVX_smS-ykDWt2HHqYvUaF,MAPbI3,17.94,1.09,228.6,0.72,1.6
_Ru5SOF8JmgaplUHaIhIDxyW2t-Z,MAPbBr1.2I1.8,3.7,0.92,105.0,0.38,1.74
_RyjsjVBAmZZfhfvAh6joeKrPJFi,MAPbI3,2.91,0.78,84.5,0.44,1.6
_S6_IZI4ixLilc1o86bcb2dkkxH-,MAPbI3,1.5,0.86,53.9,0.3329999999999999,1.6
_S9tJh28I9D0Mv6njnee0oyBwzY8,CsPbBr2I,4.16,0.96,86.5,0.5,
_SHmJfRbl5UcJf3ej_fnkA_LgobJ,CsPbBr2I,13.3,1.14,152.0,0.77,
_SWFz8k8eUWbaGcb83e18VLDPl0_,MAPbI3,5.9,0.88,108.5,0.61,1.6
_SYMmUS6M-XCNVJYIiuhf4nPmYgH,MAPbI3,15.6,1.054,220.9,0.67,1.6
_SZGTMzqp_R8s8rOvYFLvifUtRm-,FAPbI3,15.02,1.05,227.0,0.63,1.48
_SgcebRIBdnOdafxrrqT4VCEkm_0,CsPbBrI2,13.6,1.217,152.6,0.742,
_SjrqeuDHb2rsgdIeQMYtQvQ-FJS,MAPbI3,14.1,1.01,208.0,0.667,1.6
_Sn0RtldYaPBinJQbgD8ypi9vDKg,MAPbI3,17.4,1.11,221.20000000000002,0.71,1.6
_SpONvGaSgBvxLNy8XOU8Bd-DBJq,MAPbI3,16.7,1.052,212.0,0.7490000000000001,1.6
_Srj27EPFkbB1VCXBoHC1AUIBkDU,MAPbI3,13.93,1.12,185.0,0.674,1.6
_SsWMBwGfcv6gXkkEB_xk6bgoOju,MAPbI3,6.2,0.95,118.0,0.54,1.6
_SswnDOv0FaoOAkQRkUwRX_etE3I,MAPbI3,15.69,0.958,219.1,0.7559999999999999,1.6
_T3ZBx-wgkNGslsE26hKTpiOFa0r,(5-AVA)0.05MA0.95PbI3,11.31,0.88,216.20000000000002,0.594,
_T5e3jA_iifT8uhUBdoPn9hgFGPl,Cs0.05FA0.79MA0.16PbBr0.51I2.49,19.5,0.023,11.129999999999999,0.764,
_TAtFimIZGzKo9wLYFKFWHyVxie8,MAPbI3,10.9,1.031,154.0,0.6859999999999999,1.6
_TB_5xoP6y4O0J9zrZWdHaTH2ahr,Cs0.05FA0.79MA0.16PbBr0.99I2.01,18.1,1.23,195.5,0.76,1.72
_TH3jGW85Xp2rMdak1evt64NMiKk,MAPbI3,10.76,0.96,182.89999999999998,0.613,1.5499999999999998
_TMDjIwQ7Cf7xKPVpymfEh8OGECM,MAPbI3,17.17,1.052,225.7,0.72,1.6
_TNHAj2L3v7WBhLOXYzaMmYapC6X,MAPbI3,19.46,,,,1.6
_TQ_U84Lg7izB2mkadPQOPP1MZgT,MAPbI3,8.9,0.89,161.20000000000002,0.62,1.6
_TYtISFDZX_dlbUdU85JF1P_fs2g,MAPbI3,12.9,0.96,194.60000000000002,0.687,1.6
_TchFW8mxx7gqAwHGYvbyqtyfJp-,Cs0.05FA0.79MA0.16PbBr0.49I2.51,5.3,0.991,96.0,0.55,
_ThWm1YZia0_eU3Zif09rV466o9o,MAPbI3,15.57,1.08,193.0,0.7390000000000001,1.6
_Tk7lCFuLEQt7JV6Zlih2OI7DXgo,MAPbI3,9.91,0.99,144.3,0.69,1.6
_TlHYuHtgk3e5wpuHixnUANxkicX,MAPbI3,0.1,0.836,0.15,0.6829999999999999,1.6
_TlkWkWQjaWgdiEUKrY_S2GS7wSF,MAPbI3,0.1,0.28,9.0,0.32,1.6
_Tn7kunzgUq9ccHoCP8uMjxSaHxz,MAPbI3,14.98,,,,1.5
_TxBvvk_HtbeN5ccFh1lA-gvJZ_v,MAPbI3,18.75,1.09,235.5,0.728,1.59
_U-DeIIwltjq8gn0g75AOzSwID_8,FA0.85MA0.15PbBr0.45I2.55,16.4,1.095,228.4,0.706,
_U8l1XMf3LYesXLu-WxKrVEXtXuM,MAPbI3,7.84,,,,1.6
_UAW9gacoMkmtExgUxVeMjTRO40P,Cs0.0664FA0.8668MA0.0664PbBr0.256I0.744,9.88,1.113,155.2,0.5720000000000001,1.6999999999999997
_UEGI7oeHQzxIbRq1eeqmn6tOZsl,FA0.85MA0.15PbBr0.45I2.55,9.95,1.05,183.6,0.518,
_UMwvawaBHaezReWm6WgHEWlxB8a,(ImEA)PbI4,1.29,0.85,31.099999999999998,0.489,2.54
_UhZt2J3w-Yal7hG_LF52ulpP5L9,(3AMP)FA0.75MA2.25Pb4I13,11.19,0.98,65.6,0.6509999999999999,
_UlCho4pXrWzVjR62qNQg-Uhvc-D,MAPbI3,7.4,0.82,156.0,0.58,1.6
_UnXKWJXwhQZCqh16rIFZotEAsgN,MAPbI3,18.8,1.12,220.0,0.76,
_Uqybhs6iVvvtaHxbvl6gBT4X85P,MAPbI3,10.1,0.83,178.0,0.68,1.6
_UtSOf9zbCJgq40255UO66YawB-T,MAPbI3,12.53,0.93,192.3,0.7,1.6
_V6zyZxOD_N5EuVQiMiFsROSU3kA,FA0.85MA0.15PbBr0.45I2.55,19.15,1.122,223.4,0.764,
_VBbb_rKfGrLHYcCEwVKs6ecjXnx,MAPbI3,10.5,0.989,156.3,0.68,1.5300000000000002
_VCu0Zgakdq0GlrXn8aXO1oAaCGp,MAPbI3,13.25,1.0,189.1,0.701,1.6
_ViWgXF5_5fk-krfZXXqN9K5o2K1,FA0.85MA0.15PbBr0.45I2.55,16.39,1.035,226.20000000000002,0.7,
_Vi_eyv_T0GF5A1YLX2rqsy1gnoM,MAPbI3,10.6,0.95,171.0,0.64,1.6
_Vq1H3uihEHXuSrqXN4NjltB8OCY,Cs0.10FA0.75MA0.15PbBr0.51I2.49,18.6,1.12,219.0,0.76,1.63
_W1T-eRN4mkuDe48Wk2JVpHKOzZo,MAPbI3,13.38,0.98,208.1,0.6809999999999999,1.6
_W48UxMZyjodUB0faaKAl6qZCHty,MAPbI3,0.79,0.6890000000000001,29.4,0.38,1.6
_W6wxj_uq_IkDLpxsLaJJz5sSs7F,MAPbI3,12.59,0.91,193.70000000000002,0.71,1.6
_WKuOfLlZBZvlsN05Syft_tPWuY1,MAPbI3,11.9,0.94,182.0,0.7140000000000001,1.6
_WKwxO3uxgvlMEN3MuFHlddgZBGQ,MAPbI3,7.5,0.7979999999999999,168.0,0.55,1.6
_WLJkl9AcoyEHTriB9A8eCeBZOU5,MAPb1.0I3,17.7,1.13,197.0,0.7959999999999999,1.5499999999999998
_WWsqs2xXxJbgLQ4ff9euS8MB6hh,MAPbI3,15.58,1.038,217.60000000000002,0.69,1.6
_W_IAcMrh17OUJxgBIDYIUi1XTTm,MAPbI3,11.52,1.012,211.29999999999998,0.542,1.6
_WcY9o6922VlJsvgXj9xmwyABnTu,MAPbI3,15.9,1.07,198.70000000000002,0.75,1.6
_Wcpo5VKZZFJiQhx1vvgztHQycbx,MAPbI3,10.5,0.93,140.0,0.643,1.59
_WeFDONwxDa_8-uxOkU3aTLAoorO,MAPbI3,19.27,1.12,227.0,0.748,1.6
_WfJFiTD4q92lc25LKriQkBTSjjY,MAPbI3,4.38,0.536,171.28,0.477,1.51
_WnsZA89J3i5X3o7_tCBJwMHT2nS,FA0.83MA0.17PbBr0.39I2.61,17.1,1.07,196.0,0.69,1.6
_Wy0j9N636UmgIaEpECmrUGE8osJ,MAPbI3,3.87,0.845,82.30000000000001,0.561,1.6
_Wym-bhEa5dtWHQ6TjXtubqithkS,MAPbI3,13.0,0.91,224.0,0.63,1.6
_X-EvhvxXvSiiwT1LcVTM_aCJ1SE,MAPbI3,12.6,1.03,212.39999999999998,0.58,1.6
_XG3j3max8bhE2e-XetdnhW1znhJ,CsFAMAPbBrClI,18.63,1.18,200.2,0.789,1.7700000000000002
_XGwvFpC4oe2Lm_M2_HHR_FzVZp2,MAPbI3,18.35,1.069,235.79999999999998,0.728,1.6
_XI14XsVw9K02iQ8xWYLxT6lO5lW,FA0.85MA0.15PbBr0.45I2.45,20.8,1.16,246.0,0.73,
_XKM5pG03iELzuN7ZyyIEk-4f_4x,MAPbI3,13.4,1.08,183.4,0.6759999999999999,1.6
_XO4vQmY9Ley3sDXs59GQO3STs7V,MAPbI3,16.0,1.04,208.0,0.75,1.59
_XVWfgLmrp3Uk6CP_Zd_x26UBg8L,CsPbBr3,5.96,1.23,71.3,0.68,2.3
_XkJ0hha7aCKcge_Zpt4dLMA2OjO,GU2PbI4,0.36,0.64,12.2,0.4539999999999999,
_XnuMccm8SBzOHeZiTDbgt98wKIR,Cs0.05FA0.8MA0.15PbBr0.16I0.84,21.13,1.16,228.5,0.797,
_Xqbk3SfNt8k4r-h0mcof9v70au_,MAPbI3,16.91,1.05,217.0,0.74,1.6
_Xsm9SIeZE85Ca7EYmXUsJcoq3sa,MAPbI3,15.4,1.07,215.0,0.67,1.6
_XtwQMaeeBpJUcnMcZzxbERFxtNS,FA0.7MA0.3PbBr0.3I2.9,14.4,1.08,210.0,0.63,
_XvUVfwhtYPFC_0shAlMKmaJg1xM,MAPbI3,10.5,0.88,196.0,0.57,1.6
_Y4oOM0_oASyX9Mz8JN1A88A2BaW,MAPbI3,14.93,1.02,194.5,0.75,1.6
_YKj8Vr6r7c5BNK4Ko1y-I2DWE3b,MAPbI3,7.8,,,,1.6
_YQZmRjhVmuaCWAEQm4hUJxKxhRx,MAPbI3,15.25,0.99,218.1,0.71,1.5499999999999998
_YUiVkLvUEU4A0ROz9P3ufSOWfhf,Cs0.05FA0.85MA0.1PbBr0.5I2.5,16.7,1.09,204.0,0.752,
_YmwFMX1bfIfRHl2ggTEISziw6AA,MAPbI3,5.0,0.8320000000000001,135.0,0.45,1.6
_YuAGy2T1NUl-sQy8MudMTp13G0-,MAPbI3,15.46,1.061,205.10000000000002,0.711,1.54
_YuX9MOrJJ9E3icOHq4AllEjY6YW,CsSnI,14.95,1.0,196.6,0.759,1.27
_Z0jv0tP4y0TYElolmQsTP5iMmOT,CsPbBr2I,8.98,1.249,115.9,0.62,
_Z1WKl6IQDhC1zOWwqUKWEK3AX2u,MAPbI3,7.27,1.05,227.2,0.38,1.6
_ZCh4JMQydDMJvEQaK27R78mjA-2,CsPbBrI2,12.84,1.108,159.70000000000002,0.7170000000000001,1.9199999999999997
_ZD0qitHQ5fEzzMN2vLvayNtn3_C,MAPbI3,17.4,1.08,220.79999999999998,0.73,1.6
_ZSYrb3-M3b5ZDr8rnwokkJVD5OV,MAPb0.75Sn0.25I3,12.63,0.759,223.5,0.745,1.31
_ZTqJu0pfvgVTXngN2PwdteJwHna,MAPbI3,7.37,0.84,185.10000000000002,0.48,1.6
_ZWfSzR4Is0ciYnIteWMo5tFkqzL,MAPbI3,13.83,0.908,199.83,0.723,1.5
_ZXoCzGRbLkyhDmt9ZfhM5oHzdHD,MAPbI3,4.4,0.78,122.0,0.46,1.6
_Zd1Ul9C_qqEOyYNulI7UI-sOmaD,FA0.4MA0.6PbI3,9.38,1.01,136.7,0.679,
_ZgpAuyjkBEfxi69airxnbf2M8iR,MAPbI3,15.45,1.05,217.75,0.67,1.6
_ZnvZz5VzLg7PKa4dF9RoSJw62hU,MAPbI3,7.29,0.99,153.7,0.514,1.6
_ZpazfJ9LaV8aggtXOI9RCc4_Vs5,MAPbI3,14.3,0.92,211.0,0.74,1.58
_Zspa6zaLL1Bn7WViRsvgx7GH9mc,Cs0.05FA0.79MA0.16PbBr0.51I2.49,19.28,1.12,225.0,,
_ZuqwLIR0ce3YoEJ1SdCQiOZw15s,Cs0.84K0.16PbBr3,7.21,1.41,68.0,0.752,2.24
_ZyUhy8DV0rfBlQRs5hdVEbGpqIA,MAPb1.0I3,21.39,0.993,235.0,0.72,1.5499999999999998
__gcLJAYNLGoVQXYB2VDcHOdhpCw,MAPbI3,9.92,1.039,153.7,0.62,1.6
__kSIzN4Eb-t1AEBDrkQS5lTRgtc,MAPbI3,16.49,1.02,222.2,0.72,1.6
__moQw2FTcgrRmajZwrd11RJqzx9,MAPbI3,12.41,0.96,189.0,0.68,1.6
__x8dOeAwBVRtMEKzrRjwTusV7IM,MAPbI3,14.03,0.98,214.20000000000002,0.67,1.6
_a0BwHDNsjflF9cU0AMyEj8u1xPM,MAPbI3,18.21,1.1,225.7,0.733,1.6
_aElE8fGV3hri9uD09T9apOr5chs,MAPbI3,13.19,0.91,222.0,0.653,1.6
_aHaCRkQDs_ZDLUPdCNaOgFcbhkv,MAPbI3,13.9,1.17,201.0,0.59,1.6
_aWajcgJqDbhNM50b6xTs9lBQrYB,MAPbI3,17.01,1.082,224.60000000000002,0.7,1.6
_aoFavAxr8GcRJ3lbPMO5UGzulI3,FA0.3MA0.7PbI3,20.36,1.08,234.5,0.733,
_as42lA01yxWwoILDtart2AbVvw_,(PEA)0.33MA0.67PbI3,12.29,1.12,164.20000000000002,0.67,
_atUYp4Rbb810SaLdM7KXu6Vajh7,MAPbI3,3.6,1.03,63.3,0.6559999999999999,1.6
_b21F4pvNYliLK7dT8ei5KbNwRvi,FAPbI3,10.58,0.79,188.29999999999998,0.71,1.48
_b7I4WSTPlx3cBBWLTV4SfJOTmoU,MAPbI3,16.46,1.06,210.3,0.727,1.6
_bBZTONZTC0mwvUa4NGAJZvuDHTV,MAPbI3,15.2,1.07,234.4,0.612,1.6
_bDbtfasLAYM-kTkr_gHIH8VGVSa,MAPbI3,13.97,0.94,211.70000000000002,0.7040000000000001,1.6
_bEYJXXR8nSRojXXqc391-gVICz_,MAPbI3,7.7,0.98,133.0,0.59,1.6
_bIwgUax7U-WKIzCR_wsJePdXbkH,MAPbI3,1.5,0.71,56.2,0.39,1.6
_bJ_car2DCKe91wRN_PQfx9U5P2b,MAPbI3,4.77,0.78,135.29999999999998,0.452,1.6
_bLjq1K98fvkphmA67iwavVgutET,Cs0.2FA0.8PbBr0.32I2.68,14.5,0.97,211.0,0.71,
_bML8bbI4IsKRv7YIpXiIfuzE7gp,MAPbI3,3.09,0.78,53.2,0.736,1.6
_bMzPqApADzcDAqAKJ6DHWPZFdWu,MAPbI3,15.6,1.09,197.0,0.727,1.6
_bOt_EZkHk8zsTGhJL71I9msPgti,MAPbI3,9.83,1.038,136.2,0.695,1.6
_bPuZbjNhLM89511irJd3gzaPqGT,Cs0.2FA0.8PbBr0.75I2.25,15.6,1.11,197.0,0.713,
_bVwZxiArYp46PAR_rv5qLfHfkWk,CsPbI3,3.02,0.73,63.7,0.65,
_bWLjslH4Qn0wdUzVwNxlGB04uk9,MAPbI3,15.4,1.1,178.0,0.7879999999999999,1.6
_b_fIaS9Cru_mGL3Xt0u4zo8Y2WR,MAPbI3,12.56,0.98,198.2,0.647,1.6
_bfv_K9NsJwnVevT2A03olDb_Bva,MASnCl3,9.98,0.8,172.39999999999998,0.73,
_bkyelegsdti_bXTgwILUKbW_ZuQ,MAPbI3,16.17,1.05,227.60000000000002,0.68,1.59
_bxPL9btCJTxXoFj9KkpHgcX-bRv,MAPbI3,20.1,1.11,231.0,0.79,1.6
_bxU-4KsyTwX4De8htLG8ihoVIQP,Cs0.2FA0.8Pb0.5Sn0.5I3,11.63,0.7,243.0,0.6829999999999999,1.3
_cHSA7XF64Rum4YnRqzWyZTvNsth,CsPbI3,8.26,1.19,82.6,0.775,
_ck4H8606PvFkck1us8ZONJdUjKt,MAPbI3,6.85,0.84,180.9,0.45,1.6
_ckTAM9X08gKKRoeAmkkvoyyWveI,MAPbI3,9.4,0.922,185.0,0.54,1.6
_cnjW7MsbJ0K_TCUI4kgYRyqHHmO,MAPbBr0.3I2.7,7.9,0.901,189.60000000000002,0.462,1.63
_d06D3Vc_FX91kA3V5Ditl5T6WpJ,FA0.7MA0.3PbI3,19.2,1.08,225.0,0.774,
_d2JzN7rPg0rjkNGMqq62WHenWsL,MAPbI3,12.77,0.962,200.0,0.664,1.6
_d49ahL9wLUW7KxmbfHTZeuLgka_,MAPbI3,6.5,0.87,133.0,0.56,1.6
_d6e6dAwN3UMWGL1rnJS9bTWy4yV,MAPbI3,12.63,1.05,218.2,0.551,1.6
_dBhnRKZhESsimMu9vigo4cE6Azb,FA0.85MA0.15PbBr0.45I2.55,19.8,1.132,235.9,0.75,
_dDbuzzhg0qvM-KPeX519dOhAsBb,MAPbI3,14.26,0.9,235.3,0.67,1.6
_dIIvGIyxsBlQFAfHFQGfTEPFQKw,MAPbI3,13.7,1.09,216.0,0.58,1.6
_dLSBAGwSPDM1TcsP-TdrHI2fk36,MAPbI3,19.1,1.07,232.5,0.7440000000000001,1.6
_dNXPwtbH5NGpyayxq_NCx9UsKHM,MAAg0.01Pb0.99Br3,1.62,0.921,37.0,0.421,2.3
_dVuLtKrhLyFGrtdBubnEi2L0LOY,MAPbI3,14.6,0.9,206.0,0.79,1.6
_dmBtSyl_H6ExHYhc9QpD6Q3AUhA,MAPbBr3,10.4,1.51,84.0,0.82,
_dxshGsy0-0t31lUPAgUi5lynO7c,MAPbI3,10.51,1.074,171.52,0.5710000000000001,1.6
_dygBZJGeyRJa9uQIRjixPEcIZml,MAPbI3,17.82,1.06,224.20000000000002,0.75,1.6
_e5DrA0gJjLaKy_0P1Zhk6T1xDA6,FAPbI3,13.8,1.0,199.0,0.7,1.48
_e5b-t4Tz0pUxvTUyLjTTkIO_fAb,MAPbI3,15.5,0.94,225.0,0.73,1.6
_eETkTJgvEmsab3KHvpWT4IEaCpb,CsPbBrI2,12.33,1.17,138.2,0.763,1.89
_eGFchQEtbYFuIFa5xC1gC7jvs-n,MAPbI3,7.3,0.87,129.0,0.65,1.6
_eIJeskfGZdLIz0QI196hMS6zPYL,FAPbI3,9.15,0.89,172.0,0.55,1.48
_eN8o5jWxn1J4IUY3Esn_HyizzlU,MAPbBr3,0.62,1.21,11.799999999999999,0.4379999999999999,
_eOH6NK0lGkUOl5xWxKGsbndJEGV,CsPbBr3,2.45,1.27,28.0,0.69,
_eRIjsogPbhATJXMAVtDDmbv3qz0,MAPbI3,2.6,0.72,116.0,0.31,1.6
_eVh2DWwIobseqdKyrBYzIUPVJt2,MAPbI3,12.67,0.91,196.1,0.71,1.6
_eVnb6oT9DIHsKlSKr35ZV843xiT,Cs0.08FA0.77MA0.15PbBr0.51I2.49,15.95,1.078,203.29000000000002,0.728,1.6
_eW0SXYy5zw75xauONzSm2wfF0pl,MAPbI3,1.36,0.75,47.400000000000006,0.38,1.6
_ecZTYpVt0hsZbDqmnSyin4bfTM6,MAPbI3,11.18,0.92,172.8,0.7,1.6
_eeCpBOkxBHlO8JQZPQZhKV5atPK,MAPbI3,17.39,1.052,221.20000000000002,0.747,1.6
_eh-OlMeD_nRpDtFEvVk9FWtmbw8,MAPbI3,6.5,0.76,150.0,0.58,1.6
_etzQcCNcCpvgsuPwTkeaUmMFUUQ,FA0.7MA0.3PbBr0.3I2.9,17.0,1.08,211.0,0.71,
_euFTqz-vTVmTx2mSz6JUxMkx31m,MAPbI3,14.05,1.06,188.79999999999998,0.7,1.6
_euwDO1Gveoai_T5wm03liW3h5vU,Cs0.15MA0.85PbBr0.45I2.55,8.56,1.11,112.69999999999999,0.69,1.78
_ex9jm5LnSb6TaVLGv26cXtMZcyY,MAPbI3,0.19,0.58,11.7,0.29,1.6
_f6dhEFH3OVrrQNGaQ2eSXFC5l5v,MAPbBr0.2I2.8,16.6,1.02,211.0,0.77,1.63
_fB9wiJnOxm69t__NEBt32-unxj9,CsPbBrI2,11.6,1.12,148.8,0.6940000000000001,1.9000000000000001
_fDR2BdMHrdfktNdHMGKAmHtPsvM,Cs0.05FA0.83MA0.12PbBr0.39I2.61,18.54,1.112,228.0,0.731,
_fF-lRKlWNi-9PSI8LqWyYX0dIHp,CsPbI3,11.07,1.04,161.29999999999998,0.6609999999999999,
_fL-S0Frhc8X1fLqrvduhUTn70qV,MAPbI3,9.16,0.95,159.1,0.61,1.6
_f_1ZOZLuSYLiTvLD8GEZjuFB6zU,MAPbI3,20.03,1.1,234.60000000000002,0.76,1.6
_fc7Q27rIN4OVxEUesh1TBJUFaFI,MAPbI3,17.37,1.01,231.0,0.746,1.6
_fcrCN7BzTb4zsZPM9f-BRiRtL0p,FA0.83MA0.17PbBr0.51I2.49,12.48,1.05,167.39999999999998,0.71,1.57
_fixqPtse8bT_7JfkYH9agXG8s8y,FA0.85MA0.15PbBr0.45I2.55,17.02,1.06,229.20000000000002,0.703,
_fn4HIXbdiT50jU89GV2MzlyUEvL,MAPbI3,5.7,0.69,134.0,0.7,1.6
_fo_DEt8YYVHFdu4Aij8CnpyC7Ex,MAPbI3,14.5,1.04,180.7,0.772,1.6
_g41oCpJCyqgteeyRvcj_OXiO1ep,MAPbI3,6.71,0.84,178.29999999999998,0.45,1.6
_gA6PcMDMiegw0vefzOlCyF7oEZT,MAPbI3,16.22,1.01,197.60000000000002,0.78,1.6
_gBqE5jL1i-ErXn4kqzRe3dFftsf,CsPbBrI2,13.5,1.1,151.0,0.81,
_gPkFT08QJWYTvV7hOzqzY5p-Vfb,MAPbI3,4.71,1.01,76.7,0.5820000000000001,1.6
_gSXP09es7CAR1hGMe0SXDpzRw91,MAPbI3,20.1,1.14,225.0,0.835,
_gU1qP_q4txe311ay0PRESke3yUo,CsPbBrI2,15.73,1.29,153.1,0.804,
_gc7OesfYfjrMT6jMa8qdzcp2vAV,MAPbI3,19.04,1.08,228.08000000000004,0.773,1.6
_gcEzHbRnHc-NXwjOMBJw42dt_r2,MAPbI3,15.26,1.0,226.20000000000002,0.674,1.6
_glWN4uiOZ6Y6XBRBBaGTOrr47S9,MAPbI3,11.29,1.03,203.70000000000002,0.54,1.6
_grKxeEynSqoySmeZisUpJT2wIqO,MAPbI3,17.12,1.08,216.70000000000002,0.732,1.6
_gsH6P1-I-uDS6j6IqJKer_EaOGX,MAPbI3,9.69,0.82,192.60000000000002,0.58,1.59
_gsUItd70LyjT7Ua_E46yZ1JwPLx,FA0.83MA0.17PbBr1.5I1.5,11.41,1.155,156.07,0.634,1.866
_gxr9mhNNNjcTtq7PDalFrFWPzqw,Cs0.05FA0.81MA0.14PbBr0.45I2.55,18.95,1.11,229.7,0.743,1.6
_hMBpa1QIbIRTgMtGO-y1SJ2VsnT,MAPbBr0.75I2.25,13.0,0.961,194.0,0.695,
_hVtVDePobp6obvpxpc9WA7A-7qF,FA0.9MA0.1PbBr0.03I2.97,13.96,1.04,220.39999999999998,0.609,
_hmj5hlKCu5U1cmg94x8YudG-s1H,MAPbI3,12.51,0.999,174.20999999999998,0.7190000000000001,1.6
_hp4xbOr_yaNnLwg2NrCALOPZr6B,MAPbI3,12.6,0.92,182.5,0.755,1.6
_hsmUGWjEsKjABogotuVcANgLfpr,MAPbI3,12.71,1.02,178.2,0.701,1.6
_hviLSSnZwVW0obS9YhrmMpdyRrB,MAPbI3,12.37,,,,1.6
_hzPDYNGC8akM46X8oee9pSnIflb,MAPbI3,6.4,0.818,170.2,0.46,1.6
_i1vODdu46PHMl0Gm62f5Za86b4u,MAPbI3,13.5,0.9,220.0,0.68,1.6
_iO2Wg8fx2ogExKBeRkbBsEK8D5K,MAPbI3,12.01,0.86,188.6,0.738,1.6
_iXNliUp3H5ISk8wkQk2B0uEF97s,MAPbI3,15.94,1.03,215.5,0.7120000000000001,1.6
_iaVO6nk6FFsM7TtjwHfMyqKj7vm,Cs0.05FA0.79MA0.16PbBr0.51I2.49,15.76,1.06,216.1,0.688,
_ifc-IiKq3PyNxPikcvtTyO0MG-G,MAPbI3,16.43,0.976,216.1,0.779,1.6
_iiwSlZU-UhIswniWXJ1M11KDtiU,FAPbI3,8.3,0.86,199.8,0.483,1.48
_in9N8vjkxeMCFmfjlw6lqVdXXtG,MAPbI3,8.93,0.94,183.5,0.52,1.6
_ityiIN-uVZVNKIHDgsXy39Wp9ji,MAPbI3,12.34,0.95,188.9,0.6859999999999999,1.6
_iycIrb4_iL9Gp3gixB102Zs8oU4,Cs0.0664FA0.666MA0.2668PbBr0.256I0.744,15.06,1.082,201.20000000000002,0.6920000000000001,1.71
_j8CCNaYkCPC8BM2Yrf7Jkcbx6pb,MAPbI3,20.9,1.11,230.0,0.82,1.6
_jA3vVZsl1-5FUUmZyV08S7UbDnJ,MAPbI3,10.8,0.85,188.0,0.67,1.6
_jGdgMKE2FO9xWr2eIkQ9jP60bJ5,MAPbI3,12.5,0.83,189.0,0.79,1.6
_jnVkYxCBOaCBe0TorzMDyrBfcl3,MAPbI3,17.08,,,,1.6
_js47jdSOxPG2lmJ1FD3C0NPdNSM,MAPbI3,8.4,0.858,141.0,0.7,1.6
_juYDXNFIkrGZ6h3SqViBt8NwyB-,Cs0.1FA0.75MA0.15PbBr0.35I2.65,15.47,1.07,218.79999999999998,0.66,
_k0Hp68knpi1o-1RgaWykv2KJry9,CsPbI3,4.49,0.825,140.6,0.545,
_k67iJbC3bnWrC00pTn_r-ZB-coF,Cs0.17FA0.83Pb0.4Sn0.6I3,10.5,0.61,246.0,0.5770000000000001,1.25
_kDpkpxZM8hPfU92I4Isu1THheXJ,FA0.85MA0.15PbBr0.45I2.55,15.06,1.06,217.60000000000002,0.648,1.58
_kEaNB3438pWY_y6J3uY3pBW9nOz,MAPbI3,8.56,0.91,158.8,0.59,1.6
_kHtkFi9V-EIZTbh772C44lmFTUF,MAPbI3,6.0,0.68,135.0,0.66,1.57
_kbp8w2_08cOsZBtaBYpCpXa_XsV,MAPbI3,13.07,0.88,198.0,0.75,1.6
_kdU41Mnt6Hv2KcwZXyX_WrAwfgc,FA0.83MA0.17PbBr0.17I0.83,17.92,1.13,214.89999999999998,0.736,
_khPYa4dnWO1ooRsLEpezKtvWRaf,MAPbI3,12.98,0.995,179.10999999999999,0.73,1.6
_ksXRkv771Kl9L1YVaE_Gfr_B8dW,MAPbI3,17.1,1.08,224.0,0.76,1.6
_ktqtsEd_SxgljPrsAopiDTN6N4f,MAPbI3,9.9,0.89,200.0,0.54,1.59
_kuEaZR3Egea6fOGL4QSQiTWYcOq,MAPbI3,15.71,0.983,211.29999999999998,0.7559999999999999,1.6
_kvQiiVTp4LfJ4Z6lGM8j-CeOTKJ,MAPbI3,10.6,0.91,160.0,0.73,1.6
_kvYrAV8YJpVsHPUTHCBA5NcHnYU,FA0.1MA0.9PbI3,14.59,1.06,208.79999999999998,0.67,1.5690000000000002
_kxDndGQoEHSRcWD0Xr8opsZ3iAM,MAPbI3,12.3,0.99,174.60000000000002,0.72,1.6
_kxSUPyVLQYZY_Mx6Atd2gWf8IbE,MAPbI3,2.85,0.68,113.2,0.37,1.6
_kzryDoygotMrgoq0VHobfwhaKS7,CsPbBr2I,3.2,,,,
_l8Ro_6xYqxnvcP71tDnm_OR0Ajo,FA0.4MA0.6PbI3,13.68,0.966,217.8,0.65,
_lKrCKbUiuzmzkO25crFZ7fgecSM,Cs0.17FA0.83PbBr0.51I2.49,15.1,0.95,203.0,0.78,
_lNSKiI2x-VMpsbWfhrYstrNRRcA,MAPbI3,5.9,0.94,131.0,0.47,1.63
_lgJFZOWP3fEsCS6zBB_LsT6VZCR,MAPbI3,12.8,1.064,200.7,0.599,1.6
_lnVNVlF9xEEu7HFx-C14HanxIPz,MAPbI3,11.37,1.03,184.89999999999998,0.6,1.6
_lvZcYev16I5GbpbbOr1791KcRSS,MAPbI3,10.04,0.93,191.5,0.56,1.6
_m0aY5OIfmKDgmUYn8c8uc45Wr_b,MAPbI3,18.2,1.07,214.0,0.79,1.6
_m89IbjQcwWdLKNz0cq1GYwTCc8z,FA0.75MA0.15PbBr0.45I,16.0,1.02,227.0,0.69,
_mGx78TsaUjOo8PzEg5GlKDnxJ4J,Cs0.05FA0.80MA0.15PbBr0.45I2.55,18.19,1.15,219.89999999999998,0.72,
_mS_fUa1BH1xkg0r4YDdxKguxL5_,MAPbI3,6.67,0.7170000000000001,151.0,0.62,1.6
_mUufzkaEk_wtQ4YQVM0sj7Akfh2,MAEu0.04Pb0.96I3,16.7,1.02,215.0,0.764,
_m_I05mUuNlcGjDSY9X23aAyk8CS,CsPbBr2I,6.86,1.202,93.6,0.609,2.05
_meFrlJDUQzIjwlB4cNqtbOy5aRQ,MAPbI3,0.3,0.5,13.600000000000001,0.27,1.6
_mjVQIhM-7qSse8WKf3gR92_YsAh,MAPbI3,2.0,0.7,75.0,0.4,1.6
_mlRNCI3xj8NCpvyP0-LRVmpCZue,MAPbI3,0.36,1.05,20.4,0.17,1.6
_mnF5esXZRiDaCC8dn0v0qei_onv,MAPbI3,10.9,1.029,156.0,0.68,1.6
_n9Z0EpImggJTyiIHmo-kEQm4mAz,MAPbBr3,2.64,0.78,43.9,0.77,2.3
_nZuuOeacq_1l6UnMnoq82T9GP_M,Cs0.05FA0.79MA0.16PbBr0.51I2.49,19.48,1.1,237.10000000000002,0.747,
_naEGEJ5SIs1Ue6APrCX8_yffi_G,FA0.85MA0.15PbBr0.45I2.55,15.7,1.06,219.8,0.74,
_nlZPrpCWs4rYiszkvZuzpxzsWzC,MAPbI3,15.12,0.984,216.70000000000002,0.71,1.6
_nruc1JUmEXrizXq-euIJbzZkA-j,MAPbI3,2.43,0.63,104.3,0.37,1.6
_nxqUyR22kpdatKXrl3X-r8GuSjC,MAPbI3,8.3,0.98,141.8,0.6,1.6
_o-hlTZUDO0htl38ew-zAPrcBisP,FA0.67MA0.33PbI3,7.6,0.912,124.0,0.68,
_oJD2y65bTHW5CiZj_wxByi4Br8W,MAPbI3,6.5,0.765,139.0,0.522,1.6
_oLAXLj8IcyLWvNpeQ-p6ZxbeqhI,MAPbI3,20.8,1.08,219.0,0.73,1.6
_o_EFY3q6HlLfrDxFh7aKb_MFPFk,MA3Bi2I9,0.11,0.626,4.4,0.386,
_oqUBN0pvcJobVu8FOITjtVp3DKL,CsPbBr3,4.21,0.8590000000000001,85.5,0.57,
_ozf-KOyyDCgKUds8AKd2LNnnnG5,CsSnBr0.5I2.5,1.6,0.444,65.76,0.55,1.375
_pALqvm0iNVfsKBjTj5_q8eHaN_m,FA0.5MA0.5PbBr1.5I1.5,11.87,1.088,155.47,0.7,1.8449999999999998
_pCDmqYJl6OOmZIJV-YtMr2lVepJ,Cs0.25FA0.75PbI3,8.15,0.83,226.1,0.51,1.54
_pF7-zf6aBHKpT2eJPUTYNvG5f02,MAPbI3,15.48,0.879,225.3,0.659,1.59
_pMCkjQOyghCU0XluqN1v_VcSnRM,MAPbI3,14.15,0.928,224.5,0.679,1.6
_pWSYnQp4sXv0mw4HyuET7kKCjBZ,MAPbI3,13.76,1.05,184.3,0.75,1.6
_pcKSBbBswFihEHiFaZX2rzXy4qa,MAPbI3,17.46,1.08,224.5,0.72,1.6
_q1TQfzIz9vg6MLBFXZmeCoDVgKg,MAPbI3,5.86,0.83,144.0,0.49,1.6
_q2tflUHWfKoqvNEwd1yQIQQ-U44,MAPbI3,19.35,1.06,228.70000000000002,0.7959999999999999,1.6
_q5-u1Jc24DOAGtehddcpqHjJiV_,MAPb0.7Sn0.3I3,0.78,0.15,150.0,0.34,1.2
_q8m4CWdQ5dJPHS-NEv_ZJw2YBpY,MAPbI3,17.07,1.094,223.0,0.7,1.6
_q9IQSDTat55mu-SLe6MZW3XUUhC,MAPbI3,14.2,0.95,228.9,0.62,1.6
_qAJpr_Ly_Bv8iJXRsBvgDwNYVR2,MAPbI3,9.1,0.989,180.2,0.51,1.6
_qBrBJgMHW_mW4obsCjuv49GDctq,FAPbBr0.45I2.55,2.47,0.853,58.5,0.49,
_qKdzT8lUwKKt8dTeLZfp4CRDv5f,MAPbI3,8.98,0.967,138.7,0.6679999999999999,1.6
_qMykyoSkQpgONECNmrBjcMuDN9J,MAPbI3,12.5,0.95,236.0,0.562,1.6
_qQnExSotEjba6xpaF0n93mLhfST,MAPbI3,10.8,0.994,175.0,0.628,1.6
_qVBVlF-dK0QXiDsioWtMyMqZraY,Cs0.05FA0.79MA0.16PbBr0.51I2.49,17.62,1.14,204.7,0.755,
_qVUi8VpJg7EJUjHPvM7PM3xhFDB,MAPbI3,12.3,0.96,210.0,0.607,1.6
_qWvL14sK0yIyBPxS1JK58VdWLuc,CsPbI3,5.34,,,,
_qZZLTSE9RO7pJ93vMrKUQIWQ5NS,CsPbI3,5.3,0.95,108.0,0.57,
_qau6y7_TtZOE5Sbt_mtJO5IFXmn,FAPbI3,13.87,1.07,218.29999999999998,0.596,1.48
_qauB5kpsEnjppkhQVaJURfGHDQL,MAPbI3,13.2,1.04,181.1,0.7,1.6
_qhHmp-_S5oWutxXLchrZ_gkmzJx,FA0.85MA0.15PbBr0.45I2.55,16.7,1.145,231.20000000000002,0.64,
_qjaNcJ8dazMd8A9mZ1hhnkppe10,MAPbI3,9.7,0.96,178.0,0.57,1.6
_qnedzEaMI8e9JEg3IZ56KPF1Ke4,MAPbI3,10.5,0.818,183.29999999999998,0.71,1.5499999999999998
_qoiQQgFPAg3SgreT4djg0b4glcl,Cs0.2FA0.8PbBr1.5I1.5,8.6,1.15,119.9,0.624,1.82
_qqoB4HixQbEAQEUPOw1XhzmhwvS,MAPbI3,4.52,0.77,119.9,0.49,1.57
_qrO_qDxU11o0mZVHj_bGpB6_-EK,Cs0.05FA0.76MA0.19PbBr0.6I2.4,17.7,1.13,201.0,0.781,1.67
_qtUufl5jROdDismPXSJ-5-BP0Rh,FA0.95MA0.05PbBr0.15I2.85,2.4,0.92,143.0,0.182,
_qvIRI8nrRn01YpfNcC53EWVXM9I,MAPbI3,11.49,0.96,182.7,0.66,1.6
_r-HREGewExwzhfueWd27oZki8Gx,CsPbI3,10.23,0.92,165.0,0.705,1.6800000000000002
_r3CNRp1_j2A1tVdi4rH35-I3R_X,FA0.85MA0.15PbBr0.45I2.55,16.98,1.104,216.1,0.7120000000000001,
_r3lZNqkce5fMqx0OmUjhdtEyB7V,MAPbI3,8.69,0.91,157.0,0.608,1.6
_r6qGle_7Uc2ovZ6-IblJi2AeOSC,FA0.3MA0.7PbI3,18.13,1.08,213.70000000000002,0.78,
_r7J9rvCnwGP9bXoJ6gU8jdDeD-M,MAPbI3,9.83,0.953,179.1,0.573,1.6
_r7KCrGuFKCsIR-5VMg-Y762DOtr,MAPbI3,0.2,0.13,39.0,0.38,1.6
_rItdILQqu38DeMyGJWkcPR_EgHR,MAPbI3,12.4,0.97,160.0,0.8,1.6
_rIx95w7qw0_Uap--utpC9HxqGaV,MAPbI3,15.7,1.0,223.0,0.7,1.6
_rM0GfHG-oMh4G6FIYs6GcVI8K4I,MAPbI3,3.89,0.75,80.0,0.65,1.6
_rOBULTgZWQ9kCTB-XGjAxbkgRcD,MAPbI3,12.9,1.0,206.0,0.64,1.6
_rVnFT3tcRJwmQVwt0p7a540tcEK,MAPbI3,6.38,0.968,122.10000000000001,0.54,1.6
_raFKH5lUX9ReEyZgeXbekTXoHv6,MAPbI3,12.77,0.93,189.7,0.7240000000000001,1.6
_rc-rWGJvAAU_z5OMqu1GvOW6jXo,Cs0.2FA0.8PbI,12.8,,,,1.57
_s4X85s-e1N7SBXgB_S_3-N7qZLD,MAPbI3,10.32,1.0490000000000002,174.0,0.631,1.6
_s4i67vw876Uw0xPEARS-L5-xmgF,MAPbI3,18.2,1.068,228.5,0.7609999999999999,1.6
_sG9m92cHc0780F9JhQ33jsdc4xI,FA0.8K0.05MA0.15PbBr0.55I2.55,18.57,1.11,227.2,0.7120000000000001,1.59
_sM2MY6ZB_XaxVTpLiEt1xdd9MNr,FA0.81MA0.15PbBr0.45I2.55,20.92,1.19,225.39999999999998,0.78,
_sU2PxOOzEegLeU7Qh1kN89RoOK-,MAPbI3,4.3,0.93,89.0,0.52,1.59
_sWstI2iGn4URD5nfc-tBg_JL67k,FAPbI3,14.2,1.05,185.0,0.72,1.48
_saIvS5xqsC1Km5nX-3xJdmrwshl,MAPbI3,13.7,1.064,187.0,0.6829999999999999,1.6
_sdctRANklhBzoAqhdySaMKurQXc,MAPbI3,12.7,1.05,215.0,0.56,1.6
_se3ntjFSCWU4gPAthB31_41T5eV,MAPbI3,10.22,0.8440000000000001,199.7,0.606,1.6
_spjr_peM9VU9jzLj4A_nbml2EoT,FA0.85MA0.15PbBr0.45I2.55,19.38,1.1,226.4,0.778,
_sqBnGeQ9vwXSMSklWTm_YBD_9lR,FA0.71MA0.29PbBr0.42I2.58,19.6,1.1,226.0,0.79,1.6200000000000003
_swdhkWF6XLhtJIz1JSpQr2CCUxe,FAPbI3,14.57,1.032,205.3,0.688,1.48
_t27qYTx-Aemgw4_NyeqxuciXgSp,MAPbI3,11.9,0.98,168.0,0.701,1.6
_t7nTdpwrzil_3cbnm_sPdYTL8Iw,FA0.85MA0.15PbBr0.15I2.85,16.36,0.98,221.70000000000002,0.747,
_tAFTSIRNe7ojPrQLSr9ZUdgaegS,MAPbI3,17.49,1.13,213.0,0.728,1.6
_tDKbnhTh9zza9JGUbFp18oipYTl,MAPbI3,11.06,0.937,200.0,0.59,1.6
_tIJBGfwJdbEI_n5vfZBGx5ZMbtI,(PEA)FASnI3,4.89,0.37,194.5,0.7,
_tNzLBx45e2oFf34ZVRj0FP531tf,MAPbI3,18.05,1.032,218.1,0.8029999999999999,1.6
_tPdeJ151cO51vO4UoVct2YNjAi8,MAPbI3,14.3,1.06,193.0,0.7,1.6
_tPidu617ODcpvDe3rWDJ6Vu60Ps,MAPbI3,18.78,1.086,227.3,0.7609999999999999,1.6
_tmdfVQmYxMEstIt1eDUdq9xF3Sb,Cs0.15FA0.75MA0.1PbBr0.1I2.9,16.61,1.13,206.6,0.7120000000000001,
_tuJamBLVq11X9t5baVfN-VoCh8O,MAPbI3,15.0,0.94,213.0,0.75,
_u-FMPRP1E1_qmoFQ08DMuH3GJJq,MAPbI3,9.3,0.925,165.0,0.61,1.6
_u4wdeVVPEKbBHP_tns7EyQ0ypIA,MAPbI3,12.65,0.95,190.2,0.7,1.6
_u8hQVs0sZMX3hnzsw9xa7m0MsfJ,MAPbI3,9.7,0.81,182.0,0.6629999999999999,1.5499999999999998
_uJUTnrbQAcd9p8jUk4CU9w8WuyI,FAPbI3,12.07,0.96,189.3,0.66,1.48
_uMy6gqXJhibiIygTWQv84un9syb,MAPbI3,11.55,1.04,170.39999999999998,0.65,1.6
_uhM_XnqdgvJ9q6nq_28XXp3D0NU,Cs0.1MAPbBr0.45I2.55,9.6,0.921,156.0,0.67,
_uiWhP65ukqWRyCttj52krxFc-sB,MAPbI3,13.94,1.056,191.6,0.6890000000000001,1.5499999999999998
_ul90rcayU7F2ppEuqFhFhEAqh8B,FA0.85MA0.15PbBr0.45I2.55,14.01,0.01,19.0,,
_ulcM_E4z0ZzOer8UoBBFzCobi1y,MAPbI3,16.1,1.06,228.0,0.667,1.5
_unb__atY-EhpWaZpSzyzIhsQTy2,MAPbI3,10.45,0.99,159.8,0.6609999999999999,1.6
_upQpF6eid8Bh-0QuFuupAFtH36l,Cs0.1FA0.75MA0.15PbBr0.45I2.55,13.4,0.02,9.64,0.6970000000000001,1.63
_uum8OWUJcIEM6E-VCY8fidhLXB2,FA0.9MA0.1PbBr0.1I2.9,19.66,1.04,238.29999999999998,0.794,
_uxUILk-juCcLVTGys32zfOkMPm1,MAPbI3,7.65,0.78,145.39999999999998,0.68,1.6
_vJ35aj2y5bJmDBf-n1rHx_I5R8c,MAPbI3,17.3,1.05,220.0,0.74,1.59
_vLjpgXRHJjFc_wYNuLjMi7T7hYm,Cs0.05FA0.79MA0.16PbBr0.51I2.49,19.1,1.14,236.0,0.7290000000000001,
_vM_kzqBAiY9dEeaSbJ5qAoduUrR,Cs0.15FA0.85PbBr0.9I2.1,17.2,1.18,202.0,0.754,1.72
_vPpNFc3-16woifCzZORxqK0sCo4,CsPbBrI2,14.02,1.24,141.4,0.799,1.9199999999999997
_vU6JOWQGw0sKs5rmyNkE0JywUm4,FAPbBr0.15I2.85,18.7,1.07,226.0,0.773,
_vVfdFhzEDBKuXyiSHNqJxOhBCnT,MAPbI3,10.68,0.88,207.39999999999998,0.5820000000000001,1.6
_vZmyQkZriNO09HwS7z6C1IHlL4J,MAPbI3,16.64,1.04,216.20000000000002,0.74,1.6
_vdcnPFKcjeC77IbazhTWUVXyBuI,MAPbI3,12.8,0.922,188.2,0.738,1.6
_vnSv_crRx40_mDZs0qbo_v663y5,MAPbI3,13.79,1.0,194.1,0.71,1.6
_voDB_MvjMxJWr6l4gLIYDjrU2wF,MAPbI3,11.72,0.99,158.7,0.745,1.5499999999999998
_vrVyhgsEdMkkVrOH4fNg4kg6qB5,MAPbI3,8.4,1.0,134.70000000000002,0.6,1.6
_vw54v_ls3gkrD8c99sFrfIYh8A4,MAPbI3,14.5,0.91,193.0,0.7809999999999999,1.59
_wBd_sVcmycIvbyq91oTRxg-Zx7a,MAPbI3,9.46,0.86,140.8,0.785,1.6
_wX-FSfUBK6T7lizru9gYCwBUXUh,MAPbI3,16.15,1.06,206.9,0.736,1.6
_wXQy1Ha4DklJ_SHDecsmutYgjVX,MAPbI3,18.06,1.02,232.39999999999998,0.758,1.6
_wlsCf7l7gXP6ASQ_9CVNzgkutoK,MAPbI3,10.0,0.91,168.0,0.644,1.6
_wo9WQ5TsjqLHZb8PlT1yWqNDLCF,MAPbI3,16.58,1.005,205.39999999999998,0.8029999999999999,1.6
_wrZ4WQvCwSFoBGK3SgxXdQ-3PZQ,MAPbI3,2.85,0.569,142.10000000000002,0.353,1.6
_x0YTJaN1Buh2mXukteAPnHqq4iS,CsPbBr2I,5.57,1.01,86.5,0.636,
_x6CcZOk9PwYQJyKHEGPP0_yw7NO,MAPbI3,0.059,0.1989999999999999,11.799999999999999,0.25,1.6
_x8AyDxJG-DAT3yr6A61QV05YFtl,Cs0.05FA0.85MA0.1PbBr0.1I2.9,21.0,0.021,247.0,0.785,
_xD-PFUnRTQTUVJ2e4PEzw_Ibq1h,Cs0.17FA0.83PbBr0.51I2.49,0.9,0.74,38.8,0.3,
_xJjiaqdNNCY_MfLpC8E6guu_wDP,Cs0.12FA0.88PbBr0.36I2.64,14.73,1.042,200.5,0.7,
_xM7kptxK6axYHafD6YASL8InTb5,MAPbI3,14.0,0.91,243.0,0.61,1.6
_xV1woyk19M51W0z7k5ZG7lc0nBa,MAPbI3,12.54,0.85,199.8,0.77,1.5
_xWI9wLLQg1BeWyvV7M7U9LuyzUN,BA2MA2Pb3I10,10.37,,,,1.96
_x_krGHUyqE1xBFNCIDcS0jTCrqg,FA0.85MA0.15PbBr0.45I2.55,16.0,1.039,216.0,0.706,
_xdlghAGbgKXwJvGW_yAoFoEwlM-,MAPbI3,14.8,1.06,170.5,0.65,1.6
_xjMWcDFIiRKc85reG0wYhwBlUDM,MAPbI3,8.07,0.96,140.1,0.6,1.6
_xlhuBxOjWT-Lo5oGQlV-veiKQoN,MASnBr0.42I2.58,1.66,0.38,134.0,0.322,1.4
_xu7g9JWJpbqHMIKAlSi-iFQrhQT,FA0.8MA0.2PbBr0.6I2.4,17.5,1.07,224.0,0.78,
_xxj0Cbjm3TzMCo8m-clv_dsdAB5,MAPbI3,11.53,0.96,200.10000000000002,0.6,1.6
_y52qFk32Bhaw8i79U6Ra6ig8wos,CsPbBrI2,8.02,0.0139999999999999,10.1,0.616,
_y7RfnRuU0Ke4cSXhAfrTbuFlNHG,CsGe0.2Pb0.8BrI2,10.8,1.27,121.5,0.701,1.889
_yAuH6wNo1EThxB-ZrCtm8A4SVV1,CsPbBr3,0.17,0.65,6.44,0.401,
_yB7GDGFCer5RLJxP7FTPKlqVIRR,MAPbI3,17.3,1.07,205.0,0.79,1.59
_yCVIklCWjVPhkoD9cwxxUYb39hg,MAPbI3,10.64,0.99,173.0,0.62,1.6
_yH0VUYOPpv3v-nfhByKKYJyVbiR,MAPbI3,18.7,1.09,227.10000000000002,0.76,1.63
_yHCx_jFM8vqKn1X7n6xURkoeXXg,FAPbI3,11.97,0.82,224.1,0.65,1.48
_yYYqbXYVD-0vKsgL3gH-14KbD0x,MAPbI3,11.8,0.91,191.0,0.6759999999999999,1.6
_z4Psx4mDkTKfDwCemarHizw7fS2,MAPbI3,5.28,0.65,124.9,0.647,1.6
_z5gRdb5g30ABJDcHo_P92nuWRJY,MAPbI3,17.85,0.99,238.1,0.757,1.47
_zJVOL1viQ_mpywQfOhYAohlK__h,FASnI3,5.12,0.435,200.39999999999998,0.588,
_zKEeI8f4GomqYxfcR3lRTcjLLT0,CsPbBr3,8.62,1.4980000000000002,72.5,0.7959999999999999,
_zQd1wA8b-Bh6sMEo0IVkULRUnig,Cs0.05FA0.79MA0.16PbBr0.51I2.49,17.88,1.09,231.6,0.7090000000000001,
_zSJjR1xvr1qEGB-5K1GajvhxWGw,MAPbI3,14.81,1.058,197.2,0.72,1.6
_zTgDLqKZZ5PY-5HaF4df-nqnheT,FA0.85MA0.15PbBr0.45I2.55,18.1,1.1,227.60000000000002,0.72,1.6200000000000003
_zXHzhrEwizJAQjOzd7x2Jrd6u2R,Cs0.1FA0.75MA0.15PbBr0.35I2.65,17.72,1.095,226.0,0.71,
_zY_QgPnZm-rTL6WtWC57ShI7IpO,MAPbI3,10.59,1.02,183.70000000000002,0.565,1.6
_z_E_v8k3NorV8QpCoByQawhcnda,MAPbI3,9.1,0.982,144.4,0.64,1.6
_zjAtpWcZsJsUY5wdnaS5qrXhIHk,MAPbI3,20.0,1.12,234.0,0.76,1.6
_zjfEYry6vqiO9ZTkdP5eG2A24Kp,Cs0.05FA0.76MA0.16PbBr0.48I2.52,8.83,1.06,213.2,0.456,
_zonW6WbqyZn4RQ2nPU8-negSJTJ,CsPbBr2I,7.22,1.03,124.60000000000001,0.56,1.89
_zqBLNxP0yhNYcSq38GgMBHKrTfh,MAPbI3,14.9,0.99,211.0,0.713,1.6
_zuot-f65usZezOVL6WNaeVRWFST,MAPbI3,6.41,0.79,165.6,0.49,1.6
a-26Hw5RxB-xXhuJStXLxuYekRs6,MAPbI3,16.1,1.03,207.0,0.79,1.6
a-71044FatOa8qTJdhJNgCopM7oG,MAPbI3,9.5,1.02,160.0,0.578,1.6
a-7YRMvcPGMxGtsywd9KYOH5qDdh,MAPbI3,4.3,1.068,74.80000000000001,0.5379999999999999,1.6
a-HU8TRAXAWNdEWeVUFgVRAWynz_,MAPbBr1.25I75,10.5,1.07,142.0,0.69,1.76
a-I7-NUj96XezQsLGmxYoPyirI0v,MAPbI3,14.7,1.07,196.29999999999998,0.7,
a-KgaSP6fbo0uNUPJ2sriV5l8akS,CsPbBr2I,6.36,1.1,88.10000000000001,0.6559999999999999,2.07
a-a_2d0Ez_0mnl3qt-SsvFoy8UoB,Cs0.05FA0.79MA0.16PbBr0.48I2.52,14.99,1.04,196.6,0.7340000000000001,1.58
a-lv66jzadKuNV3nnHosntIUPyr6,MAPbI3,15.39,0.941,210.79999999999998,0.7759999999999999,1.6
a-rF4CNU0FRm7qoHAbN9MXYWyjYr,Cs0.05FA0.79MA0.16PbBr0.5I2.5,12.83,1.01,206.9,0.616,
a09HcYChpjjlPC576cjP-CLG-Kec,Cs0.05FA0.79MA0.16PbBr0.51I2.49,16.0,1.03,216.0,0.72,1.63
a0LakiGzKP1iAwBYjneEbzOnJzD0,MAPbI3,1.64,0.78,49.1,0.43,1.6
a0Q_ZXEQQd07Gt0Mtr-UVGmBxyEg,MAPbI3,1.8,0.58,78.0,0.375,1.6
a0Wk10IGYr5D4PTTUolyyi8swCdN,FA0.85MA0.15PbBr0.45I2.55,19.82,1.122,224.5,0.764,
a0Z03Y5HUZphZr8kvI2FF5egfUwg,MAPbI3,12.3,0.94,181.0,0.72,1.6
a0_yyIiSLIwV5eSIBpNNfdEMc5Ib,Cs0.17FA0.75MA0.08PbBr0.39I2.61,8.01,0.91,183.79999999999998,0.491,1.61
a0fRwIvlAlyUthTULEdlRSPNlZPT,MAPbI3,3.44,1.047,60.0,0.55,1.6
a0yTryBqa0VgMS5effqiVsxHYXZ5,MAPbI3,9.74,0.92,164.5,0.644,1.6
a14S8jTf_zBSL5W7Rm2QynnmIrIC,MAPbI3,8.7,1.04,186.0,0.45,1.6
a14mk3HDrW4HsJejxf8AqN3xu60w,FA0.2MA0.8PbBr0.15I2.85,11.56,0.92,181.0,0.6940000000000001,
a16VugcUVcTuaC1qgraRehwI_cys,MAPbBr0.81I2.19,16.7,1.24,174.5,0.77,1.71
a1A_lJbOq9B28miTYSJL252amaNj,MAPbI3,13.7,1.05,189.0,0.69,1.6
a1KbKDLpgH4q-XUKJv_EHTzBdVcu,FA0.66MA0.34SnI3,0.1,0.19,9.0,0.52,1.45
a1Qr0zArYUCmS0eH7rNnc8GBvCea,MAPbI3,11.1,1.02,185.0,0.588,1.6
a1UAccl5xt82HsTp9lh7PIrseBHU,MAPbI3,14.38,1.07,205.0,0.67,1.6
a1V00SJ-mnha4NVsaOIqd7ALStPI,MAPbI3,7.16,0.9,127.5,0.62,1.6
a1YFVVa5I9eFTCXbtrLs_KORul4E,MAPbI3,5.08,0.74,142.6,0.52,1.6
a1h36xZhSaj9Madb7lYvG-GV8KU3,MAPbI3,13.14,1.03,196.20000000000002,0.65,1.6
a1oWwX1apxAkL75lWhldZgt5RXM5,MAPbI3,17.3,,,,1.6
a1tuu4_IkJJLK3x0FkVUeUafoHKT,MACo0.063Pb0.937I3,6.0,0.99,131.0,0.674,1.56
a1wLU4AxWob1xEjLhjFmOlGaS9MH,MAPbI3,13.7,1.11,202.0,0.6,1.6
a1wYgJ7wnIUoeLVy0mLC-fEpxjD_,MAPbI3,16.2,1.0,209.0,0.77,1.6
a272phRqzAZac09I00TeodZ1fSh-,FA0.85MA0.15PbBr0.45I2.55,22.2,0.022,10.700000000000001,0.759,
a2Er-51HwYqquHvEiT0OESzz5d1o,MAPbI3,5.04,1.013,66.7,0.741,1.5499999999999998
a2SvexMl1R5hnfyRp8aaOkC8BRol,CsPbBr2.7I0.3,1.76,0.99,33.9,0.53,2.32
a2Y4GOx3N27U5ljNByTh91mi3Tof,MAPbI3,9.69,0.92,171.1,0.61,1.6
a2b08Pe7LqxGZym3uNjq5Jk-C8yS,CsPbBr3,6.1,1.376,62.300000000000004,0.711,2.33
a2ebw7zQ_U3-g1CwtrPsoOGB9yrV,FA0.85MA0.15PbBr0.15I0.85,18.7,1.12,224.60000000000002,0.743,
a2iLEOhvmGpCY3b5iAQvJlzFTEA7,MAPbBr3,3.3,1.22,46.0,0.58,
a2jk2Ff8ggFYWJJcejzdQnATwGFY,MAPbI3,15.76,0.99,223.2,0.71,1.6
a2mrBHF58RVe9-MOlhLWfrLKIaTV,MAPbI3,2.6,0.99,54.0,0.5,1.6
a3AkELWmciVLBp6KV_A28klbkACj,MAPbI3,8.13,0.8,151.0,0.67,1.6
a3CpXJ4uAM_smiPI8P3_QUShIyzd,MAPbI3,6.22,0.92,124.0,0.545,1.6
a3HO-Rx7fPnAl-6Q4LUy5OxCs_DJ,Cs0.05FA0.79MA0.16PbBr0.51I2.49,15.43,0.97,208.29999999999998,0.76,1.6200000000000003
a3MUdqzGRF71Zme2cZlqpmy9JGgh,MAPbI3,7.62,0.95,160.7,0.46,1.6
a3QOjDHBK6kLH7AIaC89J-GJax4B,Cs0.05FA0.8MA0.15PbBr0.4I2.6,11.9,1.041,194.0,0.59,
a3T9tBXxIebwJ7DrkS2vbVUKm-R9,FA0.85MA0.15PbBr0.15I0.85,14.52,,,,1.63
a3TdvZvde8_7ydOvJvzdvep43HXx,MAPbI3,21.02,0.021,11.200000000000001,0.767,1.6
a3ZMHWqUSMAc0L8wdjAbfLHdmyBj,MAPbI3,14.32,1.01,208.6,0.68,
a3ctxdoESiIDNd2nPnpr_r0uG3hN,MAPbI3,11.7,0.96,193.0,0.63,1.6
a3fGvZutfnhUKhuulUnmo9e5OwJS,Cs0.05FA0.285MA0.665PbI3,14.6,0.968,233.79999999999998,0.645,
a3g8PNPl3_rXiT5CKtsBYHfeOc00,MAPbI3,5.5,0.78,151.0,0.55,1.6
a3mBQyGROFyPbEX8EXmQNGkvSUNp,Cs0.05FA0.7917MA0.1583PbBr0.5I2.5,13.6,1.02,184.4,0.758,
a3pDufRpDidJVga-3sIyAXVeftEn,MAPbI3,6.56,0.83,172.0,0.46,1.6
a3tcORZfVIDi37t3oczqrvOR2wt8,MAPbI3,17.05,1.05,225.2,0.721,1.6
a3vIoP9EaQ82o2Y_aiYScC_UhlcO,FA0.85MA0.15PbBr0.45I2.55,19.17,1.08,221.70000000000002,0.7979999999999999,
a41DNhGudTo6uL84Ts7dECeE-mFJ,CsPbBr3,6.86,1.352,69.4,0.745,
a43P8OWjsFI4Irloavqmz4bJi8lr,MAPbI3,13.11,0.934,194.8,0.721,1.6
a43fCNWurrMhWKcNauAhmUVQEAyG,FA0.85MA0.15PbBr0.45I2.55,19.3,1.114,230.0,0.74,
a4DLls3aSXtDScBnbLXn4N5DwS9I,MAPbI3,13.1,0.963,191.0,0.71,1.6
a4MOALgMozuBJp60hWmQ4rsciht5,MAPbI3,16.9,1.05,230.0,0.7,1.6
a4OzU9XELkIKr3LEAGEnw-NlTPRZ,MAPbI3,12.84,1.01,209.4,0.607,1.6
a4QWxnysKCexbNKLxWWsvLm75ylh,MAPbI3,17.3,1.05,228.9,0.72,1.6
a4_61mYvNa4DML-vUkpg1h4aklde,MAPbI3,17.0,1.06,231.5,0.73,
a4kqHKsO3h5tDbLf8nZ2_bKkeNoU,MAPbI3,11.0,1.0,167.0,0.66,1.6
a4mf2cTOviURXJzi3NtozI3NaRAs,MAPbI3,8.7,0.82,187.0,0.56,1.59
a4p3FVpgWhPYMURIzpnRGI8nA5it,CsPbBrI2,11.02,1.2,138.6,0.66,1.9000000000000001
a4pTgzWcOKIo0UpDzqztz1Wiki-I,MAPbI3,13.61,0.9,193.5,0.73,1.6
a57P1FvZIJ1a4oXvmmqL2qBhbA2E,MAPbI3,6.1,0.77,130.0,0.63,1.6
a5IXGxd3gqFIc0ISFsm5o0i-GUNu,FA0.83MA0.17PbBr0.51I2.49,19.5,1.148,218.6,0.777,
a5Kc5PkR48VC4EKqfmEx61xb48Ma,(PDMA)FA2Pb3I10,5.81,0.861,98.69,0.68,1.5300000000000002
a5Vg_mOFXAKPqO_41BSxETb8Taz9,MAPbI3,17.14,1.08,214.5,0.74,1.6
a5WR1F6uEwdP6wnQ7wwbt_Wu5JRg,MAPbI3,10.2,0.86,211.0,0.6,1.6
a5pxiw1XtkC0NAKU2ZOszl-8hMRU,Cs0.04FA0.82MA0.14PbBr0.45I2.55,19.05,1.113,223.9,0.778,
a5tpuSFuJnHEbUfDZjDmByT75SNF,MAPbI3,11.7,0.95,206.0,0.599,1.6
a5whcmBETHvW0iUZnmTZVA4nN25R,MAPbI3,17.25,1.05,209.0,0.78,1.6
a5xBiuGV-0b3i6e0cNZBI5WHtwBs,CsPbBr2I,6.36,1.27,77.0,0.65,2.07
a6D89wtzgNUPI1Dw5bTj_27IefbV,MAPbI3,8.19,0.9,127.6,0.72,1.6
a6I-q3bLdRabN5x_VkFkW-BsdvQ_,FA0.7MA0.3PbBr0.10I2.90,17.2,1.03,234.0,0.7120000000000001,1.58
a6N2uiGXh_t_2U2kZrqCiXKb3gMN,Cs0.05FA0.79MA0.16PbBr0.51I2.49,3.02,0.86,93.80000000000001,0.971,
a6QsjauEhNhcL5kONNwVefW2wjvo,MAPbI3,15.9,1.08,216.0,0.68,1.6
a6VnV0iLMPIMFbiApoGU03zhLC0B,MAPbI3,12.03,0.83,192.5,0.772,1.6
a6XwsKdK8HamPSWcdibdHPXIKYHU,MAPbI3,16.73,1.07,220.0,0.71,1.6
a6ftWpdlmERywRgNdzrEpP9WvRHS,CsPbBrI2,11.14,1.15,145.39999999999998,0.67,
a6hAF2_4qr-9sUm2ZqcNFI2d-ZAl,(PEA)2Cs1.77FA57.23Pb60I181,18.0,1.02,246.0,0.72,
a6hquCb7T91h8ZlJvlFVIBUyyUE0,Cs0.05FA0.79MA0.16PbBr0.51I2.49,20.4,1.14,235.0,0.75,
a78IKem_poD2e3G4vtkqxOO0PzSG,Cs0.05FA0.79MA0.16PbBr0.51I2.49,16.53,1.07,222.60000000000002,0.69,
a797ooY2WQzEbPwnC2qfeY3ave6h,Cs0.25FA0.75PbBr0.6I2.40,17.2,1.1,193.0,0.82,
a7Sdb7NDvlUCjZ3Jze34RsWDqIqf,MAPbI3,11.69,1.01,191.8,0.6,1.6
a7x29TDu-_CJF9b52CnFC_jBWVdu,MAPbI3,14.2,1.02,197.7,0.7040000000000001,1.61
a7x5on9eqtjm7oDmt9PQovdC_Dy-,MAPbI3,0.01,1.14,32.7,0.03,1.6
a85mR7CVt7YRSeL77lY2QTJ3aAZI,MAPbI3,8.2,0.99,148.0,0.6579999999999999,1.6
a8GP2CzkO18mbCtu-oVuyu9WoGnr,FA0.85MA0.15PbBr0.45I2.55,14.21,0.97,219.0,0.653,
a8NY7AuChANZpW_sBV1NNX5ut44z,MAPbI3,16.04,1.02,203.6,0.773,1.6
a8T9n4-t_iFQvc7VK-5Knov3PHl4,Cs0.15FA0.85PbI3,9.9,0.88,191.0,0.59,
a8Tnnz41MmZTggH5lMvgKOaglr2i,MAPbI3,9.6,0.94,196.0,0.52,1.6
a8hO4g6uLTMYxcY0u9PA34mQlBo9,MAPbI3,12.7,1.02,177.10000000000002,0.672,1.59
a8i1EbFLrOe4lJkVxyLtT5-ggVW4,Cs0.07FA0.81MA0.12PbBr0.38I2.62,19.2,1.15,220.0,0.775,
a8s_UVONY_Dxy1ZJkkUw05nKNWaw,MAPbBr2I,3.78,0.79,93.0,0.52,1.78
a8w4hybjcFUO0kCM9vNPOATXUNnS,MAPbI3,8.38,0.924,186.0,0.487,1.6
a9B48aLVXxPZFtUUlcaPmpes49bo,MAPbI3,10.8,1.0,179.0,0.62,1.6
a9ET8I3MzSNkYZWKSdxM7ZQQUt_1,MAPbI3,15.3,1.06,215.0,0.71,1.6
a9HAV0ha6boiA8HvcpYWTLaDSHUE,Cs0.14FA0.65MA0.21PbBrI2,15.3,,,,
a9LTVrBNznNSCD4bSSuhTv_-Ay-g,Cs0.05FA0.85MA0.1PbBr0.3I2.7,14.4,1.03,226.0,0.628,
a9N4bLlwqTUq1Ka1RMzJ3Dd-IbdW,MAPbI3,16.1,,,,1.6
a9bA_RDP5lmMFv9NPGSkeignjEIF,MA3Bi2I9,0.08,0.6859999999999999,3.7199999999999998,0.32,2.1
a9k-GZH6LwQgY7aeHH3EA9pPEyMK,MAPbI3,16.6,1.1,218.1,0.69,1.6
a9kEElpQaXAVEYpE12uPJ3--t-zU,FA0.85MA0.15PbBr0.45I2.55,15.6,0.011,19.5,,
a9nTLguHR1Pjo27sv8aqECAfTMz9,MAPbI3,13.1,1.03,199.0,0.64,1.6999999999999997
a9sFVycgJCPS5WJjzJaF1xXovhzA,CsFAMAPbBrI,14.63,1.05,202.60000000000002,0.65,
a9ts2E0c_yIge8UoFpz9GjC_TTvA,MAPbI3,12.85,,,,1.6
a9wAmZ9a4l09c_QYZqABgEfXP230,Cs0.05FA0.79MA0.16PbBr0.54I2.46,16.53,1.075,212.10000000000002,0.725,
a9ytPH_Jo27oiLoVOoyZIEGqr_UJ,MAPbBr0.6I2.4,10.4,1.02,164.0,0.69,
aA0IpMQQB9SMl9lqaTdXDJYhruPi,MAPbI3,16.3,1.04,223.0,0.7,1.6
aA7xgDRdA_7YEBqlIQe0Xs3AInUL,MAPbI3,15.71,1.0,195.6,0.8,1.6
aA7ybxNGRJyphwdsCTj1_qbu-KRW,MAPbI3,0.79,0.54,24.3,0.605,1.45
aAAEsb42is-uYMJ86t06CjB9XUPU,MAPbI3,13.48,1.12,222.0,0.51,1.6
aABiKBnV1BXoASKfyokNNaIwTSGj,MAPbI3,14.2,1.07,216.0,0.61,1.6
aABoaSb1V9bjse45nYzJurDp0ibe,MA3Bi2I9,3.15,1.01,40.199999999999996,0.78,
aAVrHtjJgnMY43I2crPSGzmkCtbi,MAPbI3,14.7,1.01,197.0,0.74,1.6
aAYXucUReVCSS0lmFS-P7t_-Mm5D,MA3Bi2I9,0.16,0.725,5.8,0.38,
aAfOcGlSrqQGPqJvFmhj9fy_YLnx,BA2Cs4MA35Pb40I121,11.0,0.93,224.0,0.525,
aAi_VeoXXpu_TH5xFQo7nLGdYvcu,MAPbI3,7.1,0.67,199.3,0.52,1.6
aAnjcrV-D6ATY1-48vBR3UmJwtBx,Cs0.02FA0.38MA0.6PbBr0.025I2.975,4.26,0.86,83.5,0.593,
aAugoq_cI5myK8TPKMLtJrF4zfoH,MAPbI3,8.9,0.82,170.3,0.64,1.6
aB8hT9z1esqJ8kI3ZF6AHGRlbDmZ,MAPbI3,12.47,0.97,189.20000000000002,0.68,1.58
aBP3HOBHT7vCGTwmv8aBLXK9FOou,MAPbI3,6.06,0.68,154.5,0.581,1.6
