Repository: ckhamdang/ML_perovskite_properties

# ML for Properties in Halide Perovskites
This repository contains the data and codes used in our study of five photovoltaic properties in halide-based perovskites using machine learning.
The dataset used in this study is provided in the "Initial data" folder.

The Pearson correlation coefficients between the compositional input features and the target photovoltaic properties are provided in the "Pearson correlation" folder.

The machine learning codes used to train and evaluate the regression models are provided in the "Regression model" folder. This folder includes the dataset and codes for:

File: Initial data/All_perovskite.csv (part 45 of 74)
entry_id,compound,efficiency (%),Open circuit voltage (V),Short circuit current density (A/m²),Fill factor,Band gap (eV)
aBYqb7yboTmGQefAPSlNfT270TBZ,MAPbBr0.033I2.97,7.0,0.955,157.0,0.48,1.6
aBZ-0rPYkavvU2eMT25ec_ifAGqc,MAPbI3,14.6,1.0,210.0,0.68,1.6
aBqlRI4sLa3m2EKQWLvllRabxUlV,MAPbI3,16.67,1.01,235.2,0.7,1.6
aBv-Ki1IIUHT_BZ8FKBPFFEGwYnU,MAPbI3,15.1,1.07,196.0,0.72,1.59
aBzQd1YJ6OKLiuAMeInf_t52El42,MAPbI3,7.4,0.83,134.8,0.655,1.6
aC1MXAI3m5wAfLNRVYHZfGughPB0,FA0.7MA0.3PbBr0.3I2.9,12.6,1.03,210.0,0.58,
aCCG4yrjcFyzufag8XHxcQyOEZyl,Cs0.05FA0.81MA0.14PbBr0.45I2.55,18.4,1.13,220.0,0.7559999999999999,
aCPekNlY6IUP19Rqx57u4lr_KM4A,MAPbI3,19.04,1.072,233.1,0.762,1.6
aCQAL0SU02Ev9NDGVqfrJm9g4ijj,(PEA)1.6BA0.4MA3Pb4I13,11.2,1.07,151.0,0.6829999999999999,
aCU2F5fcJX6Q15Cey3xKcfWb-D7g,Cs0.1FA0.85MA0.05PbBr0.15I2.85,16.71,1.061,220.2,0.716,
aCYcGFGAK8GnVstPk683OIR_Y1-d,Cs0.05FA0.5MA0.45PbBr0.04I2.96,21.48,1.144,236.9,0.7929999999999999,
aCcxE0PnyxFcxriV86301RxixS68,MAPbI3,5.36,0.92,130.6,0.446,1.58
aCj3vxeCcPTAgrw1RGbwxSwwcDNC,Cs0.05FA0.79MA0.16Pb1.0Br0.51I2.49,15.32,1.067,197.8,0.726,
aCohFOktamNtAOmvmqWFjTX1C97d,MAPbI3,10.3,0.96,179.0,0.603,1.6
aD0js-6AP4Ba0X9VVqoDV26R4nEW,MAPbI3,19.0,1.06,231.0,0.77,1.6
aD9dvqXuRhLiedRcMP9vVJ7g6i2F,MAPbI3,10.64,0.94,162.39999999999998,0.7,1.6
aDSIjJIQJARILwSYhhIaTBG9Ig4E,MAPbI3,7.45,0.85,203.1,0.43,1.6
aDbRpnXTYgtXMP7TK3B5PzmVDEeb,MAPbI3,16.24,1.05,206.4,0.75,1.6
aDbgWg5a0yAvT6aRd6S7Ox6fXlY4,MAPbI3,13.8,1.05,190.2,0.69,1.6
aDeTOpQGCZ-eZGe-IIgveRBtpRSi,MAPbI3,17.3,1.04,221.0,0.75,
aDjI8cwiwB1-w3Hi7iDePLzR_9yB,MAPbI3,7.07,1.0490000000000002,175.0,0.385,1.6
aDjWT6Ae33jD-c4yCyLla3MBLcDa,Cs0.05FA0.79MA0.16PbBr0.49I2.51,12.62,1.058,175.9,0.6779999999999999,
aDlDn86p4wqMU7WquwlrDmOz1F4K,MAPb0.5Sn0.5I3,7.0,0.638,179.0,0.612,1.23
aDwGEzeAEPgV5lKGNy21fGwZvacw,MAPbI3,13.62,1.0,176.9,0.764,1.6
aDxyYh7AXYLkqW99ZlqzGtoqot_x,MAPbI3,0.33,0.902,15.700000000000001,0.226,
aE4IqPpYibTf8j9lPToV09UxS6HX,MAPbI3,12.74,1.028,176.6,0.7040000000000001,1.6200000000000003
aEEu0YPUneR8J3DZKNeuilPoLQs5,MAPb1.0I3,9.88,0.908,187.5,0.555,1.5499999999999998
aEI46ULTXYAQW0-w8CaSx9u3wzK0,MAPbI3,16.2,1.08,199.0,0.76,1.6
aEIbUzjaPr4j_ALtErJxO6xNKK3q,MAPbI3,15.75,1.03,191.5,0.8,1.6
aEJzqXD3pfm6dFxaHq0MrV2K4cZa,MAPbI3,18.06,1.11,228.9,0.7,1.6
aEK-6hdoNV8W4i9j6UcG8nk3mHX4,MAPbI3,15.98,1.01,228.1,0.7,1.6
aENHLmlPCr6NXh7AM6Cki7N2nfWk,MAPbI3,2.2,0.62,118.0,0.3,1.6
aEW9yWyuC-tdUdXe-tZKsCaZ5XZw,MAPbI3,12.2,0.88,186.0,0.777,1.6
aE_eZHZmq8WyqngZtxuGDAW8r8uv,BA2MA3Pb4I13,5.7,0.98,119.80000000000001,0.48,1.64
aEhTq9wQ5QJ4b94djRtKEw-4sH5B,FAPb0.7Sn0.3I3,12.21,0.74,235.0,0.73,1.34
aEhXhi3J3kO6A1IDSz5lX3MQ37dG,MAPbI3,13.35,0.97,197.8,0.72,1.6
aEhpyDMKTUQqbTd8FJA3pZnjexIG,FA0.85MA0.15PbBr0.45I2.55,18.41,1.11,224.1,0.74,
aEr8xt6XEq2vqpU1GgslNE6ulGGo,MAPbI3,8.8,0.86,151.9,0.674,1.6
aEsLWe1Pmt3UCBmeIqfLjbalMvu1,MAPbI3,8.19,0.92,163.0,0.546,1.6
aEwQOPCLUWesNx9WJph8KxQu45LC,Cs0.05FA0.79MA0.16PbBr0.47I2.53,9.4,1.0,193.0,0.487,1.59
aEwk78vr6-7RngbW7nOiOVuQd03v,MAPbI3,11.76,0.94,209.5,0.6,1.6
aEwz1mWn9bWLc34XgT3ez3H9XWPu,MAPbI3,14.91,1.01,211.4,0.68,1.6
aEx3oj_GNrfrvirO1tIoVDQzuLf3,MAPbI3,14.9,0.95,214.7,0.745,1.6
aF3nGhfkQI0CKomcH0c61gwEOCco,MAPbI3,15.7,,,,1.6
aF9VU7ChI0UmeKybXWIcawwRcbeu,MAPbI3,3.7,0.77,78.0,0.59,1.57
aFChx7ioOuOELsr9_7L1BzzZN57-,MAPbI3,17.28,1.1,211.0,0.74,1.6
aFF57M5lMST40Rtsx-PKF6DqPD6-,MAPb0.97Sn0.03Br0.06I2.94,5.24,0.826,111.0,0.5720000000000001,
aFNF9SFmmITnGcwxlL9B5TdPejR3,MAPbI3,15.74,1.02,224.5,0.69,1.6
aFgW-6zTM7-F__IM4aRdFCGszmjy,FAPbI3,20.86,1.09,240.5,0.8,1.526
aFh_gu0ee5088p2UWVlxxz59tfee,MAPbI3,17.07,1.09,208.79999999999998,0.75,1.6
aFuIaBLdGadcJeqwCm5P8nTcbZ81,CsPbBrI2,13.02,1.25,158.0,0.73,
aFv2tJQpJMMd2GOx9NvgQK3tTWEZ,MAPbI3,9.83,0.95,180.0,0.556,1.6
aFvCivp0gq3Sv_mMZqIXJRc20Xep,MAPbI3,12.82,1.05,174.5,0.7,1.6
aFx5o4vcMBMbcE55PtJ4hLLurh33,MAPbI3,15.3,1.07,214.0,0.6679999999999999,1.6
aG1bIRwp-c87UE2qKK-w5U17BtZj,MAPbI3,19.2,1.112,235.7,0.769,1.6
aG3Zd0TLQZxhVk8U0qfVW4SF_MCy,MAPbI3,17.4,1.04,228.0,0.769,1.6
aG5vMBBmgKeKZcElanAysdh9QJrk,(PEA)BAFA3Sn4I13,8.82,0.6,212.8,0.667,
aGAjyDreDOYeKkJNMYL73NxLXVoz,MAPbI3,8.82,1.04,161.1,0.5489999999999999,1.6
aGFAQw5uwpRH6PMvzPGT03DJ2sYn,MAPbI3,17.16,1.123,228.1,0.75,1.6
aGMrWVyDhOPPS-oR3Eq-IJE3G4EY,Cs0.05FA0.79MA0.16PbBr0.51I2.49,19.97,1.158,223.9,0.7929999999999999,
aGNIPMSrQV2uD03jvhoCYZdKi3-u,FA0.85MA0.15PbBr0.45I2.55,17.15,1.05,217.5,0.7490000000000001,
aGNOMyGsfIKmANCiPMA9XFcl7PPi,MAPbI3,12.04,0.84,217.5,0.6679999999999999,1.6
aGrQLhxidCy6YaueJlQt7lp_Eww8,MAPbI3,12.1,0.83,220.0,0.66,1.6
aGvoe5IIjBgFB9woFpxELOi_pLeM,MAPbI3,18.21,1.1,225.7,0.733,1.6
aGyoXMOg3MZXoewCQ2QAvFB7ZgJm,MAPbI3,14.56,1.02,204.8,0.7,1.6
aH4hsTzyU-axQbqkbfjWiUOm-aB1,Cs0.17FA0.83PbBr0.4I0.6,15.07,1.15,184.7,0.71,1.74
aH5jXwa9IuaVN4iihcvB9ijlbKeM,MAPbI3,15.61,1.075,209.0,0.6940000000000001,1.6
aH8NN0woJoM_emFXkWlBTE7HhQVS,MAPbI3,5.35,1.05,91.30000000000001,0.5579999999999999,1.6
aH9WSdYIKPc7VvRX0k1GaEJDe0r3,Cs0.1MA0.9PbI3,7.34,0.87,234.5,0.36,
aHPKei7UoPwwJs_ka79SW4cBP-us,FA0.85MA0.15PbI3,6.55,0.8320000000000001,126.6,0.622,
aHVLepffgKEwB1x5PPNJAhEAWYSg,MAPbI3,12.22,1.0,172.5,0.7070000000000001,1.627
aHkNM-9eJ1DA8vmQ5UAm85t7r6dY,FA0.3MA0.7PbI3,18.13,1.13,205.10000000000002,0.785,
aHlnmD_-AVoEMR8UuFQrNcd7ZHMS,MAPbI3,16.4,1.07,208.0,0.73,1.6
aHmlpCDn1q5lIUgFcQXVcKTF3aAa,MAPbI3,13.25,1.04,178.70000000000002,0.71,1.6
aHsLqEFxoITwUSydbkZFfd3RKF3C,MAPbI3,7.18,0.83,137.4,0.63,1.6
aHtDYVwn9CMgzgp56adiRaEREWGd,FA0.85MA0.15PbBr0.45I2.55,12.99,1.03,197.2,0.639,
aHwQjeFTpCGANBKCrLxPkmajANrV,MAPbI3,13.55,0.973,182.10000000000002,0.738,1.6
aHwT4BYEw7z1129wILwDM1W2lsUS,MAPbI3,15.66,1.064,203.73000000000002,0.72,1.6
aHwpOjC9t3A20EdX9HhzjghifT6m,CsPbI3,14.0,,,,1.73
aICoHLJOSJzVioAa7zpAkBho9b_0,Cs0.2FA0.8PbI3,13.1,0.9,243.0,0.598,
aIJyPxY1mLGayqS5xrqxcxG4Kd6K,CsPbBr2I,4.03,0.99,80.9,0.5,2.07
aINHRHMIYR0hHdesbJ0xbgQnu_Dp,MAPbI3,6.62,0.82,158.0,,1.5
aIPDtJa2C3IuhQaLri1bQVL159-_,MAPbI3,15.2,1.11,193.0,0.71,1.6
aISEtZcojjuBmJEaCt1Qj80GtEBl,MAPbI3,16.92,1.071,217.8,0.725,1.6
aIWtfRKM3Ic9JSqZgkFES_xn9-3-,FA0.9MA0.1PbBr0.1I2.9,20.4,1.12,234.0,0.78,1.57
aIitvA8yH4BDshuVl9MF0anBNxfC,MAPbI3,13.71,,,,1.59
aJ2LIeWFZrX0ZcSMrOXCjqAq_-W6,MAPbI3,14.57,0.92,223.5,0.6990000000000001,1.6
aJ2P8DLoQJyGxZ8RVc_HuYR8ac8U,CsPbBrI2,12.5,1.17,150.39999999999998,0.71,1.9000000000000001
aJ2Qq9SwoLHaYIvKU1F2xIuD3Fhv,MAPbBr0.6I2.4,12.0,1.02,167.0,0.71,1.72
aJ4KaB-kmKd30Jn6oSe1E9YAB8RR,MAPbI3,16.7,1.11,216.0,0.71,1.6
aJ7IkpJEbfei_Ke4brwjDp3TDL9u,CsPbBr3,9.17,1.536,74.5,0.802,
aJBlBQDnA4jMV1U55hHnEMboLpMl,FAPbI3,21.26,1.11,240.10000000000002,0.7979999999999999,1.48
aJDWdnmtT16aDtAYRr7GIamiaxAo,MAPbI3,8.8,0.979,129.0,0.6920000000000001,1.6
aJIOqw38Jgj4rCFUZHPJD2ZNgGci,MAPbI3,12.1,1.022,195.0,0.61,1.6
aJLAYEW5hBn1kdUoPQR1uXXZXaM6,MAPbI3,16.84,1.05,224.89999999999998,0.7120000000000001,1.5
aJZvOadUInY6ie3rd7CkkM4Oc_zK,MAPbI3,14.5,1.05,,,1.5499999999999998
aJkIy7Tr0WgnGh7xCYLMKC6Micz5,Cs0.05FA0.79MA0.16PbBr0.31I2.7,8.8,,,,1.59
aJnXZ3TCc6AT7mSbGbFQOh8B6GqR,MAPbI3,14.71,0.994,217.8,0.68,1.6
aJveIA7n116mNudpjCjyZesM_S1f,Cs0.05FA0.81MA0.14PbBr0.45I2.55,11.05,0.991,179.7,0.62,
aK4uBl0zFEIVPUkW1o69vf6kPnaJ,MAPbI3,13.14,0.96,213.70000000000002,0.64,1.6
aK5hzzt3Y_o6Z6XSXKqv73F4R2iH,MAPbI3,18.69,1.034,224.7,0.78,1.6
aK9XxHSl8gg1lHKUEoKYzL-COcEC,Cs0.2FA0.8PbI3,19.85,1.1,241.0,0.7759999999999999,1.59
aKBqJgcj6MbtBnFqt7oiyUW5vHfO,FA0.85MA0.15PbBr0.45I2.55,18.21,1.081,214.8,0.784,
aKEVEy_QNDX7RWgW0CXKrzMj-tpy,MAPbI3,13.0,1.01,193.0,0.67,1.5
aKJsDq_cwSshz1hV5SMNhwNEWjo9,MAPbI3,11.4,0.99,178.0,0.59,1.6
aKM9e3L1RqaSoM-tJDZA_3U3c9Of,MAPbI3,4.4,0.8,144.60000000000002,0.445,1.6
aKSDdvkOUwxpvx40SVKpcFfV7jgA,Cs0.17FA0.83PbBr0.6I2.4,16.7,0.96,216.0,0.797,
aKy2i1SKGjJZ82tCwZ_6CsYHKKxL,MAPbI3,16.1,0.99,230.0,0.71,1.6
aKyOWpQc-6sjKpD2iTYROA9xfD5f,MAPbI3,10.8,0.928,171.0,0.6859999999999999,1.6
aL91rnRU39niMt5Nv2R7VEbzZv3n,FA0.75MA0.25Ge0.2Sn0.8I3,0.8,0.15,118.4,0.46,1.5300000000000002
aLAzH3epzCmlYpQaJzzRbHnGPpSb,MAPbI3,14.03,0.95,205.3,0.72,1.6
aLEU7FKc6MKR4vP2U1eNJcwHTVQ7,MAPbI3,12.1,1.0,188.0,0.69,1.6
aLvu9B0jRRJKA1dg9evj8zOiZMvc,FA0.9MA0.1PbI3,19.05,1.06,229.0,0.784,1.525
aM1Bb7bU49ozlO5Nt7InPQttnKqC,FA0.83MA0.17PbBr0.17I2.83,14.74,1.07,209.4,0.6609999999999999,
aMCYUHtgCUd71ysa8IsnnwhbEnUM,MAPbI3,18.57,1.07,227.0,0.767,1.5
aMHEZAXBLrWizsiSeQwUnJ-R0CG5,CsPbI3,14.18,1.042,188.5,0.722,
aMd3T1bwqyNTaQvUdmEkb6A299mE,FA0.95MA0.05PbBr0.15I2.85,14.15,1.043,214.1,0.634,
aMjiaj4mcCTjSZKrUOL3ox29eiNx,MAPbBr0.6I2.4,8.4,1.04,130.0,0.63,1.72
aNFPT409ttenj-8a1VoUaLwvtPIx,MAPbI3,9.0,0.88,130.0,0.7,1.6
aNOt2Lg8WRegaGwRW2Vw2R-eVUgF,MAPbI3,15.8,,,,1.58
aNVI9w4X96SgViR2qgSzR5WB8FS1,MAPbI3,18.02,1.11,227.86,0.7120000000000001,1.6
aNnJ0UETNcs7w3wxSbYYJWx3EkO6,MAPbI3,17.6,,,,1.6
aNu-M0CmGP9XD2KsRQS-dBZzbXrF,FA0.85MA0.15PbBr0.45I2.55,17.09,1.146,211.29999999999998,0.706,
aNuRY5dZwk5WOrJ8HmyFGRUo2Ssn,MAPbI3,10.52,0.898,170.10000000000002,0.68,1.6
aNx1_e6i45Q1te1trLNqBgHdhUTd,MAPbI3,7.85,0.94,207.0,0.4,1.6
aNxR0vGYAYT-QPL4SS1_UPgnbNfH,MAPbI3,17.93,1.1,214.5,0.76,1.6
aNylFRYuM9dPI8SBDY1GgW4xIHuI,FA0.85MA0.15PbBr0.45I2.55,15.93,1.02,222.5,0.7020000000000001,
aO0MYdNRfP96mb9xJwLU8Mt4IZSK,MAPbI3,15.59,1.07,214.20000000000002,0.68,1.6
aO5FmYw7LBTWvVZJpvIqouqOYE4n,MAPbI3,1.2,0.77,53.0,0.2789999999999999,1.6
aO5oK3szOkG9czFbs_jqxmd0u-sj,Cs0.05FA0.85MA0.15PbBr0.75I2.25,16.62,1.193,191.29999999999998,0.728,
aO70ZNS7cTksP8e_Qkt1xBcqZSFY,Cs0.04FA0.8MA0.16PbBr0.49I2.51,16.8,1.092,219.1,0.754,1.6200000000000003
aO9np2t4QB7jwVfoAPIAFW70g1aj,MAPbI3,14.95,1.032,203.4,0.71,1.6
aOWMmRvzPIyr2_xa90Tp-Ey8ApcV,MAPbI3,13.07,0.989,218.1,0.605,1.6
aOX4JpYm6d5oUcFsKRK6cy89ImWS,MAPbI3,6.67,0.915,119.60000000000001,0.61,1.5
aObH6BBgXqjSJ4XWL3dM_2w2WBD8,Cs0.05FA0.79MA0.16PbBr0.51I2.49,17.95,,,,
aOcduY9l83BFYa7fiHA8I40_nqGa,(PEA)2MA3Pb4I13,11.3,1.16,142.0,0.69,
aOeBC2DRGtX1kNLljSeNxdAAEUBJ,MAPbI3,14.19,1.053,194.8,0.691,1.6
aOlE-_qPTIjPZ-iWxO9rMs9BYM9Q,Cs0.05FA0.79MA0.16PbBr0.51I2.49,12.7,0.94,212.2,0.637,
aPDiQP-ofKwbPeavOc7vwKz7RHeS,MAPbI3,9.4,0.96,222.60000000000002,0.44,1.6
aPG2dCOvoAF5TafQqVOG4zIL5KlR,MAPbI3,4.65,0.71,107.0,0.61,1.6
aPGlmQJ0ifElSaJFX53PNNnJQ27u,Cs0.05FA0.79MA0.16PbBr0.51I2.49,19.2,1.17,237.0,0.7709999999999999,
aPH5ttdH0lTJfHfmIF7ZdEJR5TVI,MAPbI3,2.8,,,,1.6
aPcQBRmJhlLOz_xvx-1xm0h5Uh52,Cs0.05FA0.79MA0.16PbBr0.51I2.49,6.94,0.86,200.0,0.4039999999999999,
aPideolFdEZAoPlcPwanLwhCHRuQ,MAPb1.0I3,17.05,,,,1.5499999999999998
aPrSi-lM8JoSglKlLtzfOON6pS7d,MAPbI3,0.18,0.31,18.0,0.28,1.6
aPsjnfGo_iK4AqIsGpDCrV0-a9XJ,MAPbI3,11.43,0.85,214.1,0.628,1.6
aPvSPDDyVuKHtGOS4tnUgfZRrFvp,MAPbI3,13.6,,,,1.6
aPwgqcEU5NPCDMmymyXvhhnMsP93,MAPbI3,4.21,0.7959999999999999,81.30000000000001,0.657,1.6
aQ2UKqEVEsiXsythfvQhWEx_Hfk2,CsFAPbI3,9.8,0.8,171.0,0.64,
aQBDgQUQXJ4A8nQhkFPuzJp-Xkt6,CsPbBrI2,11.1,1.15,151.0,0.6579999999999999,1.89
aQFV9JF9IjH6wOQjW2Kt4lgNn2qI,MAPbI3,13.2,0.99,200.0,0.67,1.6
aQL83GTIKpiHDl9tFVCRCC3y1oZM,Cs0.92K0.08PbBr3,8.61,1.514,72.5,0.784,2.27
aQd1NYBZ8b8XJN7pGBse6JYWOCxI,MAPbI3,13.64,1.014,207.3,0.649,1.6
aQkEZ82ugn4zq6mdkyUNo6vhEsFD,MAPbI3,13.31,1.04,208.79999999999998,0.607,1.6
aQtt7vbaeFpf_2a2OwUWsZFupAVr,MAPbI3,11.94,1.023,184.20000000000002,0.63,1.6
aR27WAv1XxcN7lAkxBi2TcChCktw,MAPbI3,18.09,1.018,236.70000000000002,0.75,
aR58VeVv0GMWpxVDerNQ2yjJA2j3,FA0.54MA0.46PbI3,14.36,1.06,216.29999999999998,0.626,
aR7JzgP30xHscCs0Gf-wcYE0K2g_,BA2Cs0.6FA3.4Pb3Sn2.4I17,10.6,0.7,242.0,0.63,1.24
aRBRS_EYorZdZUzhc8CTBprLAtRx,(PEA)2PbI4,0.076,0.7,3.61,0.302,2.58
aRSfpyNe4ffVq-hVLiPUwYT1pwKa,MAPbI3,8.01,0.85,196.4,0.48,1.6
aR_eLjf0z--kK3Nskq0ercjHuLKA,MAPbI3,15.6,1.03,210.7,0.72,1.5499999999999998
aRbFTx7XEiutI37lfHWk3B4tbYZZ,MAPbI3,4.4,0.57,199.0,0.39,1.6
aRcz-EnA70P0GsrB_GdHGVXzmvj_,MAPbI3,8.07,0.879,151.9,0.6,1.6
aRjNhNmlQFc61PfD0hBC5MeR8KfM,FA0.6MA0.4PbI3,12.9,0.921,209.0,0.67,
aRpaSqN5xQj1mjrpWBI1w1_h8uKp,MAPbI3,8.42,,,,1.6
aRsTBohaECHhY1JY9Q79hT127g9U,MAPbI3,7.06,0.847,132.0,0.63,
aRziIrDFOjA-oJUL1N-vp3uRmQ2x,MAPbI3,5.1,0.738,139.0,0.52,1.6
aS1tVdvAIbfVGDX6vwLwAvLljy4f,MAPbI3,14.94,0.98,224.0,0.682,1.6
aS3fidtHd9gWXTJbF6EPsExL-ezQ,GU0.17MA0.83PbI3,18.1,1.08,217.0,0.78,
aSB91JAb-tKih2O7JrzTp32cnbYu,CsPbI3,12.54,1.25,132.10000000000002,0.76,1.7700000000000002
aSKLQVGWgjk-WomyxzMaebcx2mKa,MAPbI3,3.7,0.933,112.0,0.35,1.6
aSLiUvp0Uk6-6s2zy1Ocf5qq_cm0,MASnBr3,0.14,0.307,12.2,0.368,2.18
aSQhP-cJBDht7ecJOXK4zRBDAN_x,CsPbBr3,8.13,1.3,81.8,0.765,
aSYZggTexI2dBUhCfrL59IWuFirw,Cs0.25FA0.75PbBr0.3I2.7,15.93,1.051,222.7,0.6809999999999999,1.57
aSjVUctGNhzwM1d5Xm_AhykKjktG,CsPbBrI2,10.44,1.14,142.5,0.6409999999999999,
aSu_lsKL7mH08j3lwjIIS-7BjsjY,MAPbI3,14.2,0.884,226.9,0.747,1.6
aSyqkRNXG5QlDWDkDQQh1Mk1v5Z8,MAPbI3,3.58,1.038,133.38,0.259,1.6
aT0qUKbYBdIyTDBj1hQk5ulmU9ZS,MAPbI3,14.95,1.141,207.73000000000002,0.631,1.6
aT8jx0M_sFuPCBaAyOxYWgwuGvym,MAPbI3,11.18,0.91,179.0,0.68,1.6
aTC8_yMqDexSfLUIoAqQLMDvB91l,CsPbBr3,10.12,1.476,59.800000000000004,0.727,
aTF7RRLMh5_mUrgmCrFDChwnVlaf,MAPbI3,13.8,0.91,217.0,0.7,1.6
aTMcoT6gtGB-0y_IwRXj3cOwzb36,Cs0.1FA0.747MA0.153PbBr0.51I2.49,20.2,1.1,236.0,0.77,
aTMrW0uRITaya-MmcWy1S7fXItot,CsPbBr3,3.49,1.158,47.599999999999994,0.633,
aTSMDyTyAryGO9rbEAVcchMsXOFK,MAPbI3,14.02,0.97,219.0,0.66,1.6
aTi896ac6jM0y4wFq37l70pROVsG,MAPbI3,14.91,0.95,212.2,0.742,1.6
aTrtPFuYYBH-elMufBfz1VY20C7A,MAPbI3,8.36,0.0,152.20000000000002,0.716,1.5
aTsAzlFL6-ZSL_3fAAn7wM0Lvmh5,Cs0.05FA0.8265MA0.1235PbBr0.51I2.49,14.05,1.04,211.1,0.64,
aU0kiGlmjH4fs2RQ9dgNSBK6-vCY,MAPbI3,11.53,,,,1.5300000000000002
aUN9DEOc_juTf326XN9mfEYKgVGC,MAPbI3,13.09,0.94,184.7,0.75,1.6
aUTW5PpAt-ut6_vnjG88lEt07gT3,CsPbBr3,0.06,0.452,2.7,0.492,
aUe8JVJvCa0otAzNkTN4zDN5zjIk,FA0.85MA0.15PbBr0.45I2.55,19.77,1.06,220.39999999999998,0.738,
aUhlytp45_m4CV_IGuwbaNNp_fCr,MAPbI3,10.6,0.92,175.0,0.66,1.59
aUjA0JIfUV4Y1HsjXfjL_sTAtpne,Cs0.15FA0.85PbBr0.9I2.1,17.86,1.179,198.0,0.765,1.6980000000000002
aUrzahyA7uq7tN7UimYDPxtYHN3M,CsPbI3,0.08,0.44,3.7,0.49,
aUtDTOPbOo68kcVGxqAZC_fLUe6-,MAPbI3,10.28,0.84,171.0,0.71,1.5499999999999998
aUw463ZaDZyTpZxzZyDG2Wry7Dqv,MAPbI3,10.92,0.964,39.6,0.718,1.6
aUwwZyGIkDn6Q_Iuk7fUeEiNW9SI,MAPbI3,11.06,0.928,173.70000000000002,0.69,1.6
aUzCR2s-BypLP8dFI5EX1ZuoPTzz,Cs0.17FA0.83PbBr0.75I2.25,17.14,1.07,210.5,0.75,
aV-FN42PcDVoAoRNYbnoq-bOnzn8,MAPbI3,11.78,1.08,192.60000000000002,0.57,1.6
aVAHIAtQt6_0x6gkinCxCL9fomhA,MASnCl3,2.49,0.72,55.8,0.62,
aVG6tDuOO1UMBes3MT-7iAOIT7GE,Cs0.125FA0.875PbBr0.375I2.625,18.85,1.0759999999999998,224.79,0.779,
aVQFqOTzyO_PBwIo2lOxYYAcT-_m,MAPbI3,5.0,1.05,122.8,0.385,1.6
aVUTYOuV5cu0N5wiVgFuXWS5KAhU,FA0.85MA0.15PbBr0.45I2.55,17.33,1.062,222.60000000000002,0.733,
aVcG4WVyYbHcvBECgEBf-bCbxGfi,(3AMP)FA0.9MA2.1Pb4I13,10.03,1.06,124.5,0.759,
aVduSwNTXgPBLenVuuTK3lKcvKeC,MAPbI3,15.3,1.01,218.0,0.698,1.6
aVpOrh7CMaix3iQ-sfSfoneyvOyP,MAPbI3,13.56,1.06,165.3,0.63,1.6
aVyT8RBwnQtgBTL9nnXgHrHGG1US,Cs0.05FA0.78MA0.16PbBr0.5I2.5,19.75,1.13,219.60000000000002,0.794,
aW23L7SPhNisx53IYe0Ky87xIpFR,CsPbBrI2,13.24,1.12,161.8,0.73,
aW2_a5skK9GbGpdaoX0FiRwtQBVr,CsMAPbI3,15.8,1.06,201.0,0.753,
aW30RJRJWkShYBFd2PJ8hqmj-emW,Cs0.05FA0.7885MA0.1615PbBr1.2I1.8,16.92,1.16,180.81,0.8059999999999999,
aW9ZfW_eElT7-wpEdv0_ncg1_4lf,FA0.83MA0.17PbBr0.51I2.49,10.4,1.06,184.0,0.53,
aWFkU1fQgG2j9cV7paZ_rPaRdzv1,Cs0.17FA0.83PbBr0.8I2.2,14.9,1.16,191.0,0.6729999999999999,1.72
aWLQGmR3UpI9NhxoFM9k-Q-Lb5dt,(PEA)2Cs39Pb40Br40.33I80.67,11.2,1.1,143.4,0.71,
aWahGmxNJS6Z45z5fKw0Qcg54qOg,MAPbI3,17.15,1.008,218.6,0.778,1.6
aWdUipROXfuZ-9YnnFxUejYwC934,MAPbI3,9.22,0.8690000000000001,174.5,0.608,1.6
aWmdtfitx-cQ6_YdGl8Au4jPZQsl,MAPbI3,13.0,1.02,181.0,0.85,1.6
aWoOCZCmId_Z1hRUIJmjf5OzG_EI,MAPbI3,11.13,0.945,190.0,0.62,1.5499999999999998
aWpEb9jtzJcS6eq3xfT665LO4I9V,Cs0.05FA0.79MA0.16PbBr0.49I2.51,20.08,1.158,223.2,0.792,
aWwoml15XJ3pU44dO_Fwlc1gKcw6,MAPbI3,7.01,,,,1.6
aX0HpFUMu9LqRRuISU5WU796MDGs,MAPbBr0.1I2.9,13.2,1.01,198.29999999999998,0.66,1.6
aX6iVw255asm1b83ZXGxG46dWxLa,MAPbI3,13.68,1.13,174.3,0.696,1.6
aXCj-8sAx9TjUsAeEH9dH6xsvxwa,MAPbI3,11.86,0.99,225.0,0.56,1.6
aXF9jQ9GIcGJmWS1XoKcSrGtXIyR,Cs0.1FA0.81MA0.09PbBr0.1I2.9,21.7,1.13,241.0,0.81,1.5499999999999998
aXJzG4h18mAlO4whVxs6ULMPHEqC,Cs0.04FA0.82MA0.14PbBr0.42I2.58,19.0,1.06,223.79999999999998,0.782,
aXKPP5OvbPYblGwHibSZocRLlMJh,MAPbI3,13.5,0.85,229.20000000000002,0.6579999999999999,1.6
aXNufQQ0GVVwCo7wBnA5EL0qLsD_,FA0.3MA0.7PbI3,16.13,1.03,227.0,0.69,1.6
aXY8Wzp4MFPUo7aCZm2jddrLX9P3,Cs0.1FA0.9PbBr0.51I2.49,3.0,0.78,79.0,0.43,
aXi3GP2WZuy7QQOUG8JnfqftFtCy,Cs0.05FA0.85MA0.15PbBr0.45I2.55,19.19,,,,
aXmXqmUmufIoqP1BAZu2etBABMdD,MAPbI3,14.0,,,,1.6
aXqHqAct-fAMX1pAUKy08kRTz-zV,MAPbI3,3.18,0.877,80.3,0.45,1.6
aXtStcMbPIia5-yQOAaTVqfKUc-H,MAPbI3,2.0,0.853,66.0,0.36,1.6
aXyQ4FzHVBP4WFU7AUDdvZOMsVuU,MAPbI3,6.0,0.7,163.0,0.5,1.6
aXzZlUQBdS12OQrME-2DB0IS3CTi,FAPbI3,0.0,0.0,0.0,0.0,1.48
aYT7G3OHHoHBjueP2p8mOZAMbj-Z,MAPbI3,13.37,1.046,185.79999999999998,0.688,1.6
aYZi_N86Q4QpYTfVud7iU54aOKDH,Cs0.05FA0.79MA0.16PbBr0.51I2.49,14.29,1.05,204.5,0.66,1.6
aYgLNTZQBp5h8FP-DsrWxykogmMu,MAPbI3,14.75,1.1,196.8,0.6809999999999999,1.6
aYhnz0Qusd91aBcmKH2si3I5ASgy,FA0.85MA0.15PbBr0.45I2.55,15.98,,,,
aYlrUNehQyttSy_5vSBzersv2Uq8,MAPbI3,18.34,1.1,231.4,0.721,1.6
aZ1tiVh-seckbQ2xfLHYA3_nm6lx,(F-PEA)2MA2Pb3I10,5.83,1.09,86.4,0.619,
aZ7-u6KpIFRQ04puS9SsYx61Pedv,MAPbI3,19.7,1.103,235.39999999999998,0.76,1.6
aZD99e2KrUOREK2wGTLkkjPU5Cjz,FA0.9MA0.1PbBr0.1I2.9,16.72,0.96,246.8,0.701,
aZE4JWPnh9OOUjZ4gyF9UUTdkaCT,MAPbI3,18.5,1.07,225.0,0.77,1.59
aZNWP0inCBp08Q3XYtbgIIXaDQt7,MAPbI3,6.57,0.64,177.0,0.58,1.6
aZWlgNMKCpUDEhROjo0xTl_vVIfz,MAPbI3,14.0,1.01,191.1,0.722,1.5
aZkBVZ20hYPgGpAxk-Cq3WaFbBSm,MAPbI3,1.54,0.83,99.1,0.187,1.6
aZuPYkznRIFHUsbtmij_47PqkxkK,MAPbI3,16.63,1.026,212.2,0.76,1.5
a_AJ58bDNyt-xXocCELysoyaCo8r,MAPb1.0I3,13.09,1.03,211.29999999999998,0.7,1.6
a_C9TKa96n3eRsWPGYsn31zLlwqR,MAPbI3,10.42,0.927,178.5,0.63,1.6
a_DSnMbE3IYlfshJcgmcUHaoEnuN,FAPbI3,19.15,1.05,241.0,0.74,1.48
a_UEX_8pwRfY4tagxKH0CVVRj6fk,MAPbI3,2.0,0.92,42.0,0.52,1.6
a_ZWCdRymuNIoiolIMi2tAfvAhOk,MAPbI3,18.2,1.06,223.6,0.767,1.6
aa1wN21DaperbJKDkeG4uswWUo1P,MAPbI3,13.4,1.03,203.5,0.639,1.6
aa2eVnM_BID7lx8kvoXdnieOKlAN,MAPbI3,0.2,0.4,17.4,0.35,1.6
aaB80cydpcGLVIFxr2UwJX2cIjfH,MAPbI3,16.7,0.99,218.0,0.773,1.59
aaNc8cx1td2PRN-dvF8oLY4us-Yj,FA0.79MA0.16PbBr0.51I2.49,18.83,1.08,228.70000000000002,0.762,
aaOHvpn3sJNhLVzX3hDGcRY6KQhG,MAPbI3,14.2,1.04,184.20000000000002,0.741,1.6
aaRXk8yLTIYEkv98Vk-alyrU33oo,MAPbI3,11.85,1.01,201.4,0.579,1.65
aaSEDEh20iL6LvcGgGgYno4ZNtrh,MAPbI3,15.8,1.02,229.8,0.675,1.6
aaWQTi_B5j68BSe8Ll1I5iUEJxhM,MAPbI3,12.94,0.94,195.79999999999998,0.7,1.6
aa_drlFr3D9DjwxzaluEc2EvhCep,FAPbI3,10.04,0.98,160.6,0.637,1.48
aacJaaHuaNRaaMPUK3Diy4oObIUt,FA0.83MA0.17PbBr0.49I2.51,13.3,0.924,214.0,0.674,1.63
aaeTkMNLxTugoyw6DKLM7webZC9Q,MAPbI3,4.2,0.93,102.0,0.45,1.6
aajVGlq2-8MYPvJYdFqASUcsUsOI,MAPbI3,12.05,1.02,181.9,0.6509999999999999,1.6
aaslY80Yz47H5hxI4tougM1BSZOc,MAPbI3,10.1,0.97,154.0,0.672,1.6
aauUhnIvHM8-XEU2jFUCkqnQ3oPM,MAPbI3,6.14,0.807,131.6,0.575,1.6
aazDjBEPPyCdVTSKs2uEtMECjbBO,Cs0.05FA0.79MA0.16PbBr0.51I2.49,19.1,1.1,224.0,0.78,
ab9sAdi4JX2EAkqC1m9FwEHHhp8b,CsPbBr3,8.41,1.4480000000000002,72.6,0.8,
abB7G8_pFQo_UUlYA3x-SCaRzCQT,MAPbBr3,2.6,1.18,51.0,0.43,
abCQLnNtl5py6PDjzWelPrf4e3qb,Cs0.05FA0.93GU0.02PbI3,22.2,1.14,241.0,0.7959999999999999,
abGlgpZ7TSlRGVQHuY8hl7FHqarJ,MAPbI3,14.0,1.11,191.0,0.63,1.6
abOM_qmqVRuUfYDUmTaqa02ihuj5,MAPbI3,7.9,0.9,150.0,0.58,1.6
abQ4RHd2n9kmhGpF045hLM_MThye,FA0.7MA0.3PbBr0.1I2.9,17.38,1.032,224.20000000000002,0.7509999999999999,
abRS0-f7pALolD-RNxznji11bCJv,MAPbI3,9.1,0.9,156.0,0.645,1.6
abVbmoDyJv32WDVp4onFxusdXOz0,MAPbI3,8.5,1.11,137.0,0.56,1.5
abWizQv1YQkqH-QKj-3leXaQtbmM,MAPbI3,7.8,0.77,198.0,0.519,1.6
ab_uCcNb7b93z82LOcJqyyhwwp0C,MAPbI3,11.17,1.05,161.4,0.66,1.5499999999999998
abf8ybzm7EpdGGDOWUqAI6jCpbuP,MAPbI3,11.69,0.994,194.60000000000002,0.639,1.6
abhpAoDm-Hrj4_zIbVPtv-2fv9NV,MAPbI3,11.3,0.965,183.1,0.636,1.6
abkGEZGSX7PNVS9cP9Gwbe5Map4_,(Anyl)2MA2Pb3I9,3.61,0.77,67.0,0.7,
aboxdHpMHinjsc7mBiQowF3txfdZ,MAPbI3,6.28,0.91,113.10000000000001,0.61,1.6
abqZhcJaEps9o-q3j8s4AMnTV5Px,MAPbI3,16.8,,,,1.6
ac8UbqARoNlIpTg4eVRwsr_tZQer,MAPbI3,4.1,1.06,101.0,0.382,1.6
ac92CMQKolo0WeOHGxhGzxUs6O1-,MAPbI3,17.2,,,,1.6
acEVpDnsWNCZXf5S9Jiupz-40bdk,MAPbI3,4.47,0.83,131.8,0.4,1.6
acNeNiuZJk5LvLI5LPXIB3V4Ki36,FA0.92MA0.08PbI3,20.53,1.05,241.20000000000002,0.805,1.5499999999999998
acQfMkEdSB25bnP1xpeKkTWwvlFC,MAPb3I3,12.16,0.92,199.60000000000002,0.65,
acSRecF4er0e6otshgz4UBUUxKe5,Cs0.05FA0.79MA0.16PbBr0.51I2.49,19.17,1.13,225.6,0.75,1.6
ace6Aqs1yfGqQEI17rVI1Z27lW-k,MAPbI3,15.7,0.95,208.5,0.79,1.6
achMyTq7YcPyE6Sqp85b9hm_yYig,MAPbI3,6.0,0.763,145.0,0.54,1.6
ad3QLy4Yvhi51wduSGWVfCp5AyYg,MAPbI3,14.26,1.02,220.0,0.637,1.6
ad4y-D6F5UWtSYhg7brJOAO-ujAi,Cs0.05FA0.79MA0.16PbBr0.51I2.49,19.3,1.11,229.0,0.79,
adCeNvO0Ys_1gCpZxYjWLODQvOrX,MAPb0.93Sb0.03I3,8.17,0.888,167.0,0.551,
adDIx6rJ6JCMKeNuISz_NBr-cV66,MAPbI3,9.61,1.03,164.7,0.57,1.6
adQKiP5AN6gS82Ut4D_aA-Ow9EO2,Cs0.1FA0.9PbI3,19.09,1.06,243.1,0.741,1.48
adRZoIGzmyctS44mXGrGB1MriXrI,FA0.85MA0.15PbBr0.45I2.55,18.53,1.13,213.1,0.754,
adTTX8k_aGFCqCNQHyL4ynHXM1O4,Cs0.05FA0.79MA0.16Pb0.5Sn0.5I3,6.38,,,,
adUZxeKlmPuZxPjec6ANIyPooZ6G,MAPbI3,16.19,1.08,212.10000000000002,0.71,1.6
adYKTkVtVxsqu4C96-frdLNApGf-,MAPbI3,12.9,0.94,184.0,0.74,1.6
adbL-GgwTX0iYGvC1nHdb1QN4JjR,MAPbI3,7.8,0.8,191.0,0.51,1.6
adfhtybHh-BtAPngPNsPnNjRvBmc,FA0.85MA0.15PbBr0.45I2.55,20.8,1.15,234.0,0.77,1.6
ae-bfx7EFWia_3FP7OMK0bIck3gz,Cs0.17FA0.83PbBr0.4I0.6,16.83,1.224,175.39999999999998,0.784,1.73
ae4N75Hyc4V3d-tGo8Fj3iv0Hqjk,MAPbI3,10.1,1.0,192.5,0.525,1.6
ae7vBWj6wjKKlVJoaf6tOs2Wow5n,MAPbI3,7.03,1.02,156.5,0.44,1.6
ae8ZBIIJ0iNm3hvF1OIQXfwos0l9,MAPbI3,6.17,0.86,163.0,0.44,1.6
aeGGl--l4FntHNJdPvSsCRd-T25u,Cs0.1FA0.81MA0.09PbBr0.17I2.83,17.0,1.024,235.6,0.731,
aeGJK5u3lvdxPl5zOHDbt4RK2qOo,MAPbI3,9.12,0.732,191.8,0.58,1.6
aeX0MswqJyWvW7VHz-PhagC8MHVQ,MAPbI3,9.13,0.81,191.0,0.59,1.6
aef8MGf82iRsvECCPoN7JxH3sY2B,FA0.85MA0.15PbBr0.45I2.55,12.1,1.13,173.0,0.619,
aejYPJlLdXSmMqB8YqwH7-NuHvC4,MAPbI3,6.0,0.98,86.4,0.72,1.6
aej_bju5ICtPPb42wGT14-I9Emle,MAPbI3,14.96,1.017,218.79999999999998,0.6729999999999999,1.5499999999999998
aelcBZwVeF4a0vItqIVMfABcA0so,MAPbI3,13.17,1.0,195.7,0.672,1.59
aet4OzDyVcYAEBf8034P0u0uboH1,MAPbI3,11.4,0.975,178.0,0.65,1.6
af1EqKYGX2JIscu1gVPopmNB4FQ2,MAPbI3,12.67,1.0,180.0,0.677,1.6
af5TGDXbd4D5GhO2ijAXiMwShffT,MAPbI3,15.62,1.05,187.5,0.787,1.58
afIQYEfDDA6750aeh2NHPEXzcQuG,MAPbI3,5.6,0.71,147.0,0.54,1.56
afLC_87HvFNF1v4DUTq1dmleQ9sO,MAPbI3,12.1,1.0,217.0,0.586,1.6
afRWAZ2JPTZqfFh4fXpNmG6jVH8R,MAPbI3,18.75,1.055,224.5,0.79,1.6
afSL8FeLoAH2J5Ma0jKYGs4G0KFt,MAPbI3,13.2,0.95,205.0,0.68,1.6
afanXS6r7IlsIh_kJKy4swSkWanZ,(PEA)2MA3Pb4I13,4.8,1.0,84.5,0.5579999999999999,1.63
afiyC284EwxAl810TH2FkNWgogW7,MAPbI3,12.6,1.02,183.0,0.67,1.5499999999999998
afmI4gV6fCSKINXlZXQFHAxKHrUP,FA0.85MA0.15PbBr0.21I2.79,18.39,1.07,229.4,0.75,1.56
afph9gaOFp84ybebQXVL3soKphyF,MAPbI3,4.22,0.78,77.69999999999999,0.67,1.6
afqWr_pG52k6xVMp3FS1riFevk54,MAPbI3,10.5,0.96,240.0,0.456,1.6
ag-BYkmScdemSlYB2TCX5BNZpasB,MAPbI3,16.0,1.04,208.4,0.7859999999999999,1.6
ag0btQlo-NLChI3DSEA6rNFEw7Lt,MAPbI3,10.26,0.94,165.10000000000002,0.69,1.6
ag0fERbpsg0QaBSRHhQAUHEC0b4P,MAPbI3,8.74,0.76,189.7,0.609,1.6
ag6xoq0k3IopXFO1gR-RPB18nVb8,MAPbI3,12.8,1.04,195.0,0.629,1.63
ag9gfQxhNjiWqsP9VUnduu3DsTdK,MAPbI3,8.7,0.84,180.0,0.58,1.6
agDswUirKI87Uc35HVzrWJNu10GS,MAPbI3,10.31,0.98,151.2,0.693,
agF6qsFYNYpE0NQQtXBoqjTxyWml,FA0.85MA0.15PbBr0.15I0.85,18.25,,,,1.63
agGTJlCl0lJEnj3k9PakZqoPQUbB,MAPb1.0I3,18.36,1.05,230.79999999999998,0.76,1.5499999999999998
agaoK06s4guSYDtAujCqV4IpV3S8,MAPbI3,14.51,0.95,208.2,0.741,1.56
agge1T6s1iDjUaJ_mlVgowXocDx9,MAPbI3,2.8,0.92,50.0,0.608,1.6
agmdVn7zI-XCtsqMGotlBTfoUomH,MAPbI3,4.04,0.935,77.8,0.555,1.5
ago6xsNPBgy4sjb2O01AIVySg54I,Cs0.05FA0.8265MA0.1235PbBr0.39I2.61,16.1,1.097,212.0,0.6920000000000001,
ags83AD5sumo8oWKIWGswSZoT3v3,MAPbI3,13.72,1.04,195.0,0.6759999999999999,1.6
agzano1nqUn-Pmby9Zxxtdd16xrv,MAPbI3,5.73,0.76,105.60000000000001,0.71,1.5
ah7R9AcOEcotHRNikCTDVDlv8jwP,Cs0.05FA0.79MA0.16PbBr0.51I2.49,16.7,1.116,219.0,0.655,
ah8vYDR1iDfnuzIdegQ-XPzLnpQb,MAPbI3,6.48,1.15,124.3,0.45,1.6
ahCP5V6fBwho7Z3fQOdeLQK4yOua,MAPbI3,18.0,1.09,209.89999999999998,0.79,1.6
ahU-0W7eLuV_DT5PU44tZEpwI_un,MAPbI3,15.44,1.11,188.29999999999998,0.74,1.6
aht4Ylaw_ViluiWEeT45RQZ5luuV,Cs0.15FA0.85PbBr0.87I2.13,12.1,1.21,140.0,0.7090000000000001,1.72
ai3RPx20gMndaTLoIn0AEUA0eQrs,FA0.85MA0.15PbBr0.45I2.55,12.01,0.952,208.0,0.57,1.67
aiDceqLYDLY_1c23qonhkQeYodjP,MAPbI3,9.7,0.98,173.1,0.57,1.6
aiDpIH9IOcGv95ISwa3usBoV6cLG,FA0.85MA0.15PbBr0.45I2.55,20.01,1.155,228.0,0.76,
aiEsodbF30Rw1margycLhezKzRcC,MAPbI3,6.15,0.74,144.8,0.57,1.6
aiFB5zOpZnXHRZm8URyKRohDtc03,MAPbI3,0.86,0.68,42.699999999999996,0.3,1.6
aiKHiCK4OSfpQsvaU7Um_vwoqAzD,MAPb1.0I3,10.5,0.79,181.0,0.73,1.6
aiMNA3YOFZg2rMe9PSW83ng2Pr-H,MAPbI3,13.15,0.968,202.10000000000002,0.672,1.6
aiNLSsI2pGcd2tpmfSCUOBROZKyV,MAPbI3,15.1,1.08,216.5,0.64,1.6
aiUfKOF4cQ-wE3szBTxx_Npw-lcW,MAPbBr3,7.75,1.36,75.7,0.75,
aidQyRG2fXnHagc_Ahq_fi-SNuBq,MAPbI3,8.39,0.95,114.2,0.77,1.6
aik7eA7QfsKaLu-8M6tMUXzaT-s9,MAPbI3,17.7,1.07,225.0,0.735,1.6
ail2HOYYMq2pm0zfE395sN30ZYaX,Cs0.1FA0.765MA0.135PbBr0.45I2.55,18.6,1.104,224.3,0.764,
aip9to8CRAO7mu7cMnUiZStmawoT,MAPbI3,10.28,0.934,194.0,0.58,1.6
air6tbqVliisNvN_OfCU3V-iUzVs,MAPbI3,16.5,1.03,235.0,0.68,1.6
aj7BeeHZHQdy8ntnJxNcGzy2JKPZ,MASnF0.4I2.6,2.95,0.44,166.20000000000002,0.4,1.85
ajJ3yrRouH2UXjj2G-gf104OwOhx,Cs0.1FA0.7MA0.2Pb0.5Sn0.5I3,15.3,0.75,268.0,0.7609999999999999,
ajNtchXXkaR8v4pmLLlqz5odb7dX,MAPbI3,13.54,1.018,200.9,0.68,1.6
ajar6F_OadMcUOaj4COdSSQg02Wo,MAPbI3,15.1,1.056,197.13,0.73,1.6
ajlZ7maZxaUMDTfJSVWyAGELJhb1,MAPbI3,12.6,1.03,220.7,0.556,1.6
ajqOTk7sFLEVI6CC2u1HcCvLZS7W,MAPbI3,6.77,0.945,116.0,0.612,1.6
ajx8cvTfP5jyudOVMfae5LXQkAOe,MAPbI3,6.2,0.87,198.2,0.35,1.6
ajxj9clqZheOadZaUHIgLHmXquoM,MAPbI3,16.6,1.04,207.0,0.77,1.6
ak36wsfu2HwKHvX5vCv50EzY-gwI,Cs0.05FA0.79MA0.16PbBr0.51I2.49,15.5,1.06,196.0,0.757,1.6230000000000002
akBOhibZ5kgQiE3i-CybF1r-4gcI,MAPbI3,3.4,0.634,40.0,0.614,1.6
akJ_GnUYKGcUEZTsH4F1goQcIgVH,FA0.85MA0.15PbBr0.45I2.55,18.11,1.11,214.60000000000002,0.76,
akQ71sWaTzO8fvg5RifkA098myqK,MAPbI3,7.39,0.91,128.5,0.63,1.6
akcALmNuMiNHLCy0KJvrDx5yscEY,MAPbI3,12.87,0.95,198.0,0.703,1.6
akf2Uv4g92F4Ev3cWq3gZLZN-LV2,FAPb0.7Sn0.3I3,15.9,0.78,264.6,0.79,1.34
akfzJRzpQg59hTkM8T3DPnm9Qe6u,MAPbI3,12.48,1.06,201.70000000000002,0.58,1.6
akq2Ci3CO35fuUiEw9ya4uTWuCBC,MAPbI3,14.04,1.003,227.39999999999998,0.615,1.6
aktlX2gFCRQDFSBaYRU4RIRK8jfi,MAPbI3,0.62,0.87,18.2,0.39,1.63
al3dEDMY-B8Y5aTC5oFH6xeSlh60,CsPbBrI2,11.92,1.15,136.3,0.758,1.9199999999999997
al7l0QYg6ZMAwaCdIU0h5UOmFzSm,MAPbI3,15.52,1.06,221.6,0.677,1.6
alAKXzUz47BM66VQ49QIymJT9z13,MAPbI3,8.9,0.8,198.0,0.56,1.6
alBaBXlrJOt5St0nFHmGnemzOXQX,MAPbI3,9.38,0.937,164.5,0.613,1.6
alR_3QQ3kIGa39XhQ8xOQX5UuT6j,CsSnBr3,0.36,0.39,18.0,0.513,1.8
alhOrIk2B1NcFDHZNiFVjrPzEsFq,CsSnI3,1.13,0.16,235.0,0.3,
aloNv55rfoE9QPIMXiUHqgEXv26z,MAPbI3,8.48,0.84,169.5,0.596,1.6
alszEjLm0XMF36Tbw_URA367y8En,Cs0.05FA0.8MA0.15PbBr0.47I2.53,19.5,1.12,228.0,0.75,
am2Lx-JfU6aP5nrZ5ZiKgnuWefeQ,MAPbI3,13.7,0.934,189.0,0.775,1.6
am4XzJkAuju-yS5EKgLbFVNvaPkY,CsPbBr2I,9.49,1.19,114.9,0.69,
amBR-VReeOT7oq37SHMvj_77-xGS,MAPbI3,6.59,0.77,150.1,0.57,1.6
amL_IcjQbYdq9RcVkgE_wXQ6nZlz,Cs0.05FA0.79MA0.16PbBr0.51I2.49,10.87,0.84,213.9,0.6,
amMWeJZ_cgb78IqAq0fIMu4Sci5t,MAPbI3,12.3,0.924,179.0,0.74,1.6
ambmQ7W1Su2x9-CUSIVBn-g-dwQb,FASnI3,7.0,0.506,198.0,0.6970000000000001,
amcMtmpvd7DZiEDFcitzHnoxQJ1x,CsPbBrI2,10.69,1.026,149.0,0.7020000000000001,
ameCdSAkxrdvCqsnjxliTtTwEAUF,MAPbI3,7.13,0.91,135.0,0.58,
amewD8BJbWAmeJ3KMAg98GRa8ulH,MAPbI3,16.9,1.103,202.2,0.782,1.61
amh11WNKAqTqzwY6satzI5xZ05i2,MAPbI3,13.7,1.03,175.5,0.7559999999999999,1.6
amiLJqsbalbumLhwQB0Kr15D9cHq,MAPbI3,12.11,0.99,189.1,0.644,1.6
amxNRusX-XHXiHq09hHgVyPYguVK,CsPb0.88Zn0.12BrI2,11.1,1.15,144.0,0.687,
anL6T21gediC2yigCF4dCSFcGU51,FA0.3MA0.7PbBr0.9I2.1,14.07,1.05,219.20000000000002,0.61,
anPgMcy0HyE9pzXbtS1MvmsAwXb0,CsPbBr3,8.36,1.53,67.8,0.8,
anRWPohrXqn_8W6aD0KcwGKfp5TT,MAPbI3,6.29,0.856,167.2,0.439,1.6
anS6AUmrdO2F8VyiDsRNjt0jiwzn,MAPbI3,18.3,1.05,220.5,0.7809999999999999,1.6
anUvTYU2_Po403uHA-2zdhHWVU0l,MAPbI3,15.8,1.01,216.0,0.72,1.6
anjmjLtgkz6l572OVIm54QvSwf12,Cs0.05FA0.79MA0.16PbBr0.51I2.49,16.02,1.04,224.5,0.685,
anl3uXH6rlS0Gw_n8l0yjw_HQztr,MAPbI3,1.84,0.892,69.1,0.302,1.61
anmQPeij-LsdkfqQQiARdGTw4b-M,MAPb0.5Sn0.5I3,13.4,0.71,271.0,0.695,
anogGlLQUGNN3bMQvb_qrcmAKhoY,MAPbI3,9.46,0.9,130.9,0.8,1.5499999999999998
ao3jOMSvTvQ04Wt4VebO-rUo-uUV,BA2FA0.6MA2.4Pb4I13,10.08,1.085,147.6,0.629,
ao5eKEs8Cnyus6FES-F-ZDR0H75C,MAPbBr1.14I1.86,7.5,,,,1.777
ao6vXgh0eOGcyPhXDnAOd79QP2QA,Cs0.1FA0.75MA0.15PbBr0.51I2.49,16.5,1.05,222.0,0.708,
ao7VzliedvTUS1oWu0Sp1mbt4TN6,MAPbI3,13.04,1.075,186.4,0.65,1.6
aoJN8QQhlXambzHSrSAclU5kJOmy,Cs0.2FA0.8PbBr0.28I2.72,16.4,1.04,219.0,0.743,
aoSl3CTM4jIwRPcpZnH9QFVmKzLk,MAPbI3,18.63,1.09,221.1,0.773,1.6
aoa7WecyHm-twMGB_uITtZqDSDIs,MAAg0.1Pb0.9Br3,0.371428571,0.847,11.799999999999999,1.197,2.3
aocU4RelhFCg4lUa0BPs-qXHp0yp,FASnI3,7.07,0.518,197.89999999999998,0.6890000000000001,
aom9F3l-HOTlIzt7TcGDilSRmuRl,MAPbI3,18.31,1.05,227.5,0.77,1.6
aorGNO-jE94yvrasr7TlzBfNM5Yc,MAPbI3,12.33,1.05,191.1,0.61,1.6
ap-h2wf7WHg4V9vw2TZ9lU2k2eJv,MAPbI3,7.29,0.77,192.89999999999998,0.491,1.6
ap5w5hXMKUsDxRfiBpAxO76yoArY,(ThMA)2MA2Pb3I10,1.74,0.99,32.7,0.539,
apFPtgAoe5IcwcZX7sKj48GOWPLT,MAPbI3,14.71,1.052,191.20000000000002,0.721,1.6
apLWQhUkjzykedP5VGJpP1-JwjhK,MAPbI3,15.1,1.0,207.0,0.73,1.6
apV-2Mr866UJRP3BMrCupIEhNZl3,FA0.3MA0.7PbBr0.3I2.9,13.21,1.008,194.1,0.6759999999999999,1.58
apdtPNrtyIJaT2k4lDlm4s8tWJqk,MAPbI3,2.4,0.78,48.4,0.64,1.6
apqc2lJZAg8yc3hZCUNalIfpvQQn,MAPbI3,7.64,0.89,174.89999999999998,0.49,1.6
apu_rRhWNXUiFg6hNkKNdJZ8lp5l,(PEA)0.1MA0.9PbI3,14.74,1.07,180.9,0.764,1.6
apxXhhOLLtkl7jcdVs-_ge5CnhRi,MAPbBr3,3.96,1.3,47.300000000000004,0.63,
aq8Ejd7B2MZCQOKSkey1YppgOqQN,CsPbI3,14.42,1.06,185.6,0.73,1.5
aq8IdsIA-jtPhJuVJhKqitvQ1C8N,MAPbI3,17.18,1.129,206.70000000000002,0.736,1.6
aqBA1BKNJqFIM2-YtSHEYmWzAVit,CsPbBr2I,6.39,1.09,87.8,0.67,2.07
aqJRkiEDDzbIwIlK0kXhQ-cnTV-a,MAPbI3,16.9,1.06,219.0,0.72,1.6
aqKkMdP5N6tq-0j7LAUzH9-Aw6Ec,MAPbI3,15.2,1.06,213.2,0.6729999999999999,
aqKmw8F2zG0umW1G2ui45fpjgg_B,Cs0.05FA0.855MA0.095PbBr0.285I2.565,17.2,1.05,236.5,0.7240000000000001,
aqPtKJRfrP4N1gqkbdpvBFFaE2qC,CsPbBrI2,14.22,1.15,168.1,0.76,1.89
aqSvYzMh8SoNOge_C265FTJtEbva,MAPbI3,5.93,0.919,150.29999999999998,0.432,1.6
aqYnPYy6JwFrlMZc51zXujBzLh6B,MAPbI3,8.25,0.856,167.7,0.529,1.6
aqckCTx53p4QiDJmdD4YagvQ_o37,MAPbI3,6.9,0.85,176.8,0.4579999999999999,
aqeYoJkJqCPraDos0ijENGJqh42a,MAPbI3,10.19,0.89,142.0,0.8059999999999999,1.6
aqpDO5rJbs7fm0TpGI1SCpK_OeaJ,MAPbI3,11.4,0.95,162.0,0.73,1.6
aqsIfIcV6VeoOskBL59L0ZKLK4rR,FA0.4MA0.6PbI3,17.25,0.995,237.3,0.731,
aqwQFD7XG4zDkd_1OpLz5PEaGZm9,CsPbI3,14.3,1.05,186.0,0.738,
arLgAN5MW84dPUjfeicRUWdmOcu2,MAPbI3,15.8,1.07,197.0,0.7509999999999999,1.6
arLn9qmATerscjRq5_A7DzJxhq39,MAPbI3,15.19,1.07,205.2,0.69,1.6
arQHH-AO8AmVhTkOPCv6EIkvFeTN,MAPbI3,16.4,1.03,215.0,0.742,1.6
arSBTPHm0vcC6dxh7OJvWEIknSME,MAPbI3,16.73,1.07,223.70000000000002,0.7120000000000001,
arVO6nc1qx180rq8JuNKz73ym1gi,CsPbBr0.31I2.69,8.71,1.02,120.8,0.7070000000000001,1.7500000000000002
ar_w5E91eGY90ceQXYyCE_4ryVQt,MAPbI3,14.87,1.07,214.20000000000002,0.65,1.6
arcjvfqajPCSendj5rdLMnI1ZTN-,FA0.9MA0.1PbBr0.03I2.97,19.87,1.11,241.5,0.741,
arlHpS2N5a5B06qNX-kK_-WPOXvX,MAPbI3,14.2,0.99,192.0,0.748,1.5
arqzJXHQNWFMmXN5SxiAbxasOt3Z,CsPbBrI2,12.67,1.132,156.85,0.7190000000000001,1.9199999999999997
arwoVWyO40y-QvzknjhYF9EAlX1j,MAPbI3,21.12,1.12,227.0,0.8320000000000001,1.6
aryVr-K4wQBQxEyjC0Z5ktuFQRvB,MAAg0.1Pb0.9Br3,1.23,0.861,25.099999999999998,0.67,2.3
as3CKMFhWP46_OCuwhP0mkjzPIT2,MAPbI3,16.5,1.01,222.0,0.733,1.6
as4cavk_E7tfrtBCR78XiP5mk6Rw,Cs0.1FA0.9PbBr0.51I2.49,6.2,0.83,156.0,0.47,
as5rAFPP9h1k49xSZEIko7NpKKRT,MAPbI3,3.26,0.7829999999999999,116.7,0.357,1.6
asKN5cCniZl_BQHFY5W5Hku9hdMB,MASb1.9Sn0.1I9,0.73,0.72,19.6,0.52,2.0
asLwDhWdhFtTTI1ziaIbpbaZ8N_r,AgCs2BiBr6,0.12,0.39,15.0,0.205,
asRuIizvYh1g-CU9dIo5LE1Zs79j,Cs0.12FA0.88PbBr0.36I2.64,13.59,1.034,193.4,0.68,
asYjn4r9ODg1YBquEgasOL8gp2LL,MAPbI3,15.0,,240.0,,1.6
asYt7ZZ5GoTlm67M1Y74KJl5LayK,MAPbI3,17.85,1.08,222.60000000000002,0.742,1.6
astylZxO0xd4Py6QucxrzHmQjLYB,FAPbI3,4.33,0.872,106.72,0.4639999999999999,1.48
at-KH4PuaKWxLdUKTn6GA7BhCOfB,MAPbI3,13.93,1.05,207.39999999999998,0.64,1.6
at2bP71fdua2Z0Z7MrrSwgA-iI1A,MAPbI3,16.8,1.02,218.70000000000002,0.75,1.6
at2e5VQP2PJzXiJ_0Fnv4ccO4l8l,MAPbI3,15.67,1.023,201.4,0.76,1.58
at3n772cJwhR_QvayKUXDFnrYcr1,Cs0.05FA0.79MA0.16PbBr0.45I2.55,19.89,1.17,224.7,0.757,1.6999999999999997
at680XS4VTgT-rqUHVsSr-mpxqvk,MAPbI3,10.79,0.954,187.2,0.604,1.6
at6LicgrAVCFjbx3G0PHtdoW03WA,CsPbBr3,4.6,1.14,77.0,0.52,
atScDVy8Efe_Ih6Z0JaxzI8Sj-cE,MAPbI3,11.22,0.91,178.79999999999998,0.687,1.6
atUxcyg6F27MNnDHJFUVw5fIVr-q,Cs0.05FA0.79MA0.16PbBr0.51I2.49,17.79,1.08,210.10000000000002,0.784,
atXPRdBUvDA4Bbn-wnkZfxyRrEf-,MAPbI3,15.24,0.99,220.0,0.7,1.6
atYabjsAKJ73nSyyyXa9N3yAg4uG,MAPbBr1.25I75,10.21,1.125,134.4,0.67,1.76
at_DydaP6ggnHCL1yuzOrzVICMFe,Cs0.05FA0.79MA0.16PbBr0.51I2.49,14.47,1.092,198.0,0.67,
atpOu6jvOFHjK8727ojMrJQLzkFa,Cs0.05FA0.79MA0.15PbBr0.51I2.49,18.22,1.1,224.7,0.73,
atwVhSZF5VG1ZxwmO4Peat06hbdk,MAPbI3,15.0,1.04,203.0,0.7,1.6
auAYGSbiBhWEEgCXphdsueuPVqTu,MAPbI3,10.72,0.93,188.4,0.612,1.6
auU0-a-9i32IvcyRIxcXFS6FlPlf,MAPbI3,5.6,0.65,157.0,0.55,1.6
auZQGF6uakLoQaqRZ3ksayj9rCRv,MAPbI3,4.1,1.32,87.0,0.36,1.6
auZfVfz7SbS9FJR40d8BXSisMSSJ,Bi0.95La0.05FeO3,5.45,1.69,41.8,0.768,
auexRCKYKQShT_ASTibkDpYGjkBq,CsPbBrI2,9.38,1.14,133.6,0.62,1.91
auwj13JoQwGp2CbV3DylgNqKsTO0,MAPbI3,9.0,0.99,150.0,0.635,1.6
av-WqFXatNJucYc1CgEWPvEHum4H,MAPbI3,13.66,0.9,220.2,0.688,1.6
avO6ExfeOfgfaTge8blE9eW1b1a3,MAPbI3,11.77,0.96,154.9,0.7879999999999999,1.6
avPyyo6d2A6_ePvPT3N_EZ6B4Br0,MAPbI3,6.8,0.87,126.0,0.62,1.6
avXciE7_ifHahN5bn6g6mkJJPU8G,MAPbI3,19.65,1.1,231.5,0.79,1.6
aw64CMS0AbU2VhmNzuig9XbB6iJN,MAPbI3,11.22,0.92,176.70000000000002,0.693,1.59
aw91aihWY_aimAcOCn8y2S-FsY1u,MAPbI3,11.4,0.92,230.0,0.539,1.6
awG3eFbvP7msjSilwHdzuSUD8hVo,FA0.9MA0.1PbBr0.3I2.7,15.62,1.06,210.10000000000002,0.7,
awHGPpRTzw3dXAoxJr4qwX_nic2u,MAPbI3,10.47,0.93,166.4,0.677,1.5499999999999998
awISxJIrJlLzK-mgkIUgkqbpNhNe,MAPbI3,11.43,0.92,188.5,0.659,1.6
awKLSDcF8Eqkp2Z5FVpA-qtNfg_P,MAPbI3,20.1,0.75,1.18,0.71,1.6
awKQNyl2u3NLGI4dcZs1dYHVK3ao,MAPbI3,7.21,0.82,120.5,0.613,1.6
awLgF0Pc6RKw566_vLvCO8m-6a2Y,Cs0.05FA0.8075MA0.1425PbBr0.51I2.49,17.64,1.08,220.10000000000002,0.737,
awM8M8WBRqkQ08wE1-28eIGbPfm4,MAPbI3,13.2,0.99,208.29999999999998,0.64,1.6
awU8PwRNoWCJqAuxKQnd7sx5q_S7,FASnI3,4.61,0.43,187.39999999999998,0.5720000000000001,
awtffgbTjUOfceBRiPRdk_nHlj2_,FA0.83MA0.17PbBr0.0I2.51,11.0,1.0,207.0,0.54,
ax4W0wcpfTY6Ms4rJ14wzPIvXcH6,MAPbI3,12.38,0.93,214.0,0.62,1.6
axBbkOnZGBAkIcj0GHmLaayjAtfU,Cs0.05FA0.79MA0.16PbBr0.41I2.59,4.2,0.89,165.0,0.284,
axMG5KhD1WdETm1UUZqj2o3vlpiX,MAPb1.0I3,13.47,0.98,210.9,0.65,1.56
axMpN1vK_Y_ZRX_G7X6fSZApruhu,MAPbBr3,3.0,0.86,52.0,0.68,2.29
axP-9COuM2MXeqyYgK9ZNux8Gy74,CsPbI3,11.01,1.08,168.2,0.603,
axTXzwewf69rM1yUNc7rbxqOfxF6,Cs0.05FA0.79MA0.16PbBr0.51I2.49,15.3,1.12,196.0,0.69,1.6
axZdMNi7vfw_nFXnkNpu-i7goG8a,MAPbI3,17.43,1.03,222.42000000000002,0.76,1.6
axg8apnzx23Mme6yMqW4Ew877xiP,FA0.85MA0.15PbBr0.45I2.55,15.3,1.09,206.0,0.69,
axiotfqXeyeBOB60zPAQiL3fQm4G,FA0.3MA0.7PbBr0.3I2.7,18.3,1.0,224.1,0.8240000000000001,1.59
axj_KSHAvtKfehIDgO-2ZIdrUY4a,MAPbI3,14.68,1.013,202.39999999999998,0.716,1.5
axjhMXk0uRV0RyiuOTz8txGnQH5g,MAPbI3,11.55,0.948,164.1,0.74,1.6
axtR-DyjqET6sIVItItbjlIDgDYl,MAPbI3,10.4,0.8029999999999999,201.0,0.644,1.6
axuk6FUSvC4iV3gErSIzFAEDao6o,MAPbI3,9.75,0.83,198.6,0.59,1.6
ay0SWXvJVXqclMYB3-lfNtalDRs1,Cs0.05FA0.81MA0.14PbBr0.39I2.61,20.0,1.16,241.4,0.71,1.59
ay0pUhk0cNMPkQY3k3all6Wv0TXl,MAPbI3,15.5,,,,1.6
ay400QEycy79fPXuGS0xRZxFcVie,KBABiTeO6,0.02,0.353,0.8,0.42,1.94
ay6fRMjaDALU6YqamuHnBiiiKqCH,MAPbI3,7.72,0.88,145.7,0.603,1.6
ayABJEv-0TXaKLkWdR2Bq1LVYdpK,FA0.85MA0.15PbBr0.45I2.55,12.5,1.04,198.29999999999998,0.6559999999999999,
ayO_6VyS5AUO8Eq-rs2ARb32hIAk,MAPbI3,19.8,1.09,221.0,0.7959999999999999,1.6
aySVUzj8Sy8l2CLw5cnYh6JboPxl,MAPbI3,12.21,0.933,216.0,0.61,
ayWfHqg3hVtXCttV9d5gQykvIHvX,MAPbI3,17.62,1.03,224.89999999999998,0.76,1.6
ayY5TTLC2K_cMvcaBAbgrnTEab8a,Cs0.05FA0.83MA0.17PbBr0.45I2.55,17.7,1.14,212.7,0.73,
ayfsDmFgJJU2CT1nH1FNpyo6Rg81,MAPbI3,14.5,1.05,179.0,0.77,1.6
aynITMC8QJEdCZH7R-uXtQWto7XF,MAPbI3,8.79,0.83,175.7,0.6,1.6
az0HCPqUyb1DlEeZZoBzSOzZihZl,CsPbBrI2,5.6,0.85,118.2,0.57,1.9199999999999997
az6LNer6YZH89yUWyxklOah-d6Ln,MAPbI3,12.96,1.04,226.8,0.5489999999999999,1.6
azCZor0Yi5jaQN8IRebcx5mjt3qe,MAPbI3,9.66,0.87,159.0,0.6990000000000001,1.6
azJPTyxj6CeXt8ykTLlktUsLMKHQ,MAPbI3,13.73,0.97,210.2,0.67,
azLjquny0CZwOfs9GYuKzXKQ-QXV,MAPbI3,12.95,0.96,196.29999999999998,0.69,1.6
azX2hX-IOSKfFQHnz8Wer_wJptG6,MAPbI3,15.73,0.974,223.6,0.722,1.6
azY6PSvlfw1BUARZ5n7U8X9BRfaY,MAPbI3,17.2,1.06,230.0,0.705,1.6
azdIJNiOKmzIOYf_yl4CC2Du3PUl,MAPbI3,17.17,1.063,219.20000000000002,0.737,1.6
azdQB4MQg1RBlRURDRDnozrXNOqi,FA0.7MA0.3PbBr0.3I2.9,14.9,1.08,210.0,0.66,
azqfyEkNrvylTre6ufDTc7nHZSD0,MAPbI3,8.7,1.0,183.0,0.48,1.6
azsp7Cby6R6_jMEtVxILC6X4SGze,CsGeI3,0.11,0.074,57.0,0.27,
azv2ArP7AEL-czo5eQfeb6wvqvWy,MAPbI3,7.73,0.89,173.79999999999998,0.5,1.6
azvpm_sfdB2NVtnZkX5FIYUgGqd4,Cs0.17FA0.83PbBr0.3I2.7,20.3,1.15,221.0,0.8,
azzlrivpKjwCvnrh6KNd5VMOK2A0,CsPbBr2.7I0.3,0.38,0.67,17.0,0.31,
b-8wCRfwQDT6DEL5NH9f0u8oRfd-,Cs0.15FA0.75MA0.1PbBr0.1I2.9,16.7,1.11,207.0,0.727,
b-I41QNf8S-ogQ4hk7ozXPvVGJwV,MAPbI3,16.4,1.074,209.0,0.73,1.6
b-KxESgHBsLc_grtQiZm3OUo4fen,MAPbI3,13.78,1.01,187.0,0.73,1.6
b-iX-1lmPeAsZhjhvJWDImj1f1eX,Cs0.05FA0.8075MA0.1425PbBr0.3I2.7,15.7,0.022,10.600000000000001,0.75,
b-ywqhgRyQDKpTCDWYkytbgwG8f0,MAPbI3,15.25,1.1,209.0,0.66,1.6
b00uI-SlktFfKZe-V2OOuISr2WyB,MAPbI3,15.1,1.05,218.0,0.66,1.6
b06fUkNDHmn87IP95TJ1AcRPsuAU,MAPbI3,7.54,0.84,155.5,0.58,1.6
b08_3RxlDAiiK8v0qq86SHVHultH,MAPbI3,9.85,0.87,162.10000000000002,0.53,1.6
b0DhcMjrs9CZwx2JKYtXlzAnF1nF,MAPbI3,15.5,1.031,205.0,0.73,1.6
b0xq2hAIlREyoIZFNrfQzp9tJLeN,MAPbI3,13.96,1.039,225.9,0.595,1.6
b10piVZ0knl1x4JZ-T4JjUv9dn-5,MAPbI3,7.91,0.87,162.60000000000002,0.56,1.6
b16FjBxHB9TY7sBS57tkpnd-2Ay5,MAPbI3,12.0,0.86,184.4,0.76,1.5300000000000002
b17sJkWasdmMA9HOIYc7UlldYMrr,FA0.25MA0.75SnI3,4.25,0.47,203.0,0.4429999999999999,1.28
b1888jpB7ahckt6DM4QygEmZ8DHI,FA0.1MA0.9PbI3,18.9,1.04,235.0,0.77,1.58
b19NjMHvDRidy2UgHIrs5JLPLbya,MAPbI3,14.0,0.95,216.0,0.685,1.6
b1Adcr1oatq2ZOdXhhlz-qvh02S_,FAPbI3,19.59,1.08,232.5,0.78,1.526
b1FsvavEDWKLJAu-UhHuitQ50oPe,MAPbI3,12.5,1.0,202.0,0.62,1.6
b1GcOK_Zns7IcvqdNMK4JG8DOp6f,MAPbCl3,0.0,0.66,0.25,0.296,
b1H2jgOmkQ0eAT1BBBhiQrfujzpJ,MAPbI3,13.06,0.97,194.0,0.6890000000000001,1.6
b1Ho379a39KtdQ1hBiPRy-9uKHxW,MAPbI3,9.01,1.08,132.7,0.63,1.6
b1Mi2Sa9C3fUVFPw16oICuZ7QUpq,MAPbI3,0.4,0.61,3.1,0.25,
b1Odwtfmt8w26Mvp2CRo_TNnh6zO,MAPbI3,1.44,0.731,53.7,0.37,1.6
b1Pqyb6hFAAPxqFFSWUUyGszAjz-,MAPbI3,15.89,1.04,199.0,0.77,1.6
b1WhcIEJjlvptb_EhRbbQKAfLi4X,Cs0.06FA0.78MA0.16PbBr0.54I2.46,11.62,0.98,180.7,0.65,
b1iZJ-lS5jivOjO2p7PXC7DwmLNF,CsPbBr3,5.77,1.3,60.0,0.73,
b1m6JqvBLVGQYzjsCHgf3wART-d_,MAPbI3,13.1,0.98,180.0,0.742,1.6
b1zMgmtX2aTy3Bu9IDSXfOHZweK7,MAPbI3,13.7,,,,1.6
b2Ar3rxf_Su8FqeHSlytNQsBBgeL,MAPbI3,15.34,0.99,209.60000000000002,0.74,1.6
b2LRuwbgUJaJ_jz0NEG43DJo8IU0,MAPbI3,13.9,1.104,220.0,0.742,1.6
b2VpOqwUL-xPVOeZm8GrKAhjI0Yq,MAPbI3,12.03,0.98,179.0,0.687,1.6
b2a7qfmStKqFOFoU4KgwH0JbSu2I,MAPbI3,0.0,0.44,0.8999999999999999,0.25,1.6
b2aoEairg1N3I6bJ4C6IStmp0kiM,MAPbI3,8.59,0.74,157.0,0.77,1.6
b2jLghHrTfyu5OroK-cqR3P9CstV,MAPbI3,15.1,1.013,201.5,0.74,1.6
b2kkJ8nPg0bBmdqjl0Nqd6EW2BOz,MAPbI3,7.85,0.75,148.5,0.7,1.6
b2lp4BYjkJcXZIvQzxG3lFpj91An,MAPbI3,5.84,0.82,159.9,0.445,1.6
b2npmiTbmI089a2fzWIPiT8X4ZXD,Cs0.17FA0.83PbBr0.75I2.25,15.32,1.01,210.3,0.71,
b2rq0rAcmkmf_aKSXAUbTSlctK2v,MAPbI3,12.71,,,,1.6
b2uGcOo-sUyrZy7bmRb7EEMyE3vO,MAPbBr3,1.3,1.25,42.699999999999996,0.449,2.3
b39AQjTh_xYtSJNBcIAgUMMEvF-b,MAPbI3,11.7,1.04,191.0,0.68,1.5499999999999998
b3JDkuXucLaCfSNR-Y9Y9h7toex9,Cs0.05FA0.79MA0.16PbBr0.51I2.49,19.3,,,,
b3V71ve0g8QrvTSYNAXtibwO7KFC,MAPbI3,11.08,0.894,168.15,0.737,1.58
b3VJ364futjZm1RDyNMpglWsgmam,FA0.86MA0.15PbBr0.45I2.55,18.1,1.07,230.0,0.736,
