Repository: ckhamdang/ML_perovskite_properties

# ML for Properties in Halide Perovskites
This repository contains the data and codes used in our study of five photovoltaic properties in halide-based perovskites using machine learning.
The dataset used in this study is provided in the "Initial data" folder.

The Pearson correlation coefficients between the compositional input features and the target photovoltaic properties are provided in the "Pearson correlation" folder.

The machine learning codes used to train and evaluate the regression models are provided in the "Regression model" folder. This folder includes the dataset and codes for:

File: Initial data/All_perovskite.csv (part 46 of 74)
entry_id,compound,efficiency (%),Open circuit voltage (V),Short circuit current density (A/m²),Fill factor,Band gap (eV)
b3b2FwL84bc54tMPk9y56Wzw-mKf,MAPbI3,14.5,0.949,202.8,0.755,1.6
b3h-LtYPCjfv-nkO1cWdSvLW-zj4,CsSnI3,0.000225144,0.009,4.72,0.053,
b3iz5N7iYl9sriYHXSvpE71uEAEC,MAPbI3,10.2,0.86,168.0,0.7040000000000001,1.6
b3oEdG4cPxv5cs8UNH8uREd1Sypn,MAPbI3,13.48,0.97,190.3,0.73,1.6
b3p9WMb7TRSXB8Ot6L8kzE2zGexg,CsPbBrI2,10.1,1.11,137.0,0.67,
b4-AAwD-iGR4NJrVWCuF_yGOzl4-,FAPbI3,11.8,1.02,192.0,0.6,1.48
b45dsAFOjLwSUFZdfu-wKT_YMNY4,MAPbI3,0.57,0.363,59.5,0.244,1.6
b4BZx0jMNniWqXfHfTT745SS-eOt,MAPbI3,3.2,0.8,118.0,0.352,1.6
b4KY4cARqEqUk55mNdrpVcbGoRny,MAPbI3,8.11,0.85,134.1,0.72,1.6
b4ROc3aoXuRYRKCiAYLb37shy9Z9,Cs0.1FA0.75MA0.15PbBrI2,14.0,1.13,200.0,0.6,
b4UL_YYniYM056Kflcb-9KjyXNu4,FA0.85MA0.15PbBr0.45I2.55,16.01,1.1,230.0,0.63,
b4cypELaT7ui1aO-VYbfuaKHjIUe,MAPbI3,35.2,0.87,1.5,0.75,1.6
b4fDzBgz3sdyLZmCr1-L9zH64QE_,FA0.3MA0.7PbI3,18.96,1.071,223.4,0.792,
b4jd-UZc76PyOzCeHNYFjNEdgyAN,MAPbI3,4.96,0.75,125.60000000000001,0.52,1.6
b4lOA6zrpiWrqDfZ1DTYsh7sDzRC,MAPbI3,12.36,0.93,202.60000000000002,0.66,1.6
b4pns7WQkevp46eRn4j9w1Ee_kwH,MAPbI3,12.0,0.898,208.0,0.644,1.6
b4twLp7FywAe6z16AKLBI2ZD4BtQ,MAPbI3,0.01,0.14,1.4000000000000001,0.37,1.6
b4yFp4L_eOfKJRPZVhetiBmqYPq8,MAPbI3,15.4,1.023,199.5,0.755,1.6
b50mnjQ4iTjhtz5eTp8TKwSKkOut,FA0.85MA0.15PbBr0.45I2.55,17.52,1.08,222.10000000000002,0.72,
b5183gbWdQZWZf8vR1lHITHJrckH,MAPbI3,11.39,0.912,204.81,0.61,1.6
b56TXWFjnM917j8pUs5-i30wkqGM,FA0.85MA0.15PbBr0.45I2.55,12.03,1.142,165.3,0.638,
b5CdILEHBjhD0230XEK6xz-SOUfY,MAPbI3,16.1,1.07,211.0,0.715,1.6
b5HmXlNuE73hxhzcOzaNrFOMVjk1,Cs0.1FA0.9PbI3,14.38,0.91,230.3,0.66,
b5POaTgoKbJk9NF7a53rUVmgKifn,MAPbI3,17.8,1.03,225.7,0.809,1.6
b5PtVPBjhr6HAQyXZHSXKKk_jNDW,MAPbI3,7.6,0.8,178.0,0.53,1.5499999999999998
b5Ug5YvakkixI2qCghCcondrt_57,Cs0.1MA0.9Pb0.9Sn0.1Br0.2I2.8,4.8,0.7879999999999999,110.0,0.551,
b5cR54twO603czzHojm2VszTq6PT,MAPbI3,6.7,0.835,121.0,0.6609999999999999,1.6
b5dLu4nmN8PP4RnlCeLataphuivp,Cs0.05FA0.81MA0.14PbBr0.45I2.55,2.6,0.4,162.0,0.35,
b5jzWYcIpUGqPMf-uxwwzr9s2jWN,FA0.7MA0.3PbI3,12.01,0.96,198.70000000000002,0.62,1.5300000000000002
b5lvP5T-Z20zXDyDpZx7hUrYf6n4,MAPbI3,13.01,0.97,179.8,0.75,1.6
b5ojmlMCCMq7fZvNMyiBEcqPeZzH,Cs0.05FA0.80MA0.15PbBr0.45I2.55,17.09,1.11,212.7,0.73,1.6
b5qtOmJowbVF5lVBkNvboIq18yT_,MAPbI3,2.7,0.77,64.0,0.55,1.6
b5wgTv9sObxXTE8iWnKh4rgRA0Gr,Cs0.08FA0.77MA0.15PbBr0.51I2.49,16.3,1.077,195.71,0.773,1.6
b5ySXUYaUfVPzepE65x6rlYiHR7y,MAPbI3,7.5,0.88,184.0,0.4629999999999999,1.6039999999999999
b6Im_l4DqJKvUQ3zn6HXFF2xz91j,Cs0.1FA0.9PbI3,11.72,0.97,209.1,0.578,
b6PgNC-wkgR6rs0yXdM5SPWP_-Vd,MAPbI3,10.83,0.935,166.1,0.7,1.6
b6Ve4ubPpDLgdHuJl7c_6lj0uxBd,MA3Bi2I9,0.31,0.51,9.399999999999999,0.61,
b6aPdHxptIfd1PibtM3KLNA3Iuv_,MAPbI3,17.56,1.08,210.0,0.777,1.6
b6sCez3TjB7p3yYDVM6MJXCb2soO,Cs0.125FA0.875PbBr0.375I2.625,19.68,1.118,224.98999999999998,0.7829999999999999,
b723tH5K_Safqrq6MX8tAM6rxEoM,MAPbI3,11.22,1.01,169.88,0.648,1.6
b73ncEuiMDiVLUcBAhyDjwXpJ3uh,MAPbI3,13.4,1.05,174.7,0.73,1.6
b74gvy-yxAxZWdsRsf207oy8fL6w,Cs0.05FA0.79MA0.16PbBr0.51I2.49,13.3,1.06,201.0,0.613,
b7Ka1goE3mecECFcicq6k2vFQQUa,MAPbI3,12.1,1.0,180.6,0.67,1.6
b7NqFu-myWOHJYvAGJOwdkfWtSOP,Cs0.05FA0.8075MA0.1425PbBr0.3I2.7,16.5,1.08,204.0,0.77,
b7PT7N0vmOh0tpfF8q8ytAXSbFyk,MAPbI3,14.11,1.02,212.8,0.65,1.6
b7_O6nOFgLhdQNhCpKC8gP_00D08,Cs0.05FA0.8265MA0.1235PbBr0.39I2.61,17.1,1.081,220.0,0.721,
b7aYY4mHsm47bo8HAvNai0kaWGrX,MAPbI3,16.4,1.06,224.0,0.738,1.6
b7i0XESlIP4JITVBrAL5drl-5y7e,MAPbI3,4.8,0.82,149.0,0.39,1.6
b7lNmxWFJ2gI7y6p-0x84dgXv--j,CsPbBr3,9.17,1.412,72.0,0.777,
b7xj2S3Nj-zzW3jJEqu-A0-xbxlU,MAPbI3,14.42,0.99,199.5,0.732,1.6
b8-__1KMryFC9obArJoxNS_Y-e0m,MAPbI3,2.0,,,,1.6
b81Xzhhdk-T9pA913KeSjTttSIAz,FA0.85MA0.15PbBr0.46I2.54,12.51,1.083,210.2,0.622,
b87zqkexV6_ZiA-OqKhk6bIpkwFz,FAPbI3,17.05,1.05,232.0,0.7,1.5
b8824hHT6gkxzl84zwZRYVkXSrMf,MAPbI3,9.7,0.909,151.0,0.71,1.59
b89tEwCI-ss-_3Dw2WXzI6rNqHKn,MAPbI3,7.41,0.86,170.2,0.488,1.6
b8A9TnlQANwMx3c4KlL_SwhQop30,MAPbI3,11.4,0.928,175.0,0.7,1.5499999999999998
b8blyrIPLhgGo2WoYTppqIYlrc3T,MAPbBr0.9I,8.91,0.975,154.8,0.59,1.72
b8gnKDd2izI0KK31DPJOtbb6sESa,Cs0.05FA0.8075MA0.1425PbBr0.3I2.7,16.7,1.08,220.0,0.72,
b8h_d2tqxd23xsUL_5V_pGqMJZwL,FA0.85MA0.15PbBr0.15I0.85,19.65,1.18,227.0,0.733,
b8qIEWI66P8yxBQXK0vH_8fFiLu9,(PDMA)FA2Pb3I10,5.23,0.843,85.7,0.721,1.5300000000000002
b8sfhC4OCRYM50gRORcZjVDDJFie,MAPbI3,14.26,0.993,221.6,0.648,1.6
b8tjVls4-tlzNPUbDhSRoxwP6Xex,MAPbI3,11.16,0.96,165.6,0.71,1.6
b99hbizqk6UutOx9pWSnYip0xk8C,FA0.85MA0.15PbBr0.45I2.55,8.05,0.963,137.10000000000002,0.61,
b9MjyxXk-k4YFZTwjygmjbE3JMUQ,MAPbI3,7.2,0.8370000000000001,174.4,0.49,1.6
b9OCNUyorMGOb7GtzIuwozo5HaLD,CsPbBr0.6I2.4,14.45,1.2,174.3,0.693,
b9Ph8O04XCpvXrtAbqb98RQvvNEH,MAPbI3,6.85,0.016,9.3,0.47,1.6
b9QxtrtX9fNqSGiFu0DCY2Ja1px0,Cs0.05FA0.79MA0.16PbBr0.50I2.5,15.4,1.02,208.0,0.73,1.63
b9QyCoPAyfpL9jTExSNGUp5wrJdL,MAPbI3,4.36,0.69,147.20000000000002,0.43,1.6
b9SXtrSxqkJT7NhrPMTFynR2h6DF,MAPbI3,6.23,0.73,136.0,0.63,1.6
b9UVN0N0bPZHB3avOF1fTbPvb-qI,FA0.85MA0.15PbBr0.45I2.55,18.77,1.1,221.6,0.77,
b9VsTM4KofkcKKgm7YUp6MsDtwpa,MAPbI3,16.08,1.06,209.4,0.73,1.6
b9WPNtuoIsWSVx2W_C8h3Ete1roD,MAPbI3,11.91,0.97,210.39999999999998,0.585,1.6
b9aElHS1ddh74AZSBF3olVZEgfHu,MAPbI3,5.97,0.83,117.5,0.61,1.5
b9fnkUxsZ0sqCoCq2d-pmc6ZnY0S,MAPb0.25Sn0.75I3,3.83,0.348,217.0,0.515,1.25
b9occ7FpYucvrEv93OHyd9WR8k9I,MAPbI3,18.35,1.09,221.9,0.759,1.6
b9x9YI6E-54RiEG_KokgE4190fdo,Cs0.05FA0.28MA0.67PbI3,19.57,1.093,227.39999999999998,0.7879999999999999,
bA2E66D4dB234wzR9xZkxwt16QlJ,CsPbI3,13.9,1.248,149.60000000000002,0.7559999999999999,1.7500000000000002
bA7pFCKxQjNQGPKK7rtJ3ds7V8Sz,MAPbI3,17.1,1.0,219.4,0.7809999999999999,1.6
bAG6YXtcRUrxjy0TdQbtBuCatZ9w,FA0.9MA0.1PbI3,19.07,1.08,226.70000000000002,0.78,
bAIfsfx37QRyxnpzWQsZs1fvEoGC,FA0.83MA0.17PbBr0.51I2.49,15.73,1.04,203.5,0.74,1.6200000000000003
bAMS40dLUDlIZE_7fBe05go3U-ad,CsPbI3,9.29,1.02,141.2,0.645,
bA_lMowN8gl-NZ7DfhRUmrU4hxnJ,MAPbI3,3.62,0.616,144.60000000000002,0.406,1.6
bAj8oQEatOO_ziPRq3_OAlJasa0g,MAPbI3,12.4,,,,1.6
bAp4XB6GtJSaZhT9Q588-Dw8qq6p,MA3Sb2I9,1.74,0.72,43.0,0.56,2.17
bAqIDe_-p-aVcnTJkKf8G8XXuoAI,MAPbI3,14.38,1.13,197.0,0.6459999999999999,1.6
bAs4pvNQ1HBlUGmtHQoSXzXWPj2y,MAPbI3,16.12,1.029,208.41000000000003,0.7490000000000001,1.6
bB7XEfGXRd33Qsc7JvbkBDy0zpcD,MAPbI3,14.8,1.02,211.0,0.69,1.6
bBF5kmaNcKJmSo0cxMBP1co0fsri,MAPbI3,17.46,1.03,220.39999999999998,0.7809999999999999,1.6
bBFgxc-Ac-SHfzS2ilkCp_meDr23,Cs0.15FA0.85SnI3,3.7,0.37,162.8,0.61,
bBPuoI80lss815SiF5z4Vg9QUqMe,MAPbI3,13.99,1.05,201.5,0.659,1.6
bBW_cqgdsJ31k14TquHUjOjBV0lo,MAPbI3,11.33,0.9,179.8,0.7,1.6
bBb6ahgneaAS6h3uT2qgFz056qRc,FA0.1MA0.9PbI3,12.09,1.02,192.10000000000002,0.617,
bBb9YmoXuY1RrhIUh9wcuRM14dEj,Cs0.15FA0.85PbI3,10.06,0.8690000000000001,219.60000000000002,0.527,
bBdol19cvuqOfO_TZRHw-7lVTG1i,MAPbI3,9.84,0.892,200.6,0.55,1.5499999999999998
bBghjlyMUp_w2rCHb48_VlSWVs3m,(PEA)2Cs3Pb4I13,4.53,0.921,102.30000000000001,0.46,
bBmO0kjRveiB16vzyT_Elk44g6y1,Cs0.05FA0.79MA0.16PbBr0.51I2.49,15.87,0.97,226.8,0.7290000000000001,
bC6zMj7GxM_EeLh-M66DgY8ctpU2,FA0.85MA0.15PbI3,20.75,1.1,246.9,0.763,
bCBAbdrqYqievNxl868897w9uogp,MAPbI3,17.7,1.03,217.0,0.74,
bCVbZL-bIQ8F6x-x4aoNcplZzEcA,(PEA)0.15FA0.85SnI3,5.72,0.57,150.0,0.6729999999999999,
bCVgclLqqvVTRCaK2ypZbgnd-Vxc,MAPbI3,0.3,0.39,52.1,0.15,1.5
bCd1V9Se9-_0-EUygmJ1R_8rGior,MAPbI3,17.36,1.106,201.57,0.779,1.59
bCxfFOIa58NM7vzrgdV9p7IeIn3Z,MAPbI3,0.71,0.223,75.8,0.42,1.6
bCyV1d3l7TiOQycFYM0rEyHTMp2c,MAPbI3,16.82,1.088,205.6,0.685,1.63
bD0YRsQbUpku7HwDpYaTEZttnDHb,FA0.8MA0.2PbBr0.6I2.4,18.8,1.09,220.0,0.78,
bDH0-nNJHY4ouppZB3dNyv0r6b3z,MAPbI3,3.21,0.74,101.0,0.43,1.6
bDLQHjIQw29U3yZttsH-Dpty_59E,MAPbI3,5.37,0.94,76.39999999999999,0.75,1.6
bDYOFAFbNwIe20ao63_bzTYc0Z9e,FA0.83MA0.17PbBr0.51I2.49,7.98,1.01,138.6,0.57,1.57
bDYpFWG5lTytGCVPeHbm-xEK9E5M,MAPbI3,12.2,0.933,182.0,0.72,1.6
bE0CIWEf302m8MpaMzn4dsGMYyhS,MAPbI3,13.1,1.04,206.20000000000002,0.61,1.6
bE2bsB4V0b4dKjKJcprB3ChBii9M,MAPb0.25Sn0.75I3,2.76,0.3,191.1,0.481,1.25
bE7OELIEI6quYnjktm954U9BsxA1,FAPbI3,3.08,0.8959999999999999,58.8,0.623,1.48
bEbnBlS2AqSGIS2yjbl7aTuye8BW,MAPbI3,0.04,0.04,4.699999999999999,0.184,1.6
bEjJBRKSDVr_A13sgf66I7uOXZl-,MAPbI3,16.58,1.06,220.5,0.71,1.6
bEk_yUBGmJcKxozkDUlA2NiIZ1km,MAPbI3,12.6,0.95,189.0,0.703,1.6
bFGowby1O35XnNU91dOOiF-U252b,FA0.75MA0.25PbBr0.25I2.76,18.24,1.1,225.0,0.75,
bFIhtaMGDQ2n3rWdjMPjCFMd9U-5,MAPbI3,9.79,0.98,172.39999999999998,0.58,1.6
bFPY_qp6Er5HQm4E_Q_IWLa9Y_aJ,MAPbI3,0.14,0.084,58.2,0.27,1.5
bFQs6V0z9xTkygmwsgBXn5zD7OQt,MAPbI3,10.2,0.877,200.0,0.581,1.6
bFVyfzvjNJHxYhA-873utV9ej3QS,Cs0.05FA0.7917MA0.1583PbBr0.5I2.5,10.52,1.0,153.5,0.688,
bF_uPdfbsmSbJjOAoB_m0hDif2Pt,MAPbI3,15.26,1.08,213.79999999999998,0.6579999999999999,1.6
bFlnnskppJ1sa6rXL9PDh30Ez77_,FA0.2MA0.8PbI3,8.38,0.948,132.48,0.667,
bFrv1V8RBQjLrVJuTt_K-ZCnsl46,(ThMA)2MA2Pb3I10,3.71,1.28,53.5,0.542,
bFwGYJaMPVMnPMeczhaTT5ZF3V42,Cs0.05FA0.86MA0.09PbBr0.3I2.7,22.0,1.15,246.0,0.78,
bFwXWfHL87rJ4-XW_vWtI2HLtkcl,MAPbI3,7.7,0.84,142.0,0.6509999999999999,1.6
bG2hgyC6nKBAyC9IRb8kG8Np9td-,MAPbI3,12.0,0.87,192.0,0.71,1.6
bG5ospmxZp032Vvg67OkWvb2PxnC,MAPbI3,17.07,1.088,218.5,0.72,1.6
bG9iswpS9-2Ue2z_lmXLyR4yM0xX,MAPbI3,14.41,1.04,187.3,0.74,1.6
bGGaUmASHQLjaLkdXLGDB77K5VwZ,MAPbI3,12.4,0.9,228.2,0.6,1.6
bGTFRIASFVd56KDYFKfbZgaW8Gop,MAPbI3,15.59,1.01,208.6,0.74,1.6
bGWQs0EPeg7hQGoJ30rbyqRmXhJI,FA0.4MA0.6PbI3,11.14,0.97,236.70000000000002,0.489,
bGYR58I4KgefrMQTsg2xhTIDCcU8,Cs0.05FA0.79MA0.16PbBr0.51I2.49,19.2,1.132,226.9,0.748,1.63
bG_9U3g4Has-Sh8Irc4N0tplUS4B,CsPbBr0.6I2.4,14.41,1.19,174.8,0.69,
bGhsaSJA0YY9r1_jFGHijdgt1r-k,MAPbI3,15.23,1.036,203.1,0.723,1.6
bGnRfm9G8DMiC2nqybifo38rWnp4,FA0.5MA0.5Pb0.5Sn0.5I3,15.0,0.82,285.0,0.66,1.23
bH-78dnz4YUjsj8ILnLFRisXqMuY,MAPbI3,11.36,0.96,219.0,0.539,1.6
bHCgzY15omVitqwszsDIO76HxG52,MAPbI3,7.7,0.94,126.4,0.65,1.6
bHLmd5BAZC3eQvph-Tj8xgf5zgdR,MAPbI3,5.93,0.88,161.20000000000002,0.42,1.6
bHNBN9ZXGjKd6pgldPq8npHRg1Av,MAPbBr0.18I2.82,10.78,0.887,172.51999999999998,0.594,1.6039999999999999
bHSFOiQ5QBZibJY9YuTcvjdCKucb,FA0.83MA0.17PbBr0.51I2.49,18.17,1.15,210.10000000000002,0.71,
bHT0LENW0R91EUT2T4FDviIvUnNW,MAPbI3,17.98,1.125,223.2,0.696,1.6200000000000003
bHapBBQhUgGRItilIvVFv7YWicVV,MAPbI3,10.1,0.88,159.0,0.722,1.6
bHchprUqWu9-7S3w41xAREgq-t70,MAPbI3,9.13,0.92,173.2,0.573,1.6
bHeobYtzTo6jDnYyovULOqLKC6Pl,Cs0.17FA0.83PbBr0.51I2.49,10.5,0.93,198.0,0.57,
bHsIRty-N9QdIM0ad6dUgRXqy-67,MAPbI3,8.42,0.92,143.0,0.64,1.6
bI0FsQ1kXmq1OyS22OnBakIgw5t7,MAPbI3,11.0,0.92,153.0,0.78,1.6
bI2wTwE7CrZEjjL7boCC-gEHrvC9,CsPbI3,4.45,0.71,134.60000000000002,0.46,
bI6-6u_8duztoX_QYBw-8rTVaWSl,Cs0.05FA0.79MA0.16PbBr0.51I2.49,17.51,1.08,221.29999999999998,0.736,
bI9QDTdSjHHlwRHR-TAqOib-eVC9,FA0.85MA0.15PbBr0.45I2.55,17.8,1.104,218.53000000000003,0.74,
bIC1cCXLeq2YGjIydGL3l6l4AKt-,MAPbBr0.27I2.73,16.24,1.017,204.3,0.782,
bIHzKpIGoKYTg_H_Zgub8S_tQOfA,MAPbI3,2.33,0.901,76.5,0.3379999999999999,1.6
bIIStucr7NWuY4v9F8CAq2UPYlS5,FAPbI3,15.14,1.058,228.70000000000002,0.626,1.5499999999999998
bIMUN7ozFW91nXc3qcfO5URuKqSn,CsPbBrI2,9.46,1.187,129.1,0.6609999999999999,1.9000000000000001
bIS_9rPB6inPEEAoutmXK2j8F3Z_,MAHg0.3Pb0.7I3,0.6,0.257,66.0,0.31,
bIVl1p_aYwOR1D87ZhLew2IyNQat,Cs0.3FA0.2MA0.5PbI3,14.2,1.14,117.2,0.71,1.64
bIWLk05jZJ5Y7jCe_GfUnWg-zB4X,MAPbI3,16.16,1.02,213.2,0.69,1.6
bIXpPU2Ba0cs6Hl9ArQ2516kq9kf,MAPbI3,17.88,1.03,228.5,0.76,1.6
bIY1J7cfRo2LPvMXZB9KxjMXFA86,MAPbBr0.15I2.85,16.0,1.021,214.0,0.72,
bInnGGrZZ9erc5Kes_XWwa7XPGa-,MAPbI3,15.1,1.11,192.0,0.71,1.6
bIqynG6n4_N8tTr-AwG1bNzI9bv7,FA0.5MA0.5PbI3,7.97,0.87,194.89999999999998,0.47,1.6
bItvPyPVET4s-mEzNJw0fbpNTFS4,MAPbI3,9.4,0.99,148.34,0.701,1.6
bJ9RrSngQAMsmnirCMB92G5ogJkL,MAPbI3,20.14,1.08,239.5,0.77,1.6
bJ9knd6bVqbh-vpAM8pBMBgBn4mL,MAPbI3,15.0,1.07,191.0,0.736,1.6
bJG0HuAmDpIxmjb5g7RJF0UW0gbV,MAPbI3,12.52,0.98,174.1,0.74,1.6
bJJOLsz4hEhcU4Z1OS6yV36LhYxM,Cs0.4FA0.6PbBr0.9I2.1,14.5,1.14,158.0,0.78,1.76
bJQdPQnEOszfgrs_ye6DiFhIULIA,FA0.83MA0.17PbBr0.0I2.51,17.8,1.09,222.0,0.74,
bJSCUyjX5A354bKGACieQNX_8MfM,BA2MA2Pb3I10,11.7,1.23,136.1,0.722,1.96
bJWzsKqyszVuMp0_TY2vh7t5g1GX,MAPbI3,14.7,1.03,206.29999999999998,0.696,1.6
bJaHn5ku5_kXz99lg-urr3cU3pdU,MAPbI3,6.71,0.892,151.8,0.5,1.6
bJd9MVTDIf8qJ-feJkloYNYfxNms,MAPbI3,6.21,0.83,5.96,0.12,1.6
bJloBCU9rp9816zIzMUS0SA0WYW_,Ag3Bi2I9,1.01,0.67,29.4,0.51,1.8600000000000003
bJt301hwaJD5H20aaEtPENiztAYf,MAPbI3,10.6,0.89,185.6,0.64,1.6
bJz72BK8eUyMkbn00kWmkO8g4gM1,MAPbI3,18.3,1.04,226.6,0.78,1.6
bJz_AOoT76vEHpZvL3D2-dWiSG6d,MAPbI3,13.06,1.07,179.60000000000002,0.68,1.6
bK-34DxdhblGhvz2ZT1Mbnhl5yWk,FA0.83MA0.17PbBr0.51I2.49,0.4,0.84,30.0,0.16,1.6
bKKUvuAMLxQk1Onoo5_ifDUAl1AP,FA0.85MA0.15PbBr0.45I2.55,17.44,1.081,219.5,0.725,
bKMoY_CK24_3N79Dk0QbGlMqb40M,Cs0.05FA0.79MA0.16Pb0.5Sn0.5I3,6.55,0.55,211.20000000000002,0.56,
bKXA60HEC6yZUw4yTBJ1jVgSAh2_,MAPbI3,12.0,,,,1.6
bKgjfqJr7W4UAkDWlYgDiZlfvjyB,MAPbI3,20.1,1.101,230.0,0.8109999999999999,1.6
bKzTk5eM43MdNze5VkPl2M-smwIk,Cs0.1FA0.75MA0.15PbBr0.35I2.65,18.84,1.07,226.25,0.78,
bL0EwPIUug-FItj1TTrsHB8UTFfk,MAPbI3,15.12,1.016,235.7,0.632,1.6200000000000003
bL8lUTmCYktRsf2-SVH-324R-pAS,MAPbI3,5.98,0.76,142.79999999999998,0.5489999999999999,1.59
bLF3jbMdWb1QkYMmrOgTqPq5LgPg,MAPbI3,6.47,1.01,149.0,0.43,1.6
bLH0iywXTmCVlSiJbYSXqrjI8ylX,FA0.85MA0.15PbBr0.45I2.55,20.37,1.122,232.89999999999998,0.78,
bLHXXQmm96hjksxYqhBr1OYcyZIR,CsSnBr3,2.17,0.42,91.0,0.57,1.7500000000000002
bLUXQH67ZS-PAogWEczkOUMEACJh,MAPbI3,8.9,0.99,132.0,0.66,1.6
bLUqHtWh4XSm1XMXr8Ml_dBeliVd,FA0.1MA0.9PbI3,12.85,1.03,187.89999999999998,0.662,
bLYWDcak2Ou4vVc-jj7PokNqKmnH,CsPbI3,3.36,0.608,108.9,0.504,
bLksayPmA9vQTPfPpb9o9eTgj33G,FA0.85MA0.15PbBr0.45I2.55,19.46,1.121,232.7,0.7659999999999999,
bLma9fpv1ZcoMu0xS_tMO-xdXLdm,MAPbI3,7.2,0.53,213.0,0.64,1.6
bLvZYpmolyqeZenmEAdMH5vowd7S,MAPbI3,16.95,1.048,212.23000000000002,0.763,1.6
bLvaiQgvzRYxtYag36vd-aV5kL1W,FA0.7MA0.3PbBr0.3I2.9,7.37,1.05,202.0,0.35,
bLxyQSziih59L33NlUO4azKEngCe,CsPbI3,4.41,0.84,78.1,0.67,
bM0AfppUSTEEGFFuZJv6tNO6nedU,MAPbI3,3.12,0.57,16.7,0.33,
bMLK-sv8-BDoMUMsuy3w0_2OaRZu,MAPbI3,18.08,1.06,221.0,0.769,1.6
bMMYYdZDVmwoS2RvKk8Mmtuf_FMS,MAPbI3,2.7,0.56,125.0,0.35,1.556
bMZ0nT-d-80oG-ywZq7bFizIpdrD,MAPbI3,16.6,0.965,229.0,0.757,1.6
bM_c8aw3WNJfE2PT5RsI7-5h2E5t,MAPbI3,10.07,0.89,171.5,0.66,1.6
bMyPu0_i9v9bJk2h6e5XycSDokK9,(PDMA)FA2Pb3I10,4.03,0.868,73.97,0.626,1.5300000000000002
bNRaJDlDP5WpuM6C8NaBRJebsu9Q,MAPbI3,6.27,0.98,146.3,0.43,1.6
bNaN1QjdxtilNKGrK20KI1UGZJ4T,MAPbI3,7.76,0.85,152.10000000000002,0.6,1.6
bNilhM5Y_0sH2xWbc56k6Lgl6c_D,MAPbI3,13.9,1.051,198.5,0.67,1.6
bNljygehSkatGrZp9RdzQgg2YlvD,MAPbI3,15.0,0.95,216.0,0.73,1.6
bNqm0ZQ3lyRYdhl8ibaLytNFZbQA,(PEA)2MAPbI4,17.79,,,,1.57
bNrZj_umzJzZYkVi4ErPUI-dZAj0,MAPbI3,13.09,0.948,212.60000000000002,0.65,1.6
bNrliUbhMSChIQaxuN7JDhhT8hGW,MAPbI3,3.8,0.78,101.1,0.482,1.6
bNsjzRkNhj5kJWb6O3Y9syQtC-9C,Cs0.15FA0.75MA0.10PbBr0.6I2.4,16.0,1.11,189.0,0.765,1.6600000000000001
bNtNUK-kqld7mE2cx7iFQsqLedeM,MAPbI3,14.3,0.968,204.0,0.7240000000000001,1.6
bO-cDuIl5ObUVnsOo2zwGhl8zgNx,MAPbI3,7.59,1.016,112.2,0.6659999999999999,1.6
bO0Chp53ptpvinV4KfRvL66oEjwU,MAPbI3,7.76,1.012,128.4,0.597,1.6
bO_zMTQhcnuua0ZoXJ3OTgVpM1V8,MAPbI3,12.39,1.12,170.7,0.65,1.6
bObZbrIE8eSyFiEtC2II1LUdHIef,(ImEA)PbI4,1.81,0.87,37.8,0.5529999999999999,2.54
bObagtdUugxmqe2oEer2sAJwZ0w8,MAPbI3,14.7,0.996,217.0,0.68,1.6
bOh2q_aK59eYyUkuY4N3VwKUNsAz,MAPbI3,9.39,0.78,191.6,0.642,1.6
bOjH9-zcPYKlJcwPQya8pSYW3yh1,MAPbI3,9.52,1.055,133.9,0.67,1.6
bOsL_YBd70G_54rp98VUsGS4uM4W,MAPbI3,5.98,0.909,133.0,0.495,1.6
bOurICa2CQ9fDxJKzrEaNKjVlSaY,MAPbI3,12.97,1.011,217.0,0.6,1.6
bOyecE0Wn41vpdxcI53egPmXJjTR,FA0.5MA0.5Pb0.5Sn0.5I3,15.69,0.71,292.0,0.76,1.25
bOzXebCaJjbiZ11PWdVlb5XF7ygJ,FASnBrI2,1.43,0.362,72.69999999999999,0.5429999999999999,
bPNL1L_VoPHoZvGsVa8FFymo8wif,(NH4)8.5FA0.15MA2.04Pb9.5Br0.45I29.24,11.41,0.98,181.4,0.6409999999999999,
bPaXiBCAKML-iU50IKE9we-Iwc0q,MAPbBr0.21I2.79,17.81,1.06,210.3,0.75,
bPlc7935JOpfpW8EG0SChtXRhdT4,MAPbI3,5.4,1.01,150.0,0.4,1.6
bPp2Kkf08ybSwh1UoWfS64MJf5g3,FA0.85MA0.15PbBr0.45I2.55,16.6,1.09,219.0,0.7,
bPtSLHMi-gGz8VsrkpzutRTB8TJc,FA0.4MA0.6PbI3,13.1,0.949,189.5,0.746,
bPzxHT0bhwJq6kc4scR4r83BPwgV,FA0.3MA0.7PbI3,17.8,1.092,222.0,0.736,
bQ0R2ynLBbtkj913wqCy9F7z2Xg1,MAPbI3,1.32,0.917,39.6,0.369,1.6
bQEOx6ZjNtbReQrJ8PlIHeGRgGj9,MAPbI3,10.39,0.76,208.9,0.6729999999999999,1.6
bQOQw7Kodm5tJCHHYLgQuVMadQya,Cs0.05FA0.79MA0.16PbBr0.51I2.49,19.3,1.09,234.0,0.755,
bQPUjxK0w7zRDQwVm7EtWxQ1cGM2,MAPbI3,7.2,0.63,200.0,0.489,1.6
bQap2FXIwgNQduX13kGl2owTipSP,MAPbI3,15.2,0.92,217.0,0.7609999999999999,1.6
bQfAJ7882U4-sbCkVGIHpwuwS7Tp,MAPbI3,16.1,1.02,200.2,0.79,1.6
bQkACdTepyC2YcWjoLCBzU1BuFgw,FA0.93MA0.07PbBr0.21I2.79,18.79,1.09,237.10000000000002,0.7290000000000001,
bQkPocnypjBXw5Qcux8eQ-zv-1YX,FA0.95MA0.05PbBr0.15I2.85,20.04,1.11,232.60000000000002,0.775,
bQu0mYf8kKgmgAAWF5_Gx_Z77hJE,Cs0.05FA0.79MA0.16PbBr0.51I2.49,16.35,1.07,222.10000000000002,0.69,1.58
bQuUSIsGQvvVZlhEb-h0GJ5miXPm,Cs0.05FA0.83MA0.17PbBr0.51I2.49,9.61,0.955,155.0,0.583,
bQv7qM0NS1e-080VwjXSeO_fEkNv,FA0.83MA0.17PbBr0.51I2.49,18.81,1.12,232.89999999999998,0.72,1.6200000000000003
bR-ueyUmDARR7r8lPftnim83BjhH,MAPbI3,13.63,1.06,171.6,0.75,
bR43oAR8H4QkeamM_oPioA_-iypp,MAPbI3,8.7,1.1,208.0,0.6579999999999999,1.6
bRAuxsSVq_4hxz7Sd_75uzgiF8Dt,MAPbI3,15.12,1.01,208.79999999999998,0.71,1.6
bRHwme7bXZP21VDacXBUyxbGZK_Z,MAPbI3,16.48,1.06,210.2,0.74,1.6
bRJqw98KpXL7QGI5Sve5HMwz7wiV,MAPbI3,13.55,0.934,218.5,0.664,1.6
bRRXQFyni5SQa5M1fkqRFoHnXzif,MAPbI3,14.23,0.95,224.89999999999998,0.68,1.6
bRbYSh7RgxcHyhQyq3JW8t0y25RS,MAPbI3,11.9,0.87,44.0,0.61,1.5499999999999998
bRg7zh_qGXEAQIKpXYk6UBfyuKz_,MAPbI3,21.08,0.95,210.79999999999998,1.0,1.6
bRilewWhqG8bGwoWpSKIEceat-SP,MAPbI3,12.5,1.0,189.1,0.664,1.6
bRlKG0EN-gXSMw49oklryM7VDodd,MAPbI3,10.22,0.82,219.60000000000002,0.503,1.5
bRlT6hYmM_g6tOkEvZoT4hi75DSF,MAPbI3,16.6,0.93,224.0,0.772,1.6
bRp5kmJnhmCz7KEMebHeDzDivX9r,Cs0.05FA0.79MA0.16PbBr0.51I2.49,19.3,1.118,231.84,0.7609999999999999,
bRtYEb7HdjWcX5gMQZUK6NwGPYRx,MAPbI3,7.81,0.978,165.9,0.482,1.6
bS5DSOzXR4eUetXkHPZNS52uDvo8,MAPbI3,9.89,0.93,157.89999999999998,0.6729999999999999,1.6
bS5f3_N6vdEOzGYp1OGAxAMSkNqe,FA0.4MA0.6PbI3,16.68,0.998,228.0,0.733,
bS6_LUc9FC51-8l4MIBdG93yxeu2,FA0.85MA0.15PbBr0.45I2.55,16.09,1.07,227.2,0.662,
bSAXE1k611sWhxv5iECeCBa9RGEE,MAPbI3,15.95,,,,1.6
bSHWSyod-uaJVmH7EOS7yMQuhZAr,MAPb1.0I3,16.8,1.062,215.2,0.7340000000000001,1.6
bSLjZT4UGE0g1xsX5iJYNFKTzO7U,MAPbI3,9.42,0.898,167.60000000000002,0.655,1.6
bSXPCQJOPMqb7UGcyGLmsmjL6fLM,MAPbI3,7.33,0.93,135.63,0.58,1.6
bSoZIwXhaH7mdUhUxK0SEk-KQiL1,MAPbI3,12.39,0.89,192.8,0.723,1.6
bSqJuzphxpV_eFmn3SO1tXd3Av_u,MAPbI3,15.9,1.026,199.0,0.78,1.6
bT-uRHLKVyASu6lAA0f8KRwDHnJv,CsPbBr0.2I2.8,7.5,0.97,163.1,0.691,1.82
bT1YDRfsMWcdyohCY_XJYaIuPlzv,MAPbI3,11.4,0.89,203.0,0.64,1.6
bTCuhV_wm_p3Em-26YneqDMDO-zw,Cs0.3FA0.7PbBr3,7.45,1.338,70.6,0.7879999999999999,2.287
bTKuYLF41N6GvkC9XS9PZNXjGTNt,MAPbI3,4.05,0.98,117.30000000000001,0.35,1.6
bTLeGrIVVBPz7WkUiKeBwF7XdkX4,MAPbI3,18.0,1.1,206.0,0.794,1.5
bTUkA7J5OiHdWhDSYpV0yMNoQkQo,MAPb0.8Sn0.2Br0.4I2.6,8.04,0.62,193.4,0.67,1.26
bTXc27_DkfOaz1C7Hk816TEQ7JHn,MAPbI3,2.11,0.91,66.9,0.34,1.59
bTYMz5OANBBS5yq1ZB2Z37hmswyA,MAPbI3,8.12,0.75,183.0,0.58,1.6
bTZfjYd03C9NLM1V8N1lnYgny2wK,MAPbI3,16.8,1.04,202.89999999999998,0.7240000000000001,1.6
bTbhL7KiRXSuhU_c3R5SKXMWejUA,MAPbI3,15.2,1.04,209.0,0.71,1.6
bTy55gJrL9FdPjPZ-TQfyl-7eJ7G,MAPbI3,16.42,1.05,230.0,0.68,1.6
bU1JL0gCPt12AU8qJOK7n6dqiK4V,MAPbI3,13.97,1.07,206.0,0.63,1.6
bU90oMDslUwNskifoDDk7PgzagLE,MAPbI3,15.29,1.008,216.82,0.7,1.6
bU9I_PCq8Qtkq16ym0hZM66b-PLB,FAPb0.5Sn0.5I3,16.27,0.782,285.1,0.73,1.17
bUEFAKGZRerK6GMehlijkL7ILBkx,MAPbI3,13.9,0.98,210.0,0.68,1.6
bUEPNliMz-R-kUFRaHbqRT6zGzTz,FA0.85MA0.15PbBr0.45I2.55,17.8,1.05,223.0,0.74,
bUHfH6sCY8DT06-Jasby3GbzuP9U,MAPbI3,14.85,1.08,193.2,0.71,1.6
bUL6U9Ak-aLVQQl6i2pWyEMuiCAf,MAPbI3,18.24,1.07,216.8,0.7879999999999999,1.6
bUPfLvYBn6Osgq-uo1HKa_7ap1ds,MAPbI3,10.39,0.91,173.0,0.66,1.6
bUPjEk8ZmcjqJh4qZPZWttAyEBgi,MAPbI3,13.56,0.92,193.4,0.76,1.6
bUS2iROgFk_kCtQViqh2vspcGaIT,MAPbI3,9.52,,,,1.6
bUVvc8k3XoP7btDExhLXEHlCJ51U,MAPbI3,8.32,0.833,162.0,0.617,1.6
bUXvhq79lpOnY9l4RpU9zdyrgMh7,MAPb0.75Sn0.25I3,7.75,,,,1.24
bUgCDffqvyIl-Y8Mfyag2CxvgQeU,MAPbI3,12.7,1.03,198.0,0.65,1.6
bUqdxMo6EfRGiwgj5UOQc8DUKLWd,MAPbI3,5.63,0.78,179.0,0.41,1.6
bV6qCUiX3ehrokoU2Xs3HETVIF-V,MAPbI3,5.31,0.78,126.1,0.54,1.5
bV7DCCbLWbRerEntw-bhIAWvi99y,MAPbI3,5.47,0.8,108.6,0.62,1.6
bVAHwyggm-dWdBVjB38pUI_2SYM7,Cs0.17FA0.83PbBr0.75I2.25,15.4,1.1,190.0,0.74,1.6800000000000002
bVBZgncwi77v8fwNWakfsk0MuotU,MAPbI3,10.5,0.91,172.0,0.67,1.6
bVEHYhNcq_8FbDgVByO-feLD7kUy,MAPbI3,9.29,0.98,175.10000000000002,0.542,1.6
bVGERjRV0WOMTjGXA_xFWZta4mNz,MAPbI3,12.43,0.87,207.10000000000002,0.69,1.6
bVLxrfIU9clbjkcK4RiNwvE3e8fi,MAPbI3,9.46,0.993,176.8,0.523,1.61
bVMtuiZY6V7Rx53v5Tax9aGTGhKZ,MAPbBr2.16I0.84,1.39,0.94,31.8,0.485,2.01
bVUVdv8rB4lRBlq6P0we4kBvJ2Iy,Cs0.15FA0.85PbI3,18.2,1.08,228.0,0.74,
bV_WS4qw6J3DvMYd1_AnP6EByrOe,FA0.85MA0.15PbI3,21.07,1.1,250.5,0.773,
bVdgJvPsHcTm2-KLuYXboSKHl9JH,MAPbI3,10.0,0.8,180.0,0.6,1.609
bVksj2ain8N-yvx4Syf9wYgF58_v,Cs0.15FA0.85PbBr0.3I2.7,21.07,1.146,230.6,0.7979999999999999,
bVsDGSipKsWwz_OakpSvyLh2f3HF,FA0.85MA0.15PbBr0.45I2.55,19.01,1.09,228.9,0.76,
bWIpxrQzSrhsUqJr_d-AQm_lGMpo,MAPbI3,19.8,1.136,220.6,0.79,1.6
bWQGGrsDu8VpilE6jJbxiNakT3zQ,FAPbI3,11.92,0.85,237.7,0.59,
bWT6UY6D96HGTIb2IMMk6mSNEx1j,FAPbI3,9.83,1.2,138.37,0.592,1.859
bWWh2TnoWb9PTryv_4A1WhhD6yCZ,MAPbI3,18.48,1.1,228.2,0.74,1.6
bWcSpWY11amLxb9pSBtDTsjI89dv,MAPb1.0I3,18.42,1.03,230.39999999999998,0.77,1.5499999999999998
bWif7aG2iekdZV91mjq4e8cxzmuA,MAPbI3,13.13,0.925,211.70000000000002,0.67,1.6
bWmYhuHe6RkAGZmgpvav7AVizasm,FA0.85MA0.15PbBr0.21I2.79,15.87,1.03,226.6,0.68,1.56
bWsEjrOCiSQsiIbTymRdE3xb4IhJ,MAPbI3,5.0,0.8,150.0,0.43,1.6
bXIi6-MskXcaUw7btDuRktj1ybiS,MAPbI3,12.1,0.98,207.0,0.59,1.6
bXdvpvhC37lzq-CGvIIrBWZIjWPR,MAPbI3,18.84,1.069,218.29999999999998,0.81,1.6
bXnZ1VCfOfqXgvbG6JRimpS6nj0l,MAPbI3,13.3,0.994,209.89999999999998,0.659,1.56
bXpqf5EoOqjUbPhMfSBhT52rgtJs,MAPbI3,14.56,0.98,214.5,0.693,1.6
bXsGqViMNNCxj3tRjcVyUqPuI-8V,MAPbI3,9.42,0.871,160.6,0.67,1.6
bXw8YTXxsFH0ZvX8ztWVAyjEYMLB,MAPbI3,17.16,1.01,231.6,0.73,1.6
bY1fbt-sEbWXkd5-tEKpYLSLpHqp,FA0.2MA0.8PbBr0.3I2.7,14.57,0.95,200.3,0.7659999999999999,
bY3BbuVwWmzgV2LJZxe2Tseg7j7b,FA0.28MA0.72PbI3,17.1,1.03,236.0,0.69,
bY688jTPwfav5cWItmSu5zhvcIvH,CsPbI3,15.72,1.105,188.9,0.753,
bY6kzmONLT1pgDQ8Ty4xqo_gW0r5,MAPbI3,7.5,0.96,124.0,0.63,1.6
bYAGh3umb2SZFmNYPFCWIDhHRj_D,MAPbI3,13.3,0.98,197.60000000000002,0.69,1.6
bYNDDy4hbbShQ6TV7H3nwVH1xTfJ,Cs0.05FA0.7885MA0.1615PbBr0.51I2.49,12.07,1.045,179.60000000000002,0.6459999999999999,
bYSGHdFUBWYDRFbUOb_nc65xcsiw,Cs0.05FA0.8075MA0.1425PbBr0.45I2.55,4.89,1.032,154.5,0.33,
bYWhtykyT6FU7Oc5-_PuDPoTQJjF,MAPbI3,12.63,0.93,198.70000000000002,0.687,1.6
bYYbT7KVaCJLCSVvET60dAFGO3KZ,MAPbI3,15.92,1.067,214.60000000000002,0.695,1.6
bYasixkk_vP_WFhC1EqI1ZsXBlP8,MAPbI3,15.1,0.99,209.0,0.728,1.6
bYkhk55JPvcfWImqox096ePqF2uR,MAPbI3,20.85,1.104,233.9,0.8190000000000001,1.6
bYyL4122NPSzRrfzx909UCWltq15,CsPbBrI2,2.74,0.5,126.0,0.4379999999999999,1.9000000000000001
bZ1iVfHBzhON1rP6IIM3rLPQ4yO7,MAPbI3,16.04,1.0,210.0,0.7490000000000001,1.6
bZ3cY_JkNKpE_lYnXsEcY1HMTHQq,MAPb1.0I3,15.0,0.97,212.2,0.73,1.6
bZ8mO2oP8U0r12qygnZ_-eA8ucsq,MAPbI3,6.1,0.82,106.0,0.708,1.6
bZHGJvAB_36x5vCNs4GtlDqqIkbz,MAPbI3,8.33,0.91,173.1,0.528,1.6
bZRZsLN_mYPkGs1XJsuv-BS5RlVO,FA0.85MA0.15PbBr0.45I2.55,18.9,1.06,237.0,0.76,
bZcmwQ1aTuuNP2kHAz5lZ1kC9SPn,MAPbI3,14.4,1.03,208.0,0.67,1.6
bZek3RlBKYjefKw0BU_ypxvDlQRo,Cs0.06MA0.94PbI3,15.9,0.98,204.0,0.797,
bZkZ-_P-9-8wyD9saSvevR3c_PF1,MAPbI3,12.75,0.97,188.9,0.696,1.6
bZri5PKklCe__Eo-E68OXGKtfY5l,MAPbI3,12.58,0.939,218.6,0.613,1.6
bZs7UEiRJFV8-V5glwOgC8CXs5SV,(PDMA)FA2Pb3I10,5.96,0.8590000000000001,102.52000000000001,0.674,1.5300000000000002
bZumTuPwpDne11J3CmTYmO0D0r9w,MAPbI3,14.0,,,,1.6
bZuzM8H248WKDF9SfbIR_ZHzzjmp,MAPbI3,11.8,0.93,193.0,0.657,1.6
bZvpIXkjh6ZBhlkfrQuPJjS58WZS,FAPbI3,18.13,1.04,239.8,0.727,1.524
bZx_3dux0LLGhVWOYO6SqaZAoBcc,MAPbI3,10.99,0.843,202.7,0.643,1.6
b_CEP7l7W7mfR1UZwvDU1ywoui4d,Cs0.05FA0.49MA0.16PbBr0.51I2.49,17.48,1.11,222.10000000000002,0.708,1.73
b_FfChcu8B0HZj5R2NIHacm8zVpK,MAPbI3,17.1,1.047,204.3,0.797,1.6
b_LxQdg0U_NnNIl1fDWPYBei7lM7,MAPbI3,16.8,1.06,226.0,0.7,
b_T4NhHDvJa2Ed9qD7p80KE5I-bz,MAPbI3,14.09,0.86,234.0,0.7,1.6
b_fqa2w1nSEqr50T1XqzoUjpPqwN,Cs0.05FA0.747K0.05MA0.153PbBr0.51I2.49,14.65,1.07,213.29999999999998,0.644,
b_rqQ4SMq_vxUZ4dLp8k3DZVyBB_,MAPbI3,10.8,0.914,185.0,0.64,
b_xhLMKwvrz8cII9w7vxRyFESC3C,MAPbI3,13.9,1.02,197.0,0.693,1.6
baBZqmm6xVWjrM-7RwXVr6SVxa7G,MAPbI3,13.04,0.99,198.9,0.662,1.6
baGxXExSu08swWbQCuIPRRiI2u71,MAPbI3,15.96,0.98,220.10000000000002,0.74,1.6
baHViIP6zMPmf7paHre6CCDv3n6h,MAPbI3,12.6,0.841,204.3,0.7340000000000001,1.6
baJCNIEYAix1UP_K6cqyJLSqHIDn,CsPbBr3,0.5,0.58,21.0,0.39,
barZrobhmyHryjTTcfLmsisRR98T,MAPbI3,10.95,0.848,203.1,0.636,1.6
bb-5tH0wEKTx9erB6d-7oKYc2cmx,MAPbI3,10.9,0.92,191.0,0.622,1.6
bb2Z_hRnWpZCM-ztfCZiTgEQ5_Zb,Cs0.2FA0.8PbBr0.9I2.1,18.86,1.225,194.7,0.791,1.7140000000000002
bb4IYItnFHdjkBQ_f6TYQ_9gafce,MAPbI3,6.86,0.83,229.0,0.361,
bbMhVA6BDTXkyAD5UNp3kLuXNick,MAPbI3,9.35,0.95,171.0,0.573,1.6
bbPHhbfu-NNjF6qRwqeutYxWVB8F,MAPbI3,18.41,1.1,229.3,0.73,1.6
bbPfRhsAN5fDb1Hhpd3AGrJMuIDh,MAPbI3,17.23,1.052,222.60000000000002,0.736,1.6
bbTcCGcNvJfW6ZeggO7kpdGaqynM,MAPbI3,15.4,1.07,193.0,0.746,1.6
bbY0HiKWjp3bGXDEopQDVnXyM62r,MAPbI3,10.58,0.89,182.39999999999998,0.65,1.6
bbhS2H6TRVzPkDVxfoOIFlBCbWn6,FA0.1MA0.9PbI3,13.84,0.93,197.89999999999998,0.752,
bbo3mzqVCNE7yrAnpYVyZmIVxN1T,CsPbBrI2,12.34,1.29,124.1,0.769,
bbyi0rr8eafPlkv6rGjwBg2BO5ay,MAPbBrI2,13.73,1.272,144.0,0.75,
bc3Rx0tTvz3L885U5_RpApzB_9ST,MAPbI3,13.48,1.047,180.7,0.71,1.6
bc4vaDv5JnoMgWAhQm0xYUWOA8hC,MAPbI3,4.49,1.02,95.8,0.4579999999999999,1.6
bcRY_rlq2ofdqUWyc0_deV4aolk4,MAPbI3,12.0,0.9,203.0,0.64,1.6
bcS9s5UoCoTiKpJkAuFNOQjU2K2N,MAPbI3,14.1,0.88,212.7,0.754,1.6
bcgTR6jgGN-95g9Xzi-rAm5zAt9J,MAPbI3,15.13,1.05,215.79999999999998,0.667,1.6
bckEDtOzfHa-SyF5bFvr1lNaTt8J,MAPbI3,6.5,,,,1.6
bcpo_GWO2I2dsaKWCk3pvJ3idxCo,FAPbI3,13.02,1.01,205.0,0.629,1.48
bcwnqkhWoXvm0s8pwWo1wOzugRPp,MAPbI3,13.31,1.04,199.7,0.6409999999999999,
bd5m8_xYMTurrs9DKqv2SUlXt_xI,Cs0.05FA0.81MA0.14PbBr0.43I2.57,18.35,1.137,213.70000000000002,0.755,
bd7WDtc6V5_lrgfdERF3F4SxSZkX,MAPbI3,12.6,0.97,202.0,0.6459999999999999,1.6
bdbQwuVa0Q14PxbWqKr069U9fmy2,Cs0.05FA0.8MA0.15PbBr0.5I2.5,19.1,1.12,222.0,0.77,
bdj-MxMbyomoB3-6L8tDM6wulaLJ,MAPbI3,13.9,1.0,207.0,0.67,1.6
bdopNZpvhrCN7Udxn_CoVVpmJjE8,CsAgBiBr6,1.77,1.06,26.0,0.64,2.39
bdyCfcQC82QLHkMKFuJTgVdOCoic,FA0.85MA0.15PbBr0.45I2.55,16.05,1.13,210.3,0.68,
beBf_xq2K6lZ0mrmYTnQidgHrXpp,FA0.4MA0.6PbI3,11.6,1.02,223.0,0.51,1.6
beNCuthIJOez1JWLIKbJtCb--k3i,MAPbI3,10.45,0.82,204.60000000000002,0.62,1.58
beUrgkS4pHPiN-FB2NCM82NZve69,MAPbI3,16.8,1.07,221.0,0.72,1.6
beZMsoA5qX8QwHhq2aJ1vh9yZHVA,Cs0.04FA0.82MA0.14PbBr0.45I2.55,19.05,1.073,227.39999999999998,0.727,
bepqedgjDAdgtCupfZrpdFKLrxi9,MAPbI3,3.5,,,,1.6
bf1RRISb6WGpj2hitOWvUF_xU3aa,MAPbI3,11.43,1.061,179.5,0.6,1.6
bf3oLN2PeMJAfVGr_4q_ZC5PSpH8,MAPbI3,11.75,0.87,204.7,0.66,1.6
bf6q9BZpXsSAnsHLgQlqir68NmPk,Cs0.05FA0.81MA0.14PbBr0.45I2.55,15.6,1.095,216.0,0.653,
bf77QOzolutZzwk972txObHXJFgu,MAPbI3,6.79,0.79,134.70000000000002,0.64,1.6
bfAyHFKrcsb_ghlNcY8mBC7DI9bH,MAAg0.01Pb0.99Br3,2.54,1.143,39.300000000000004,0.701,2.3
bfUYGZ7pfjwnU6e_QuExywCAF6M8,MAPbI3,16.32,1.05,204.60000000000002,0.76,1.6
bfWhItywZkHr_d4OCLFsZkZS5XgS,FA0.54MA0.46PbI3,15.97,1.06,228.2,0.66,
bfZLjFB1qJ5k1Pd_JRP0ZQ5Ljnke,MAPbI3,15.8,0.98,212.0,0.77,
bfb5ziMKb7Pi761vtgfMSzqy136t,MAPbBr3,3.77,1.36,47.800000000000004,0.58,2.2
bfdJttYb_HE3iC5FU5OQxJNFv3sA,MAPbI3,13.25,1.007,195.0,0.674,1.6
bfkpHOEbl-pjW01IIuNj29NIQoXW,MAPbI3,11.4,0.8,226.5,0.63,1.6
bfpLK9TeqEzC-1LKXVPrh50DjX0C,MAPbI3,16.68,1.064,214.20000000000002,0.731,1.6
bfySVSiz_GjUuYGiLmVbCC3PuuVH,MAPbI3,12.19,0.81,224.60000000000002,0.67,1.6
bg4T6wgALry-j0iVWXzd8ywrF53A,FA0.3MA0.7PbI3,17.61,1.05,221.0,0.7609999999999999,
bgYSQ2uR_2WPqGyzCl-2t86TYC8I,MAPbI3,9.51,0.8059999999999999,180.57,0.6509999999999999,1.6
bgd8hBZ9YpV3e38mAVWsTyV2YlWS,FA0.11MA0.89PbI3,13.61,0.96,227.0,0.625,
bgdCus0mIWCNU-1zC05lsnpMqWsB,MAPbI3,2.06,0.471,86.0,0.5,1.6
bhEzn6VXYHQ_iCbYOsEfSxouzi45,MAPbI3,17.47,1.05,221.9,0.75,1.6
bhG6meEn9GQ5PZylrbRaxNph4wOy,FA0.8MA0.8PbBr0.06I2.96,16.16,1.068,211.29999999999998,0.716,
bhLRBmMI8tLB9nUXJfgktlh5HIi7,Cs0.06FA0.77MA0.17PbBr0.17I0.83,16.06,1.04,219.3,0.703,
bheuCNUYECgDbqo4OnvRtfQgbHQu,MAPbI3,18.84,1.078,226.8,0.7709999999999999,1.6
bhjAtvRYS4ilMuzwkVig1RN5rV1N,MAPbI3,10.47,0.84,178.9,0.6970000000000001,1.6
bhk3ZS3WUgJYzJfGLCqYyNoHwMEw,MAPbI3,11.64,0.99,187.3,0.627,1.6
bhqFrsZ43m98wMfywQKtLl3i-QKo,MAPbI3,13.9,0.91,203.0,0.75,1.6
bhqoSX-YVegWqEf94zoDSTkFsbiD,MAPbI3,7.3,0.911,113.0,0.66,1.6
bhvGP9ivQwEvy-CIHFdntlF_nxjZ,CsPbBrI2,11.85,1.24,140.2,0.69,1.9000000000000001
bhxNWffRCofvynt6kpDY-m6_j9Hu,Cs0.05FA0.75MA0.2PbBr0.3I2.7,14.5,1.06,190.0,0.71,
bhyPIroCnU2t2-4hQn0vIxyCzMdb,FA0.85MA0.15PbBr0.45I2.55,16.79,1.101,217.5,0.7040000000000001,
biBD2kIFQFgP44kvS-hUmGQPPs_S,CsPbBrI2,6.02,0.96,120.3,0.52,
biHk7Jw9to9ADEzmWqdux3QgG-n7,MAPbI3,20.28,1.16,226.1,0.774,1.57
biQYB8r90CpJSv6O-PiJycYyXh_r,MAPbI3,12.04,0.98,228.5,0.53,1.5
bi_oEidH1qd-PXsWugsXZhlHEbyz,MAPbI3,10.99,0.98,160.2,0.7,1.6
bidrHD0RMDBMgRX7CepoMGjMODND,MAPbI3,12.48,0.84,205.0,0.735,1.6
binVRJixiTbQY6ljfPeqET6pTpoX,MAPbI3,7.94,0.91,156.0,0.56,1.6
bivpAozjm8RDn8H8jbxBZIQ23iHr,MAPbI3,9.0,0.9,164.0,0.614,1.6
biz2xWiI_CYTJQIA6SniVheqOyAA,Cs2PtI6,0.14,0.26,11.899999999999999,0.43,1.37
bj8wYY5JnDMXxy-Zo4943lXWmW_M,MAPbI3,11.1,0.87,176.70000000000002,0.726,1.6
bjCev9FRwfuYuwkY1Y-NBsQhTEAl,Cs0.05FA0.79MA0.16PbBr0.51I2.49,20.1,1.13,225.0,0.79,1.61
bjSx5SKyxfvVdvu05KvqZNG25hIQ,MAPbI3,7.0,0.7,237.8,0.42,1.5
bjgqj15nZ-8knLAa656qpNKInGag,CsPbBrI2,14.4,1.28,147.0,0.764,1.9199999999999997
bjke46YExeMTHwBUzpZ-Rh5-AqaS,FA0.85MA0.15PbBr0.45I2.55,17.03,1.142,207.7,0.7170000000000001,
bjtfd5jy0_JpjLg1hYrvosgcq9wy,MAPbI3,13.83,0.9,229.5,0.67,1.5
bjuVLorhIaBhfIX4I_HuqfJLZEpn,FA0.85MA0.15PbBr0.45I2.55,19.52,1.082,222.0,0.813,
bk5R2H9Mxy1ZLYpNMNFWAeGiw7rP,MAPbI3,12.91,0.967,180.9,0.728,1.6
bkHq4B0c_xnyQoeYb8KauUvQ70Y0,MAPbI3,10.31,0.81,224.8,0.606,1.6
bkOeBR1gxIEDHL2NoZNRGSM5LMGV,MAPbI3,9.81,0.88,218.6,0.51,1.6
bkSOHAuNfUciDSJwfnDLaCQzgpGl,MAPbI3,10.4,1.0,179.0,0.58,1.6
bkXa8g5nGQkVXueAs6cJV6_9K9hb,MAPbBr0.015I2.985,15.3,1.09,195.2,0.718,
bkb35tnbiraIa55bzuEJRlM8s9zd,CsPbBr3,9.34,1.556,76.8,0.78,2.3
bkgIGVtnFYGOlwwI0rHxxEDBFBAc,CsPbI3,1.53,0.73,41.5,0.5,
blAM9C-D8kxJkVmZV5SQ_2PIC2Z9,MAPbI3,14.79,1.06,228.4,0.611,1.6
blFj2YeokFtJDTEbqD_IKP89Bud8,MAPbI3,13.18,0.895,195.0,0.69,1.5499999999999998
blM4qSFsa6RzBhTJnDVaogRcdCxC,MAPbI3,10.0,1.0,195.0,0.51,1.6
blax7SHP4j7jE2cHLQ2c6CrEemTv,MAPbI3,12.93,0.925,190.39999999999998,0.73,1.6
blbE1xYv8-Af-KxzqFqreTSVwhI4,MAPbI3,15.09,0.94,226.1,0.711,1.6
blhdo36xDTJanJy6s_dhAN_qCpPK,MAPbI3,14.32,0.995,216.1,0.6659999999999999,1.56
bliYOOzCAxbu4iEJ-ATGDxDTxzd2,MAPbI3,16.8,1.06,206.0,0.76,1.6
blqG17Q1vcuSVVEfX6r6HiUY8aqG,MAPbI3,11.13,1.06,160.39999999999998,0.66,1.6
blvLRRtXX9EPrg8NspP0MHUEt6cZ,MAPbI3,12.91,0.89,243.79999999999998,0.595,1.5
bly3Sbt8vl29sPDxHPvH-NCmgfEv,MAPbI3,7.09,0.89,136.4,0.58,1.6
bmY6vrMhw9xlC91G8Km-_WVyPnup,MAPbI3,6.8,0.902,142.3,0.537,1.6
bmmgv_Ls7_ojV1YlvfHcSSX22ng2,MAPbI3,6.8,0.89,164.0,0.4679999999999999,1.6
bn1ijsdA5yimJC6LvteszzNba302,CsPbI3,8.18,0.77,180.0,0.624,1.67
bnAZDnTKNyTgelsT44XZpZS90oqh,MAPbI3,6.0,0.833,108.28,0.6659999999999999,1.6
bnHBzowDx_HCPskJSptkFySjPTBT,MAPbI3,11.0,1.13,121.0,0.73,1.6
bnK2U44oIiD9XAkdRbHK4bU34wUm,MAPbI3,14.63,0.995,219.4,0.67,1.6
bnK3WTmpzPpYQpRdexIZ00y9nPlg,MAPbI3,15.96,1.05,205.39999999999998,0.74,1.6
bnMEem8Di1ZbZTBBPOSP9FEMZbFc,Cs0.05FA0.81MA0.14PbBr0.45I2.55,10.24,0.821,219.20000000000002,0.57,
bnMufDldlYlN0uryXXc1HXbKyAgV,FA0.85MA0.15PbBr0.45I2.55,15.7,1.09,219.0,0.65,
bnNgtkHEEJfEzhpjgjo8m05IApqH,EA2MA3PEAPb4I13,9.4,1.09,135.0,0.62,
bnPsDVIr-XhNMJMJXkfR_lAvXDii,MAPbI3,20.5,1.089,237.0,0.78,1.6
bnR8K03DWeh0mpcEPpa7gPAQM84A,MAPbI3,14.99,0.987,232.2,0.654,1.6
bnUrHE-LHj11HF6vMezqu-KFSTrK,Cs0.05FA0.83MA0.17PbBr0.36I2.64,15.13,1.04,184.5,0.7879999999999999,
bn_o_Syu46ghy5Omr2qTrGOd1-6_,Cs0.05FA0.79MA0.16PbBr0.51I2.49,18.62,1.086,226.4,0.757,
bnbBbk8t0QDGAq0wozra4GVkeooA,MA3Bi2I9,0.21,0.562,9.3,0.41,1.8
bnq8Jv69vRjECx7j3VVyPdoGFU4W,MAPbI3,16.24,1.057,212.60000000000002,0.722,1.6
bo6RUED-l4KGUqFKkyYgejxicWUr,MAPbI3,14.0,1.04,210.0,0.64,1.63
bo8ohOSSywJUorLdf7GU_kd2SjSE,Cs0.05FA0.7885MA0.1615PbBr0.51I2.49,17.54,1.05,220.39999999999998,0.75,
boGinMhkoKXRXvJxuMI7lqjVFPNG,MAPbI3,12.1,0.87,192.0,0.72,1.6
boLImfYX_13Nl8KSId_GD9iCw9f8,MAPbBr0.15I2.85,13.8,0.98,197.7,0.71,
boL_6TE2cZqBiabQOWoN3pffo7Sw,MAPbI3,9.7,0.91,159.0,0.67,1.6
boUbZ2ifsgKENG7ltsC4HLvLpm2j,MAPbI3,2.3,0.95,95.0,0.25,1.6
bogYG9rcOtlm57lwvwOzKtnzZSqj,MAPbI3,4.17,0.69,81.6,0.74,
boq9I6KFEy1fRQWQtFqpd9_VTcDE,MAPbI3,14.9,1.01,205.79999999999998,0.75,1.6
bpBQiHKuHm6ZYQb8jIh42OJ07XGU,CsPbI3,12.9,0.88,172.0,0.565,1.7500000000000002
bp_cOMohG3bCw6G4zyDWpdf4J1tT,MAPbI3,19.29,1.07,226.8,0.7959999999999999,1.6
bpapt9VBd4AcrBJI3vaaIE6ep5XD,MAPbI3,8.4,0.88,181.0,0.606,1.6
bpcI9yfk0ehbw4UzaEiXjBVH7F0C,Cs0.05FA0.7885MA0.16150PbBr0.51I2.49,15.1,1.02,229.0,0.65,
bpeSvMMtagSn1C99LCvDIJS7AQaY,MAPbI3,1.8,0.8,75.0,0.28,1.6
bpmfmx5G_K3DL89uO9yp-AtZyIMX,MAPbI3,17.9,1.125,215.0,0.74,1.6
bqCPXi3B-iCnJcihbMUir4Mq__Bm,Cs0.05FA0.80MA0.15PbBr0.45I2.55,20.1,1.145,227.0,0.7759999999999999,1.59
bqHjQenOPc-l8BipDKpKoMKg1iD7,MAPbI3,7.54,0.96,110.0,0.7120000000000001,1.6
bqKEY6Xwig8TOhyrRDiIs3brMgWO,MAPbI3,15.02,1.06,193.0,0.7340000000000001,1.6
bqVwP9DyGumg4jyQDxwciz8gYSjU,MAPbI3,9.18,0.89,158.6,0.65,1.6
bqbG3Vi7KQJpSRwENcyvFBd6bkJ8,MAPbI3,9.7,1.01,188.0,0.51,1.6
bqc_6NWlnklPg67M0EDnQ4Y6QQQq,MAPbI3,16.03,1.042,207.04999999999998,0.743,
bqrjgFif1ldkv2MDbzBphFXPR8fY,MA3PA2Pb4I13,8.8,0.83,190.6,0.55,1.63
bqv1iJS2rrLnsRWxtc_2hK9Z1oDH,MAPbI3,19.0,1.005,226.6,0.835,
brPgRXPGKxykQLsMzIMmG0bykR2X,CsPbI3,2.32,0.89,51.900000000000006,0.69,
brYJ1FFSuqlQ0rvsTo6x3WprV_TQ,MAPbI3,17.45,1.088,225.3,0.7120000000000001,1.6
br_7H-OHe6IOIOKSS8EjqoShyvOH,MAPbI3,8.4,0.792,182.0,0.58,1.6
brf2s47-GVKs_2eDKVTtdoF2Jjn_,MAPbI3,18.99,1.09,226.29999999999998,0.77,1.6
brkHYMvNXHJmSjO36PFljZcwf2nx,MAPbI3,4.23,1.05,73.1,0.55,1.6
brnG4VkwsqgcLTtcDGINL49C3dAJ,MAPbI3,10.4,0.993,123.0,0.85,1.6
brnbf0OMO75h2mL0JdrRCGIukDdV,MAPbI3,8.72,0.91,131.6,0.73,1.6
brrYI6-6B_BiRssQ261b0Q5N4aaW,MAPbI3,1.4,0.76,46.0,0.27,1.6
bruwfreTyH0otozdaNBmgtT3bKOO,MAPbI3,12.4,1.02,196.0,0.62,1.6
bry46yr7KsvaZu3fZ0dy5VVNFUPS,MAPbI3,14.04,0.872,241.6,0.67,1.6
bs5_EQ6rRxAzKu63knPM-L1IWNAB,MAPbI3,18.9,1.1,237.0,0.727,1.6
bs63hG-xrEsJd_izHIfoEspfzMlZ,MAPbI3,15.37,1.044,224.7,0.655,1.6
bs6KAdQyo3GyXzCJ0UmYqETcYEuQ,MAPbI3,17.8,1.1,220.0,0.733,1.6
bsETpaZgdWbAjt2ddwTWjAIph3iH,MAPbI3,11.82,0.9,190.5,0.68,1.6
bsQyqZIOgw9hZv18fC3XGWbEdpeV,MAPbI3,12.72,0.947,204.4,0.657,1.6
bsRo2l5idLu2QCmMtenqSP9sbg7N,MAPbI3,13.32,1.06,184.8,0.68,1.6
bsWX_q32iKD2cSch3v1F5DRxoEeH,MAPbI3,11.42,1.1,214.8,0.45,1.6
bsabET4to0iTpF5EBjIjAYhJLPo2,MAPbI3,13.96,1.06,196.20000000000002,0.67,1.6
bsdIBzLxmo8KlKZG6TEx1VB5DxEJ,MAPbI3,13.3,1.03,222.0,0.583,1.6
bsgxyIaRsJUFjLn6HP_bEiUW5oZ3,MAPbBr0.3I2.7,15.2,1.02,202.0,0.75,
bt5O3lV8tpydKmCNBgUr1fjISjWJ,FA0.85MA0.15PbBr0.45I2.55,18.73,1.15,218.0,0.74,
btIaFYgsrR8Uqk7pJ29bE-7GClY8,MAPbI3,10.1,1.0,148.0,0.65,1.6
btOhBPtLRWIprMxJ20v8w6TuU9Mh,FA0.4MA0.6PbI3,14.32,0.975,251.6,0.5870000000000001,
bt_JfylrBzEK8QUuqwxO_cZgAdwe,MAPbI3,13.0,1.01,178.4,0.72,1.6
bteXnuel9hiFzeebkrp3_JfjkqTe,MAPbI3,13.6,1.05,188.0,0.68,1.6
bthQlZxAMlM8UAgSeGHoq8NqLBJV,MAPbI3,11.6,1.11,151.0,0.69,1.6
btw2zrLk976-k4AMWqUxsxL3b8td,MAPbI3,7.93,0.96,152.89999999999998,0.54,1.6
bu-wb2lKPDDHmZCDsSqafI-GRewo,MAPbI3,8.3,0.78,193.0,0.55,1.6
bu52OhwbI6W6R9Ywspwb1yDM0MWw,Cs0.05FA0.80MA0.15PbBr0.43I2.57,9.22,0.98,165.0,0.57,
bu7Tb7N-d9g_4qPbCPqGOOV4_KfU,MAPbI3,13.7,0.99,215.79999999999998,0.6409999999999999,1.6
bu8CTQZzWWH7qsP5d0s7Q2DdXQGR,MAPbI3,11.11,0.946,175.10000000000002,0.6709999999999999,1.6
buCGXX70uEg1UVEyFAMvUvm7IHPk,MAPbI3,19.54,1.124,222.5,0.782,1.5499999999999998
buLzU-de_FOIqeFofcz6XnNYAC_C,MAPbI3,2.2,0.77,92.0,0.32,1.6
bufvU8mfoVIi-9J2zbK9QvV2A1NQ,MAPbI3,9.65,0.88,179.7,0.61,1.6
bunPYgytt0pvZHf-P-lVMUbkmz1C,MAPbI3,16.1,1.07,221.0,0.67,1.6
bv1GVBJe_LAgqbgYyGWOTHy0QqDC,FA0.85MA0.15PbBr0.45I2.55,17.01,1.035,246.1,0.6679999999999999,
bv4gkPxRn0PSLXJIbzSzjq--YnGi,Cs0.05FA0.81MA0.14PbBr0.45I2.55,7.0,,,,
bv4vR1719Ao4bNuHPCH4HtA_3Ba3,MAPbI3,11.7,1.04,172.0,0.65,1.6
bv80xOI_2oGOYYypH0HEgiBITOSs,MAPbI3,8.4,0.959,143.0,0.61,1.6
bvHH6fn05k5gm75_LASeSxwgqxnQ,FASn1.0I3,3.64,0.289,230.39999999999998,0.547,1.4
bvPHBL3MKdFnpptuZ1JGWA7Z53f2,MAPbI3,13.75,1.097,159.2,0.79,1.6
bvY2oIa6M5BjvLGgSEhQX3JPSdlS,CsBa0.1Pb0.9I3,7.23,0.9,131.9,0.606,1.72
bvmmweqn8fxaI3UFypRW1YtK-7PQ,MAPbI3,16.48,1.05,203.2,0.775,1.6
bvrl0zwY12MFJe_qOoonoqb1Lnhm,MAPbI3,18.19,1.08,224.8,0.7509999999999999,1.6
bvv8axIcK_XFGH5fdYGC1iXsA7ht,MAPbI3,17.74,,,,1.6
bwBc1H3kRhkfYYbBgSoc15KWVzKc,FA0.9MA0.1PbBr0.1I2.9,10.7,1.0,218.0,0.5720000000000001,
bwcAOpcmnyds7nMViqgxS9j-VyDV,MAPbI3,7.3,0.82,174.60000000000002,0.51,1.6
bwoK6x5yUMdTjPs2oY_35F4ihZpg,MAPb0.85Sn0.15I3,1.0,0.644,42.0,0.381,1.28
bwtLF85cvmJVXcVNXABV-hSbW6fd,MAPbI3,17.6,1.06,226.0,0.7340000000000001,1.59
bwthi5VpS6WqOE673LMH60Ixs-0T,Cs0.25FA0.75Pb0.37Sn0.6255I3,13.6,0.76,256.0,0.72,1.24
bx6tFmQ7xCBucjbKta_A0IxmDFAn,MAPbI3,11.33,1.03,200.5,0.551,1.6
bx6unP350hFjztPuDzP8eU8O8_qX,MAPbI3,13.8,0.99,198.0,0.68,1.6
bx9OaB_r24sDC5Sgu02jCMuKcpIs,Cs0.02FA0.79MA0.16PbBr0.551I2.49,11.96,1.112,183.6,0.586,
bxU7EVfBx-PZ_FUODmR-ADNj3ezn,Cs0.17FA0.83PbBr1.2I1.8,16.7,1.22,187.0,0.7559999999999999,1.74
bxUCMLOBIhAvcMb4am7PMpGV2TYg,CsPb1.0BrI2,1.56,0.73,79.4,0.2689999999999999,1.9199999999999997
bxc1Mjbx52_e7SMYdoXVuJLRIT3Z,CsPbI3,7.7,1.04,134.0,0.55,
bxlAvtDXdqZq83DiPBwOdEgqWTib,MAPbI3,11.2,1.05,151.0,0.74,1.6
bxm0LxO1AMKRLungh1NOiHDRQxAj,(5-AVA)0.05MA0.95PbI3,5.36,0.84,115.60000000000001,0.552,
by33xl2yndShSFUuJiWm_wulBSOs,FA0.95MA0.05PbBr0.15I2.85,21.6,1.137,242.0,0.807,1.5300000000000002
by4WQArHUrzc8xoek_mpxO_GVjUb,MAPbI3,15.2,0.92,265.0,0.624,1.6
byXLTtYn6RE4cr-9Abl5hGN3z3h1,MAPbI3,19.1,1.12,224.0,0.763,1.6
byZCF4Soeotyx7gfuxy_QgwTpr3C,CsPbI3,9.61,0.998,167.5,0.575,1.69
byae6dx1ibaq8MVw3Z6194ze2Gi9,MAPbI3,18.36,1.11,235.39999999999998,0.7,1.481
byg_zyr1d5FVV-83PS8E-Tb0f8lN,MAPbI3,4.8,0.96,105.0,0.5,1.597
byki1WYtt-8uLw8zs5_OVTpPgV8B,Cs0.05FA0.79MA0.16PbBr0.41I2.59,8.3,0.86,207.0,0.469,
byoFkrlrzjDrKQLSItZyL-9wesXM,MAPbI3,14.05,0.959,196.5,0.767,1.5
byyGYJTbN6-nv3KbjX_Wt7pacwl6,(PEA)0.1FA0.15MA0.75SnBr0.24I2.76,3.34,0.51,130.6,0.588,1.5
bzBfj9RFEQFr6zTJbvIZBEdx-3SY,Cs0.15MA0.85PbBr0.45I2.55,7.9,0.86,154.0,0.601,
bzFvh9TgjURphR_QmbPn21iWijKv,MAPbI3,14.55,0.838,263.5,0.67,1.6
bzKuoenpnfyjCeOkCOuQrwAA8LTX,FA0.1MA0.9PbI3,17.23,1.02,211.4,0.72,1.575
bzWNp4C8wUt1URQBvHFnsTKsXQJM,MAPbI3,13.04,0.94,217.39999999999998,0.64,1.6
bzgciXVlOIJYnmBbC7juNxOc2Ptr,MAPbI3,6.42,0.816,139.3,0.562,1.6
bzpwluvZSVAWPoJwlWq0BhmSz6sW,MA3Bi2I9,0.06,0.61,3.7,0.2769999999999999,1.9000000000000001
bzqloMtAURfsNardTBNgRa_n-eNo,Cs0.05FA0.79MA0.16PbBr0.3I2.7,10.0,1.05,206.0,0.46,
bzwPAFDxYBtLJ3nE1ufiWbQj4mFT,CsBa0.1Pb0.9BrI2,13.3,1.27,139.0,0.753,1.893
c-5PAZc18ogxRL3vOeaJlzJK--Bs,MAPb1.0I3,20.63,1.12,228.2,0.7759999999999999,1.5499999999999998
c-8sD2ZQVptyBulN9-bPqFW9C6iD,MAPbI3,18.95,1.11,232.0,0.74,1.6
c-AUiz3eOVal0x4iKAYab52Ms5Zx,MAPbI3,3.88,0.79,85.5,0.57,1.6
c-O3yonUcbIi50itLH0Evty8Lnxm,MAPbI3,12.13,0.87,224.8,0.61,1.6
c-dzXRSHwZlrPye1G4A6mMqFAyqn,MAPbI3,6.27,0.879,142.6,0.5,1.5499999999999998
c-s5Mf6B5-Hbt8lwZwexEa8ifvYe,MAPbI3,1.09,0.57,74.80000000000001,0.25,1.6
c-yIAi2vexxRqRrvq6F0YDk8oksY,MAPbI3,12.42,1.04,173.2,0.69,1.6
c-zxI_JdQZOpa8a8NqyjTDxPA7G9,MAPbI3,18.21,1.09,232.2,0.78,1.6
c0Av-k-60HfO7SwIzmkw41qgpvYg,CsPbBr2I,9.33,1.254,111.0,0.67,2.1
c0FkNTgTqtJ-386qwD9pm2MA5kVq,MAMn0.1Pb0.9I3,7.88,0.87,113.0,0.8,
c0MPEKvuNm9jokoG93_MkPMYZuMx,MAPbI3,18.3,1.083,219.7,0.77,1.6
c0OPpTKJfjbf2iHvKrtOW7ifr7Vb,MAPbI3,7.0,0.9,139.0,0.56,1.6
c0Pes5H2BaIaUkJ1AvMXiKvLGy4K,MAPbI3,14.36,0.967,225.26,0.6559999999999999,1.6
c0XRyU_eWn7EcxNT5eehq5srWNn0,MAPbBr3,1.2,1.08,20.0,0.58,2.29
