Repository: ckhamdang/ML_perovskite_properties

# ML for Properties in Halide Perovskites
This repository contains the data and codes used in our study of five photovoltaic properties in halide-based perovskites using machine learning.
The dataset used in this study is provided in the "Initial data" folder.

The Pearson correlation coefficients between the compositional input features and the target photovoltaic properties are provided in the "Pearson correlation" folder.

The machine learning codes used to train and evaluate the regression models are provided in the "Regression model" folder. This folder includes the dataset and codes for:

File: Initial data/All_perovskite.csv (part 47 of 74)
entry_id,compound,efficiency (%),Open circuit voltage (V),Short circuit current density (A/m²),Fill factor,Band gap (eV)
c0YAAADfwFAoSlPH6WQu86LJfi6R,FA0.2MA0.8PbI3,13.0,1.07,200.0,0.64,
c0d6vof2iszitKDh0j-PcQxkuJcZ,MACa0.03Pb0.97I3,10.6,0.95,171.0,0.659,
c0k_1QYS5uKVIxyoIfDOTnekWe2X,MAPbI3,8.86,0.77,193.4,0.596,1.6
c0ogymkZsInQUafMTIh00LkXHMic,AgCs2BiBr6,0.25,0.85,7.5,0.6,
c0uI3JhZRPBXeVO2ddty45DvKUSv,Cs0.05FA0.79MA0.16PbBr0.51I2.49,16.72,1.08,222.10000000000002,0.6970000000000001,
c0zLU3i1lr_GOx9hAeu-H9XOHn0L,Cs0.08FA0.76MA15PbBr0.51I2.49,12.6,0.95,196.0,0.669,1.6200000000000003
c1HdmEc6dF4zn8Khs6IVsZBPywkD,MAPbI3,4.8,0.83,136.0,0.43,1.6
c1PMySK1pzYhdZKrkvPFH0rhxnTA,FA0.85MA0.15PbBr0.45I2.55,19.99,1.14,226.5,0.76,
c1VQgMERU6MDqLFiVZYN0gMhacgh,MAPbI3,19.1,1.07,225.9,0.79,1.6
c1W6CEgYcAc74ZmVVwSNCgNZDXsP,MAPbI3,11.96,1.092,140.85000000000002,0.78,1.6
c1ZK_OLhoxaXuoLQUy7cAWgsxMzO,FA0.83MA0.17PbBr0.51I2.49,4.29,0.73,168.5,0.35,
c1iivCr4TMiEYBmuCpiWN54m1Qw0,FA0.85MA0.15PbBr0.45I2.55,4.88,0.957,150.1,0.34,
c20_0gJFo5Pq2YtxJOrU0IxMzTvk,MAPbBr3,10.08,1.653,76.9,0.79,2.32
c24QHx1N4LBo_afbx9m8DGuJKuFL,MAPbI3,18.4,1.11,223.0,0.745,1.6
c2AuucmBO2rCQr01im1f1J3lKF2N,MAPbI3,10.38,0.85,189.3,0.64,1.6
c2D5AMjcjBWzqMvC9-MeCMGr5PCK,CsPbBrI2,12.73,1.3,131.9,0.74,
c2ERW1wPIo_Ij8NLmlTGtYWFpUmK,FA0.1MA0.9PbI3,19.02,,,,1.565
c2Htc3uIgUjmZ-naQVUjNRg6CmM-,Cs0.05FA0.79MA0.16PbBr0.51I2.49,10.09,1.06,203.79999999999998,0.4679999999999999,
c2JOYF5_M1In271v3AJBneNQ8zN_,Cs0.05FA0.79MA0.16PbBr0.51I2.49,16.71,1.06,224.4,0.7040000000000001,
c2Ly6A_j8O4b_DyOtmFWNS9dq6WG,MAPbI3,16.69,1.03,225.39999999999998,0.7190000000000001,1.5
c2N77fYu2KbN9P5HoRf-6zem4vRX,FAPbI3,9.7,0.85,188.0,0.6,1.48
c2Vi9OCScqbIEw5DPgPlSn0688EM,CsSnBr3,0.49,0.45,21.0,0.52,1.8
c2WB0JW_xg0URI3QnnKWTujp_cFz,MAPbI3,8.56,0.87,159.1,0.62,1.6
c2b2qkqvTMGcAcugVfM-q-xexG95,Cs0.05FA0.7885MA0.1615PbBr0.51I2.49,14.0,1.106,210.0,0.606,
c2od7E4Pz7wDN3byKJ3Vkee0MsRK,MAPbI3,9.64,0.862,174.89999999999998,0.64,1.6
c2rjBQEQiqVNpdv-MhF5mARu55OP,MAPbI3,21.5,1.062,215.0,0.742,1.6
c38LkrcUChty59qdNNtGjSb_cCBQ,MAPbI3,11.11,0.96,185.0,0.63,1.6
c38hMzbSK9WTt3vjfPWqFrwvFD_S,Cs0.05FA0.81MA0.14PbBr0.45I2.55,17.1,1.054,217.0,0.755,1.612
c3Ema-kgybBP7VkUwtQMthnQfrON,MAPbI3,6.7,0.97,131.0,0.38,1.6
c3h0T1GgxGveQZdPmYwMz11VSYt-,MAPbI3,7.04,0.78,142.10000000000002,0.63,1.6
c3qUwB9ZxBGzpmKY7Ek4OcjGgp9O,FA0.38MA0.57PbI3,13.65,0.971,236.9,0.624,
c3vMpx93GHnHvV_-ZnGrVvzVX9j0,MAPbI3,11.66,0.871,221.0,0.607,1.6
c4A77Fbwot-ml2rEtVGHSGbdQWMr,FAPbBr0.15I2.85,9.73,0.937,198.5,0.523,
c4BW3jNRmu2BhvtXmsXpJfB7B9lA,MAPbI3,12.4,1.0,164.0,0.75,1.59
c4CTF-j2fl3-XfVDPWSnrxW4qPCs,MAPbI3,11.2,0.9,209.0,0.6,1.6
c4FeJliQxFvMS2OpADNkGD2wBouV,Cs0.12FA0.88PbBr0.36I2.64,14.24,1.033,199.8,0.69,
c4NchuFPc-MaMbgbbYHiw7nfd76B,FA0.86MA0.15PbBr0.45I2.55,15.8,1.02,222.0,0.7,
c4OagPRGPmti8zS_KydXOmWlcWwr,MAPbI3,10.3,0.97,147.0,0.72,1.6
c4Qc07w_-94I1yb0E74HnQaYFz-J,MAPbI3,10.1,0.84,217.0,0.6,1.6
c4eUTHB1nLImGdkM557tAx_j5kHY,MAPbI3,11.2,1.0490000000000002,144.0,0.7440000000000001,1.6
c4i3WL5ghj92Oq1B60yNjP1JIHyO,MAPbI3,15.56,1.02,204.5,0.746,1.61
c4mq9jxsfyhkR6wcdtZw6T2s65r6,FA0.83MA0.17PbBr0.51I2.49,5.75,0.76,187.60000000000002,0.4,
c4sI4xBGGWHrshD2-i49ysqkZekj,MAPbI3,10.1,0.0069999999999999,157.0,0.639,1.6
c4tOmwHvoDvxixseOhr2GkIHgutt,MABi2I9,0.15,0.584,7.0,0.38,
c4xr1c55jCjXZkLWu71pHT34Lv-D,MAPbI3,17.1,1.07,198.9,0.8,1.5
c4zzaC8qiibkMaQPPVeIg7ixVFCj,Cs0.05FA0.79MA0.16PbBr0.51I2.49,17.2,1.05,213.0,0.765,
c51gE5ktTVcAIYU2lvpmaocet_JH,MA0.98PbI3,18.91,1.14,216.0,0.769,1.59
c53rt7NBzTCTl4HVYbdsY9VZKfy8,FA0.4MA0.6PbI3,7.68,0.906,188.4,0.45,
c58TJJlhNTsY2WDfYmwIWA8DSnLS,CsPbI3,11.53,0.99,179.89999999999998,0.6459999999999999,
c5P3AQl9LtloO3mysqZ5b0DcUt_M,Cs0.05FA0.81MA0.14PbBr0.45I2.55,18.62,1.125,228.5,0.752,1.63
c5svvz8dH1-YdIIJ2g-vLh5W0iyk,MAPbI3,8.76,0.93,170.6,0.54,1.59
c5znX3ipmQ11Arq7l_sKrS_Whovn,MAPbI3,11.7,0.98,215.0,0.555,1.54
c67_kU6jMyTYgDluNpWD4xeypIu0,MAPbI3,19.76,,,0.76,1.6
c699aOkUf63RZbqxSGpsCsTOJtWk,MAPbI3,15.44,1.06,208.70000000000002,0.701,1.6
c6Gc-Dkc6ZidSzbU3Q6MVibTSfsq,MAPbI3,6.8,0.78,167.0,0.52,1.6
c6_8f5BpQC-tHWuT7Al-sRo4c2B-,MAPbI3,10.88,0.938,166.1,0.701,1.6
c6b7eCUYFGWAipTcyj6kG4kQf-k0,MAPbI3,10.5,0.85,185.2,0.67,1.6
c6c1cROTPQ3vLxw1hYwkBjUWXZYo,MAPbI3,11.18,0.929,173.0,0.696,1.59
c6dteK6c5rn9OpNYgMopjN5H_eoH,FA0.4MA0.6PbI3,13.17,0.941,247.8,0.5589999999999999,
c6yg6Z4HIJ68s9ni6mIPYGjMuxsl,MAPbI3,18.74,1.1,225.2,0.7559999999999999,1.57
c71aR2duhl3LgOYYU5dDP-EhnITm,Cs0.125FA0.875PbBr0.375I2.625,19.62,1.116,224.84000000000003,0.782,
c7Ijdx_NOVc3MjMlK5ikruFmnQpy,MAPbI3,6.9,0.75,173.0,0.53,1.6
c7PRPVPFW8b_GSGlFq6Ex0StHqOt,MAPbI3,17.96,1.03,221.1,0.79,1.6
c7PwSWVxGVOu9ueuvYZnkbeuYxJW,MAPbI3,14.65,1.046,206.4,0.67,1.6
c7Usu7UKWhJvCmP3wbC8u0Dd567Q,MAPbI3,17.9,1.05,197.0,0.737,1.6
c7cGl2q1UbcA248Z4aA7-35C-OuS,MAPbI3,16.58,1.07,220.10000000000002,0.715,1.6
c7kK8C-LswXrIHqhkwrsDhZzetKw,FA0.83MA0.17PbBr0.0I2.51,10.0,1.0,205.0,0.51,
c7ojeHEXuoCSdB2ez2gjyUGsqwZi,Cs0.4FA0.6PbBr0.256I0.744,0.44,0.573,29.4,0.26,1.65
c7sOLZMkqqkeFiFrKK1Cn_E0M0u0,MAPbI3,13.02,0.96,219.7,0.617,1.5
c820NH93X09Lfy4BQ9eMIVDk2yxD,MAPbBr0.33I2.67,15.8,1.01,223.79999999999998,0.703,1.6200000000000003
c883el52O2Taf5sEMwJ5qa0AJNbt,MAPbI3,7.8,0.84,149.0,0.63,1.6
c8Fk_YVI-Kp3QazzK7eQWpqdPB7e,FA0.8MA0.2PbI3,17.17,1.081,208.82000000000002,0.7609999999999999,
c8Qg9BoTpjPLij06sK0nSXjOhE5B,FA0.79MA0.21PbI3,9.01,0.879,191.0,0.53,
c8fMAYuGfvl5rrMbvw46Cnl982PR,MAPbI3,5.94,0.77,168.1,0.44,1.6
c8oKiDCPvEuWle2Y5gvD9zb_8CEP,MAPbI3,0.58,0.3,50.199999999999996,0.4,1.6
c8thcQe_pXQEQ_4vZW3C3fmhltc9,MAPbI3,18.14,1.051,221.1,0.78,1.6
c91IDhwp_05c614RZwMmJu77OlPy,FA0.94MA0.6PbBr0.06I2.94,22.61,1.187,247.39999999999998,0.77,
c91IynURcs5sKs08ir5dsmxbeT_g,MAPbI3,18.22,1.112,211.1,0.7759999999999999,1.6
c92zAf2_PrEVSQoy05JL-rLzg4zM,CsPbBr3,9.14,1.5,75.3,0.809,2.24
c97cCLqliPfCtkjqR_Ph50li4dDR,Cs0.17FA0.83PbBr0.51I2.49,0.1,0.55,10.2,0.17,
c99cR6Fj4NhwBUW8vKOTdnH3U_bz,MAPbBr0.237I2.763,13.56,1.01,189.0,0.71,
c9G_iYwEp_H7ebmXRe_FoGAj7Sz-,MAPbI3,14.0,0.89,222.0,0.71,1.6999999999999997
c9Ge3l8S3A9I6NawH7jYdVaggbeD,MAPbI3,8.66,0.8540000000000001,181.0,0.56,1.59
c9HUwu3M7iEtpY6Xn9YZUUD-pE0o,MAPbI3,6.2,0.7959999999999999,169.1,0.45,1.6
c9Ky8QlM3Z2Qt7Y8IdxQcTpPpQnp,FA0.9MA0.1PbBr0.1I2.9,14.36,0.98,245.9,0.595,
c9Nmja1bDxkFLeIhfkLQrlwcx6Zt,(DMA)0.075MA0.925PbI3,17.1,1.09,196.20000000000002,0.76,1.5499999999999998
c9SwwQ9s1PoeXLdcEHiSuGxVuQBS,MAPbI3,0.3,0.68,26.0,0.17,1.6
c9Wp_5YvDgD-9aT_0sd_i4mJ0plt,MAPbI3,16.26,,,,1.6
c9YfP7-VYcUE7SgWvqe44JiDFweS,MAPbI3,8.1,0.94,195.0,0.44,1.6
cA0GzLuB6W5Vzr2fp-uD2GB1JQa5,MAPbI3,7.8,0.99,141.7,0.55,
cA7aiQ4jvxAuF7btGkNf1l0H0Q-a,MAPbI3,11.58,0.8390000000000001,209.4,0.66,1.6
cA8f0vKYT2N3gqIVT14eSJPn2M95,MAPbI3,17.59,1.1,210.39999999999998,0.76,1.6
cA9wm3J8CNaAialaH9OI7e9Zuj3C,MAPbI3,9.82,0.86,141.0,0.7929999999999999,1.6
cABmd6SBrOpHLfKA3ftHrxducA_Q,MAPbI3,18.03,1.11,249.1,0.75,1.6
cAIv0ILgleQT5hGoaOJ7AKhnPSes,MAPbI3,17.06,1.092,212.7,0.735,1.6
cAS1UJjCyOYadihPZ2G-iaFAoSFL,MAPbI3,14.6,1.018,208.9,0.6890000000000001,1.6
cAhqq1TKSjLNd2u1UhEkW437IGrh,Cs0.05FA0.79MA0.16PbBr0.3I2.7,17.7,1.1,235.0,0.69,
cAkx6SmyBgfjCGR1AynN_lAEhLxN,MAPbI3,13.64,0.9,209.5,0.72,1.6
cAl9Fxn9mxHpxCtmgpTW7JPQmlAt,MAPbBr0.2I2.8,15.53,1.02,232.2,0.655,1.614
cAw4-h9eU3CTIlHCYq8iS50suSjd,CsPbBr2I,6.24,1.22,83.6,0.61,2.07
cB8HtaE9kP_MzubK0Prlk3wVpeZY,Cs0.05FA0.79MA0.16PbBr0.51I2.49,19.21,1.107,228.29999999999998,0.76,1.57
cBE6BNBS9GpLSl5wKLYkWbY6ze82,FA0.85MA0.15PbBr0.45I2.55,20.2,1.11,243.0,0.75,
cBKDErjv_9tYmSH37apEWHvIGPla,MAPbI3,15.36,1.048,176.6,0.816,1.6
cBOKPo3KL8aYIkwtBshV9KEuWq6_,MAPbI3,16.84,1.111,216.70000000000002,0.742,1.6
cB_ZA3YJLCZuZxqoJmpTuix37wiV,CsFAPbI3,18.0,0.98,224.8,0.82,1.5499999999999998
cBb95Q_tZsKNrcGMWPzgznvR0Z_0,MAPbBrI2,6.31,0.81,121.5,0.634,1.775
cBbRO7RVFrCzfOvaKqwaCl8xexsu,Cs0.15FA0.85PbBr0.6I2.4,18.37,1.127,212.8,0.766,1.6260000000000001
cBm4DEbbcipVDi-6bfqfJq3tWPgy,MAPbI3,11.1,0.92,192.10000000000002,0.628,1.6
cBnq3BAyFdsLZ8ITDxF5W9U2eADp,MAPbI3,15.9,1.03,217.0,0.738,1.6
cC5JaWk6uUnqMvpMV6iKhzNGWbiQ,FA0.8MA0.2PbBr0.6I2.4,3.9,,,,
cC7J3VSIrto9KYzDmu6NCVnBkea6,MAPb1.0I3,12.66,0.97,208.4,0.63,1.56
cC88jEzyNX4vf5C2s1QDGdf5d5RZ,FA0.4MA0.6PbI3,15.86,1.04,208.5,0.732,
cCM1lbEYaMO733Pd85FWNltFMdiV,FA0.85MA0.15PbI3,17.8,1.09,231.0,0.78,
cCOU4gJVTWqXSf7vAHnvDePEwj2A,Cs0.05FA0.7917MA0.1583PbBr0.5I2.5,17.5,1.08,214.1,0.777,
cCUIoDsf0dE4BXPbrM24QpEcUZXQ,MAPbI3,15.0,0.893,224.26,0.747,1.6
cCYNOmh9kBKXmzmQwea2Nzalrm-6,MAPbI3,12.27,0.945,203.0,0.64,1.6
cCclI9dRhaMEL9nXp97vcXa-NpUx,FA0.4MA0.6PbI3,11.12,0.9,228.79999999999998,0.54,
cCd1ey1CJavMgxJ62W_h-Wb21uBg,FA0.67MA0.33PbI3,15.4,0.95,210.0,0.77,
cCrPBGeuKBVH-DMY9pEM2I2PfV0B,MAPbI3,19.9,1.13,226.4,0.7759999999999999,
cCuxtD5UoP649xpUNbVWKyAkZNi5,MAPbI3,0.45,0.7,23.1,0.28,1.6
cCxpLeXzn2DGzLiGMe44_i6XxdAI,MAPbI3,15.02,1.04,194.4,0.74,1.6
cCzxaCzYzZ8kS6-gEiShRA8xBu6d,MAPbI3,14.16,1.0,201.4,0.7,1.6
cD3c0IFUiEDYNahTo4bKyIzzZWMX,Cs0.17FA0.83PbBr0.6I2.4,18.9,1.08,224.0,0.779,
cDKL2QAzqpU9Kft0zPtPh3X9gndu,MAPbI3,5.5,0.93,95.0,0.62,1.6
cDStWeHiKd6ogL1AEfzVQigMVO3C,MAPbI3,8.14,0.65,219.60000000000002,0.57,1.5
cDVHq0zYgUCOzVdAw15BmQdrjc0_,MAPbI3,7.6,0.91,209.1,0.39,1.6
cDcDDws2YmfNMSYYl3NQnli8Ob7B,MAPbI3,1.9,0.33,123.0,0.456,1.58
cDme5wArzEhqz5UJOAxmPoxM7RaR,MAPbI3,2.61,0.81,140.2,0.23,1.6
cDqDsXkA-lYv1jyTULirgykylxjb,MAPbI3,8.51,0.94,178.2,0.508,1.6
cDu5PrwdhYi-Famg0NxvkQC60xa8,MAPbI3,19.13,1.064,239.60000000000002,0.763,1.6
cDzP_lTu_Dfz8rJrgRQK25V5c-EG,MAPbI3,19.26,1.14,220.5,0.8109999999999999,1.6
cE-DZbrr4dPBqXvWxwSXGinyANCf,Cs0.04FA0.71GU0.1MA0.15PbBr0.5I2.49,20.69,1.19,236.5,0.75,
cEDbXhqnJpkyvmvEM8QDojVESAQf,Cs0.17FA0.83PbBr0.17I0.83,14.9,0.978,208.0,0.73,1.6
cEKYE91naXjNr0jPeGC4JEQP8_JM,MAPbI3,11.2,0.945,181.0,0.66,1.6
cEMYPMoGntgunOpnU7P6BqPldWsI,MAPbI3,17.5,1.04,224.20000000000002,0.72,
cENUz7k7ZL_lGeV5i5NQ2wBZgv9e,MAPbI3,24.5,0.7,176.0,0.69,1.6
cEQO-fsyNl0o9yt0VpKDLP7dx6-X,MAPbI3,15.53,1.03,224.5,0.67,1.6
cEUptGkKzZrG1JFY2F0Pprc3jTOT,Cs0.02FA0.38MA0.6PbBr0.025I2.975,1.32,0.3,119.0,0.367,
cEVliFV7QLz4GqlZPyDCmMjyq-W2,MAPbI3,19.61,1.095,223.79999999999998,0.7979999999999999,1.59
cEZY6ODTby81ZL5rzdbcP4X6sa-0,MAPbI3,12.28,0.99,190.9,0.65,1.6
cE_4YIfvt9nsdnas2K3ShkfosXPk,MAPbI3,11.8,,,,1.61
cEctZT5mfVLTTYbA6i-WjdyUoQET,MAPbI3,12.9,0.94,186.1,0.7340000000000001,1.6
cEfPFak_qmV2pVWIYREEDeZbIr25,MAPbI3,13.4,1.05,206.0,0.623,1.6
cElAaNyqIgFmXSCb0_5LiqWUFAia,MAPbI3,19.18,1.09,228.0,0.77,1.6
cEm7j4jvd_rGR6Y_QzZqtFki_sWL,MAPbI3,0.0,0.78,0.0,0.22,1.6
cEu9tkSroPlnf0vRy2GOD79ApsVV,MAPbI3,12.17,,,,1.59
cF--WpC0jaGv-DZSjNQZZLn7AKpE,MAPbI3,3.37,0.903,67.8,0.5489999999999999,1.5499999999999998
cF-OqNvp2BfO_Nmn2gY0ygjRxpl2,FA0.85MA0.15PbBr0.45I2.55,17.34,1.08,222.2,0.722,
cF6iv1vVCoSACV9s_GOC7rZRvoLm,MAPbI3,7.0,0.86,160.0,0.51,1.6
cFGz7ulOumSalEufL4v86k-dPHpu,FA0.15MA0.85PbI3,14.65,1.03,217.2,0.66,
cFLyQlKBGysNK8S_-C689ATZ5As-,MAPbI3,10.6,0.99,183.5,0.583,1.6
cFQrkjHk8cfPyxsADxwHxFW_uWCw,MAPbBr1.74I1.26,5.1,0.843,84.41000000000001,0.5489999999999999,1.924
cFUPv_4STNujzQRYMuFuHz1hwhka,MAPbI3,11.74,0.847,182.89999999999998,0.757,1.6
cFdB-ZNaejSamnfoxPIpqU563NO8,Cs0.1FA0.78MA0.13PbI3,17.4,1.044,238.0,0.7,
cG5GMN8KRHfVQOdPEprCSltaXuXs,MAPbI3,16.8,1.11,209.0,0.731,1.6
cGOaEsDldMtgrJFZnVaxdnZWueZQ,MAPbI3,14.16,1.05,182.89999999999998,0.74,1.6
cGfiJvFmdIKu1PgUtuCxgleEd95L,MAPbI3,15.34,1.074,217.60000000000002,0.6559999999999999,1.6
cGnGeqztr27A9DPbeGIU9LjBJpDI,MAPbI3,10.56,0.92,223.4,0.51,1.6
cGq6XbiIYvyZgMgrfQpCfC8xPZJc,MAPbI3,13.9,1.07,196.0,0.69,1.6
cH6uFewes3NG0vIQcW3N_J3OTvx5,Cs0.05FA0.79MA0.16PbBr0.49I2.51,15.86,1.101,201.0,0.7170000000000001,
cH9f9dS40S5VCThH-yfNZ6HnPnur,MAPbI3,16.97,1.0759999999999998,222.8,0.713,1.6
cHCafJmmHylf8J-KkBvwmk6VEPH3,MAPbI3,11.3,0.88,180.0,0.718,1.58
cHEAvUYDzhk6yhmbTPbnmqOedePz,Cs0.05FA0.79MA0.16PbBr0.51I2.49,17.1,1.09,210.79999999999998,0.746,1.58
cHEH0W4csg_Xm5TXEt_b4cJhgHC8,Cs0.05FA0.79MA0.16PbBr0.49I2.51,13.61,1.082,181.8,0.693,
cHGN2k3Qc7ZuII_naiHK_taMemBe,Cs0.05FA0.81MA0.14PbBr0.45I2.55,19.1,1.08,224.0,0.7879999999999999,
cHauNSTBl-Q5nNW9bkzGt8cDhvYP,MAPbI3,11.24,0.91,190.9,0.647,1.59
cHdkAzmTov4lFJkpNN8v5BVQoPtL,Cs0.025FA0.475MA0.5Pb0.5Sn0.5I3,19.65,0.78,327.70000000000005,0.72,1.27
cHeQ0CkzT5QX9GuXkIZeXAgATmnl,MAPbI3,13.13,0.93,210.7,0.67,
cHgCD1B0car1JcMXMVDHIYMcADhN,MAPb0.38Sn0.62I3,13.1,0.7959999999999999,255.0,0.6920000000000001,1.22
cHhNMpg-4SJ2MTyXnLWxt-WiUVJ_,FA0.85MA0.15PbBr0.45I2.55,14.4,1.0,211.0,0.64,
cHq1iqLLyokqpQ8hOl7C42P-ZSZA,CsPbBrI2,12.67,1.132,156.85,0.7190000000000001,1.9199999999999997
cHwQAR8eg-mAFUi8z4AhCHnI5Tpn,MAPbI3,4.2,0.92,105.0,0.437,1.6
cHwYjIDUN368UHrNWy2Y38egjT_Q,MAPbI3,17.42,0.997,226.70000000000002,0.77,1.6
cHzRm05-ixd1jdHMyKsKeYs4bM-F,MAPbI3,13.87,0.997,214.1,0.65,1.5499999999999998
cI4LleB9-GobZwQc57XfTlixF1hC,Cs0.05FA0.81MA0.14PbBr0.45I2.55,16.3,1.07,220.0,0.7,
cI4f1RexwbhyiyVYtzxmrhc9xlbK,MAPbI3,6.18,0.74,138.7,0.59,1.6
cI6olMN3Q-KU2F0krvpP6g7KDJtO,(PDMA)FA2Pb3I10,2.0,0.78,55.07999999999999,0.4629999999999999,1.5300000000000002
cICakj59lw56tzhZNFfdWadwioJy,MAPbI3,14.6,0.95,211.0,0.73,1.6
cIGVsQDOlUK4bXQKGmZ-ZxqcSQAx,MAPbI3,19.1,1.128,222.0,0.765,1.6
cIH5IAqI74S4e9o7hvgwR9BTw91K,Cs0.04FA0.82MA0.14PbBr0.42I2.58,16.43,1.08,215.6,0.7,1.58
cIIJdAdmMs3wT4zdOYW8TFwZh6RL,MAPbI3,16.1,1.09,212.10000000000002,0.6890000000000001,1.6
cIYKTJUA-VB0Py82Qwj0qSj3TRi9,MAPbBr0.3I2.7,17.47,1.043,219.7,0.763,
cI_89_JFfnQyMKH2dzepenaoAFZF,MAPbI3,10.38,0.92,198.79999999999998,0.57,1.6
cI_mj4GKiOEtAX-l838l6YnkZWbd,MAPbI3,11.59,1.011,164.3,0.698,1.6
cIdHQOpBJbxzuV-w6SKXQi_d7MCj,FA0.83MA0.17PbBr0.03I2.97,17.9,1.14,201.0,0.78,1.6
cIfkaX8dJ0BPitELeer8YgiF7-UM,FA0.1MA0.9PbI3,14.51,0.95,198.6,0.65,1.549
cIg34TZklHj3vPSJBuN4VqYAKSaJ,MAPbI3,17.75,1.1,228.5,0.7040000000000001,1.6
cIgjSA07t2d94aaz4VXvJ0b_2667,MAPbI3,18.0,1.08,217.0,0.77,1.6
cIln6xeqU6nrdu3D7a1OagTH_jh4,MACo0.4Pb0.6I3,13.75,1.04,187.5,0.705,
cImNTCGeksz-Y7KNHTrPG-ZVyTCM,MAPbI3,16.5,1.06,210.79999999999998,0.7509999999999999,1.6
cItppzOocgVcPGVKValj3wTugJUq,MAPbI3,12.57,1.03,174.20000000000002,0.65,1.6
cJ41UGn_KlewCiQcxqnNpzB1AAN-,FA0.3MA0.7PbI3,18.39,1.07,220.3,0.778,
cJBrM7jNbNntERZv15wwsqr9JTM4,Cs0.17FA0.83PbBr0.51I2.49,10.4,0.84,184.0,0.67,
cJZCxZSbmVzBqQzHdtSxo_XWwCD2,MAPbI3,9.1,0.87,186.0,0.56,1.61
cJZPnndZSohMTys-WfvIVW2Uu1hB,MA3Bi2I9,0.11,0.721,4.91,0.318,
cJd58xQio7FExmFtGzQAWxtvZUxv,MAPbI3,15.4,1.13,194.5,0.7,1.6
cJidJ0tUah6Ma8KpPy5DH6Nubb1b,MAPbI3,15.29,1.08,223.4,0.637,1.6200000000000003
cJlnEtOI-wlYk3thSuBBCOVG3zHn,MAPbI3,11.7,1.09,176.20000000000002,0.61,1.6
cK0dG4f9aEi6A7oSgaoa0657FHeV,MAPbI3,15.0,1.105,209.60000000000002,0.648,1.6
cK9qoki3_Il2VNCDkNSlOB6x0OEI,MAPbI3,16.55,1.04,223.5,0.713,1.6
cKDhc_E_FWW7GlSGmvpgQV7K1a3K,FA0.85MA0.15PbBr0.45I2.55,4.37,1.02,85.7,0.5,
cKE8bn4AymXpvS19owRw8bFvn3Aq,MAPbI3,8.7,0.97,166.0,0.55,1.6
cKEAZtu5IlFsuQsduNDMGQ7W4thD,MAPbI3,16.19,1.0,233.2,0.6990000000000001,1.6
cKEt6-u6niCot4uUkL3fq28cLb5t,Cs0.05FA0.79MA0.16PbBr0.51I2.49,14.36,1.04,173.0,0.79,1.6200000000000003
cKEuA88CswEYwaP-m6bvs-VHZLMT,MAPbI3,13.01,0.88,207.2,0.71,1.58
cKIHcwBlvNQdChMS7MPo_WnPrEBl,MAPbI3,9.04,0.95,153.4,0.62,1.6
cKInLZTb4NAkzFZiOmu0LpL39rO0,MAPbI3,17.81,1.08,211.8,0.779,1.6
cKLyHgYg9Sr2P40ur4IyF6uBKk7c,MAPbI3,4.2,0.899,120.0,0.39,1.6
cKSrq5gg-EWbquW9sMCThENZhBWf,MAPbI3,14.91,1.04,223.6,0.7,1.6
cKbWa5N8pT1xJOtRVxDmVOXkWeYF,MAPbI3,16.53,1.058,218.4,0.7170000000000001,1.6
cKbsPB4v59Z0kyoV3gybDUhnEkIN,MAPbI3,10.0,0.904,173.0,0.679,1.6
cKcEFtSOrqmN3DdhIbt4FfrYg_iQ,MAPbI3,11.49,0.89,194.0,0.67,1.6
cKhNDpUXEmcQLh7TR-4lQggmCXTz,MAPbI3,15.6,1.08,193.4,0.757,1.6
cKsEcfaFtX-EmlTGiBUZ9y19-2rD,MAPb0.75Sb0.25I3,0.71,0.7,15.3,0.636,
cKtj3FuBgpQbXmmY6_Z6PZQP-FYO,FA0.85MA0.15PbBr0.45I2.55,19.1,1.15,218.9,0.76,
cKyAJheBenz6trrzsuIZISHULA01,MAPbI3,11.0,0.948,186.0,0.62,1.6
cKzYEu-CJX2od-_P7g8OGHjel4uI,Cs0.06FA0.78MA0.16PbBr0.51I2.49,19.9,1.13,233.0,0.757,
cL1ym54M7okUmgOx46CPxQy_U-Wt,MAPbI3,13.82,0.99,197.0,0.706,1.59
cL3grt_mqED5Bx17R1Q7PZ0Mgeak,MAPbI3,0.56,1.07,171.0,0.103,1.6
cL6Rb_pxPktAKoIANof8uf1wiS4F,MAPbI3,8.42,0.85,135.7,0.73,1.63
cL75cK-8upqQ8dGQxUvUwd7MX3U7,MAPbI3,8.14,0.91,183.6,0.488,1.6
cL8TXvRJZs1-Iry4Gp9c9kQ0_APn,FA0.0MA0.13PbBr0.13I2.87,10.3,0.99,208.0,0.5,
cL8awomK9nQMKNf9bO7fg17x4isZ,MAPbI3,19.17,1.099,218.79999999999998,0.797,1.6
cL9rZ7orwPbQdEZ7btOTDg2wNMbP,FA0.85MA0.15PbBr0.45I2.55,16.96,1.08,222.5,0.703,
cLSSeYwP7Hu1NY7V9CJuhpoA4Aix,MAPbI3,15.7,1.0,200.0,0.75,1.6
cLWi3KlACPq3s0xd0cISHm7ydiCQ,MAPbI3,6.42,0.753,153.9,0.5539999999999999,1.6
cLYvNbaZiHZk7xV66Nen1SOdQo20,FAPbI3,6.6,0.65,200.0,0.51,1.49
cLknzGFBtoKZ4CQR0JMxmHnOYvps,MA2PA4Pb5I16,9.46,1.11,179.3,0.478,1.67
cLkoNVAPlE5er9i_OAqPYy1LF7Sn,FA0.83MA0.17PbBr0.51I2.49,16.74,1.04,211.8,0.76,1.6200000000000003
cLoJyCG31e-B2UgAshC3yHDTbGTF,Cs0.08FA0.76MA15PbBr0.51I2.49,12.8,0.94,217.0,0.628,1.6200000000000003
cLpWrT1aAI17BzvGRpSr-EAHMeVe,MAPbI3,18.61,1.1,229.1,0.738,1.6
cLrVj6vVd0x87w62Ctpa49hmz5HT,MAPbI3,15.43,1.013,209.4,0.73,1.5
cM7hbE-7jAdt2PuMMzInwd6dCSyV,MAPbI3,8.8,0.887,196.0,0.504,1.59
cMF2Baa5jQ-cwWoka2sy8_Tjz6ca,(PEA)2MA4Pb4I13,7.33,0.888,127.89999999999999,0.643,1.6
cMI4MeMD4RC8wkcNFjaZ056fbCQO,MAPbI3,15.36,1.05,204.3,0.71,1.6
cMIwKM5JvD0Gu7grz2yIKnLyu5Mn,MAPbI3,20.1,1.09,231.0,0.7979999999999999,1.6
cMNE3qy94u7HRwUrJbJSUJ5uDZ8I,MAPbI3,10.89,0.86,201.0,0.63,1.6
cMQHLZtoNWG8PwJuEGBNojnFiiZJ,MAPbI3,13.15,1.04,174.1,0.72,1.6
cMS2Zt3H6BY8uAyzmu1KMUqv3cq9,MAPbI3,14.23,1.01,192.8,0.731,1.6
cMbobiNkf5-af8-mGqyWaeOcuw41,MAPbI3,8.43,0.985,157.79999999999998,0.562,1.6
cMpdCN0RoaOcbMH2pKbcwZ1MREx3,MAPbI3,10.13,0.968,188.9,0.5539999999999999,1.56
cMrcXXZ8hg_gszV2ezqKulXvi-Jp,MAPbI3,6.4,0.95,160.0,0.42,1.5499999999999998
cN8BlsCqVtFgEz_wgwkKOS4ZJAsF,FA0.4MA0.6Pb0.4Sn0.6I3,14.0,0.75,288.0,0.66,1.3
cN8ogT3mNVg1f8Xj30IQnFOYxJ6d,FA0.85MA0.15PbBr0.45I2.55,17.46,1.096,215.7,0.7390000000000001,
cNGb_4gGei9xyewuqWEHM0MaBGi6,MAPbI3,7.15,0.86,212.39999999999998,0.38,
cNGz-PLBhOeivltll2qGgQcseV2T,MAPbI3,13.0,0.92,106.0,0.67,1.5499999999999998
cNJZgWoZan0j21GZC8bg2PNwwZ7E,MAPbI3,1.1,0.3279999999999999,127.0,0.31,1.5499999999999998
cNNMYCx3rODRfQ6yw3MLAFnqRC6W,MAPbI3,20.33,1.12,232.60000000000002,0.782,1.6
cNOgf1hzYo-qrJwVOhSa55s9YQRO,MAPbI3,2.46,0.64,86.0,0.4479999999999999,1.6
cNUoXeFk9OOiLjsiQ4GJzZ85Nlgl,MAPbI3,9.39,1.0,174.0,0.54,1.6
cNYQInfBdTtlJ4d54SDp447_sXJO,FA0.4MA0.6PbBr0.2I2.8,14.53,1.01,202.10000000000002,0.71,
cNZQA8Rp2-Wi-9Yu-J5HWLmxHGuz,MAPbI3,11.89,0.97,195.0,0.628,1.5
cNig2MSyx0mINJ6x4C_P4Y0sZaD-,MAPbI3,16.0,1.08,203.0,0.74,1.6
cNsm9nsF03dDhX81zdrTx7exJy-d,MAPbI3,9.57,0.94,184.0,0.55,1.6
cNtdRp74PXklibrCN_mSHK2NRCnY,BiFeO3,0.99,0.81,20.0,0.5429999999999999,
cO2UoPoPIEC-zGclxigULAY-m-76,MAPbI3,14.96,1.017,194.89999999999998,0.755,1.58
cOCHx2lWTHbpkbRiQUYiRgjrFSWq,MAPbI3,9.0,0.85,189.0,0.56,1.6
cOFotnyAWq6KL6AYH687RNaCOE8s,MAPbI3,12.79,0.932,180.7,0.76,1.6
cOLAVCRUkCx-M_c9SYdmcwicMaGV,Cs0.05FA0.79MA0.16PbBr0.51I2.49,20.3,1.103,234.0,0.772,
cOUFCS_yQLYvafVqbMeOeop3qxvt,MAPbBr0.04I2.96,11.23,0.8859999999999999,200.0,0.635,
cOVMUaPohJvKA0eKDdl3lXVfqqeJ,MAPbI3,7.0,0.81,127.0,0.68,1.6
cOXBe-0poUNM0Tyn-PQgMwQkCDVa,MAPbI3,6.8,0.86,133.5,0.5920000000000001,1.6
cOYVF2J9i5zKttN5vVJKAowv4L-_,MAPbI3,16.56,1.07,209.1,0.74,1.6
cOZ-YUWcAXQR9eTGl-u96QyFyo5t,MAPbI3,19.5,1.11,237.39999999999998,0.75,1.6
cOZAFHP42wWdZ719JA79zctXB_Bf,CsPbBr2I,8.02,1.227,96.89999999999999,0.674,
cOff3qrTRClcDCSmpq5eiNSDQnHX,MAPbI3,11.41,0.98,192.0,0.602,1.6
cOuBc_fODir_iEc_u7T4ebm5_NVk,MAPbI3,11.8,1.01,201.4,0.5820000000000001,1.5499999999999998
cP6X3Td6a5ShAVRl2qIaLi75gOx0,MAPbI3,16.62,1.03,227.0,0.732,1.6
cPHxY0kMTgOOdErNXe2Jk5_RBnQC,MAPbI3,20.14,1.1,240.39999999999998,0.201,1.6
cPORttsofIhHQ65CfGyXeqfucBDB,MAPbI3,8.92,0.95,155.29999999999998,0.61,1.6
cPRd__ZoMQCYbJnq7GOoSZgfDliN,MAPbI3,3.97,0.013,7.7,0.39,1.6
cPUWmGJHaIYS3Si-gRSnr7vuJQuc,MAPbI3,9.4,0.94,178.79999999999998,0.56,1.6
cPZEtUAoYP1S7vpNTdX3ICtVRdkn,MAPbBr3,7.79,1.35,82.2,0.7,2.2
cQGI3eAauWvuTIK2_ofUFO4BEdZQ,Cs0.05FA0.79MA0.16PbBr0.51I2.49,14.9,1.04,214.0,0.71,
cQHo_eeXiS6XmF0E8alPWYzvMUJ1,MAPbI3,11.2,0.9,200.0,0.61,1.6
cQN6wLsZMy-1zNNRQYZGm25Pm-zF,Cs0.15FA0.75MA0.1PbI3,14.29,1.08,186.0,0.7090000000000001,
cQNH0Q4Xs4vibxhNByedUn10I8zi,MAPbI3,5.69,0.721,160.0,0.493,1.6
cQNXgXbpvlcc8KP6mBdFoSVen_iJ,MAPbI3,14.72,1.05,189.0,0.74,1.6
cQOj1yEVh6e8w52hj6r6m1D8ZkkF,MAPbI3,10.74,0.986,199.7,0.545,1.61
cQTQFM_L-hhne0HUCoGD-Ooyp_Z4,MAPbI3,12.2,0.96,198.0,0.64,1.6
cQhmNklVuiy2fmqG0vT7fg6KMZfj,MAPbI3,7.82,0.84,202.0,0.46,1.6
cQiDS6eAHe0CbOAmJoSzi2B_mluB,MAPbI3,8.29,0.96,189.8,0.45,1.6
cQl-f5T3sDGkVKmNaEW1tex_-HNw,(PEA)2Cs79Pb80I241,11.6,1.06,161.9,0.68,1.73
cQpRHZ8DrdNVo5jeP0p5zrquk36X,MAPbI3,18.5,1.1,208.9,0.8190000000000001,1.63
cQpxu7eMIgwGlsdNCVpxP-z8pDvX,MAPbI3,15.16,0.99,212.7,0.72,1.585
cQtOolpsxWFbqrM__U8l_5JrTsNO,MAPbI3,11.0,0.92,189.0,0.63,1.6
cQyQaza583tJbjNxAW2xmEGBb0hF,Cs0.05FA0.83MA0.17PbBr0.51I2.49,17.05,1.093,211.9,0.736,1.6
cQyhU_Gv8ThK-afrj0UBDzJvZwmz,MAPbI3,10.56,1.01,169.5,0.62,1.56
cR9PJ_LfvuRO2A1jLLDvr4D8KfKP,MAPbI3,8.72,0.89,151.5,0.647,1.6
cRKI3-79TMWToMUfFAYUD_EdDIIz,Cs0.05FA0.79MA0.16PbBr0.3I2.7,8.0,1.04,174.0,0.44,
cRU6o_wX7kzRvovttMmopHT7eWhT,MAPbI3,18.86,1.08,225.10000000000002,0.78,1.6
cRWrS6j0n1aK-MBSmRWNocpkHIOR,MAPbI3,2.27,0.52,85.1,0.51,1.5499999999999998
cRYOjWM_A6D8aleU71scFNJ7RT99,FAPbBr1.25Cl0.25I1.5,2.3,0.774,64.2,0.487,
cRtUhq5Tworylf5_ubW5gRi2P8Y1,MAPbI3,8.8,1.11,117.0,0.67,1.6
cS4KATo3fZBIncs6KwWFADkHC-Xy,Cs0.07FA0.93PbI3,10.7,0.948,178.79999999999998,0.5579999999999999,
cSAKLxZIRZlHgVTbRfTHzqKjAa2_,MAPbBr1.6I1.4,17.4,1.017,229.20000000000002,0.75,
cSC37wT-fiYte8o8ynh5FNraP9Rv,MAPbI3,20.05,1.12,230.79999999999998,0.7759999999999999,1.6
cSN3tUhyX-2dXYZFyOAkRnww7N-A,MAPbI3,13.67,1.01,206.1,0.66,1.6
cSNFggeytHOW0Wv5Ai6vg4bitYIA,MAPbI3,11.5,0.96,203.0,0.5820000000000001,1.6
cSVs4QxR6c2JW6ICG5TGFydpRUp8,MAPbI3,12.71,0.888,184.72000000000003,0.775,1.6
cSbC6OgxCBQuaKgUsKe4D0VlLnj3,CsPbBrI2,9.48,1.08,135.5,0.65,1.89
cSf3bbJ495imguGcxdiLY9R_OdyT,MAPbI3,12.5,0.99,193.0,0.65,1.6
cSivKWF0M26ZohUPL660tnDkj3_i,Cs0.04FA0.82MA0.14PbBr0.42I2.58,17.82,1.1,215.9,0.75,1.58
cSlVZO-SKmWW7v2IGSMxmjtZZU2j,MAPbI3,14.5,1.04,180.7,0.772,1.6
cSphx3nVPTIbGLDqEwnp8eA9J4H1,MAPbI3,16.7,0.99,226.5,0.742,1.6
cSqKIrLvm9wnQQI5m2Lh0OIpoxl0,MAPb1.0I3,14.15,1.09,211.0,0.62,1.5
cSu70IPv9Ak6zazDPGGT6JpYTT_j,MAPbI3,15.0,,,,1.59
cTC0VT3X9Cg_gZ_vmhSs00-MXZRf,MAPbI3,9.76,0.862,180.5,0.62,1.6
cTFZg6UxBVG3ATp02jztftNNRiTS,MAPbI3,13.89,1.038,188.2,0.7120000000000001,1.6
cTLWhwS8U9EqqlOBTmWdPL7660-S,MAPbI3,11.98,1.0,192.0,0.62,1.6
cTOPTjCr_JgvblX5Jb88Asnc_vWM,MAPbI3,0.27,0.639,15.0,0.208,
cTPg1XrBNGTvUvZVUoqY9exme2NS,MAPbI3,14.97,1.1,197.89999999999998,0.6859999999999999,1.6
cTPnj1KDf9_x_iHafsqcYBykuV9H,MAPbI3,7.03,0.955,183.0,0.402,1.6
cTSu9fLWLIrASep2sL76fUY-VPnc,MAPbI3,16.6,1.013,210.6,0.775,1.6
cTYEZaJaV81dzt-tfk9_O58TiiVz,MAPbI3,16.04,0.91,217.5,0.807,1.6
cTn1FruZxvrn3JrN_Zhft3kjgxO7,MAPbI3,16.6,1.07,216.0,0.718,1.6
cU1iGcMA9Ei0uRy8h39DCi680RTz,MAPbI3,1.63,0.69,62.800000000000004,0.376,1.6
cU7REr_IlCisSBu5Ozzkzcfwdo7u,MAPbI3,3.6,0.72,130.0,0.38,1.6
cUEwYywZI33y7rSGP8MEqAioN3Ec,MAPbI3,3.14,0.495,152.31,0.417,1.58
cUMKwooCjKKmdDApNqzHrxeK4DXh,MAPbI3,5.7,0.84,138.0,0.49,1.6
cUQesvH57Dv0t7sBUEK7Z7tjTZgR,MAPbI3,21.04,1.06,177.0,0.779,1.6
cUU1hhbhLcVM6Ua_NQGPcEb3oMEA,FA0.83MA0.17PbBr0.51I2.49,15.3,1.169,194.8,0.677,1.63
cUWFW4870YtZ4OhVbJ809vnyEx60,MAPbBr0.7I2.3,10.39,0.99,186.6,0.56,1.6800000000000002
cUW_4OUNwYVnuoYZzk-D0ZpOJBog,MAPbI3,6.43,0.774,149.0,0.5589999999999999,1.6
cUWkRaqJtoRmKfjpatFLTNdirCNw,MAPbI3,19.5,1.1,227.0,0.78,1.6
cUiG-5H91DVz97oTZHzKohoCiRK7,MAPbI3,12.82,0.95,250.0,0.54,1.59
cUkN19bB0IGZVfTW61JdIzSNhth5,MAPbI3,12.8,0.958,225.0,0.594,1.52
cUoUM883ItsnRGVyMrn5UmSBYyLP,MAPbI3,13.8,0.87,220.0,0.72,1.6
cUq4nngsONlb2SDOSOel2K7lFsjZ,FA0.3MA0.7PbI3,17.25,1.055,232.0,1.71,
cUs-ExqnrQagWen6hm15A72LEAXj,MAPbI3,15.21,0.94,213.9,0.75,1.6
cUwkRqpuwplVJ_NrxNlksUGPEw21,Cs0.25FA0.75PbBr0.6I2.4,18.56,1.154,196.6,0.818,1.6800000000000002
cV0-NeXLj5Oranx_oFQorHjBGcNu,MAPbI3,13.47,1.164,205.0,0.63,1.6
cVJQvCgzPxEYPl7C1pewh8BpTbq7,Cs0.1FA0.75MA0.15PbBr0.51I2.49,19.41,1.08,227.5,0.79,
cVUk4ZHz6-j0-BQF8CRYY-L2rdfF,Cs0.05FA0.16MA0.79PbBr0.51I2.49,14.73,1.08,194.3,0.69,
cVXSUKumAvfKJW3p3SvCK-_jfi96,MAPbI3,9.5,0.976,248.6,0.3929999999999999,1.6
cVZVjeCQXAtGo4iPaJi5sVYvg0cS,MAPbBr3,7.1,1.24,95.0,0.6,
cV_A4K3R1NJTzrQ6XlEiugsqJgg7,Cs0.05FA0.83MA0.12PbBr0.36I2.64,2.13,0.691,153.7,0.2,1.61
cVdK4JpIV_mcHBaVZY1jnZesHXoL,MAPbI3,16.34,1.005,204.20000000000002,0.7959999999999999,1.5
cVh_qMFOrADNmWgZi00cPFGMZUYS,MAPbI3,12.29,1.002,201.6,0.608,1.6
cVqj0TkDhxWFVvxwYuqR_h_hCEUS,MAPbI3,9.72,0.898,166.0,0.6509999999999999,1.6
cVuInuxC5M2EL0GmiyHlrUAXMuPx,MAPbI3,13.1,1.04,182.0,0.69,1.6
cVzLI3QSDJdmUvoRjWQkT37r45YY,MAPbI3,14.35,1.01,197.39999999999998,0.72,
cW0qWHmg9CfNvOQvZuv5WCNOHy9k,MAPbI3,4.49,0.63,149.0,0.478,1.6
cW4nWgUGev5NSJuN9W6u-hvkKlTC,MAPbBr1.2I1.8,11.14,1.05,143.4,0.74,1.8
cWFWunMyBHUPJFItOIw0RP5Cf8FN,MAPbI3,14.52,0.94,222.89999999999998,0.693,1.6
cWI6bJXdgIvTk2JbRKNwO4BH83y2,FA0.83MA0.17PbBr0.17I2.83,7.46,0.91,154.0,0.53,
cWIVm3TCwPsaTst4Nf0XoH5VkFUM,CsPbI3,4.62,0.67,112.89999999999999,0.61,1.71
cWM2gMxgEYw0BQNwanfSbFelR6-Z,MAPbI3,11.55,0.98,178.70000000000002,0.6579999999999999,1.8
cWN5ociBu_22bTWtSrpsVzUPC1ul,CsPbI3,13.05,1.22,176.6,0.63,1.8
cWOKnoFS0Og4LCKL_Ytkvjknz89B,MAPbI3,5.5,0.945,145.0,0.38,1.6
cWaJaHY483QSLUea1FtbEbAIZIFf,GU0.05MA0.95PbI3,18.81,1.07,224.89999999999998,0.782,
cWh0RiBfUBolW82kXNc9hUaFC_l3,(PEA)FASnI3,4.52,0.44,163.2,0.63,
cWhGUGvPtgdcqCBlVEEBd4BvQ7Xb,FA0.85MA0.15PbBr0.45I2.55,18.99,1.11,225.39999999999998,0.7490000000000001,
cWlANpcRIKtYPoNGYr6VTBkdBth7,FA0.5MA0.5PbI3,20.41,,,,
cWsFpTt9WAAtb1IEEj5W0GW8WoHB,FA0.85MA0.15PbBr0.45I2.55,19.38,1.11,227.5,0.7440000000000001,
cWu6DZ68WNEdJziFCT1sehQ6Z_yf,Cs0.12FA0.5MA0.38PbBr0.96I2.04,11.73,1.14,166.70000000000002,0.619,1.72
cWv2F-dPN38tEmAHqKvcPh9wKqc1,MAPbI3,15.77,1.115,185.3,0.76,1.6
cX0oYxoD1mHDhijK_MZIvnB-nw03,MAPbI3,4.3,1.031,132.54,0.313,1.59
cXDOiazGX95jSVLAwRL8shNS7Swe,Cs0.15FA0.85PbI3,18.4,1.125,221.0,0.7559999999999999,
cXPxPIkRLDY53SZlyGSe6TAGZQ-E,MAPbI3,13.1,1.01,207.2,0.636,1.5
cXW_WX6o78TWR8ZNefHGmQzMXBQp,MAPbBr0.5I2.5,9.73,1.05,135.8,0.6829999999999999,
cXo3FMc_z4YkdX0f1RdRGmCxnkou,MAPbI3,12.1,0.93,176.0,0.74,1.6999999999999997
cXqxyRGh_CK129QlVUmY9hPisJUE,MAPbI3,14.44,0.994,214.0,0.679,1.6
cXytCm9ORtS4mmUFYpIuAAwb_kn4,MAPbI3,5.19,0.616,143.1,0.589,1.6
cY-z3EL6zLVnsRYiGM_qtZZra5-_,Cs0.1FA0.1MA0.8PbI3,14.33,1.04,194.5,0.7070000000000001,1.5
cY1K_H4A_VNdZDztLkK3YEO04lNR,Cs0.05FA0.80MA0.15PbBr0.45I2.55,20.2,1.15,232.0,0.7559999999999999,
cY22CjfW2WRQgkZ3QrTMGRB44Qkq,MAPbI3,13.3,0.897,207.0,0.7190000000000001,1.594
cYA4CMmrOpPxMSPInzR8N0Z19Dna,MAPbI3,16.8,1.05,215.0,0.736,1.6
cYISpLKksMxpxM8MTP5Z8IM2CnD_,AgCs2BiBr6,0.09,0.78,4.5,0.28,
cYTC38Us2bt8fQAkOyjzv3X921u_,MAPbI3,16.2,1.08,203.0,0.74,1.6
cYWJsV8jTwxBh9GdOapVomwTss4j,MAPb1.0I3,4.28,0.81,104.0,0.5,1.5499999999999998
cYbu0MeD3kz-vd4KvIoEtkt7gR7J,Cs0.1MA0.9PbBrI2,16.1,1.13,173.0,0.8220000000000001,1.7700000000000002
cYg0To133zY4aIzAyamytDhP2mjW,MAPbI3,18.46,1.08,218.79999999999998,0.7809999999999999,1.6
cYne6caL5nGKLTKnYtaMUJ0yWhhM,MAPbI3,4.41,0.51,138.3,0.62,1.6
cYoVKznAbofZtp7idXUICVKyxhC7,Cs0.05FA0.8075MA0.1425PbBr0.45I2.55,19.6,1.15,227.0,0.774,1.64
cYxIoNqF2wN8XDFFOjl1v-z5x9WC,FA0.12MA0.8PbBr0.12I2.88,7.7,0.873,132.20000000000002,0.67,
cZ1Uvui1VP3RyDuLuB5-JGS_fqQF,MAPbI3,15.8,1.04,222.0,0.693,1.6
cZF2CSXHxSUZKHs7YuQO-wM8a706,MAPbI3,17.39,1.052,221.29999999999998,0.747,1.6
cZdXFDQYfMdqhKrgYTG1fwQ8Z0Px,CsPbBr2I,7.39,1.15,99.5,0.644,
cZhxagqCNX6hEtvOHok6Lb7zwtiC,FA0.66MA0.34Pb0.5Sn0.5I3,14.5,0.75,277.0,0.71,1.26
cZi4fwgTx4Xfe4HtE6Lb_A360rPT,MAPb1.0I3,15.6,0.986,206.0,0.8,1.5499999999999998
cZrxIUcQHboZFZgpa6MV2ZVJpbWo,MAPbI3,11.84,1.011,197.5,0.593,1.56
cZuKWnqeQvj-EuaG2AiihHAV8fyg,Cs0.05FA0.79MA0.16PbBr0.51I2.49,19.96,1.12,221.20000000000002,0.77,1.6200000000000003
c_-MzEYvsBAXac8JfVB3Mr1_EP7I,MAPbI3,20.2,1.12,231.29999999999998,0.78,
c_76Btnuu0EkNqIAjxOqgU1D_qE5,MAPbI3,9.6,,,,1.5499999999999998
c_9uhxOPLbAk4aRgqrNTeRtJI8ua,FAPbI3,12.2,1.03,201.0,0.589,1.48
c_BjVHCIJBIOx4jHIChFDs0eVk6h,BA2MA2Pb3I10,3.44,0.99,64.3,0.54,
c_I7rj_DFuCJV9mItfRHGpbG2yFQ,MAPbI3,14.05,0.916,235.2,0.652,1.6
c_SRL6Athy2nBJSz3OBJ-6HOOMOE,CsPbBr3,10.71,1.622,78.7,0.8009999999999999,
c_dakc0fznEyte1S8IVy9QnwcQT5,MAPbI3,18.4,1.11,217.2,0.763,1.6
c_eyNbA5PcPvU0uP_dgVxEvrcJCT,MAPbI3,6.78,0.919,145.7,0.505,1.6
c_hhFNsMgBXKYzyQpv0w5ZQ-02IR,MAPbI3,16.5,1.03,214.0,0.748,1.6
c_i6s8JsGCB5GE6zEl1HGMpF3Aec,MAPbI3,9.3,0.99,176.0,0.35,1.6
c_okjqfE8hJdPn5a8yDaya8pnkkI,Cs0.08FA0.77MA0.15PbBr0.51I2.49,16.14,1.039,200.06,0.776,1.6
c_pnqNbHWre0-FtdV3r-hJ8uveOB,FAPbI3,7.5,0.99,177.0,0.43,1.48
c_pw4ILS4pWAgKwhPMFc5IWIruWZ,MAPbI3,4.92,0.951,107.4,0.48,1.5499999999999998
c_uuZaJg1m_nQeyU3CCxbAXcm6-z,MAPbI3,16.0,1.04,223.0,0.69,1.5
ca5FiLWeJuVnHZElIlDArW47ZBdC,MAPbI3,14.7,0.97,202.0,0.75,1.6
ca5NOm7IEf7vbnAxQpmfU9K9wWK1,MAPbI3,16.27,1.088,211.4,0.708,1.6
ca6YQrN95JwxHVYY5j4DjMincKYb,Cs0.05FA0.81MA0.14PbBr0.45I2.55,12.8,0.99,185.0,0.7,
caC6bCFoCxelE_UfLIRAFlOrO9w0,MAPbI3,14.22,1.039,208.1,0.67,1.5
caK1VkRHNOAZPa1oy3pARCJOLSTJ,MAPbI3,13.0,1.058,175.2,0.7,1.6
caKDQ4bq9jXz_4IclV3E4CNJ21l8,Cs0.05FA0.79MA0.16PbBr0.51I2.49,19.0,1.11,223.0,0.77,1.6200000000000003
caKk-HCtK5OkqFRegyvwLbB_X05M,Cs0.05FA0.79MA0.16PbBr0.51I2.49,19.4,1.13,230.39999999999998,0.737,
caQCno5_CSH6Kcem0fFuahg_7MKJ,FAPbI3,20.32,1.09,242.5,0.77,1.526
caiMxgw4BW6pQFxeB8ruQSYO5lWW,MAPbI3,18.59,1.07,231.1,0.746,1.6
carlepXCNvwuFVcPTIjY2vu51aZw,MAPbI3,3.6,0.96,70.0,0.254,1.6
casTWWVugCx--VF9oMV-GkVdSZ9V,MAPbI3,9.6,1.02,151.0,0.621,1.6
cats_gFFvntP3_P6zf47nltpzMJz,MAPbI3,4.1,0.85,100.0,0.465,1.6
catzte-eEqGXFpukXya0JKbyveol,Ca0.05MA0.95PbBr0.15I2.85,14.9,1.02,223.0,0.66,
cax4e62LACjRjbjW_TLUTU-YyR-l,MAPbI3,12.8,1.0,210.0,0.61,1.5499999999999998
caxCJ16Z3Ki90wSL4H_bM2uDSOmH,MAPbI3,11.75,,191.5,0.53,1.59
cb5Fv0xlmxnWcpT9HY3aq0iFQV22,MAPbI3,19.52,1.1,228.79999999999998,0.7759999999999999,1.5499999999999998
cb9-saZSPsYHs1YBO8dYGxE21D9h,MAPbI3,6.13,0.93,103.0,0.64,1.6
cb9GDK2VPphqDvA6b8ambxOFu2I3,MAPbI3,14.0,1.04,195.0,0.69,1.6
cb9vacR_XBbykp76-qFtc-eYtKkb,MAPbI3,13.1,0.99,178.0,0.74,1.6
cbOgL-epd0FxfzqwVNL4SZjDkLhe,CsPbBr1.9I1.1,9.5,1.22,133.4,0.58,
cbRNSzrOGAeiT3BAS0iuojbwR0Cr,Cs0.125FA0.875PbBr0.375I2.625,16.8,1.07,212.60000000000002,0.74,
cbTNq_hd5QIlQByfP4JN6znIwuMK,MAPbI3,11.0,0.9,175.0,0.696,1.6
cbW_2XxmJ6c8x0SgNnz6Ov6Yd4d2,MAPbI3,13.87,0.98,191.0,0.74,1.6
cbYWJAaajJHz7by59fNecFMkGv7R,MAPbI3,7.82,0.965,195.3,0.415,1.6
cbl74F7OIysItsljRfi5XpCcNQx2,MAPbI3,34.8,0.95,1.58,0.72,
cbwyN44fGuSFzPZWDuzrZ-DMGXqZ,MAPbI3,6.57,0.81,156.93,0.505,1.6
cc18OkxZoRheDSgZcGx4Ll-0BfUl,FA0.85MA0.15PbBr0.45I2.55,13.13,1.03,200.2,0.62,
cc8DrPa93_5xRJtlmrTg4FTaClTr,Cs0.05FA0.79MA0.16PbBr0.51I2.49,20.84,1.17,235.79999999999998,0.757,
cc8lJHjnOb-ZZ1Lby8MRiztAeChJ,MAPbI3,13.5,0.938,188.0,0.77,1.6
ccAA5zi3RlD961OdSkO8-KsivaIa,MAPbI3,3.4,0.86,116.0,0.5920000000000001,1.6
ccGkcZRLfXTBfGrn8HTXkdbraIxf,MAPbI3,19.96,1.11,229.20000000000002,0.784,1.6
ccKrTnCryjuPFACFohLClNrlX9yA,MAPbI3,14.72,1.07,196.20000000000002,0.7,1.6
ccbCTcktd52Sbf0_ylVvtjNYMiAV,MAPbI3,14.61,0.91,216.8,0.741,1.6
cccdXdG83WgjZeA8GixsDBpyo8lR,MAPbI3,12.43,1.06,180.0,0.674,1.6
ccpJVc-c4MkvT5fa-RVxQWB15bmp,MAPbI3,3.4,0.55,167.0,0.37,1.6
cdHZ8wKBiqEfmWeqUidfaMNBOka8,(PEA)2PbI4,0.044,0.23,5.760000000000001,0.3289999999999999,2.58
cdZwqAPRZobVTp6jiQuIbUYvwwuR,MAPbI3,13.55,1.09,208.6,0.5920000000000001,1.58
cdlhHQ9OaFlbxXj5R4-pfPr-gjUU,Cs0.17FA0.83PbI3,15.5,1.05,214.8,0.69,
cdwbozB8VgF9bSSthNpLcnVULhIf,MACo0.008Pb0.992I3,16.3,1.02,211.0,0.774,1.56
cdyRK76p9LfVP_66ajvTkU1DZaL3,MAPbI3,15.6,1.06,199.0,0.736,1.6
ce0ThkcgH6WbuPKOmaKgDaXsHDSR,MAPbI3,9.7,0.8,198.0,0.612,1.6
ce1ZJZA2hIosuytFl6FWd8evik9F,MAPbI3,10.12,0.93,159.8,0.618,1.6
ce39-4xmLXaoFLFtDkfCTGZCX7MW,MAPbI3,11.38,0.95,160.6,0.748,1.6
ce3lqvnhSph7AEC9ReToFER9fNhD,MAPbI3,8.03,0.79,176.0,0.59,1.6
ce4F4qODx8DPHMZJYYQ_Y7ZV_YHb,MAPbI3,12.49,0.96,221.20000000000002,0.59,1.6
ce9P7SYUAq4m3BJeWVDpAJqDL18T,MAPbI3,16.5,1.02,206.0,0.78,1.6
ceByAyHiQASpb8XGJRiapEqkBggF,CsPbI3,14.7,,,,1.6
ceNDYHyDJznheY1E-_C1yrBQCccj,FA0.8MA0.15PbBr0.45I2.55,20.51,,,,
ceNb83SXuVr4eypbJ-7E8R9TkXNA,MAPbI3,2.9,0.589,110.0,0.47,1.6
ced469z0Y_lEWs0RUpaq4WwSQIdm,MAPbI3,9.0,0.96,173.0,0.54,1.6
cefQ8n88E9FC5QG3vG19lsjkSECI,FA0.85MA0.15PbBr0.45I2.55,17.09,1.006,235.79999999999998,0.72,
cery_qNVrgxSN4la3iDU92BwYKWU,MAPbI3,16.1,1.04,217.0,0.701,1.6
cetWJ4eMIuiTCs9bMjlxWZkBGnRU,MAPbI3,4.73,0.67,137.0,0.52,
cexdwZ1GDqZPGnQRbEmGAHjot8wN,MAPbI3,14.07,0.95,208.6,0.71,1.6
cezLtMFO5_UpHDIXG17KLm4uDzeR,MAPbBrI2,1.1,0.77,30.0,0.5,1.6
cfLGu1wAlKrz6W5nBApcTALZ2oTI,MAPbI3,6.94,0.78,139.0,0.64,1.63
cfVyJKloOJVGA21ZGE2MtNLatoNc,Cs0.05FA0.81MA0.14PbBr0.45I2.55,14.6,0.976,205.0,0.73,
cf_uLZKAH-IBBpGnuKK7KKzUVUab,Cs0.05FA0.46MA0.49PbBr0.12I2.88,19.31,1.112,235.9,0.762,
cfa9_pByMyujQZQsm9dhLfe14qgs,Cs0.05FA0.79MA0.16PbBr0.51I2.49,0.5,0.69,41.0,0.19,1.6
cfaK8TZuXwn6V0q6idf1lGK7RLuo,MAPbI3,12.61,0.85,215.2,0.66,1.6
cfl3y408Sc_7iZ7IGK8cRjKpveeN,Cs0.17FA0.83PbBr0.51I2.49,9.04,0.871,187.0,0.556,
cfrm_DNZRBIiIBk36u2SiLDJNtrw,MAPbI3,13.23,0.89,234.89999999999998,0.62,1.6
cfxbjTRxEKf_dW6YCn4plGuj3qWX,(DAT)MA2Pb3I10,0.97,1.01,21.7,0.44,1.87
cg179n-Rmx9j5Rp3TYdzLCFO8VEr,MAPbI3,12.88,0.94,196.8,0.695,1.6
cg2rAlpGdrNscpEW3V-fYTWtZtsn,MAPbI3,4.62,0.795,106.4,0.5489999999999999,1.6
cg3q88mSibgtY3FnlP06jb8xL4x_,MAPbI3,7.2,0.78,186.0,0.5,1.6
cgBtupvDBmrFIBXJEJeosGBXtVeE,MAPbI3,14.2,1.01,215.6,0.65,1.6
cgEreGJON68pvBG3w5GbWRYQrevf,Cs0.06FA0.94PbI3,16.8,1.04,215.38,0.75,
cgOHXEoPgj-gfxNvbmnJbQ48STgt,MAPbI3,13.15,1.03,164.7,0.75,1.6200000000000003
cgZRNbJoi49cH291sgcC4_iSWBor,Cs0.05FA0.45MA0.5Pb0.5Sn0.5I3,17.29,0.71,320.90000000000003,0.76,1.26
cgaCWARt6-P4G3Ks1ExWKGH5u6c3,Cs0.2FA0.8PbBr0.45Cl0.09I2.46,21.05,1.23,207.89999999999998,0.823,1.6600000000000001
cgkmLixglUL3YaO8gWr0geH-NU7F,FA0.7MA0.3PbI3,19.2,1.08,225.0,0.774,
cgoMRewwLmm_aF3akBCLz4SmKaX-,MAPbI3,5.44,0.8,126.0,0.54,1.6
cgvZx8WGmQnFcsRqDGZZRM9mTLYy,MAPbI3,7.39,0.65,178.70000000000002,0.64,1.6
cgwYyGuWAj7RdKETq-k7TZM6wDio,CsSnI3,1.83,0.17,307.5,0.349,1.25
ch3oLvrTUn5CyUnrSIiL1cZ-UBxl,MAPbI3,15.66,0.98,222.0,0.72,1.5499999999999998
ch5SHnqKqchVp-s2tA4GjFa4oBgd,MAPbI3,13.99,0.951,209.60000000000002,0.7020000000000001,1.6
chCQwXXQeOZJLtEyOOCKb1RudlCZ,MAPbI3,11.51,0.9,173.1,0.7390000000000001,1.6
chQV3zdGd69drISJlodzr61SqQBI,MAPbI3,4.73,0.617,137.6,0.557,1.6
chcrJYshE2VGSjRfs4dO9az0Wp1v,MAPbI3,2.4,0.68,62.0,0.58,1.6
chfDuOsUr80Bz3b_O6Hsak2b0GaR,MAPbI3,15.43,0.89,224.8,0.78,1.6
chitNNohDP3YUK6o8Z807lznKSkv,Cs0.05FA0.8075MA0.1425PbBr0.3I2.7,14.0,1.0,192.0,0.71,
chobT0AbmetleVJUJhUWXmYBVTcY,MAPbI3,18.6,1.08,233.2,0.74,1.6
chuGlYSaWtlN-CE2j8AuD28EGPrq,MAPbI3,12.8,0.95,206.0,0.66,1.6
ci03QQjukRFxWx8RseHUEo45A1Hf,MAPbI3,19.0,1.1,228.0,0.75,1.6
ciIHFbWSAPc-NGfPIIhBN2jm6pdD,MAPbI3,11.12,,,,1.6
ciOD4J5CMw-0xMlMGLzo721HdoS4,MAPbI3,16.8,1.1,193.0,0.79,1.6
ciSmM3bQuw5ieVZP1iwRB1FC-qIh,MAPbI3,15.16,0.971,200.7,0.778,1.6
ciVYegBXXgJutNm_u8G8ZuG8407Y,(NH4)11.9FA0.15MA1.7Pb12.9Br0.45I39.1,18.01,1.08,221.29999999999998,0.753,
cifC8yY1kS4rcgjmqNIifHjFjtiy,MAPbI3,10.28,0.99,219.0,0.473,1.6
cihYsBjvqXElH6YY08JAkJUCRla0,MAPbI3,6.65,1.001,106.92999999999999,0.598,1.6
cijR0CmK7koTTQlrd0okvfd0gya4,MAPbI3,14.0,0.95,188.0,0.785,1.6
cijmcQJay_ez6FTaTBaVtVBIbSAF,MAPbI3,0.82,0.36,79.2,0.29,1.6200000000000003
cin-oIMxgpA0wG4fH7TAjg1vYtY9,MAPbI3,17.44,1.083,216.20000000000002,0.7440000000000001,1.59
cip_6Fmiy0A0vzm0PDTxbq4Ruk8r,MAPbI3,5.94,0.83,146.0,0.49,1.6
citK7fqqPd2bDQiCbeO5wVyhq4RO,MAPbI3,4.0,0.83,99.0,0.48,1.6
citeqfDc7Dqz2d1NMcnSd0kkVdRG,MAPbI3,15.0,1.1,220.0,0.62,1.6
cizJQqZUAzPVsRupA5dbQHiQJDgS,FAPbI3,8.1,0.91,169.0,0.528,1.48
cj16o3sO2BJM1jeAeL54-5-N5NzD,MAPbI3,11.02,0.95,167.60000000000002,0.6890000000000001,1.6
cj7UAOdQa_cI63k8pyfXDQy3uCWE,FA0.2MA0.8PbI3,13.81,0.92,201.20000000000002,0.746,
cjMLamsEP7OecYM9A9JqHALmbtSy,MASnCl3,0.39,0.09,5.1,0.84,2.2
cjNtdYBNjhL1MdkgGV5AhS9UeEnz,CsPbBr3,7.4,1.477,68.0,0.785,2.33
cjdA3pQfnFpkeu9rJaPAW2UoST8l,MAPbI3,11.63,0.92,177.7,0.71,1.6
cjkiXFaKRY2xPNeraWgfKwGPivik,Cs0.08FA0.92SnI3,6.0,0.44,204.8,0.66,
cjmq1bIQaXgyEt-1K_NDgy8tcU-F,MAPbI3,19.27,1.12,217.8,0.79,1.6
cjr54Gfnu2iMZ9mrFaYMae85lDEN,Cs0.05FA0.95PbI3,15.83,0.985,233.5,0.688,1.48
cjrvZ9e5OmWk1rUlAkdKG8YaPB40,Cs0.05FA0.79MA0.16PbBr0.51I2.49,15.21,1.07,207.3,0.688,
cjtQAyraCkMH85HVhFFJYuIWwGSu,MAPbI3,8.19,0.7,243.29999999999998,0.48,1.6
ckBCn12rSnPzCUZ05c0qvYa3_DES,MAPbI3,14.15,1.05,203.4,0.664,1.6
ckJX4jgnAEj9vFMPk53dezhqxq_4,CsPb2Br5,2.82,0.82,57.0,0.59,2.58
ckMVEKhmZ7n3c2mKLJylccEt4qkS,MAPbI3,14.4,1.05,230.0,0.6,1.6
ckPEGXjQquIblVHBfIoocu7YRGO6,MAPbI3,11.0,0.921,186.0,0.63,1.6
ckSQWir_idVoHwslLyO6QGnoh6LD,MAPbI3,11.43,0.95,201.6,0.595,1.59
ckjfCFUzNHjfkVpxvd0OgXh9v5Rg,MAPbI3,16.4,1.01,215.0,0.76,1.58
cklNCi58l8uI4kjxviWE9Ec-YH4u,Cs0.05FA0.83MA0.12PbBr0.39I2.61,18.2,1.085,220.79999999999998,0.7509999999999999,
cknYOAln9nixCEdRTsiAwHoMlas5,MAPbI3,10.1,0.94,149.0,0.71,1.6200000000000003
ckprW371dcKH1BA_mjSD3ZLf9kzP,MAPbI3,15.3,1.0590000000000002,210.7,0.66,1.6
cl2V5sfJocgWqyqway6dxVWYrp6T,FASnI3,6.48,0.5529999999999999,181.0,0.647,
cl59WkIQNUQduI1vZIBbVcqNcSKY,MAPbI3,12.88,1.01,170.0,0.75,1.6
cl8hPhlFy4Gut0P0DQPTVZgVoJmn,MAPbBr0.07I2.97,18.2,1.03,235.5,0.75,
clIw7q1W6handcwKVGEax7Wkdxyq,Cs0.17FA0.83PbBr0.51I2.49,11.82,1.0,197.0,0.601,
clM_COw4fQ_LV2cSZVzUYW45K1gJ,MAPbI3,14.49,1.04,187.7,0.74,1.6
clPgRZoqB2BNUSxqWdVT7eyBtWBY,MAPbI3,14.6,1.05,208.0,0.69,1.6
clbaAA8ikUa7evf3hkVwkE41KDRu,FA0.1MA0.9PbI3,5.4,0.82,105.0,0.44,1.51
cleW7IL2aQGjoF7AAfkseG1qTHNF,MAPbI3,15.36,0.953,213.79999999999998,0.754,1.6
clnnKW8WzJSBtmMyQCDQdpjv5GTM,MAPbI3,8.7,0.932,147.0,0.635,1.6
cloOhbkRUbtz1Njec_SIpbR1IDMg,FA0.29MA0.71PbBr0.3I2.7,19.19,1.08,240.2,0.762,
clxQUJuU7Ma0fTqybgY-gLrog_vC,FAPbI3,9.01,0.9,207.60000000000002,0.48,1.48
clzAdSB-AIA5Urn0Fgv6OB1AvKeh,MAPbI3,13.6,0.94,200.0,0.73,1.6
cmB3WlX_v02s_yTor-KfUwBQKZb4,MAPbBr0.5I2.5,13.23,1.099,182.87,0.6559999999999999,1.656
cmCqYeXZ_dN1CW23-D6_qsx8cK5n,Cs0.08FA0.77MA0.15PbBr0.51I2.49,16.08,1.048,197.03,0.778,1.6
cmETctQnHUryu71Xh7vB6x6xzfy_,MAPbI3,15.99,0.96,206.6,0.8059999999999999,1.6
cmEVycN1gI79iiPxtFc0EEQUclEg,MAPb1.0I3,16.4,1.061,207.39999999999998,0.726,1.6
cmEjvgcw1pQtgG6AFbg7TkvpKdoQ,MAPbI3,19.66,,,,1.6
cmHphGnckrBEC7lRE1cJdy_Rty0s,MAPbI3,14.64,0.902,235.2,0.68,1.6
cmHrLArA183-WTJ67ZgLVt1KKH5P,Cs0.2FA0.8PbBr1.5I1.5,11.35,1.18,130.2,0.7390000000000001,1.82
cmZYFF7RdRqSbqLn_bmawYzL5XX5,MAPbI3,12.9,0.992,171.0,0.73,1.6
cmZx-iuL73qrR-7N1qoulL-wAqr6,FA0.95MA0.05PbBr0.15I2.85,20.23,1.07,241.8,0.785,
cmpYyOHXF_eM4lpp4-T0X4SLZVXc,MAPbI3,6.29,1.0,142.0,0.44,1.6
cn0_vgJDluqbIz3IIMZFrYiMNjko,MAPbI3,8.4,0.9,195.0,0.478,1.6
cn1_mySWfvRjrJ4rInadSThFONJ4,MAPbI3,9.7,0.97,178.0,0.56,1.6
cn5s7Gk7D-jTg4QBLkP7XXQA9Oc4,MAPbI3,10.3,0.9,182.0,0.63,1.6
cn78wNEcbkpqTYYlTUuDkYdnXAFv,MAPbI3,9.6,0.974,128.0,0.779,1.6
cnFlIFm5l4Xtp-CZ8tdwqsDVwg_y,MAPbI3,11.6,0.9,201.0,0.64,1.6
cnN9nCyRD4Xx1ToGbWvT2v3rnzjf,MAPbI3,15.68,1.06,193.70000000000002,0.768,1.6
cnV-gVaRkpr2r7qwoeaLh30fbsvO,MAPbI3,7.2,0.8240000000000001,138.5,0.63,1.6
cndRquwaeChrOopchAecx7Lnw6z-,Cs0.08FA0.77MA0.15PbBr0.51I2.49,8.63,0.761,236.23999999999998,0.48,1.6
cnmSB4ifcg_sBOvhZVpftpjfBV5S,Cs0.1FA0.9PbBr0.1I2.9,8.1,0.81,184.0,0.54,
cnsH9L4aM8qMoYvH7kfw-RM6pmyU,Cs0.05FA0.81MA0.14PbBr0.45I2.55,12.77,1.054,203.93,0.594,
co3j149TF5zLtFGg9e3gE0PvWklI,MAPbI3,1.86,0.421,121.0,0.366,1.6
coD1WmBQVC5DfRv4eiRnUvEydref,FA0.83MA0.17PbI3,21.42,1.13,242.60000000000002,0.7809999999999999,
coDX13B6Df4dV30L2WQy0t096G6X,FA0.85MA0.15PbBr0.45I2.55,14.9,1.05,201.8,0.701,
coL6BdkVuWsFjwx0uAvsnzjktyx0,Cs0.07FA0.93PbI3,13.4,0.97,220.79999999999998,0.624,1.54
coNSuDUf8Mapevznj41m_xJzFfnH,Cs0.05FA0.79MA0.16PbBr0.51I2.49,17.46,1.09,215.2,0.74,1.6
coOBwHGqv2kqMo4fwxTZWKVewoSx,MAPbI3,16.55,1.11,201.9,0.736,1.6
coOqJkn3_moWgAjjENl252a0Qnsc,MAPbI3,18.31,1.108,224.5,0.7390000000000001,1.5499999999999998
coTmDemduwGTacJm0gp6n-NEqTcF,MAPbI3,14.5,0.968,221.0,0.68,
coWfh8FX3PzmoycL9GdqTGwrlYdj,BA2MA4Pb5I16,5.43,0.95,137.3,0.42,
coWk9RELD-ZwMAzLSUCSK4Ova0u9,Cs0.1FA0.75MA0.15PbBr0.5I2.5,14.8,1.06,194.0,0.72,1.63
co_2Dr3W44BtQY81tmv8W_l3bC85,FA0.6MA0.4Pb0.4Sn0.6I3,16.93,0.7959999999999999,287.8,0.7390000000000001,
coqzHdbOfkW1v4l5zYQAPQ8Mdf5r,MAPbI3,12.61,0.98,197.89999999999998,0.65,1.6
cotXMAYuAzi-r1tZjZ5cR3FcciBL,MAPbI3,15.51,1.0,218.5,0.71,1.6
