Repository: ckhamdang/ML_perovskite_properties

# ML for Properties in Halide Perovskites
This repository contains the data and codes used in our study of five photovoltaic properties in halide-based perovskites using machine learning.
The dataset used in this study is provided in the "Initial data" folder.

The Pearson correlation coefficients between the compositional input features and the target photovoltaic properties are provided in the "Pearson correlation" folder.

The machine learning codes used to train and evaluate the regression models are provided in the "Regression model" folder. This folder includes the dataset and codes for:

File: Initial data/All_perovskite.csv (part 48 of 74)
entry_id,compound,efficiency (%),Open circuit voltage (V),Short circuit current density (A/m²),Fill factor,Band gap (eV)
cozRo-GF9kKtGGmhP3jw3Cc4qsAe,Cs0.1FA0.2MA0.7PbBr0.1I0.9,20.6,1.16,218.0,0.817,1.63
cp-qGCcYYpny1JdiJ5YYR1F1W3r4,MAPbI3,9.8,0.99,136.0,0.727,1.5
cp2e-QygrHZcIqoiD5JzdH-RN6aa,MAPbI3,3.3,0.664,102.0,0.487,1.5
cp4XW64d1j8QS8sbBeZoNd9M2-f9,CuBiI4,0.69,0.479,26.200000000000003,0.366,
cp9D2ugSyG5_BLx61JJ_wV7dyGSL,Cs0.05FA0.85MA0.1PbBr0.3I2.7,15.2,0.95,234.0,0.679,
cp9h4OQe2SBJbj7pIHvk2ElmomLQ,MAPbI3,6.87,0.8809999999999999,154.70000000000002,0.504,1.6
cpBH9HMZwG7mHpUBJ0M9PZZNMjN8,MAPbI3,12.47,0.941,202.85,0.654,1.6
cpCYpc6lrUZjA8BeUDOry4ShnSPu,MAPbI3,13.3,0.945,220.0,0.64,1.6
cpFWFGoDUz91S1PReEkqED1ZDm75,Cs0.05FA0.16MA0.79PbBr0.51I2.49,12.9,,,,
cpNIINeehOfS46oL5UG383EoaOk9,MAPbI3,10.56,0.95,192.2,0.58,1.6
cpTWz4Wblg2EuGCv1OAe-274PPB_,MAPbI3,5.92,0.75,129.5,0.61,1.6
cpdmckz-NluZewD6qQNk7j9VT_Wi,MAPbI3,6.3,0.77,194.8,0.42,1.61
cpeG3yhs8QomVEhfH7Q5u0aF5EyC,Cs0.05FA0.79MA0.16PbBr0.51I2.49,17.82,1.16,219.4,0.696,
cpiTqZPpaG4YoiRNWkSXJtHpGaek,MAPbI3,2.94,0.622,128.8,0.366,1.59
cpvITq7MnYQmPx18d07G8bAZiH1B,Cs0.05FA0.8MA0.15PbBr0.47I2.53,11.6,1.0,197.0,0.6,
cpvtxyFMwqix0baZ_WIiPxRDP0zI,MAPbI3,8.31,0.8059999999999999,170.3,0.61,1.6
cq74LQ4adIhxnoM3XUfuFVAgeOvH,MAPbI3,11.0,0.95,158.0,0.735,1.6
cq9rvrPndxQM9D_34JbzQlVRkz8x,MAPbI3,14.55,0.99,210.0,0.7,1.5499999999999998
cqnigZa26CABi8ca9TfpkFQF-4kb,MAPbI3,17.38,1.05,224.0,0.7390000000000001,1.6
cr2OI6OqRcwExVD94SS2USPgNm5K,CsBi0.06Pb0.94I3,10.02,1.05,166.6,0.68,
crOmYh_QxoaSRXZNKSpUdkAFhRg0,Cs0.17FA0.83PbBr0.51I2.49,11.24,0.98,181.1,0.633,
crSYw1T3evHUIsWMzxCZ0ttrTxLt,MAPbI3,0.3,0.115,101.0,0.25,1.6
crn4l8r5mcIOA5J3hx76sRziykfP,MAPbI3,10.53,0.857,207.89999999999998,0.59,1.63
csEHqhkghpMkkHqUuiaNX-rK8SVG,FASnI3,6.48,0.5529999999999999,181.0,0.647,
csI4khvd-R_F-G5JoQnUxu3bbB0L,MAPbBr3,5.68,1.41,65.4,0.615,2.3
csM_S-atesdA38eDmwgb82XnfD_A,MAPbI3,9.87,,187.7,,1.6
csRDC6VI1y_gn_Ff-hnGmN4DIUJg,MAPbBr0.04I2.96,9.01,0.88,189.0,0.542,
csRP4dzuBdEXl2nBbcWmZI015AJq,MAPbI3,4.4,0.77,97.0,0.59,1.6
csVmEkI5J7KHoeNKn4pOaNaWFiIe,FAPbI3,9.0,0.94,178.0,0.54,1.48
csXtCERZ7WyEtLT1QsFSxEi3e6WN,MAPbI3,16.55,1.061,201.1,0.7759999999999999,1.6
csYq82ey69bU-247vLZxMav5536M,MAPbI3,5.82,0.8,108.0,0.674,1.5499999999999998
csdXLr6Px44zBuLXRJrh8pd9yVpj,MAPbI3,8.12,0.82,207.0,0.47,1.5
csgXOhYANjUvuPjZ5o77PNTp2Lhc,MAPbI3,4.2,0.84,150.0,0.33,1.6
csh4BQlUq7smuAlr3yYtiDolehlj,MAPbI3,14.4,1.001,205.0,0.7,1.6
cshMVeTR0FTQcRPOTg-Od573vINx,MAPbI3,5.8,0.88,119.0,0.561,1.6
csqmU6NnJs9cH4mGuSErBuXcRfno,Cs0.05FA0.8075MA0.1425PbBr0.45I2.55,13.2,1.121,181.70000000000002,0.6,
csqvdDoS9VKz7v8IsWP_S8CP-pBQ,MAPbI3,13.8,0.94,203.0,0.72,1.6
cssQ5F4dPcfJcGtEsqn4WVEI2Mm7,FA0.2MA0.8PbI3,13.0,0.96,213.9,0.622,
cswrN1aJfGfYP2SYYj4iJCwSEiJu,MAPbI3,16.5,1.05,215.3,0.73,1.6
csyIBOjGEriVhIhjq_L3CJmbzQUS,MAPbI3,12.61,0.92,192.10000000000002,0.713,1.6
ctHRvttGf7ajTclzE4yT1Su2EJK2,MAPbI3,12.03,0.964,201.8,0.61,1.6
ctLAPUbKE6lPxi2PGbDT8LE101qM,FA0.85MA0.15PbBr0.45I2.55,14.9,1.04,216.1,0.67,
ctNeBvt-FaDQ666LfYvEltp2Dec0,MAPbI3,10.81,1.04,161.0,0.645,1.6
ctPdbe2Ptft4L5UIEQ1uVMANqNe-,FA0.97MA0.03PbBr0.09I2.91,17.43,1.09,220.7,0.71,
ctTycmkN14wF1eJTdi7nZxhrM8qc,MAPbI3,12.14,,,,1.6
ctVu_IHcTA_6zrHqopXsArfpE01Q,MAPbI3,10.61,1.021,185.2,0.561,1.6
ctYDikYDLyicc44DZ2a5AhmkGol3,MAPbI3,17.41,1.06,233.4,0.701,1.59
ctZo16INgvU8jOuIyj2upI8Fogth,MAPbI3,17.4,1.08,212.0,0.76,1.6
ctf0-DlfO-CEpSmnIPHxY1eSSYro,FA0.95MA0.05PbBr0.15I2.85,12.7,1.07,176.0,0.72,
ctnF-dS85Znky_iks5UVvhb61XYf,MAPbI3,17.22,1.115,229.0,0.73,1.6
ctp1zCDPoEnXOIcunXWbhsrNaLrC,MAPbI3,6.86,0.7,180.6,0.54,1.5
cttqIbKs0bZ9DEH-HqRAELaxfNjn,MAPbI3,18.04,1.12,217.10000000000002,0.7440000000000001,1.6
cu65p49HesU0VK41R1dmz9ssc_F-,MAPbI3,12.5,0.882,216.0,0.653,1.5870000000000002
cu8PjPljh30uKGb77cmxclGIDBcQ,MAPbI3,13.37,0.86,238.4,0.524,1.6
cu8RYZNQI-5WPW5eSqpheRCh08-M,MAPbI3,2.2,0.59,109.0,0.41,1.6
cuD7OvpvzbIMEv3kb6X3gOtcFIJd,FA0.83MA0.17PbBr0.17I2.83,12.12,0.98,185.39999999999998,0.667,
cuDfrCIB3PD_FjNw836lnfkO_6pq,MAPbI3,17.12,1.06,215.0,0.7509999999999999,1.6
cuZDvry0liCpjzZVvnoZmCo-1_jY,(PEA)0.05MA0.95PbBr1.2I1.8,11.5,1.29,138.0,0.64,1.82
cuZF45eBP4X6WTPCfu805wxRgcyt,MAPbI3,19.15,1.108,220.7,0.78,1.6
cuqW7JvVn7L4SRUTnGmDZHmdHbaa,MAPbI3,12.8,0.97,180.0,0.73,1.6
cvFOBO2yJD4L_ZdkxSzNZk7FayNp,FA0.9MA0.1PbI3,18.7,1.07,233.0,0.75,
cvZa6GsP0CfM_OFNVgPmqeNFzc3o,MAPbI3,14.92,1.01,197.8,0.731,1.6
cvdCPYsmPojBt4eSaIIJKa2XutYU,MAPbI3,12.37,1.012,180.2,0.726,1.5
cvjfs-oCvLfjRwDlpxTEt_CghS-6,MAPbI3,18.75,1.064,225.39999999999998,0.78,1.6
cvnAzdAGj7iriI590pggQ9w48xXJ,MAPb1.0I3,8.91,1.039,124.2,0.69,1.6
cvqnvJqfDBVfIl4VAIsV1pqZtImK,MASnBr2I,2.18,0.311,133.7,0.525,1.81
cvrUfbMn8BokfJIuE8WTvIcmjwnW,CsPbBrI2,5.6,1.055,94.0,0.562,
cvuM2xb6Ocyec07ZG__qEEqrzYH6,MAPbI3,5.4,0.62,180.0,0.5,1.6
cw6Aa0oSVCHI8TEGnkEKh_IyrA5W,MAPbI3,7.56,0.8420000000000001,169.3,0.53,1.6
cw79n8PvByms6s521ReWKEce7ixn,MAPbI3,4.57,0.498,208.70000000000002,0.44,1.6
cwA335yZ73ZFIX1WokO5-QLHHRdV,MAPbI3,6.02,0.93,131.2,0.49,1.59
cwE_neu9kroLuYDKMcq1CuJpFQhq,MAPbI3,14.54,1.07,215.7,0.63,1.6
cwNhcQeLbh5vT4BnzRulBcVR3GHc,MAPbI3,11.0,0.95,175.0,0.68,1.6
cwQx_Y2-iK5GozngOS35DE5xguBu,MAPbI3,6.97,0.68,200.2,0.51,1.6
cwaLLOE3KuxBDXTGxsV4pKPtdYz9,MAPbI3,13.1,0.99,188.0,0.71,1.6
cwfwR9QVPnQLyNJJEBCZteEwaxSD,FA0.83MA0.17PbBr0.49I2.51,12.5,0.912,214.0,0.6409999999999999,1.63
cwhKPYDQQ-XOKE5oulB9yQQF3Rrn,MAPbI3,12.3,0.88,195.0,0.71,1.6
cwh_xL347PPubjbvPT8xGHhrX5bY,MAPbI3,15.36,1.04,208.0,0.7,1.6
cwjRr-IMCIMLaV80-XwYvOgLYclN,FA0.3MA0.7PbI3,16.47,1.061,215.3,0.721,
cwpDHTZNQdbg_03YUKriH_yrBPlk,MAPbI3,17.48,1.114,222.5,0.71,1.6
cwwwvxcZBucllO4D_EBkObVGoAYl,MAPbI3,5.5,0.84,151.0,0.43,1.6
cwxffkrQrvH2UdmIVBgKn92NEMqI,MAPbI3,20.01,1.128,224.60000000000002,0.79,1.6
cwzXy9ceIyVj5AftiFDxVCsnpYD8,MAPbI3,9.2,0.73,196.8,0.64,1.6
cx-ziwn21b6rHOGk98Xsc7H28_em,MAPbI3,0.1669999999999999,0.677,4.98,0.496,1.56
cx2A4jFB4hGB-kNPLfUXDngenldy,MAPbI3,17.6,1.02,218.0,0.787,1.58
cxDqkdFQFwI59VLWR4pK-qDvbIIl,MAPbI3,17.2,1.1,195.0,0.8,1.6
cxuujxk27_ehtP8r4D14w61aHee6,MAPbI3,11.4,0.99,214.20000000000002,0.536,1.6
cxwFokFPtWfqirkwLiWiz2olRTJo,MAPbI3,9.7,0.9,163.6,0.65,1.6
cyEKkIBuLBjYh79Er1CB44TB_RXe,(BDA)MAPb2I7,1.1,1.07,16.7,0.617,2.536
cyJyC2evUxe11ICAg0vKuGlkWoTB,CsPbBr2I,9.57,1.15,115.0,0.7240000000000001,
cyNQ2fypbhsbbJ5WsMby_14s9B4f,(PMA)2CuBr4,0.02,0.53,0.7000000000000001,0.55,
cyZAbrj92veXZZlLrYR5fUfoBMCX,MAPbI3,13.65,0.952,197.8,0.73,1.6
cye9KdQvOFQo9nKVKfQeW1lk_u3N,MAPbI3,16.94,1.04,226.70000000000002,0.71,1.6
cyeynhwlbalW89wkAO9bTLBM4G_C,MAPbI3,18.72,1.14,219.0,0.75,1.6
cys1JxTVsfo6iEyYsUpYLuOC-FPB,FAMAPbI3,15.3,1.04,222.10000000000002,0.6629999999999999,
cz1IyV-qsKP8nIMkLthXGVHLkN2f,FA0.5MA0.5PbI3,8.64,0.94,242.8,0.38,
cz1KJTzYoKovQNBAROIGpQ8kmXBf,MAPbI3,17.7,0.96,226.0,0.815,1.6
czQv2m1ZW38zl3dvWamVhFKd-A-X,MAPbI3,16.8,1.05,210.0,0.77,1.6
czRx_dVN-UlmIVKX5r3R_GPnakaT,MAPbI3,11.3,0.95,160.0,0.745,1.6
czVoVbbrQMz0xKG2iZCBRafogV3l,FAPbI3,16.2,1.07,224.0,0.7759999999999999,1.48
czZxdGV5QU3aWEXVc-zJN2dql-bo,MAPbBr0.15I2.85,9.0,1.0,147.0,0.6,
czgGElckqCtaQAfWXiBf-VDr8Se6,MAPbI3,13.3,0.99,191.0,0.7,1.6
czqJqiwbvODMSN8T-GaOSHtbPZe3,MAPbI3,17.44,1.02,223.2,0.76,1.6
d-6u1hnnO6EWELNFyY_NyT3Nh6NO,MAPb1.0I3,10.23,0.83,164.4,0.75,1.5499999999999998
d-BRGkbH5kbyTxHzrhv9h0dtwJSB,MAPbI3,17.94,1.03,230.79999999999998,0.755,1.6
d-BYmBsHicNje4gdfzeyOmbnBl3F,MAPbI3,17.04,1.07,215.10000000000002,0.752,1.6
d-XbAPpmwEZvnRJZmrxhBwMntqlD,MAPbI3,9.5,0.804,189.0,0.63,1.6
d-dCSexGVcCBZgKQ1-HBOqUQ2ClC,MAPbI3,10.0,0.95,152.89999999999998,0.69,1.6
d-jA8rZ4HpPQqMTXUsXKiNng5tL5,MAPbI3,14.5,1.07,196.0,0.742,1.6
d-lZZh7xmbLFB3_62y-ZvNYTDmrP,MAPbI3,10.51,1.0,175.0,0.597,1.6
d-vA43d_--UgoSnal35iETX1dXwJ,FAPbI3,12.42,1.05,191.9,0.617,1.54
d-x8sMRg9heony7MGcyEeoMkfcf8,(5-AVA)0.1MA0.9PbI3,0.82,0.7,15.4,0.76,
d-xjhNEWUneYagRLHOL5luxGu-Cb,MAPb1.0I3,18.01,1.042,222.93000000000004,0.775,1.5499999999999998
d0AGHlkVtYF6g4CIhojrA1QKlo6o,MAPbI3,16.37,1.01,211.5,0.77,1.63
d0F-eL4GX07sXKZGODvv9CIKY-pF,MAPbI3,5.63,0.7440000000000001,185.0,0.489,1.59
d0FyMkCRtaukax6SCL-8bVFGyQbG,MAPbI3,13.06,0.99,217.60000000000002,0.61,1.6
d0GS6dl4ZqrV9FUI5FSTZVxTxtKR,MAPbBr0.3I2.7,17.0,1.038,217.39999999999998,0.753,
d0PmqtfoRu9fuJof-G4qVZZAMvY_,MAPbI3,14.21,1.017,190.7,0.792,1.6
d0TOJDMwAhEIHAhQF6RNriSyqB6N,MAPbI3,5.0,0.6,150.0,0.55,1.6
d0YnSti0ko7aVVBTbCMTgq-fp5YA,MAPbI3,14.3,,,,1.6
d0Z6VNRXhSziV8k4uv0ShiRbBrYE,MAPbI3,15.32,1.05,192.10000000000002,0.76,1.6
d0ZoT5UO7DOLRA8J6Zv9FnMS5Iwn,MAPbI3,6.25,0.92,128.4,0.53,1.6
d0bGUY7JQ89mVqv043k8QFcB5IN8,MAPbI3,8.5,0.841,193.29999999999998,0.52,1.6
d0bMCpyl028FDtvaYgN9YHoUyEq8,MAPbI3,6.8,0.83,161.0,0.5,1.6
d0cgsJoGP7ZljFGW1s4roLULcI4M,FA0.97MA0.03PbBr0.09I2.91,18.12,1.04,235.7,0.735,
d0k1PCPvvVazkDs8w2Wvk5tu6xbJ,MAAg0.02Pb0.98Br3,1.38,0.809,27.799999999999997,0.705,2.3
d0kNCO-OUy_LYtKbcmMahS5a5LFl,MAPbI3,20.02,1.09,238.6,0.77,1.6
d0xeH7u073kNoba3jzhqTEUjfJ4V,MAPbI3,19.0,1.1,221.0,0.78,1.6
d12KatzBBAy-c_MCawejnW6Ps8jO,MAPbI3,17.71,1.05,220.10000000000002,0.77,1.6
d1JHMRXhVRqFIxhR7pA68t60PWz3,MAPbI3,16.95,1.06,235.10000000000002,0.68,1.6
d1LyiAL6WqZRmjRGYOmhu3DxLC4n,MAPbI3,10.77,0.934,179.60000000000002,0.642,1.6
d1_LnSlQl2tk_dnrrOhi3IHCrwKa,MAPbI3,11.8,0.84,187.3,0.75,1.6
d1_kxt2jkKKNUzVr8oPSP8Cn1415,CsPbI3,7.99,0.97,139.60000000000002,0.593,
d1n3AuAvAZ_KhMixQa1U4yyn1SjI,MAPbI3,12.18,0.96,188.29999999999998,0.67,1.5
d1ptMTG62bXATZ3GL4kCRmxIot1D,MAPbI3,16.77,1.025,211.4,0.758,1.6
d1q9qI5ExHibNVJOaF7SAdsuG3sD,MAPbI3,14.7,1.09,178.9,0.75,1.6
d1rEZ7MjBqoHJP7aErndK-xFG3su,MAPbI3,15.8,1.14,228.0,0.606,1.5
d22qHk3Ad7dcwQ9NvIPsJ17gmtix,MAPbI3,9.8,0.94,190.0,0.55,1.61
d2H80t1DivYgvGrgzdVZkL4njkH6,MAPbI3,7.8,0.9,120.0,0.72,1.6
d2LHI2AgxCrowL47tUPze_oWPGfq,CsPbBrI2,15.35,1.3,154.2,0.768,1.94
d2VRLZHRwZh4e-hfAb-FnvTBWao2,MAPbBr0.6I2.4,16.3,1.13,183.0,0.79,
d2dZpCRNBRRP8sgLUJBRHNvJ-G2E,FA0.85MA0.15PbBr0.15I0.85,16.99,,,,1.63
d2effCmdC6nw4Qqz_UmqjBnsGa8b,MAPbI3,11.1,1.03,157.0,0.688,1.6
d2vwWkVvXW6gCdwFRmLsWwY-7Wnj,MAPbI3,19.1,1.15,217.39999999999998,0.764,1.6
d30YU7w5xuxw-tqq0wjRyRBxWGqU,Cs0.125FA0.875PbBr0.375I2.625,14.93,1.1,211.70000000000002,0.65,
d34nQ1UQWHTQLmnGHktKFC9YUgpy,FASnI3,4.54,0.39,201.0,0.58,
d37Z_Uq_MWUb_LaLh6JmZfxl80jo,MAPbI3,12.42,1.014,173.5,0.72,1.6
d3TChZufQLNy1gE2XhVRnKqzC437,MAPbI3,14.6,0.93,197.0,0.794,1.6
d3fif_KgWU0jWknHYepgba8hzrbp,MAPbI3,17.02,1.028,211.5,0.7829999999999999,1.6
d41UvCXlvlDhBc6f4cbzOcuiT3en,MAPbI3,16.81,1.05,211.8,0.76,1.6
d46DWR1uKmPhrZt5U-IyIJ2aV4Vp,MAPbI3,6.4,0.7,199.8,0.45,1.6
d4Cwhn3JUmR8w0ExMUGflsbqoYKV,MAPbI3,11.47,0.926,199.20000000000002,0.65,1.6
d4HhKM40DBblPe2p36lyIchT3VZz,MAPbI3,9.37,,,,1.6
d4Hu1-zkqsCmy5hBaemLC23cs7Ti,Cs0.17FA0.83MAPbBr2.59I0.51,17.5,1.14,203.0,0.75,1.64
d4dbmWR5WHTa1I_XkxP7nvYRLx2A,MAPbI3,8.8,0.02,8.100000000000001,0.54,1.6
d4kF37-Bs3BFiuRu3bgBDiRtJ-EG,MAPbI3,12.0,0.88,227.0,0.61,1.6
d4miWJPp0OC-259uJ_0kfRyIwXhQ,MAPbI3,14.37,1.08,185.10000000000002,0.721,1.6
d4nrx_5_CAa6gWq4oIG1UfSHyaQ4,MAPbI3,6.02,0.82,97.0,0.7609999999999999,1.6
d4ueteKkfYT-Ur_G2ZtVLltZarb_,MAPbI3,14.1,1.084,204.0,0.637,1.5499999999999998
d5DEIiWKslsQWCpAdEabtamzjvXQ,MAPbI3,14.2,1.02,214.4,0.6459999999999999,1.6
d5K8hnNj8PCTwIGbHAJZ_BWCTHnH,MAPbI3,4.41,0.83,121.0,0.439,1.51
d5UTXOTUtV4k9MdaHso_UpJLVUYV,FA0.9MA0.1PbBr0.2I2.7,21.08,1.12,238.2,0.79,
d5Vaj7V_VR6abBuoJuY66mYZGjxE,Cs0.05FA0.79MA0.16PbBr0.51I2.49,6.41,0.86,198.70000000000002,0.381,
d5casjYUoju5E6GUO9AzpSK3629W,MAPb1.0I3,16.62,,,,1.5499999999999998
d5f1gfg9ZO_sfFl3LDcxApTM1HHa,CsPbBr2I,6.27,1.21,80.39999999999999,0.65,2.07
d5foF5EHVvCl8sy9D13T8Gk-b3PF,MAPbI3,14.7,1.041,203.0,0.7,1.61
d5ftAVfjORvVtxmpY08aGfV9CPOC,MAPbI3,7.25,0.7,183.29999999999998,0.58,1.6
d5gCNQAW8mA2PX1beuUav8gomDoX,MAPbI3,11.87,1.02,213.29999999999998,0.55,1.6
d5hODic-NxLb_VptIzGGUiumjir5,MAPbI3,17.48,1.03,230.10000000000002,0.74,1.6
d5rq0q4aa7RQt1YQtKRkR97XslDi,CsPbBrI2,13.92,1.19,153.9,0.76,
d5xyXZWE0wsQotVk1v2wBz43FLaS,Cs0.07FA0.9MA0.03PbBr0.24I2.76,20.8,1.106,244.5,0.753,
d5ztjLGNXxQchhRLIfjJDzEpDjBP,MAPbI3,13.96,,,,1.56
d638EUCXnf_O_HGpa5gA4KawngO4,MAPbI3,7.66,0.97,110.8,0.677,1.58
d65DywKdvGriGLOHdTgMWEiaMxZe,Cs0.1FA0.9PbI3,16.45,1.008,228.35000000000002,0.715,
d69UM3vGKzX7UUn-D_lo1lq-IbZX,MAPbI3,18.65,1.13,223.0,0.74,1.6
d69jxpijTvQcNDiSlK47Dz7zCFVl,Cs0.17FA0.83PbBr0.75I2.25,15.93,1.06,202.2,0.73,
d6GYldWvSU7kArRqG-_291Oz3pBq,MAPbI3,15.61,0.94,204.89999999999998,0.81,1.6
d6Q32tZs4Dgpzr5Apm3vp94xSge5,MAPbI3,14.84,1.051,212.94,0.66,1.6
d6UIH1En9kkk5Wvh_SFfii9au_xJ,MAPbI3,19.0,1.1,232.89999999999998,0.742,1.6
d6eoaN9S2HyDTJySDAuA1HjuOy-_,MAPbI3,15.05,0.97,203.4,0.762,1.6
d6fbD3OVubcAmhgBsTn-UiFcG9Ey,MAPbI3,15.12,1.04,212.60000000000002,0.68,1.6
d6mcMEgDpIQAExTaINfQMhUtppYn,FAPbI3,15.02,1.05,227.0,0.63,1.48
d70PpsUA1-djOW_gbMHUuHMDsxgH,FAPbI3,6.6,0.93,165.10000000000002,0.43,
d72kpoArCXrKePxru61HHZlD_b1s,MAPbI3,13.5,0.998,191.6,0.706,1.51
d74l3Psdue8eNDqZdCpApffHMUeZ,Ag3Bi1.0Br6,0.033,0.6,1.2,0.449,2.6
d79De8t5QfX1NngdLtNMhCsUrtUp,MAPbI3,12.9,0.94,193.0,0.7,1.6
d7N5_3O1q7HunnzQQ8tRzHHwtTKY,Cs0.05FA0.83MA0.17PbBr0.36I2.64,13.2,1.04,185.79999999999998,0.6829999999999999,
d7QH0LEKzhlkd26PpQ2OxheKpCEi,MAPbI3,10.22,1.03,169.8,0.58,1.6
d7gV0L-rq_8BRBPI_4WtbidiEMKK,MAPbI3,11.4,,,0.66,
d7iG6bTz6HPXlYpR56oeMSfnvZG6,MAPbI3,5.48,1.015,168.6,0.32,1.6
d7rqeWz4pUFKPtb0R_rthOCie2Bg,Cs0.05FA0.79MA0.16PbBr0.51I2.49,9.2,0.97,184.89999999999998,0.51,1.6
d7vFydsG6cXyr5heOOgNCsvllJq8,MAPbI3,16.02,1.103,203.29999999999998,0.778,1.6
d82BR5ym8iHPqWCK_IfvnR1ZF1ab,Cs0.05FA0.8075MA0.1425PbBr0.45I2.55,4.97,0.83,138.1,0.4539999999999999,1.621
d8FDvOVpwuA817I4Icz-go62fyqt,MAPbI3,5.6,0.84,103.10000000000001,0.6459999999999999,1.6
d8IFmZxWwxWKt0cZ2aZP9-Nj5GOa,MAPbI3,16.26,,,,1.6
d8Uv_ZB2FttFslLOt-fM5zIR98Mx,MAPbI3,11.4,0.93,169.0,,1.6
d8b9gdPxJKAkjhL1OiSEPIOh-iD0,MAPbI3,12.96,0.974,188.2,0.7070000000000001,1.59
d8cBsNY1H2qYGK1WHOGP1ZZ1z_LK,FA0.85MA0.15PbBr0.45I2.55,18.57,1.11,217.3,0.77,
d8i2TsRzegXa-tn-xizErkbvgFuf,MAPbI3,10.2,1.001,159.1,0.64,1.6
d8kUl_3bSRrBEMjwdFwoH3bHTyIj,MAPbI3,11.6,1.01,206.1,0.56,1.6
d8ktb_iZL4BxOsZXBthFJW-p8d0s,MAPbI3,5.11,0.64,131.0,0.6,1.6
d8mhDz9XvcI4Ah28a6fEkG7gKyB-,MAPbI3,11.3,0.95,185.0,0.647,1.6
d9-7XWZyQB1D1VgvFpI04X_v5R4M,MAPbI3,17.29,1.05,205.10000000000002,0.8,1.6
d9Axzu1puHlbny5eQ1maA9gvJoSx,MAPbI3,19.79,1.072,223.1,0.83,1.6
d9E453IbePv0-c_3UWJeOawrto-7,MAPbI3,13.33,0.96,174.7,0.797,1.6
d9GhZS82fmOswkb-nxLBO89R1zwr,MAPbI3,11.39,0.96,192.7,0.62,1.5
d9Lg2w3sGAVZmhGFslk8T3n0OgW5,MAPb1.0I3,16.38,1.051,213.78,0.73,1.5499999999999998
d9Vup0aqGrF_vUbMDPUT0jPn9ee1,MAPbI3,3.27,0.62,112.30000000000001,0.47,1.6
d9dZ1te3d7RzZK_Cgi_DsUJi4iLI,FA0.85MA0.15PbBr0.45I2.55,16.6,1.08,226.0,0.6829999999999999,
d9h7_KG_kkmA3VsFwFbymIRS-1bR,FAPbI3,7.53,0.805,156.6,0.59,1.48
d9ndud_sDzTeFuMQYokHVcmCEzvg,MAPbI3,10.1,1.02,170.0,0.56,1.59
d9yXqzzrqVM2HB6mckvwzOQd8hWW,FA0.83MA0.17PbBr0.39I2.61,17.65,1.01,224.89999999999998,0.775,
dA26Rxwprb85d2KQD3m7hDVSFBdJ,Cs0.05FA0.81MA0.14PbBr0.43I2.57,15.14,1.09,198.70000000000002,0.6990000000000001,
dA5Kfbm_4N-oR8VvxU5syzZFp_5b,FA0.95MA0.05PbBr0.15I2.85,20.0,1.14,242.0,0.727,
dA89NfHsw8qcEDWV7TDbCxpIRZ3Z,MAPbI3,18.0,1.14,200.0,0.797,
dAGMXYpZnfvjAGijEhkebSvZs5VJ,MAPbI3,12.89,1.0,194.0,0.67,1.6
dALpugVW56zNQCJnguOrHAGC2pJh,MAPbI3,9.74,0.84,157.20000000000002,0.737,1.6
dARV0Y6TWNsa-txYytoyZDjvAtBF,FA0.83MA0.17PbBr0.5I2.5,10.29,1.007,224.3,0.44,
dAS3woH77s1Q8o4L0BCLuXPXYoN7,Cs0.05FA0.81MA0.14PbBr0.45I2.55,20.11,1.09,227.60000000000002,0.8059999999999999,
dAYCGKYLnoh5BXWVFvX3vXU28-ds,MAPbI3,17.25,1.08,215.5,0.74,1.6
dAa62LZBVH0-vdxdgxRWKhL8rYaE,FA0.83MA0.17PbBr0.17I0.83,13.1,0.92,200.9,0.7,
dAa6okSTMx630Sp7feGEYXt3eCwD,MAPbI3,9.7,0.95,183.0,0.56,1.6
dAeyESbSLDcimMOpcmYGz3tL_3gP,MAPbI3,8.95,1.05,144.3,0.59,1.6
dAleewDqVruBxQcMp6-4hRtgblUL,MAPbI3,17.0,1.1,215.9,0.716,1.6
dAnH5KU7j--o4q6kGCfRYyifbNJF,MAPbI3,0.073,0.89,11.399999999999999,0.72,1.6
dArGBar88BdpFoxmUNp-q4cmQsAU,MA3Bi2I9,0.5,0.46,24.5,0.41,
dAzmaBbRejkCW1Iau0_BKbNQtPna,MAPbI3,9.02,0.917,159.60000000000002,0.616,1.51
dBOWXgr691zm0Am5XJp4Y0AQoezZ,MAPbI3,14.81,0.96,216.29999999999998,0.71,1.6
dBOlGR8ww9T-Ntvd6bJrHCnO0ivX,MAPbI3,13.3,0.95,199.8,0.698,1.6
dBTg0m2ibE_cx5ZqRQ6Gbw2nQmqL,MAPbI3,3.39,1.037,56.6,0.5770000000000001,1.6
dBq_FeiRY6JynmfNeJgaOmWtu15k,MAPbI3,8.3,0.96,162.0,0.52,1.6
dBriKHc6KawPHoFkDwzX4tVbU88s,CsPbBrI2,14.89,1.19,162.0,0.77,
dByaPm-ZL-ppypnuQu2nyLOQrHkB,MAPbI3,11.43,0.93,187.0,0.65,1.6
dBzehYvZFoKgLz3pW3frDovmC-mK,MAPbI3,12.62,1.062,186.43,0.637,1.6
dC1G7Mq80BMT6vRRPTYTV464WR5q,Cs0.2FA0.8PbI3,17.01,1.04,214.4,0.763,
dCJMFLSQENSsmtHYutApKB4fhgf-,FA0.6MA0.4Pb0.4Sn0.6I3,17.1,0.84,244.4,0.7390000000000001,1.25
dCXGJWryYbACLUikAorLRTkbc5LD,MAPbI3,7.8,0.978,141.1,0.564,1.6
dCZzoBmh2EBPpgDWsNDfTL61jvDF,FA0.3MA0.7PbI3,10.4,0.99,207.0,0.55,
dCmBXJlTwqY2c-vaZePG1ru6I97o,MAPbI3,18.4,1.058,244.0,0.706,
dCrq-nTb92ZcQBehZg_zlbG7Tbo6,MAPbI3,7.2,0.72,174.5,0.57,1.6
dD7W53FP1myg4BgzTCTDxu2xdz1C,MAPbI3,15.3,1.08,230.0,0.72,1.59
dD92y_AJjLkpxSWNoif8JvwNsd4f,FA0.83MA0.17PbBr0.51I2.49,6.54,0.845,184.1,0.544,
dDBpZD3FXAB5tGCIqiwuEc3JCRFz,MAPbI3,17.18,1.08,215.10000000000002,0.7859999999999999,1.6
dDE2j2rZtZQT9fpBk4o_Zh01diAc,MAPbI3,7.7,0.919,128.7,0.654,1.6
dDGzWp0g64Kf00VairWG67Jklemo,MAPbI3,15.79,1.008,213.29999999999998,0.73,1.6
dDPes2Cf3eGFWnspASPtNEWXG89r,FAPbI3,17.7,1.08,224.0,0.784,1.48
dDVD4UNtMOaJW2fE2-04Xj879bLG,MAPbI3,12.7,0.971,198.29999999999998,0.6609999999999999,1.6
dDk4HHErkcuokKqYilgMkxvESf9-,MAPbI3,13.8,0.94,196.29999999999998,0.74,1.58
dDnoAV7LOpU1Wu4mu-QLB2gXp1Jn,MAPbI3,15.5,,,,1.6
dDqspVVwGldn0sxUN_JJwpCTBrNx,MAPbI3,9.79,0.96,200.0,0.51,1.5499999999999998
dDz69N85c6k0kAqEe0PRrc83ssvR,MAPbI3,13.45,0.945,205.0,0.64,1.6
dDzgTJb5DiD7vxqYX8aFxt2DZzKO,AgCs2BiBr6,0.4,0.89,8.2,0.53,
dE20g6e2ZV3his25y1mcRVGjsyaF,MAPbI3,3.63,0.64,140.39999999999998,0.41,1.6
dE2s44UR6nkEh8nSUDKckzxx7gvl,MAPbI3,16.3,1.02,207.0,0.77,1.6
dE4xYCbMpenE3_sYQEja53ZCUThY,Cs0.05FA0.79MA0.16PbBr0.51I2.49,17.8,1.08,217.0,0.76,
dEBZECiCUU7J0374uSh_Ay7BFN-B,MAPbI3,19.12,1.07,241.5,0.74,1.6
dEia4RjVHiqz7qyyr2SMx466V0Dx,MAPbI3,19.19,1.09,222.89999999999998,0.79,1.6
dEvikbj6ZNKcJE01ulOYeFgKB6j8,MAPbI3,10.11,0.87,192.7,0.603,1.6
dFAmz00kUkz-uCiHDst0jahxV9zQ,FA0.85MA0.15PbBr0.45I2.55,11.6,1.07,224.0,0.69,
dFB1ugt6nQAPsFS9_R36stJmTgNO,MAPbI3,17.15,1.1,219.5,0.71,1.6
dFRgdq8ogZWS3FqS1DiVmZ4kYrEG,MAPbI3,14.0,1.06,223.0,0.5920000000000001,1.6
dFcEKw7edc69JB8kU7Gx7Ucpac0J,MAPbI3,12.95,0.91,191.6,0.73,1.6
dFeSP9F2srf0ELyu9jFKcLxkUnFu,MAPbI3,15.0,0.92,240.0,0.68,1.6
dFfmdtSao_JF5B-x989cU9Ul8bks,MAPbI3,17.7,1.1,219.0,0.733,1.6
dFgNGL7ZrVguyZT7eHgsY65sAcvh,MAPbI3,5.47,0.82,172.8,0.387,1.6
dFwAUTnWDyKtm1Vp3_Tc8lujA7jv,MAPbI3,16.4,1.08,202.8,0.75,1.6
dFy9Kz7YEvn3FpR4GmoIreaEUJ0M,MAPbI3,18.9,1.1,235.3,0.73,1.6
dG38klr2od0umQg-92XYfRLzJl21,Cs0.05FA0.79MA0.16PbBr0.51I2.49,16.64,1.03,219.89999999999998,0.735,
dG6iI1dOZ7EjwDperasiRoYr4JfC,MAPbI3,13.0,0.91,224.0,0.634,1.6
dG7O6gSsz-GGhra0bah5WE6SUDnt,(PEA)2MA39Pb40I121,18.24,1.09,225.6,0.742,
dGEh5idLJfPar76dbFJt9HPuTWiM,MAPbI3,17.3,1.07,213.0,0.76,1.6
dGHqz6AJn6NzuuGFvY3QXZM7iqWP,CsPbBr2I,4.97,1.01,88.69999999999999,0.555,
dGMNZOBfSAnTsY_u2pd6eGgpM8i_,MAPbI3,8.6,0.84,137.7,0.745,1.6
dGU1MLfT3JoiRvaGK1U5j4AQyp9i,MAPbI3,12.82,0.965,229.1,0.58,1.5
dGvpi9H7-ZxDmcpUDga2e3TZaubc,MAPbI3,13.88,1.02,223.29999999999998,0.612,1.6
dGxvFkUdJcrVlM8lpCL2igyna9ze,FAPbBr0.45I2.55,9.6,0.978,212.0,0.4629999999999999,
dGySZqqP_r9rIdPFTUlQqLzJdzGi,MAPbI3,17.8,1.1,219.0,0.741,1.6
dH-PswONs27Pz68LHl5vjCCHbcwI,CsPbI3,15.64,1.08,191.1,0.758,1.5
dH-mshYpgavhg92pC_ATBnsIahhD,MAPbI3,7.4,0.87,188.1,0.48,1.6
dH8E5Oeav90Dg6X9xbyHEu_T1frs,MAPbI3,7.7,0.939,163.69,0.48,1.52
dHD67eP0QShEGYiSGj4ZC5_IpDCd,MAPbI3,17.69,1.033,215.7,0.7959999999999999,1.6
dHElGT9LxEzMob5xT6gC5hypPand,FASnI3,0.21,0.011,0.7000000000000001,0.29,
dHGxNxVmJtQLgvVffcLSCU-UNtqE,FA0.85MA0.15PbBr0.45I2.55,15.9,1.02,236.0,0.66,
dHHaV7Tpy5WoWegat414RpWkIilt,MAPbI3,13.2,0.89,210.7,0.701,1.6
dHNWJSVTHpI6o5xP368ziQaYMr5h,MAPbI3,12.6,0.99,185.0,0.685,1.6
dHO02IWmzq31ewWTfZEWYywG9ZOu,FA0.83MA0.17PbBr0.51I2.49,19.0,1.148,228.29999999999998,0.762,1.61
dHVlGvOTE1sTzJcZP3V93hIChw5Q,MAPbI3,15.13,1.01,204.5,0.73,1.6
dHWxoKiu3uO4QOcXrjaMXMfgi3mt,MAPbI3,11.3,0.91,177.0,0.7,1.5300000000000002
dHZNgbXLxK26CS-IaiiVcAEoHIQb,CsPbBrI2,14.02,1.243,166.20000000000002,0.6729999999999999,
dHgC6n58iM5kpCoB4Wmtlw9439If,Cs0.05FA0.7885MA0.1615PbBr0.51I2.49,18.99,1.07,232.10000000000002,0.76,
dHiUFhaVAC3wVRA2sfMRhVQBtQHR,Cs0.05FA0.81MA0.14PbBr0.45I2.55,16.52,1.02,230.10000000000002,0.7,
dHpr-Sh09wxUbFNWy_hzuyaucTAF,MAPbCl3,0.07,0.4,4.0,0.41,
dHqSRbSCPTS0A6-itG5X_F2qEDpI,CsPbI3,4.68,0.74,104.80000000000001,0.61,1.71
dHxty9oF2m-D7Ky3DL1kO_Se3VyC,MAPbI3,12.48,1.02,171.29999999999998,0.715,1.6
dI1xj6lvVwl8s22LSdmF6Bifx0M_,MAPb0.92Sb0.08I3,8.8,1.05,152.3,0.55,1.65
dI4mm5i75YkGFKTgW9WcvA-55PD8,MAPbI3,12.0,0.977,174.0,0.7,1.6
dINLIwAgG_BIEdB9f5LBlAEyp61g,MAPbI3,18.04,1.05,221.1,0.77,1.61
dIROZdkePkY_51dJUn-k7xP4yF6W,FA0.83MA0.17PbBr0.51I2.49,15.14,1.04,204.7,0.71,1.6200000000000003
dISosyEk0JNLwbvVVqwN2DCRxX-1,FASnI3,5.44,0.4429999999999999,209.20000000000002,0.5870000000000001,
dIeatHUC41L7CBRWg0nXB-x-AzuF,MAPbI3,4.52,0.94,185.0,0.26,1.6
dIhfaPF2CFDhltmEpZzyZORi1V7F,MAPbI3,9.97,0.99,155.0,0.65,1.6
dIkfuMcY_5CJl8F2u6tJ-H0rTkYK,FA0.85MA0.15PbBr0.45I2.55,20.4,1.13,238.70000000000002,0.76,
dIlTWhiVBNzbhOMb-9jzpgp8LfkV,MAPbI3,5.21,0.94,108.6,0.509,1.6
dImUbOc1OZHjRps-vYfrERjxeUbe,MAPbBr0.87I2.13,9.38,0.955,142.32,0.617,1.72
dIybBTZq1G8ICKXwY76K48yoEHhm,CsPbI3,3.6,0.85,98.3,0.425,
dJ0ZJLRJh_pU6BJS8iC07vXfo-C1,MAPbI3,14.86,1.06,191.5,0.736,1.59
dJAKWUDv7dqPiz_2McUXWReCJBK4,HA0.3MA0.7SnI3,0.8,0.31,47.0,0.51,1.3
dJDRDxMw3ku9UfIPD_l0N17BJTF4,CsPbI3,14.72,1.06,183.5,0.754,1.73
dJGu5RuwdKnzuZhEutEkSq1JKgQN,MAPbI3,5.7,0.87,149.9,0.44,1.6
dJIPFYrwv0_uQLYQn5lR11Yx4sfb,MAPbI3,13.7,0.9,212.0,0.72,1.6
dJNpdKmBkb7Se4oUjyuYSIOxvK8e,MAPbI3,15.58,1.07,207.89999999999998,0.69,1.6
dJXYqNKgou0xRzSYY2rFwQOt8mTf,CsPbBrI2,15.25,1.25,154.4,0.79,1.91
dJqcXqvvCZ_NM_KfYxzPiWXMKhih,MAPbI3,11.6,0.92,186.0,0.6779999999999999,1.6
dJzQYER7bdaaESFcLtDoD7JpPOEF,MAPbI3,14.3,0.92,205.0,0.76,1.6
dKBlku-9RWF56gQt5Co4ei1JVlM7,MAPbI3,16.0,1.05,228.0,0.66,1.6
dKJUdmX38eZfaHGPanORhWNlEiU_,FAPbI3,15.0,1.07,205.0,0.685,1.48
dKS2mrbFOWik4JAqbtknhkTFbfPe,MAPbI3,14.74,0.94,225.7,0.7070000000000001,1.6
dKSOeLW-0dAB7k0LDDlgvy3R7npE,MAPbBr3,2.72,0.758,67.8,0.53,
dKvtghqGicH1ZBDl4ygPlw0T1HrI,MAPbI3,13.58,0.97,206.1,0.6779999999999999,1.59
dKy8ookcT1r-XCpt9cIitPiZGETM,FA0.85MA0.15PbBr0.45I2.55,17.83,1.07,234.5,0.711,
dL6k4rK_dE7AtAANl9QG5qR6tXRG,MAPbI3,15.2,1.03,203.0,0.721,1.6
dLDdq3c1UpkwqkTaSEAjqZjJWN8t,MAPbI3,14.27,1.0,201.4,0.711,1.6
dLFkLSqrZy7PFZnHU9LZ8kmLzrad,Cs0.05FA0.75MA0.1PbBr0.3I2.9,13.3,1.07,177.0,0.698,
dLJe3vB_58u3Bx4sSnTDKO4nc_ef,MAPbI3,1.1,0.5,42.0,0.41,1.6
dLPplZ0Y3mIMKjX0q1by9pGC66s9,MAPbI3,16.96,1.0490000000000002,222.5,0.727,1.6
dLV2k2cjelAcc3O639P5PY1fL546,CsSnBr3,0.27,0.43,12.5,0.502,1.8
dLXerY3joBHK8FQv36oU8Xk_8U93,MAPbI3,14.2,1.02,215.0,0.61,1.56
dLwTtSIAdaKbtreBrrzIzkWOIZYp,MAPbI3,20.13,1.08,234.7,0.794,1.5889999999999997
dM3LYjgyanEoqt_9RSJbe1zSFL-m,Cs0.15FA0.85PbI3,15.2,1.06,203.9,0.74,1.52
dMATqmZ-JpG_g4Egl4qCj6jGkBMR,MAPbI3,3.75,0.63,113.2,0.516,1.6
dMBDZJLOvCHUypKbjnAzf_0onFgh,MAPbBr1.2I1.8,7.5,1.3,92.0,0.63,
dMFhdAFUmqtJ-1XzWDV6FqhFSyWU,MAPbI3,7.47,1.04,143.0,0.502,1.6
dMFtruu-VAREH0CdAz69UGh2g3UT,MAPbI3,19.0,1.11,215.7,0.7879999999999999,1.6
dMUXI3PoiSNDvIz6dx9J4sEPSe1f,MAPbI3,15.34,1.113,200.31,0.688,1.5
dMXeBdLoxsZIgoveixU2vUW-JCx7,MAPbI3,16.58,1.06,206.6,0.7559999999999999,1.6
dMaN3-hXK5l43Cv_nMxho1CVJ12M,CsPbBr3,0.21,0.728,7.54,0.372,
dMfnceJVWXaLG7VS9M3lXwfgc8Hh,MAPbI3,17.46,1.068,233.5,0.7,1.6
dMgmLqLxACk2a1BcwtAUx8-ToFDc,MAPbI3,14.22,1.025,213.5,0.65,1.6
dMgnC9uu6H4zcvrkvd4njF9ZiKtE,MAPbI3,5.8,0.748,165.0,0.47,1.6
dMiAckJiBcsf6NSPXdiIdIOl60nv,MAPbI3,8.11,0.88,155.29999999999998,0.594,1.5
dMiIrHpBsWfmDFP7re5WfYo-FjtL,Cs0.70FA0.30PbI3,10.2,1.0,180.79999999999998,0.56,
dMl3uhWsw7zxK_Un9tAoD2nzehyj,Ca0.1MA0.9PbBr0.3I2.7,15.9,1.07,209.0,0.71,
dMmgLV_u4oVVrIAV5f4tlMLEfUwv,MAPbI3,9.9,0.94,215.0,0.489,1.6
dMrAG6ziMvCGrFsRDFqY0XGFcrvp,FA0.85MA0.15PbBr0.6I2.4,8.82,0.89,197.0,0.507,
dMxm8NbTZRAst2XUZ87qht8ZDXfD,Cs0.05FA0.81MA0.14PbBr0.45I2.55,11.98,1.05,170.10000000000002,0.6920000000000001,
dNA8h-4Oi4a-9nIGd617TnxYH7rD,MAPbI3,17.7,1.1,232.0,0.6920000000000001,1.6
dNE_i5xTEU2k4n6aYZ3tag-wUPYP,MAPbI3,9.48,0.84,158.4,0.71,1.6
dNJBX8Q-2gYnJ6E_s2eygLwJBekL,Cs0.2FA0.8PbBr0.32I2.68,13.9,0.969,212.60000000000002,0.674,
dNO6oebFGz8vIXGbYC_kTm3-ChVB,Cs0.05FA0.80MA0.15PbBr0.45I2.55,18.65,1.14,221.20000000000002,0.73,
dNc9uGyDG08VFQnKSU9vwrrcDFJX,MAPbI3,13.47,0.93,202.60000000000002,0.718,1.6
dNlaAnBT9TDtLuM7F-tjjPcqedu5,MAPbI3,11.7,0.865,190.6,0.71,1.6
dNnv1TNkzepKl_huVRCllXzTUvou,MAPbBr0.1I2.9,16.3,1.04,198.79999999999998,0.732,1.59
dNqtXSZqocY21RTB0IUvP5A8DgMY,MAPbI3,13.98,1.07,202.7,0.644,1.6
dNtpUAQfFEgXoLeBah-P9sJq1BD-,MAPbI3,14.3,0.94,208.0,0.73,1.5499999999999998
dO0LfvgDL7PuQjgteJ_fCi3KVF8o,CsPbBr2I,2.4,0.31,145.0,0.48,
dOBxjDYlx1keEtzKfAPCRHg0p1UP,MAPbI3,11.44,0.83,209.20000000000002,0.659,1.6
dOKpZTNxMpRiRH_crRVzSm_yuCEF,MAPbI3,13.03,0.978,184.89999999999998,0.721,1.6
dOP3oWt8vliUET1aW7g-C0LAoH5K,MAPbI3,13.77,0.88,211.29999999999998,0.74,1.6
dOXIGv5FLKmmCHG72zt0uDmF3p1P,CsFAPbI3,12.7,0.98,195.0,0.67,
dOcBAZF8H8zcRZJiu7PE4rX-I6gG,MAPbI3,15.17,1.02,189.20000000000002,0.78,1.5
dOlg1Efb9nlAjmPugibJrtMfk_T7,MAPbI3,3.27,0.78,81.5,0.517,1.6
dOmMVNwIYBCiQAW2MV2zIsHG1Jg_,MAPbI3,15.01,1.04,194.89999999999998,0.74,1.6
dOsN2Rw12RKTECkbMJ_MzQsK7c_o,Cs0.3FA0.6MA0.1PbBr0.256I0.744,15.04,1.107,183.4,0.741,1.72
dOsS29CIbMASdSq3YHRuKpmJIvhp,MAPbI3,12.48,0.989,181.48,0.69,1.6
dOzlFQFl2HA1JYN8aAqZDE2mPKh0,MAPbI3,10.0,0.87,160.0,0.7,1.61
dP-d8CVQ45w5hI3cpm6WoHLmjoOL,BA2MA3Pb4I13,2.3,1.05,32.0,0.6759999999999999,
dPC4-sm6cJXMNWpTIQv-FmzNoHbc,BA2MA3Pb4I13,12.04,,,,1.637
dPGyCbr4Z37xglxBTNNNXF2m0Z5d,Cs0.125FA0.875PbBr0.375I2.625,16.69,1.0759999999999998,215.7,0.718,1.57
dPRbKuIjz6Um0w24sfsJq-EtMuOU,MAPbI3,9.12,0.845,185.5,0.58,1.6
dPSDLDw8r-Vo55UHiuyqdPQpvOk3,FA0.9MA0.1PbI3,17.61,1.04,227.7,0.7509999999999999,
dPVSIso8_Wu5496XN5fs-H32inhC,MAPbI3,3.65,0.87,81.30000000000001,0.52,1.6
dPbnZGrV1zYFfK_IbmuOiC9TpiWH,MAPbI3,6.8,0.8640000000000001,123.0,0.64,1.6
dPdt0vzV-dMPBxYYojPwN2g6BrS4,MAPbI3,12.43,0.967,202.2,0.636,1.6
dPqUbTQKmB3F1kaBwRpIOXa4_Lex,MAPbI3,14.66,1.058,187.39999999999998,0.74,1.58
dPwMFAz3nEpzknnSmQC7A3wISw30,CsPb0.94Zn0.06BrI2,12.5,1.13,154.0,0.7170000000000001,
dPz4htBcvrbDDvDmtUagPMGFjxqO,FA0.83MA0.17PbBr0.50I2.50,16.02,1.054,218.29999999999998,0.6990000000000001,
dQ0BM9pdOjdEZBIbjzr6mEKOWm8b,MAPbBr3,5.3,1.27,68.0,0.61,
dQ5ERjjrnKWsJT6QpSrepwZJBCr6,MAPbI3,7.9,0.91,172.5,0.5,1.6
dQ7srsepgZN5y81CfHVDZG8tV3gc,FA0.66MA0.34Pb0.5Sn0.5I,16.0,0.78,288.0,0.71,1.23
dQCe8w86BlfWZiZU_iecamOg9SD2,MAPbI3,15.37,1.16,194.89999999999998,0.68,1.6
dQTeBrq26A0ycTl69GO2bKHKd0G4,Cs0.05FA0.84MA0.11PbBr0.1I2.9,16.43,1.1,216.5,0.69,
dQWSvS4SSTBCCgHG49iQmdswsQdZ,MAPbI3,4.7,0.67,129.0,0.54,1.6
dQYjZ4agYOop_kCiTpSqaJqWGv_q,MAPbI3,4.68,0.94,107.30000000000001,0.477,1.6
dQlCOeEiFuQAwwvhNryXTjXhBPAU,Cs0.1FA0.85Rb0.05PbI3,18.1,1.11,246.5,0.69,
dR1UBkjCss4LOTOGHrtbWQga7Vug,CsPbBr3,7.39,1.41,67.5,0.7759999999999999,
dR7sYhpo8a-wEAmeidpqgP1dzPot,MAPbI3,10.2,0.952,187.3,0.5720000000000001,1.6
dR9bLv4lWHhhSq6CBP5dQB4W03lG,MAPbI3,18.11,1.09,225.79999999999998,0.753,1.6
dRNWZWQlTbNale1frywocS8Q5Vf_,FA0.85MA0.15PbBr0.45I2.55,16.37,1.083,214.5,0.706,1.57
dRUvF3hCmAS7MYDUul7TczeKmG9L,MAPbI3,18.72,1.1,229.5,0.74,1.6
dRZaBSP1gqHkJCCC1tCU1G42-ufv,MAPbI3,14.4,0.98,181.0,0.8,1.6
dRgKR-0eD8lxgqzcOsE98dODqCWZ,MAPbI3,15.71,1.05,205.79999999999998,0.73,1.6
dRio7GReuMtb-nqlTdX4NLdn3Lx4,MAPbI3,20.13,1.08,234.7,0.794,1.5889999999999997
dRyKH6DkYjxUIictNI4mAOsQ9NQK,MAPbI3,7.05,0.87,168.0,0.482,1.6
dS7atgo5w0j79aDu0e9zusOwoWzN,MAPbI3,15.55,1.013,214.4,0.67,1.6
dSFnt-u9w0zYyXKOCt23879uvTZz,MAPbI3,17.01,1.078,215.0,0.7340000000000001,1.6
dSH3I2WfmPBzp4aPRbNGy-l2X5zk,MAPbI3,11.7,1.02,208.0,0.56,1.6
dSQXQejEnREkvW0e9O1pXeQSNNTs,Cs0.05FA0.79MA0.16PbBr0.51I2.49,18.8,1.11,220.0,0.77,1.61
dSSPC_GG5oP5qvsipM0DNpjPy5Qb,MAPbBr3,2.24,1.09,45.9,0.4479999999999999,
dSWYHxxOLjIYVDJPAvtDOqzhqnkI,MAPbI3,14.53,1.07,197.10000000000002,0.6859999999999999,1.6
dScbw4oDea0k8xwVX1fa2FlUyueJ,Cs0.1FA0.85MA0.05PbBr0.15I2.85,20.02,1.098,233.4,0.7809999999999999,
dSkqZnb_mergBcfWmmU4NORx6Uip,FA0.85MA0.15PbBr0.15I0.85,15.22,1.05,219.0,0.693,
dSsfmMhg_EWm4o49uhLDzP9MMxSz,MAPbI3,6.68,0.71,171.0,0.551,1.6
dT23ax5td01jmIhT8aF6cdQiUFF8,MAPbI3,18.55,1.082,216.5,0.7909999999999999,1.6
dTNzunAFectFB1KQObfJlow79YPn,MAPbI3,16.67,,,,1.6
dTUFlylQsy-NZGBi0wdmJ8U3gLAJ,FA0.85MA0.15PbBr0.45I2.55,16.58,1.07,208.5,0.74,
dTUZ2kDgF8Q8SahrxdJ-GKYtHC9I,MAPbI3,16.68,1.004,204.89999999999998,0.8109999999999999,1.6
dTnD3k4eJL7ljcE6XscLi2MDr3d5,Cs0.2FA0.8PbI3,17.2,1.0,235.0,0.735,
dU-NAfxwLII8T8O0_pVsqOSh_MbT,Cs0.05FA0.79MA0.16PbBr0.51I2.49,14.32,1.02,216.5,0.65,1.58
dU1iEH_9byRpcR_bONwVxwSIOOHb,MAPbI3,7.17,0.95,148.0,0.51,1.6
dU45bBatQU1ex4ZFZ13pYnpjXeLS,Cs0.05FA0.8MA0.15PbBr0.45I2.55,22.1,1.16,238.1,0.785,
dUFrVMAIKC0NBYwygtOIS5vl3XpP,MAPbI3,12.58,1.006,174.5,0.716,1.6
dUT_ALnHw_BqeZ1647rZyC9gd6Rf,MAPbI3,13.4,0.96,207.0,0.68,1.6
dUY1Dd_yBUhcr6IE3VLhC3pa3js6,MAPbI3,4.6,0.75,133.0,0.53,1.5499999999999998
dU_WAjXOPqZZPKtKf1m8prORXWru,Cs0.05FA0.79MA0.16PbBr0.51I2.49,19.44,1.095,226.0,0.785,
dUanqoar4qndGX2FZihSV-U9WWGa,MAPbI3,10.7,1.03,172.0,0.6,1.6
dUlU0broDMBYpSXhbAOxvCYwPWK2,MAPbI3,13.3,0.94,199.3,0.71,1.5
dUn-gfrx5DoiXQQSux8mYm0JkXln,MAPbI3,7.4,0.94,117.0,0.67,1.6
dUtBBZRUHJos-mmyfqlYzUDkFzUa,MAPbI3,12.13,0.941,214.8,0.6,1.6
dUuNQRUbUKUo-EZyNM9vtAbivcED,FA0.9MA0.1PbBr0.1I2.9,17.7,1.04,232.0,0.735,1.57
dUwkTU9ckvB_fKMogsAhFAiWjVpe,FA0.85MA0.15PbBr0.45I2.55,10.9,0.93,183.0,0.665,
dV2LGen5aVr_pctCtacF7i7Aekza,MAPbI3,13.3,0.998,194.4,0.687,1.6
dV2OYaDIzbsjo2ZYnqJzItjZImXI,MAPbI3,12.9,1.01,216.0,0.591,1.56
dVAaS3t9SQiIgdGqhsEH0ZDCVsX3,MAPbI3,10.1,1.01,145.0,0.69,1.6
dVH-UROKkLRs12FoYizqPUW28yw8,MAPb1.0I3,6.37,0.84,150.0,0.5,1.5499999999999998
dVK2Zvp_XtCqdRvcr4MTEDshpsoe,MAPbI3,15.9,1.044,215.0,0.71,1.59
dVQC44SzatLJX2DGeE_mYeB6IuTB,MAPbI3,16.2,1.0759999999999998,208.0,0.725,1.6
dVRz0egQzRbwjfj8aHxIgtuLGzy1,MAPbI3,8.9,0.91,147.0,0.63,1.6
dVTjU4JAeBzILPcqbrcs-g32lO-3,MAPbI3,19.0,1.12,220.0,0.79,1.5499999999999998
dV_DI67O63kd12YQCoHVCbnsGYln,Cs0.05FA0.79MA0.16PbBr0.5I2.5,18.3,1.07,238.6,0.7140000000000001,1.63
dVaUXkOOnDvRFHsXjNjx9DE-HWSV,MAPbI3,12.55,0.86,221.4,0.66,1.6
dVxJyK-lSvaWEqHGji9mdeipJqoe,MAPbI3,13.1,1.03,188.0,0.68,1.6
dW32_prT-njFE7AuGzEXla8MDY5H,MAPbI3,17.46,1.11,216.0,0.725,1.6
dW3nzeAuh0UHOFzYE7NCt95b-N_y,Cs0.125FA0.875PbBr0.375I2.625,18.07,1.079,217.3,0.7709999999999999,1.57
dW6yl19IiDU0EWlhgr8oOML8MqSm,MAPbI3,15.5,1.02,200.0,0.7609999999999999,1.6
dWG4aZo8dRdL9Apzb_Aa2Eu7lL5a,CsPbBrI2,1.52,0.52,77.69999999999999,0.38,1.93
dWL-OJP_vhun2NrntWhxe8jCN938,Cs0.05FA0.79MA0.16PbBr0.48I2.52,11.84,0.88,213.29999999999998,0.63,1.5499999999999998
dWQO3Bm-suC9yhIdMpAxid8GVj0d,MAPbI3,0.01,0.172,12.0,0.048,1.6
dWg5CrWHYW72O6gjGnA__VOSN5EV,FA0.3MA0.7PbI3,18.75,1.08,228.4,0.76,
dWjik5TLGrZ-VX2jsIHOqZVIQxMI,MAPbI3,20.14,1.12,230.7,0.7709999999999999,1.6200000000000003
dWk6YTj7BjKE8nODtgdmNamgBi6o,MAPbI3,10.0,0.947,191.20000000000002,0.55,1.6
dWqq31O_CUJrLZoM3Fg3MUlWnv6H,MAPbI3,0.1,0.39,4.0,0.296,1.6
dWs-Dfl3aqrsP4G68q_ec2r3BLqt,MAPbI3,10.2,0.92,175.0,0.64,1.6200000000000003
dX-vi-MVay0rt42vVUi7yGtrbE7Y,CsPbBrI2,10.87,1.05,141.5,0.7290000000000001,1.89
dX33HyJRnAoHh6gne4-nP1522Lek,MAPbI3,12.2,0.993,185.39999999999998,0.664,1.5
dXMA0DJv9gFEiNZn_TPQjPRBol_j,MAPbI3,17.4,1.03,220.0,0.77,1.6
dXNg1nT_e2Sgs1si-VibvGpsK97n,MAPbI3,15.4,1.06,207.0,0.69,1.6
dXWe-3H8pBATmmaGambfKTHqCy1R,MAPbI3,11.94,0.82,208.79999999999998,0.7,1.61
dX_iQo8m1tZ2qifnsuYA63deFcKx,Cs0.05FA0.7917MA0.1583PbBr0.5I2.5,15.19,1.04,198.5,0.736,
dY1hydyxd_RRJJtj-FhQnODrLKjf,MAPbI3,10.4,0.87,176.0,0.679,1.6
dY8mwYQouUi3toYl1UWsIca1Nek2,FA0.85MA0.15PbBr0.45I2.55,17.95,1.13,225.10000000000002,0.706,
dYW9CXlZiKYc9MVI5B-6fvKSWBzc,MAPbI3,17.8,1.04,220.0,0.78,1.5
dYYb_TP9DsOzIbbVT01MoaJQVo5f,MAPbI3,11.4,1.04,179.0,0.61,1.6
dYmJiNhvlxPSmulKssif63j9Dp-Y,CsPbBr3,2.43,0.96,62.400000000000006,0.406,2.3
dYn6RlVpn-dgRZN9kIHG7-RBe3EZ,MAPbI3,14.2,0.93,217.0,0.7,1.6200000000000003
dZ22SmVtxghQ39KGuijMwB1w-VV1,FA0.83MA0.17PbBr0.6I2.4,14.16,1.13,212.0,0.59,
dZ318d3Okhr0qJmB_cLaB1YByzlr,MAPbI3,12.13,0.898,193.6,0.698,1.6
dZ4zinN0A6ZXg84fVW3y5Lqm930J,MAPbBr0.60I2.40,6.4,0.79,159.8,0.507,
dZ7trIoVzh4RNETVtYRDoNeWk0F0,MAPbI3,2.65,0.87,120.39999999999999,0.25,1.6
dZ7vl1av8aiOgVEH0gRD1tp9BoTS,MAPbI3,14.15,0.962,217.42999999999998,0.6759999999999999,1.6
dZBFlOWFnE7wji_ASMUZPXCdP0ba,MAPbI3,6.1,0.92,157.0,0.42,1.6
dZByezxzLaHzVY9jJV9NAC49kDWT,FA0.83MA0.17PbBr0.51I2.49,2.45,0.72,134.9,0.25,
dZirG3l9WAetgJIz_F-Hlmi3xVr_,MAPbI3,14.2,0.99,227.0,0.63,1.6
dZlMZwzxoFCSOKoneMhdSpWbe84j,MAPbI3,11.5,0.93,176.0,0.7,1.6
dZpf2ltSBASWMma1vWaF4HmeGURJ,MAPbI3,19.2,1.14,216.0,0.8320000000000001,
dZqDsZFDALGa8ApMTDOQgQNsJRjK,MAPbI3,12.84,0.89,199.0,0.725,1.6
dZsPK1vIazCqkYV_QoBW_oE5kqQL,MAPbI3,8.1,0.8,175.2,0.55,1.6
dZstUFsLU38EXjwSjD6eWrEJInN4,MAPbI3,0.38,,,,1.6
dZwdj1hbgEgz5ijN24xIZzJAqJg7,MAPbI3,15.32,1.074,203.4,0.6779999999999999,1.63
d_7__1rq9QzCQRyuopm0aoKw0P_z,MAPbI3,18.34,1.08,223.4,0.76,1.6
d_F-YGPes90jixCTHNf-2gOe5WcC,MAPb0.5Sn0.5I3,4.18,0.42,200.39999999999998,0.5,1.18
d_FaNBGrMVvN9pTGwgBSI-xIcVfU,MAPbI3,7.09,0.79,159.1,0.56,1.6
d_LfDfA_7S164A-XQzjXeatO5zPh,FA0.85MA0.15PbBr0.45I2.55,17.39,1.052,239.4,0.69,
d_SKAy-eENSBdiEyVYlRdCkok5f2,FA0.4MA0.6PbI3,4.41,0.7509999999999999,156.4,0.376,
d_XicSSDlXTuQSIVzcKhHBHdVAqS,FA0.95MA0.05PbBr0.15I2.85,17.03,1.025,221.70000000000002,0.73,1.51
d__R_1_AE138tcQGo9iBMPtYUr35,MAPbI3,16.18,1.05,214.5,0.718,1.6
d_fM6koCd0_nEcEejpprCtNlfE-3,MAPbI3,10.8,0.9,175.0,0.69,1.6
d_gUUsuxrHR2pBL2LRx7j_W3lnHi,MAPb1.0I3,3.62,0.816,108.31,0.41,1.5499999999999998
d_rO3V4vQIanuDJFk8magLLhB0aD,MAPbI3,8.78,0.94,171.1,0.546,1.6
da4QNgxnrgfpIH86OxGK6ZJbkxa2,MAPbI3,10.38,0.95,201.0,0.54,1.6
daFMNxyuzjisbR7XPmTmlvRkQCKV,CsPbBrI2,11.65,1.2,140.0,0.69,1.9000000000000001
daT6QNySP2_tHajUpHgDQotd_ro_,MAPbI3,9.92,0.91,145.9,0.74,1.6
daWbJqgZ9JEGmpu5-5HULRvoUlsL,MAPbI3,2.5,0.88,83.69999999999999,0.33,1.6
daXTNBJDoLhXrP-dhJ63kPeIjv0V,MAPbI3,17.8,1.056,211.9,0.775,1.6
dami1xmfmxlP-qNkHgA1JQBSrSJG,MAPbBr0.9I,13.57,1.072,175.79999999999998,0.72,1.72
dapdIDYA0RPep8anjkJ2TOKeK6KS,MAPbI3,14.55,1.003,214.4,0.708,1.5
daqUezaFZUSirk-sx0YkmtffDcAe,MAPbI3,8.86,0.76,202.3,0.58,1.6
daqmC3ene09ZjenMFtPZI5SaBSLK,MAPbI3,10.8,,,,1.6999999999999997
db2K8cxj5GwPEnwnlrPO3jPH60fd,MAPbI3,16.31,1.1,210.79999999999998,0.703,1.6
db8LuxRaOnluYpklZe18Ixu5Ux2q,FAPbI3,16.95,1.07,221.5,0.715,1.48
dbGi0TIzSlw95TUF6FDk6Mx0Nva8,MAPbI3,14.39,0.96,227.3,0.659,1.6
dbH1XxsgXATH6kxw2BJh89Vizceg,CsPbI3,12.59,1.248,136.4,0.74,1.7700000000000002
dbHN1tu1OTVPutpBzIhhRzYeVN9g,MAPbI3,15.38,0.97,218.2,0.73,1.56
dbIim-hFBQo9C34Ne_isq1iyu-_u,MAPbI3,14.0,0.965,176.0,0.838,1.6
dbWnDDKPfCzxVg9UutwsALj6dOn_,MAPbI3,14.1,0.737,27.599999999999998,0.708,1.6
dbZtsuWcPqzH9cMkbDITJ8HqzPXx,MAPbI3,7.8,0.79,222.60000000000002,0.444,
dbk7X9Scmsvqdwy0pbxpKr2blYew,MAPbI3,10.55,0.96,183.2,0.61,1.6
dbmQYh8Xgdr2uTLBneI3NqnDCieR,MAPbI3,11.21,0.86,194.60000000000002,0.67,1.6
dbxUn-CJxwaeVpyXNzqJx0BBABdu,(PEA)2MA59Pb60I181,15.36,1.09,191.20000000000002,0.737,
dbyFkBJOVTybyDIW7xZEeazK2oqu,MAPbI3,12.3,0.93,176.0,0.755,1.6
dc5I7Z9gHRamuvODwLDS2ovs_Hqf,MAPbI3,9.4,0.98,171.6,0.58,1.6
dcK91OrZyYgugyvwzzfjI1BYfiu6,CsPbBr2I,9.2,1.15,123.0,0.6890000000000001,
dccV3xokKBTZQIlXTdVgSxB5DH00,MAPbI3,13.8,0.95,198.0,0.74,1.6
dciarQDc2Cu2L0LXo-vT3JMS_rSu,MAPbI3,8.42,0.77,175.10000000000002,0.62,1.56
dcsQqw5c79bs2j_Ho2-TrYLkggIj,MAPbI3,7.3,0.8220000000000001,143.5,0.62,1.6
dcuxm9OwsKQJ1jwK506Ku5_Jkj_o,MAPbI3,14.05,1.09,188.5,0.68,1.6
dcwLWoGdEXCkIwEFtRttr14CGAEt,MAPbI3,11.62,0.99,190.5,0.616,1.6
dd10lYqzo9GojU2hNDkkXucg28vg,Cs0.15FA0.85PbI3,18.2,1.08,228.0,0.74,
dd3LogcPO7nTeJRpwFk5wn3D6t2N,GUMA4Pb4I13,13.13,0.92,177.10000000000002,0.8009999999999999,
ddBdq_9PdG1c0LKZrksFkKPubUwq,MAPbI3,11.81,0.851,205.10000000000002,0.677,1.6
ddSursv_qAdSYazuQw8qMdVeQ6GO,FA0.75MA0.25PbBr0.24I2.76,3.93,0.8059999999999999,164.0,0.298,
ddT5YTEUYxiAieCjNLv8YDlZgc0Q,MAPbI3,2.3,0.95,95.0,0.25,1.6
ddVwxd9HRI9I9D-jQR9tu4xdp0Hw,MAPbI3,17.1,1.09,210.10000000000002,0.75,1.6
ddYvNQPU0cGRXUDbJ8BDuAwl9__B,MAPbBr0.4I2.6,13.92,1.07,182.0,0.71,
ddZc7j-TqXUsusoxavTnW5Y-SJ_I,MAPbI3,4.86,0.96,94.5,0.534,1.6
ddhBEaNSFdPH4cVRI_CVdKkVwqmb,MAPbI3,20.1,1.16,217.0,0.8,1.6
dduNaBccanx0T2UFjnBUPYzhn2aE,MAPbI3,16.7,1.02,229.0,0.71,1.6
ddznGkXvovPIGqQQgJc9jhozyRgm,MAPbI3,15.14,0.98,208.79999999999998,0.74,1.6
de9EAhuxGv2QZ8x3ou7B3GiAvn4f,MAPbI3,19.81,1.12,231.9,0.76,1.6
dePVAluWpvZdDpEik_4d2Xjquzcx,Cs0.1FA0.765MA0.135PbBr0.45I2.55,19.54,1.115,224.7,0.78,
deRA2Iz0t4waejDbrgDf7r2BZHtJ,MAPbI3,17.0,1.06,235.0,0.69,1.57
deWGjxFuVuEg1SvMRBg5mEgesC-H,MAPbI3,14.2,1.05,210.0,0.74,1.6
deWqtk0yHslMjdJjVKPlsUYEIUeg,MAPbI3,11.92,0.943,195.2,0.66,
deXQtElObGPrr7zz1MKsAzgAsGga,FA0.1MA0.9PbI3,19.2,1.09,226.0,0.79,
debPJGG33cfV3c7D1GFXjsnbSk6N,MAPbI3,6.7,0.7,208.0,0.4589999999999999,1.6
dednxW78jnh2zrQz8sFCSJXk0T9I,FAPbBr0.15I2.85,17.4,1.05,221.5,0.75,
deqNoI2RPZXPoJFIx_HMqRyjlFaF,MAPbI3,9.59,0.961,151.6,0.6779999999999999,1.5499999999999998
df5YpgDeCwW9Hj1t_lr8EKDqsHfw,Cs3Sb2I9,0.67,0.62,23.4,0.462,2.05
df7IDgvqtW3B35Ljmxa4z1Aqt4u5,MAPbI3,16.75,1.01,236.6,0.7240000000000001,1.59
dfBy9wkHbA0vI8mT9-mtDs5rRJ95,MAPbI3,18.19,1.06,234.60000000000002,0.7340000000000001,1.6
dfGSj-2bywKzody2pNvthu1f-5ne,MAPbI3,4.4,0.93,91.6,0.51,1.6
dfKhRXgmKH8n9hd89jKhgFPwNeKI,MAPbI3,18.28,1.085,228.1,0.7390000000000001,1.6
dfSCVNY0PrJ5V5KI6RBvsp4ihfO_,FAPbI3,10.7,0.972,189.0,0.883,1.48
dfT2BDkUB9TpCDjYXFVMaJ0YXJcn,MAPbI3,18.2,1.081,222.8,0.7559999999999999,1.6
dfY7j9Qms6INkQG9_lknaAIe31Ui,Cs0.05FA0.79MA0.16PbBr0.51I2.49,16.23,0.98,212.0,0.78,
dfcEfB3ytrKDkAt9rkNL8tNiq-oj,MAPbI3,14.27,1.09,189.8,0.69,1.6
dfnMW0PMFgmCImhTGokPArjfznh-,FAPbI3,17.21,1.06,225.5,0.72,1.5
dg7u-d17T9Bej2YncBp-4Xalt0wI,FA0.83MA0.17PbBr0.51I2.49,18.08,1.139,218.0,0.6990000000000001,
dgDL1WGgAYu6nLYnLdYp_N2wUFtj,CsPbBr2I,3.3,0.33,167.0,0.53,
dgMEr4Sgg4gY1UIgpeizlamBxBLo,CsPbBr3,6.86,1.352,69.4,0.745,
dgNL5UY3KWKtAJ-YTmd0v0awn23n,MAPbI3,2.8,0.89,92.6,0.34,1.6
dgOV-RmoGJNhCobsyA_f46MesNxm,MAPbI3,13.04,1.001,206.9,0.63,1.6
dgSYYPSbIcCyqRoCOUs6GXo42FT7,BA2Cs0.3FA1.7Pb1.8Sn1.2I10,8.5,0.64,213.0,0.6,1.25
dgX1Nr0ZqFSlRUql5wQ__xS8GzhW,MAPbI3,15.82,1.05,209.20000000000002,0.72,1.6
dgagQE9vdU9TaVFVFpCC4Yz0V3c8,Cs0.05FA0.8075MA0.1425PbBr0.3I2.7,18.4,1.08,228.0,0.77,
dgjP79_en-H1_ouUoreEFkMM9j_c,Cs0.05FA0.85MA0.15PbBr0.45I2.55,15.92,1.01,214.3,0.73,
dgwj9SvYpH8zz7zedyvxwLr38LQ6,MAPbI3,7.82,0.932,173.70000000000002,0.483,1.5
dh5yijJvbf2SNaUPxhOSC-UIGGom,MAPbI3,3.9,0.685,140.0,0.41,1.6
dhAlyFGPtm3Xklu_O4To_10P8JUV,MAPbBr0.01I2.99,17.71,1.03,224.20000000000002,0.767,
dhDnREI3WcbV26V5ifkHMPyYi5kU,Cs0.05MA0.95PbI3,10.57,0.95,217.3,0.509,
dhca1IifHOR1Gegski37MYM5CSgT,MAPbI3,0.09,0.718,1.75,0.7190000000000001,1.6
dhjnH1n9e0FjVhaEB6GcCcgtG5p2,MAPbI3,0.07,0.72,1.4000000000000001,0.705,1.6
dhkBOgBWBIg1CnfCYYitPdhgc149,MAPbI3,11.78,0.99,198.29999999999998,0.599,1.6
dht9YSxPMi6HWvSkIU-fEHo9mdxi,MAPbI3,13.72,0.96,206.0,0.6890000000000001,1.5499999999999998
dhxzyKzfQywecAhaTewJwnM31DA7,BA2MA2Pb3I10,7.21,0.99,129.9,0.56,
di-NluFKMhq0qJh_p1V6BLzRtGtp,MAPbI3,13.5,0.906,215.0,0.693,
diBPi3bvTQmihWlb3c_Pg5eBzsbP,FAPbI3,13.5,0.99,210.39999999999998,0.6459999999999999,
diEAl99Uhcbp_Xw3sGXVTrFvUswf,MAPbI3,16.0,1.028,205.9,0.752,1.6
diKZG14fpHKBt_wlCG9jd6SujXsE,MAPbI3,7.17,0.8340000000000001,132.0,0.6509999999999999,1.6
diUGvgQ7kyaQBITUZ-MhvEgixADL,Cs0.05FA0.788GU0.097MA0.065PbBr0.51I2.49,15.78,1.1,195.0,0.735,1.63
diVQPuvP1cfLuO-Jwk46Oen5U1qS,MAPbI3,4.28,0.61,158.8,0.442,1.6
digE3vQPwOqeXD4JomYgs3DwoU5h,MAPbI3,14.47,1.021,205.79999999999998,0.6890000000000001,1.6
dip88_ONPcFzUc7Ve8xMjq9pbCBZ,CsPbBrI2,11.97,1.11,150.5,0.715,1.9000000000000001
dirY3c2TfTmPW_-I3v7WgZtDUxbX,CsPbI3,1.39,0.44,120.9,0.254,
diu2bn-WstBSsQuYZOsKCPoeKcSm,FA0.07MA0.93PbI3,12.53,0.82,238.79999999999998,0.64,
dj2EpHmbFmP16Afc1JqW3RNm8Uzq,MAPbBr3,2.47,0.77,40.7,0.7879999999999999,2.3
dj7O9NLf-LycnUq2A6AegTKtAeWZ,MAPbI3,14.08,1.02,185.79999999999998,0.74,1.59
djBJQrQTTBmGXac1bbM8rzASUw4T,MAPbI3,17.17,1.077,208.70000000000002,0.76,1.6
