Repository: ckhamdang/ML_perovskite_properties

# ML for Properties in Halide Perovskites
This repository contains the data and codes used in our study of five photovoltaic properties in halide-based perovskites using machine learning.
The dataset used in this study is provided in the "Initial data" folder.

The Pearson correlation coefficients between the compositional input features and the target photovoltaic properties are provided in the "Pearson correlation" folder.

The machine learning codes used to train and evaluate the regression models are provided in the "Regression model" folder. This folder includes the dataset and codes for:

File: Initial data/All_perovskite.csv (part 49 of 74)
entry_id,compound,efficiency (%),Open circuit voltage (V),Short circuit current density (A/m²),Fill factor,Band gap (eV)
djHL6vd_jB9sPClDKzS5Ys6zXZ12,MAPbI3,13.03,1.002,192.60000000000002,0.675,1.6
djRDTf5DYAAYl0rCFti1NcZfHq6h,MAPbBrI2,5.83,0.97,104.7,0.5920000000000001,1.81
djSQFC2cMn2O5pbuSKbJS5UxyQWG,MAPbI3,13.75,0.94,203.1,0.72,1.6
djSdK9_gPGjUNZs6wobQMvDt2N0U,MAPbI3,10.4,0.93,179.0,0.62,1.6
djtjrw2443mJvnD8dPnbTVzqv1is,MAPbI3,3.14,0.6579999999999999,128.1,0.381,1.59
dk2XiQ3A8K-QTRDQ43c39bQfCqTv,MAPbI3,14.2,1.05,205.0,0.66,1.6
dk6LIKCPEDffKp9FnNN8ReKTgdik,MAPbI3,14.99,1.078,204.20000000000002,0.6809999999999999,1.6
dk8R5JCdYb9tWJxKq-HmfyekaKHI,MAPbI3,15.8,1.1,232.0,0.62,1.6
dk8t4gn1V5qtioPuESZNOzNL7A7c,MAPbI3,14.55,1.003,211.70000000000002,0.685,1.6
dk9feRdaJ6BlILSnEcOnwpZcXj2Z,MAPbI3,8.17,1.0,140.0,0.565,1.6
dkH5oRGI_tXCS-VNaryJHNzKcMJY,MAPbI3,12.3,0.963,192.5,0.65,1.56
dkHOi1ssBnPH0Asv-YmmvPTohQlz,Cs0.05FA0.79MA0.16PbBr0.51I2.51,13.11,1.065,195.5,0.63,
dkRMEl1UtzBAMxYqXUUf17lm0b_C,MAPbI3,4.13,0.75,137.6,0.405,1.6
dkh6MMKbrfH7-s8BrQ38qRNODcSg,MAPbI3,8.96,0.87,198.1,0.52,1.6
dknJejKj0X9YYltarQP8BvcfuaF7,MAPbBrI2,7.3,1.0,143.0,0.509,
dkrWlQI_cXz3ExxWcODoia4LQFD4,MAPbI3,9.98,1.0,177.0,0.72,1.6
dl-9-Owpq2nLzwWqHXVKkqEyXpyS,MAPbI3,17.97,1.01,227.7,0.789,1.6
dl0HYEERTdo1WZK9IPr9Gh-oXa7-,MAPbI3,14.9,1.08,209.0,0.662,
dl4-o1lnVcBRIc58AAjJqMc6bF0-,MAPbI3,5.2,0.93,102.8,0.544,1.6
dl7QqKG_KeMHIVF0ypra5_cdma6g,MAPbI3,10.4,0.85,193.0,0.63,1.6
dlAAFSvtacgjcFlGgnw3VtXRJvmB,Cs0.05FA0.80MA0.15PbBr0.45I2.55,19.5,1.161,232.0,0.723,1.59
dlHr-Sigk7tTKhmrWMzdhTKv1dHf,(PEI)2MA6Pb7I22,8.06,1.08,117.4,0.63,1.6999999999999997
dlXSsMzeXQxXVmYDxo6S5Hc7Fe6j,MAPbI3,19.21,1.08,222.89999999999998,0.7979999999999999,1.6
dlYerNsRTETLDa5dSxm1cTgdTKHE,Cs0.02MA0.98PbI3,15.5,0.96,206.0,0.784,
dlklQntrEBqT1l-ch3rx10zzQ2ct,MAPbI3,12.79,1.02,193.2,0.65,1.6
dlnOgxvfOYw8Drl94a2cbMGrPUib,MAPbI3,15.29,1.08,216.8,0.653,
dltapa3CcDWGx3HYbqavxyP90zkh,MAPbI3,15.8,1.05,202.0,0.75,1.59
dm4wEHWqIiDd__gbwWc649gWL3ku,Cs0.05FA0.79MA0.16PbBr0.51I2.49,15.3,0.93,225.0,0.74,
dmK70x0qywODI6TDyXEl9dv71UY7,MAPbI3,15.09,0.94,214.1,0.753,1.6
dmQnGqgYxwKwwXpq676LIExmvX16,FA0.85MA0.15PbBr0.45I2.55,16.76,1.03,206.0,0.79,
dmbybft5BCwlMfgTm8RjU6MYdKB6,MAPbI3,11.3,0.87,203.0,0.64,1.6
dmqhOU5gYAzGtPjtG0nsLm9yM3mk,MAPbI3,14.0,0.99,180.0,0.78,1.6
dmqqkrNbzyq_pYl6G_o_uE5JB9rq,MAPbI3,8.1,0.021,9.8,0.39,1.6
dmw64NyC8YOfweNXwZy5MZv7HTee,MAPbI3,20.9,1.15,227.0,0.74,1.6
dn0_L8yvN2RsquDFAY42IepFl9X_,MAPbI3,9.24,1.08,130.1,0.66,1.6
dn0cKrPWAxNeM9l4ff_y0GwC_9RP,MAPbI3,11.27,0.999,184.89999999999998,0.61,1.6
dn29iLixCQI8M-HBQwgzxgQzg6ho,FASnI3,6.26,0.432,225.0,0.6459999999999999,
dn3oiXl4dEh9mVBVsMQqdy2Jxk4c,MAPbI3,16.0,0.93,234.7,0.75,1.59
dnADsxIUC7XORXdMwCAsLhDsRakJ,MAPbI3,19.35,1.111,225.5,0.77,1.6
dnFdFKl9Emmt4iYy_sR0HPhS9NWY,Cs0.08FA0.77MA0.15PbBr0.51I2.49,16.74,1.104,204.16,0.743,1.6
dnFwhFp01iY1JYRmAR0scJQA31HW,MAPbI3,14.1,0.94,205.0,0.73,1.6
dnLKYoGH-Y7H8-wQ9QXPkitMEwbd,MAPbI3,16.3,1.04,208.5,0.75,1.6
dnOVp1dMC8nCtYn-hw-M4MCPo103,FA0.85MA0.15PbBr0.45I2.55,14.74,1.04,196.0,0.723,
dnl6DizXvGeeCVWL8J9JFZoprSTt,MAPbBr3,3.15,1.01,56.900000000000006,0.5489999999999999,
dnvmxN3Q4t9mEV-afgzs3dl5PJ-n,MAPbI3,11.3,0.981,180.73000000000002,0.61,1.52
dnxeSElALxRIHwBkdcTazMdlr8zt,MAPbI3,14.59,1.026,211.0,0.674,1.6
dnyNIYnfnP8EAvHPQUMJx8HKVMFT,MAPbI3,7.0,0.98,136.0,0.534,1.6
do4j481DtQ4eSIKV9YuaV-c2H7W_,MAPbI3,3.7,0.785,115.7,0.407,1.59
doBCGcf1-zrv04WFYreDI-Xowxiq,MAPbI3,8.55,0.78,192.0,0.605,1.6
doNsn1y1NtPLBahSIywKU3-xWWtc,MAPbI3,10.85,1.029,186.1,0.57,1.6
doblVWygDsnt0QsHRGmpH6ZRIW3i,MAPbI3,4.2,0.91,62.0,0.75,1.6
dogF0shprfhXBhtltuK-mdz4bkWx,MAPbI3,14.37,1.05,215.7,0.64,1.6
dojMT3WfRQTpQukw3VRqFg9YFWpU,MAPbBrI,16.25,1.0,200.9,0.79,
dojwgm6LKe8hAPfjt0TnoLOeW-zf,MAPbI3,13.23,0.93,195.0,0.73,1.6
dojxwQZrNDs5cAQF-tVwZNHZb7Es,BA2MA4Pb5I16,13.3,,,,
dolr9Jgf8-tqc_JxkJnHr34aBuE1,MAPbI3,17.2,1.1,210.7,0.745,1.6
dovijDfBq4zqZbMMkfNcwZCw4S6n,MAPbI3,13.2,0.96,202.0,0.68,1.6
dp1-qOOgZo09j0HVOjOarS6De5Yw,MAPbI3,4.77,0.9,153.9,0.344,1.6
dp8htsDKoZjBHLBb10m2wvRJgv1g,FA0.85MA0.15PbBr0.45I2.55,14.98,1.04,201.8,0.713,
dpFn2fLa82qPCKyPTVO5O14jm1Bp,MAPbI3,11.92,0.935,176.8,0.72,1.5300000000000002
dpH2qj7jdsTHSh2pXBUo20w5uUSJ,MAPbI3,11.43,0.997,171.4,0.669,1.6
dpKa6UOEYLn70tMnRnyE9xS-fdKl,FA0.83MA0.17PbBr0.5I2.5,9.25,1.03,167.0,0.537,
dpMorAj49vdQS25XIbOOwhzqX027,MAPbBr3,0.65,0.161,7.800000000000001,0.52,
dpNYuoLHhPtoxUy8lyiSAbJy2RuZ,MAPbI3,13.29,0.92,195.39999999999998,0.737,1.6
dpSoPYuiCZCEn43hl9UCVrHdAYFs,MAPbI3,10.8,0.85,205.10000000000002,0.66,1.6
dpUTyB0ndOQIZEJQ6-J1Sh6por6S,MAPbI3,15.3,1.1,198.0,0.7,1.6
dpV8UWrN_LsA-E4r8mZiwWV0GgTx,MAPbI3,15.12,1.0590000000000002,196.20000000000002,0.728,1.6
dpXwHkbuBIrCT0kwk9a2tz-sB4tZ,Cs0.05FA0.75MA0.2PbBr0.3I2.7,14.5,1.06,190.0,0.71,
dpc3kmEVBWFXcpB1akcNdP4jZRaZ,MAPbI3,6.09,0.875,124.0,0.58,1.6
dpdRbEqGWbomU_Ie0hu4Ua5qA5KQ,MAPbI3,15.06,0.974,208.2,0.743,1.6
dpddzwzCwmDCkF7iis83ihcKQbq-,FA0.7MA0.3Pb0.7Sn0.3I3,13.0,0.78,236.0,0.74,1.26
dphzuPcflRuErYikYl1I6JX7WShY,MASnCl3,0.55,0.6,15.0,0.59,2.1
dpscLbCNCK-BR-cl5pYy-MevofNS,Cs0.05FA0.79MA0.16PbBr0.51I2.49,17.6,1.05,225.0,0.74,
dq-yB2xPhYBE2NIIHfn05NdlgokT,MAPbI3,10.09,0.8290000000000001,194.8,0.625,1.6
dq1mA0MbpYaP8em52ZPt9szUqQ2Y,MAPbI3,14.4,1.01,236.0,0.605,1.6
dq64w8GcdkgZO-n1Rak5GmB8OBKh,MAPbI3,8.6,0.789,160.0,0.679,1.6
dq6wHeLxSB-Xo9B_AHqSooc0Ozoj,MAPbI3,9.64,0.8759999999999999,175.79999999999998,0.63,1.6
dqAcEx3mrin8q8FKiAOLjZZaIN-u,MAPbI3,5.3,0.76,99.2,0.7,1.6
dqVmSZUP0DjVa6eoDQZLua3TbVAO,MAPb1.0I3,9.39,,,,1.5499999999999998
dqY9x1vyIa_EjdS_33dxdBvHykj0,MAPbI3,6.69,,,,1.6
dqYXXtdTqTPT6FASTlEsq9rSK1Di,MAPbI3,7.2,0.8,161.0,0.56,1.6
dqcUYHhn4pBqwyW_6pjYoDM4v8v3,MAPbI3,10.78,,,,1.6
dqpEoaFQ4ubsr3SjP9yMvX3mp5hp,MAPbI3,7.9,,,,1.6
dqx-0PFuZXc5j4nPgixGw7v0dHFr,Cs0.1FA0.7MA0.2PbBr0.2I2.8,11.73,0.987,175.0,0.68,
dr0DQ711RfPwctPUd0SKitJh08En,MAPbI3,16.78,1.047,213.1,0.733,1.6
drLIEC21fL2wcEHKVbJa267RUrmZ,MAPbI3,12.1,0.89,208.0,0.65,1.6
drSlcBQVqK5zXnsv4q1X1v0yc-aA,MAPbI3,4.9,0.73,104.7,0.64,1.6
drVcaB8wHlBA3CUEvhVnaoU9jVDf,MAPbI3,14.4,0.97,209.20000000000002,0.73,1.6
drWP7FyPmTSO3sYC3QhvG7904vMD,FA0.85MA0.15PbBr0.45I2.55,19.77,1.11,231.9,0.769,
drYDc-ZIPx8BDLEsfZLjKXwOTWFd,FA0.25MA0.75PbI3,18.73,1.11,229.60000000000002,0.736,
drhs9CO1PWMdS_2uuJGYgxVcPpha,MAPbI3,17.57,1.07,212.39999999999998,0.773,1.6
drqjZiMCARP_MSHC2KjrlSiii9mj,MAPbI3,6.3,0.9,114.1,0.6,
drsKXLEgq2ddOo6NNveWll0nI3nO,CsPbBrI2,15.48,,,,
drvCx2A0Q8wD-GL01BtwPdNjeTWH,FAPbBr3,4.8,0.72,102.0,0.64,
ds1Xcoqa2afHB-0RAWXKi0WiPiYx,MAPbI3,15.6,1.0,202.0,0.779,
dsX-3SVZfNS2SjB13TbzwUcnzVj5,MAPbI3,14.3,0.96,217.0,0.69,1.6
dsa1NUceMPE5rTrjAJoOC-QZcijm,MAPbI3,12.7,0.96,199.7,0.665,1.6
dsecfLZz_qLhiVnvbRypzagjEpWY,FASnI3,2.11,0.37,146.0,0.39,
dskkeBIjBUsNEbzcldMxhJmJMjOX,FA0.85MA0.15PbBr0.45I2.55,22.38,1.11,234.20000000000002,0.7859999999999999,1.57
dsrraNRqcVoq1TiQAl0F2kTpHZXo,MAPbI3,8.52,0.755,156.6,0.7,1.6
dsyYvnpc89hix0YJ-KcjplAiGuj7,FA0.87MA0.13PbBr0.39I2.61,16.7,1.13,232.0,0.7090000000000001,
dt4h1IFzSZ9gxWNqqOUzGM2a1SLX,MAPbI3,13.5,1.0,220.0,0.63,1.6
dt4y8xMgkZ92xIQ-Med-3IW2PZte,MAPbI3,12.6,0.9,197.0,0.71,1.6
dtFtqr7HM1QrdzVDszurvxki1e3B,MAPbI3,14.43,0.986,201.20000000000002,0.728,1.6
dtJSlQm7_mw4Q-kvdtcqn8xZADXP,MAPbI3,8.9,0.78,181.0,0.63,1.6
dtL4Cza2695hCuNmRutM-2wqrTxM,MAPbI3,12.5,1.06,205.0,0.58,1.6
dtU16qitTrfp5-h0zGhpOUoQ2jlF,MAPbI3,16.92,1.07,210.9,0.75,1.6
dtVUVpjO-pyypncecNdvN5Ox9jxg,MACa0.1Pb0.9I3,0.4,0.72,14.0,0.423,
dtZFmyfPnvx1Uqnp8-tDUCtxKI-y,MAPbI3,15.32,1.203,227.10000000000002,0.561,1.6
dt_jM2HhpYpw88Qr3Ol0PFy46ThO,MAPbI3,14.52,0.949,233.70000000000002,0.655,1.5
dtakFZVLOjbOM3FXnHSg_d3h9lI-,MAPbI3,18.83,1.07,222.2,0.79,1.6
dtgms5fPUvsvdlzJ9jNoHD0Mi0Ut,FA0.95MA0.05PbBr0.15I2.85,19.1,1.077,240.0,0.779,1.5300000000000002
dthshnSSSSOslCgh6T9uZAHxjTI2,(Anyl)2MAPb2I6,3.32,0.75,68.0,0.65,
dtjj017dUtmNOByNsrNKi3e-0SNi,(PEA)2FA3Sn4I13,6.42,0.58,165.7,0.6659999999999999,
dtlyzgHv3EFfSpb5YxZI8gNPZm8o,Cs0.2FA0.8PbI3,7.89,0.945,158.0,0.534,
dtoeUy-2Tvs4Y8l-06Y9AFzNIUQu,MAPbI3,4.98,0.73,121.89999999999999,0.56,1.6
dtvxCRqpGAG0KJHrbVnIADkYDKXY,Cs0.02FA0.37MA0.61PbBr0.04I2.96,7.96,0.94,174.4,0.486,
dtzHmK74eX5HIcg0jPiwTWvo60im,MAPbI3,10.3,0.846,197.0,0.61,1.6
du6RzJkQmONxKWm2bPWGalaRbLyx,MAPbI3,8.76,0.79,197.0,0.563,1.6
du7n372QlAwLS4dsE2AsD9-p7cpI,MAPbI3,0.64,0.93,24.2,0.28,1.6
duLMYXQ0Ncva0XFAGoLTOOC9enfX,MAPbI3,7.58,0.99,160.7,0.477,1.6
duMWkttONDLD_zlxNUjfSNpKZl8m,MAPbI3,0.08,0.58,6.800000000000001,0.2,
dugp67Zl0Du0zM8IRBtyqQs-_KnX,MAPbI3,12.64,0.96,196.0,0.669,1.6
dujYioPWKM5V56Z5auQUQDrtNmaG,Cs2AgBiBr6,1.26,1.02,18.400000000000002,0.67,2.2
duqEp7n-TGNM5jeF5scPgO7-a6rD,MAPbI3,18.2,1.08,225.0,0.75,1.6
dutpZ1N7916GsfFagZ5tCI1pOleP,MAPbI3,0.01,0.05,10.4,0.26,1.6
duvkiAB3pa5Hv4cLg0V8SDNDVrSm,MAPbI3,15.16,0.99,213.0,0.72,1.6
duziDyHa08rHSr0TPIhPdMvjn1rz,BA2Cs0.08MA3.92Pb5I16,11.65,1.08,168.6,0.64,
dvKgs-QqpiSqHuVHLN0_MSRlfykz,Cs0.05MA0.95PbI3,14.9,1.05,203.0,0.7120000000000001,
dvPMoaot7p9XmVdLp257TWOWELcu,MAPbI3,14.5,0.98,212.0,0.7020000000000001,1.6
dvTvaImGG151AH2jFV9do6KeeO1N,Cs0.05FA0.79MA0.16PbBr0.51I2.49,17.4,1.1,224.0,0.7070000000000001,
dvU1zrLnOMDiUzgJQeLS8bcX-l06,MAPbI3,9.01,0.939,176.20000000000002,0.544,1.6
dvk0SiLk74CYaPbIYFw3Ph8hVjz8,MAPbI3,10.1,0.93,161.0,0.672,1.6
dvpBwZmij832iT1k30MnOmcqX_eI,MAPbI3,12.71,0.91,205.2,0.68,1.6
dvsQ0yBHwMWZATDRh42QnIb7EXrQ,MAPbI3,12.56,0.992,173.46,0.73,1.6
dvyHq0_oc8ITfBiDKYF0fb-2EsFb,MA3Bi2I9,0.3,0.5,11.299999999999999,0.52,2.26
dw0CLMMzvWsTfyJyot4b50Bc8qnz,Cs0.05FA0.81MA0.14Pb0.95Br0.43I2.42,15.14,1.08,222.39999999999998,0.63,1.64
dw5xiP-Sqa30NOBuDNUduX5D6fIS,MAPbI3,1.24,0.733,45.300000000000004,0.37,1.6
dwDpMy-0FzjidWmDCQWk_4-CNZRx,CsPbBr3,9.72,1.4580000000000002,81.19999999999999,0.821,
dwJ58afi_3B7v2HnPQw8Lp5A5gD8,MAPbI3,8.5,0.968,136.0,0.64,1.6
dwNQOIC8x6New5Mqbm_SiU6S0Zui,MAPbI3,12.49,0.9,176.0,0.7859999999999999,1.6
dwShN2Muabpe6sEG5hhQVQHTjM5T,MAPbI3,12.96,0.906,207.7,0.69,1.6
dwYZydRKpw_jV6uV7RT8-__1gJ-B,MAPbI3,13.9,1.05,187.10000000000002,0.71,1.5
dwa0uc3GkPQ8YE5R4TO7DQMJltds,MAPbI3,14.0,0.99,205.0,0.69,1.6
dwibbU4rTd4A1UtQ0KOhktx-bEFj,CsSnI3,1.51,0.5,63.2,0.478,1.3
dxBK1S_E3nbyjPfvZTmcGi72dzur,MAPbI3,15.9,1.06,213.0,0.71,1.6
dxBZ_b31ExE-p4OZbm5lqFw28aXg,CsPbBr0.33I0.66,13.69,1.106,159.70000000000002,0.775,1.9199999999999997
dxIO_pxW0IW3QFB8j7aVv7SBOBiB,Cs0.08FA0.77MA0.15PbBr0.51I2.49,13.38,1.048,188.41000000000003,0.678,1.6
dxUssgbRvr5mzrOJ8ZKD2hbb3y8T,Cs0.05FA0.85MA0.15PbBr0.45I2.55,18.06,1.12,216.0,0.754,
dxY87ndx8DPV-KSMqBZIQtzi3rtn,FA0.83MA0.17PbBr0.51I2.49,10.76,0.91,187.5,0.63,
dxbof_3FG4u7yJsO9A-9SW6RqgYT,MAPbI3,16.62,1.08,202.0,0.76,1.6
dxc2I9CW7Yu1hqJ3qLWmIkRRd--0,MAPbI3,6.1,0.75,138.2,0.59,1.6
dxcHgCU3vsv3UfzMwQJdT-Eq-IUp,MAPbI3,15.02,1.03,204.1,0.7,1.56
dxmY-TLRJAt3KMIKdre7f1ajIByM,MAPbI3,0.6,0.69,24.3,0.36,1.6
dxso8tqxh79rBS5n4sMqFdMTTMYh,(PEA)0.4BA1.6MA3Pb4I13,13.5,1.126,165.5,0.715,
dxtRw2Jxu-vaOHVKvkS1yzXmzoHQ,MAPbI3,14.34,0.968,218.2,0.679,1.6
dxugU7d-DuoYrDtoWvqyxGZHPSvo,Cs0.05FA0.79MA0.15PbBr0.51I2.49,18.84,1.12,224.89999999999998,0.74,
dyHR3_78D-wNjhdqp4hTEGZVfuZz,MAPbI3,16.07,1.025,220.79999999999998,0.71,1.6
dyNpakDZkQzoUKGgv-AKJthyqqu0,MAPbI3,10.42,1.08,157.20000000000002,0.614,1.58
dyONEPo64-lKtcxXwUgaDipiZrra,MAPbI3,14.74,1.02,209.7,0.6890000000000001,1.6
dyQxGMBbxlTEGq_tgo4GxqBaH772,Cs0.15Ag3Bi3I9,2.55,0.71,69.2,0.518,1.8600000000000003
dy__IDHyjfdsII8JeXgg63rf-rjp,MAPbI3,10.46,0.95,192.0,0.581,1.6
dyat3-OjFyVsSb7SP-hp7Ue-5G9J,MAPbI3,7.73,1.052,158.8,0.46,1.6
dycNNDpF7SlXO19txa2FaKC8b56T,MAPbI3,18.02,1.13,223.0,0.75,1.6
dyijX4oCc6aM3hKy3ri1tmcnfP8G,MAPbI3,17.01,1.08,215.10000000000002,0.73,1.6
dyjdNcF7MeLTD2jkUF9pbjYpwdj2,MAPbI3,12.7,1.05,214.0,0.56,1.56
dyqsPpH7eDRgWLjNDUINdyPkUkX2,MAPbI3,7.4,0.7,186.0,0.54,1.6
dyqwJtbt7fbc4C_hX7oRPgADeC0y,MAPbI3,11.0,0.98,185.0,0.605,1.6
dyvNgZilIcFIPwCUIS5w0FI5cqaa,MAPbI3,7.98,0.918,162.89999999999998,0.5329999999999999,1.6
dzD7JXEZurmIh48BOZkWMFxXlcgJ,MAPbI3,15.43,1.0,226.0,0.6859999999999999,1.6
dzJafL2INeb53s5CzEac8llMf7F1,FA0.85MA0.15PbBr0.45I2.55,19.74,1.13,225.39999999999998,0.777,
dzU6VPaVgZMWmBZRAsbP1NykaDF_,MAPbI3,10.8,1.0,214.0,0.52,1.6
dzVlDB1ZPDx_efZh6z5mv6BH0wYG,MAPbI3,13.07,0.93,193.79999999999998,0.72,1.672
dzYZ-guN7umiKgA0ltlISW42WR-Q,MAPbI3,13.5,1.0,191.6,0.7,1.6200000000000003
dzdqU2-mAz-hgejWbwJtEl8OESDa,Cs0.05FA0.8075MA0.1425PbBr0.45I2.55,18.9,1.02,238.0,0.78,
dzkFzUdIGRCz2g8NON1NAoSOKcx9,MAPbI3,15.78,0.995,215.10000000000002,0.737,1.6
dzrVybVHzhNfczHSRksrGP5BYA37,Cs0.05FA0.80MA0.15PbBr0.43I2.57,17.7,1.12,217.0,0.73,
dzxPIWZIeFq9j6ohOuY0a397NW-N,MAPbI3,10.37,0.9,189.5,0.6,
e-13BO53wd-5qxv6M9W4NSOiaQ1g,MAPbI3,18.2,1.06,236.0,0.79,1.6
e-1S7cTvsbT7IsdMs8gyBfx_kJUT,MAPbI3,4.04,0.77,135.0,0.39,1.6
e-7aHxqq2onh-2hdZXhAjn3D_zdg,MAPbI3,15.98,1.05,220.10000000000002,0.69,1.6
e-BaNr7Yigg4xr_gEEzRlLBbK_Ja,MAPbI3,9.4,1.05,180.0,0.525,1.6
e-O-QwCiJhT3-PhN_XcKlkW6l3fJ,MAPbI3,14.2,0.96,209.0,0.71,1.6
e-lmiWArxGeyRcvOe7rpXzPnfbSm,MAPbI3,6.62,0.95,115.0,0.605,1.5
e-mLN2Z2rYbrkjZdnROwKI-lAYRs,MAPbI3,10.9,0.97,169.0,0.623,1.6
e-pWZU8hRkFGKHN0ibG1zfh8wl_P,MAPbI3,16.8,1.045,204.0,0.79,1.6
e-wrq2xI1dXahy3sRzz8WHsks4pi,MAPbI3,10.49,0.97,173.4,0.61,1.6
e02j_G0qA4EqFm3dpouWvewja95C,FA0.85MA0.15PbBr0.45I2.55,19.05,1.125,216.4,0.7829999999999999,
e0cfB314DvWgZK0l5YGkyv_qdr_3,MAPbI3,0.18,0.18,25.0,0.4,1.6
e0gB-iDN8YwDL4jt86my5XRADh-C,MAPbI3,8.4,0.97,139.0,0.64,1.5300000000000002
e10SwJRwjVbcsfST_-6xGrT9FgNx,MAPbI3,15.12,1.04,203.5,0.7140000000000001,1.6
e118d7415ldrNWI8re6SP7Q5PLuz,MAPbI3,3.87,0.38,175.0,0.581,1.58
e14BolbHD8HNRT4tUrl7w6A69qrG,Cs0.05FA0.79MA0.16PbBr0.45I2.55,18.69,,,,
e16RSeQDtaQJXpyKWgwr5w4KFXYA,FA0.11MA0.89PbI3,15.78,1.03,231.6,0.662,
e18Mqwhci7Ivq9ErMUD6_lvj7HPo,MAPbI3,17.74,1.11,217.7,0.73,1.6
e1DdbtC1t9qZq0XhyuK1bIdUqLAy,MAPbI3,6.32,0.917,128.5,0.537,1.6
e1PTyNf7osbRG0jYBOiLqwL66SCV,MAPbI3,18.58,1.06,221.9,0.79,1.6
e1kXjWgeuISU77ZXlbQWchL2jopF,MAPbI3,7.62,0.855,185.6,0.4639999999999999,1.6
e1nKAr12MfkRCBrKYyoqxkC4vHUv,MAPbI3,13.4,0.83,214.7,0.69,
e1pBS267hJ2oICwqtbTBlRmMf9r-,Cs0.05FA0.79MA0.16PbBr0.51I2.49,19.07,1.06,225.79999999999998,0.785,
e1pLFWzQ5puo1PIrL5L1OBszRuq5,Cs0.05FA0.7885MA0.1615PbBr0.51I2.49,17.1,1.095,222.0,0.71,
e1sTonJji88Qd4_z77Iz8CcmtEzh,Cs0.17FA0.83PbBr1.2I1.8,13.4,1.05,202.0,0.63,
e1t5O3BTelTIl4z7KnUxDy9lceLJ,MAPbI3,14.47,1.01,199.1,0.723,1.6
e1te1jjtWeNSok4KX9AbzKFDDBmA,CsEu0.01Pb0.99BrI2,12.37,1.16,141.6,0.753,
e2GonWCDkO1t50pTgKqALGE7bdNH,MAPbI3,8.25,0.94,139.0,0.632,1.6
e2IWgzTRivJqvRbW7vEf7R39qAuJ,MAPbI3,12.85,0.993,190.0,0.68,1.6
e2WoOXshiHuP7tNV7XBBnmTQ-8wk,MAPbI3,15.78,1.1,208.0,0.69,1.6
e2Y3blPkFFXPVv72IpH0V2SXL5ut,MA3PbBr0.32I2.68,14.2,0.95,208.0,0.71,1.64
e2hpzU6eWBSLDL7y7oZKTKe8W_ZU,MAPbI3,11.34,0.934,182.95999999999998,0.664,1.58
e2nEKqZHU6bfAgqe_2OZEQIqd8Pc,MAPbI3,4.3,0.8390000000000001,112.0,0.455,1.6
e2oKulwVSsQBLkKKj780-9WpmcXe,Cs0.05FA0.81MA0.14PbBr0.45I2.55,17.77,1.07,233.79999999999998,0.7,
e2ofku3v2V8gW3Y13mmcOkjmb65t,FA0.83MA0.17PbBr0.51I2.49,4.0,0.856,110.7,0.42,
e2zMz39Z0qRu1OWxr3BzCbVl7SOR,Cs0.2FA0.8PbBr0.36I2.64,10.8,1.02,193.0,0.542,
e3MDHWGy1qLRGKIax_mKW7nPNz0g,MAPbI3,17.9,1.07,235.0,0.716,1.6
e3THqRKhykKMmqW42mcpa-vDrdZG,MAPbI3,19.5,1.06,232.5,0.792,1.6
e3b3Z7lDahL5YGq44QlL-Onhzd8D,MAPbI3,12.13,0.877,199.82,0.6920000000000001,1.5
e3t7TpljcbnFtowfNKG5QCs-wx9p,MAPbI3,13.53,1.08,199.0,0.76,1.6
e3xgy2fHca1xFxsDtYnJOGeV_BZl,CsBi0.05Pb0.95I3,10.66,0.93,173.5,0.6609999999999999,
e3xrbpZlEfGN8noZwO1VYbKZkuE2,MAPbI3,2.57,0.68,86.0,0.44,1.6
e4-SvHwOln6bE7NNRNlqB37LIwpC,MAPbI3,10.93,0.84,183.4,0.71,1.6
e47dt-EODygMilJang3zOfJPKWUc,CsPbBr2I,5.24,1.06,84.39999999999999,0.58,2.07
e4L1OC0E3lYRpopmShrQh-INBGdj,MAPbI3,18.29,1.11,205.5,0.802,1.6
e4Ml8w4-9KQ7PTIATDUON15YaIHo,MAPbI3,14.5,0.95,211.20000000000002,0.723,1.6
e4OHQY_wY_xaxtiQkl3G2LiugT7P,(PEA)0.1FA0.15MA0.75SnBr0.24I2.76,4.63,0.49,164.5,0.633,1.45
e4PsO2SA013lbqyXFSVfOUUzkjZo,MAPbI3,14.62,0.02,20.580000000000002,0.6779999999999999,1.6
e4Pw9cANt2QF0coiWNChcyQWvg9n,MAPbI3,15.52,1.054,221.4,0.665,1.6
e4SJyUG3FDV4LuKEgeO2tih3Pb4P,MAPbI3,11.02,0.946,186.6,0.62,1.6
e4Sqs1ABd4uqyhXeJ8vcJzZHkmOG,MAPbI3,16.57,1.1,197.0,0.76,1.6
e4YSAJ9Y7ICdDrhuF55Y0h_d9aYt,MAPbI3,12.0,1.01,187.8,0.63,1.6
e4_cwgaF30ldES8k4hGC4oCt7WL2,MAPbI3,10.26,0.88,199.7,0.584,1.63
e4jNcjs1fWiuD_1ZJtnu_YsH7kgQ,FA0.83MA0.17PbBr0.0I2.51,19.0,1.09,225.0,0.8,
e4nM3OzNTN9ayx1MQ490QChuduZO,MAPbI3,17.78,1.05,217.8,0.79,1.6
e4qmuBVNB8NtUM48P-d5althYH0W,FA0.85MA0.15PbBr0.45I2.55,19.2,1.13,236.70000000000002,0.72,
e4yLHJVzWMSV_EBQHhBJcgMA3Ze8,CsSnBrI2,1.67,0.289,150.6,0.38,1.37
e52BG9wb1rdny-dQ6E3ZGSuDz_a5,MAPbI3,11.59,0.96,219.89999999999998,0.5539999999999999,1.6
e59YMFiG3DpDDfVfzSgtKKEl6g_0,(5-AVA)2FA4Sn5I16,5.94,0.54,203.0,0.63,
e5IAsSIDs95I8RSr4hTPiGmD0Y5X,MAPbI3,15.01,1.04,210.9,0.69,1.6
e5J_v41lkScTQtTwXoeSUMnT-NkW,FA0.5MA0.5PbBr0.3I2.7,13.6,1.0,187.39999999999998,0.723,
e5UoyrcxaJBdeHUDUbSLXlKyBjDW,MAPbI3,17.5,1.09,217.0,0.74,1.6
e5bQ08hWmEUooCr5Z2aXlxvOl3GG,MAPbI3,12.9,0.99,187.60000000000002,0.695,1.6
e5gxs0OFeNgazU831b-2x3enX6lC,MAPbI3,8.22,0.71,163.1,0.71,1.59
e61C-_vk74ksfBsDDaflrxNGqU5a,MAPbI3,7.72,0.87,178.5,0.495,1.6
e61TaPT5fN-3dwVWgjlaRwF8q6wh,MAPbBr0.45I2.55,15.79,1.03,214.8,0.713,
e679Hh_j6zyLhReZ6mOz1jgfmyWC,Cs0.08FA0.77MA0.15PbBr0.51I2.49,12.27,0.871,173.85999999999999,0.81,1.6
e6Fh6sEZhAGuO8DsmlcFzZUo_kC-,MAPbI3,7.08,0.92,145.5,0.53,1.6
e6S4iOOeuKtD406LHhSK4bXxJfjC,MAPbI3,5.4,0.8,136.0,0.5,1.6
e6T-PmgY26JFmcmcFJe0ksKeN5pX,MAPbI3,13.4,0.92,223.70000000000002,0.65,1.6
e6TdIr9Mr5oXwd2_m3y0yYlCWVU8,MAPbI3,15.1,0.98,208.0,0.74,1.6
e6YZjaVL68jD2rLyOEIgLMhDChzG,MAPbI3,14.19,0.983,213.1,0.6859999999999999,1.6
e6c3NAkepxFGas4AuKvWWg5qe-7b,CsPbBr0.75I2.25,13.9,1.18,153.0,0.768,
e6cHmpLJkg6S-US8Q8AcMv7XIYmU,Cs0.1FA0.75MA0.15PbBr0.51I2.49,16.5,1.091,223.0,0.68,
e6cgsZHfXrUWpY3HT4flMDwLS0py,FA0.92MA0.08PbI3,20.68,1.1,242.2,0.7759999999999999,1.5499999999999998
e6fWKQJR4hloAMg98GekqeP0A6Nz,Cs0.1FA0.9PbBr0.51I2.49,11.6,0.97,193.0,0.61,
e6jBtF_XJNM-cPIV45ZxaD9qzlaU,MAPbI3,15.92,0.99,225.2,0.7140000000000001,1.6
e6oa4PRXrdCFi8dldXUqI8znCoyi,MAPbI3,12.72,0.96,200.10000000000002,0.66,1.57
e6rGKWR7vN0ER_lHYuJQsLhJ_QYQ,Cs0.05FA0.80MA0.15PbBr0.45I2.55,17.32,1.14,215.9,0.7,
e6sOiYW3b93UpxgI2guDWv5Md3Z-,MAPbI3,15.08,1.04,215.2,0.672,1.6
e6szfj3N81kyKuq1Hbd8Hz-emms9,MAPbI3,15.25,1.0,210.7,0.71,1.6
e6tRVr0UrqcQCxSwUn9UzkVixFEY,MAPbI3,15.58,1.022,216.20000000000002,0.69,1.6
e77OPy5WcZGh7vOyiUCNE4Ggji2n,Cs0.05FA0.79MA0.16PbBr0.51I2.49,20.44,1.158,,0.7,
e7D6OayqjzDfjX_gU5CMejGbg6t-,Cs0.05FA0.79MA0.16PbBr0.30I2.70,14.33,1.082,220.39999999999998,0.723,
e7FVQOLXxjzc6liqA-6ein0NHGQH,MAPbI3,8.69,0.853,157.0,0.649,1.6
e7NqUeKxH3JymXiGMU_cp3WlLmRR,Cs0.05FA0.79MA0.16PbBr0.51I2.49,20.1,1.179,219.0,0.78,1.63
e7OonrCrJuI6kg1rGviBkizkUaXg,MAPbI3,13.84,1.03,205.0,0.626,1.6
e7Qy9oyRHrQzZC4f7ysHHc4BuH-u,MAPbI3,5.7,0.9,97.0,0.653,1.5499999999999998
e7TuZtlL8ECrLEQO4FiaP97x3XhH,Cs0.05FA0.81MA0.14PbBr0.45I2.55,8.7,1.08,184.20000000000002,0.429,
e7fZ4Vd-h4qlPlh1Ges_31niPJRl,Cs0.05FA0.79MA0.16PbBr0.51I2.49,18.57,1.11,219.7,0.7609999999999999,
e7gDRFnrQhmcfew5tipsONhHhsQf,Cs0.04FA0.81MA0.14PbBr0.43I2.57,15.57,1.03,221.8,0.68,
e7oVVe8D6Qt2kGlkvqCRGDl2vrdT,MAPbI3,20.71,1.11,231.20000000000002,0.8,1.6
e7qH08Un8mmztbtI_3z_L82P0Iya,MAPbI3,13.7,0.995,183.0,0.75,1.6
e7qJta2ed1iT3oEggJPLqn9PRBK8,FA0.9MA0.1PbI3,20.91,1.13,233.70000000000002,0.807,
e7wqX_Fo69X-CHWJJWc7pJLS86nH,MAPbI3,11.85,0.9,161.1,0.74,1.6
e7xP6y3sgPXfMEsu8Hhubgz39JGR,MAPbI3,6.69,0.89,146.9,0.51,1.6
e87TOaV7VGd_Mj5t2jWojcDD8yJJ,MAPbI3,11.4,0.9,197.89999999999998,0.64,1.6
e89R_Fw3-sSAhL51Zd5NP5457hXW,MAPbI3,15.5,1.01,227.0,0.67,1.6
e8KRhc2cXrrbAOYo2gW-RaWjf6iu,Cs0.05FA0.79MA0.16PbBr0.3I2.7,15.0,,,,
e8R8GVaZJR5J1-RisC1o6QmYOei4,MAPbI3,8.62,0.86,152.0,0.66,1.6
e8UONxFoqg6ceZ1Z6OawK0SQT5Tg,MAPbI3,5.98,0.73,140.39999999999998,0.586,1.6
e8kEZtSuPPcTHCxjciFO7rAeCg7-,MAPbI3,11.62,0.922,216.0,0.58,
e8vXOd15Qb_gSiOO-F4B30gJfKEX,Cs0.05FA0.84MA0.11PbBr0.1I2.9,19.08,1.13,228.2,0.74,
e9-L2EHYLrXRdbzaYqxjeHpJLJBr,(PEA)2MAPb2I4,19.85,1.17,218.0,0.78,1.59
e9FvdCoENPzw8Z3DRTyibFeGyprq,MAPbI3,5.58,0.79,113.0,0.627,1.6
e9ioQj69RyB8ScMx9qDBFKQVVwAR,MAPbI3,12.55,1.03,173.2,0.7090000000000001,1.6
e9jYXwubtxLC0ucU8INXN2hWIMQN,CsPbBr3,6.06,1.268,69.6,0.6859999999999999,
e9q-l3S2NplFoiS9q9GgoP9lFX_k,MAPbI3,14.55,1.01,221.0,0.66,1.6
eA06MtKRFJOASDDVNbm3CSinReUq,MAPbI3,12.2,1.01,204.0,0.52,1.57
eA1RigroNRDe5ebBc4SlVhs4dQXQ,MAPbI3,0.07,0.88,4.8,0.17,1.6
eA1npIpO7xJWW6oczJQvrjJNh19H,FA0.85MA0.15PbBr0.45I2.55,14.79,1.117,194.8,0.68,1.56
eA6tltvBmwPjDH1e6KKwC_Ba05Rj,Cs0.1FA0.75MA0.15PbBr0.45I2.55,4.5,1.0,117.0,0.38,
eAKIKEpMarhonVA5hh4iRYQr8wI4,Cs0.1FA0.9PbI3,14.7,0.94,232.0,0.67,1.5300000000000002
eAM4HpUHruyiV8t-D8KZMVIj3wJg,FA0.7MA0.3PbBr0.3I2.9,11.7,1.03,207.0,0.54,
eAg14PymAeNfOJ-C-ZCr3UmYMk_E,MAPbI3,10.7,0.943,181.0,0.63,1.59
eArbk92BUjJclYsvGWJw1VgpN6v1,MAPbI3,8.2,0.92,142.79999999999998,0.625,1.6
eAs-mwhPHT9bolYzlPRoP4GJBgbD,MAPbI3,4.14,0.6,155.6,0.45,1.59
eAtN907RkydY95a-QrOZV8styYn8,MAPbI3,8.17,0.85,221.0,0.42,1.6
eB-1OgaI7c1srBKO9kmIQVjvGhJt,MAPbI3,12.27,0.89,188.0,0.74,1.3
eB2E0gk1SKBtGfJ7TvwvnDL2Tbfr,MAPbI3,7.42,0.91,193.5,0.42,1.6
eB2xWTR7ihtfsTLIUZ_mCFsBQYAH,CsPbBrI2,14.34,1.19,158.0,0.762,
eB4_aMlfAJubLi0kfHiMDrNP-Qz5,FA0.85MA0.15PbBr0.45I2.55,15.8,1.05,205.10000000000002,0.74,
eB7syImjJo7IqWCxIgU2VXR5CwJO,MAPbI3,7.3,0.87,147.6,0.5579999999999999,1.6
eBJIK-DtbSij_4JZ85kaGdLoAtlh,MAPbI3,5.0,0.76,94.0,0.7,1.6
eBMIqipgZqGFC60Zgg2R1oFoERiT,MAPbI3,14.3,0.99,202.0,0.706,1.5
eBQ-cbniwDe1vX5bFEBBDMoCUCKJ,MAPbI3,7.9,0.81,150.5,0.65,1.6
eBQ5rqi8fLlPvR7fWWSXDSFdg8aJ,MAPb0.7Sn0.255I3,13.7,0.736,235.0,0.79,1.3
eB_Yw1wbJya5RSGBz6nH_T6ZwHI2,MAPbI3,17.01,1.11,208.1,0.74,1.6
eBdyjyQuMeU2RL4vX35LYR-8_liJ,MAPbI3,0.004,0.56,0.3,0.252,1.6
eBebgO7Ef2EZN7F9mdthXPWHS_7d,FA0.85MA0.15PbBr0.45I2.55,10.28,1.124,182.0,0.503,
eBhGYVgX3PFAHGHCouj4wUIxgo2G,CsSnI3,0.0,0.01,3.0,1.3,1.3
eBm091THncibKXhFmntNMYUKvh5R,MAPbBr3,0.7,1.13,33.1,0.424,2.3
eBxwfeWhCQA-IUfF3VgxsJUcyb2z,MAPbI3,4.01,0.6,180.9,0.37,1.6
eBxxLHAr7mehocEoYG7pg7CnYA_-,MAPbI3,8.7,0.888,153.5,0.64,1.56
eC4Y07EEv7eQDroAO__314SPPimN,MAPbI3,14.0,0.93,205.0,0.74,1.6
eC8z0VSvKTP93Hn-JHDIQHe6Ji__,MAPbI3,20.22,1.084,225.79999999999998,0.83,1.6
eC9bRZsZ_s6Mr_AvLZIa6d_HbA1e,MAPbI3,13.87,0.97,216.6,0.66,1.6
eCMNBMbjbubT6cp8tT11cGrULIUD,MAPbI3,17.4,1.07,204.8,0.7909999999999999,1.6
eCT0thG-wxeZABq3a1d7J0emFDht,MAPbI3,12.25,1.0,200.0,0.61,1.6
eCT1ZJoMhrVzU4-_IK2iZvHD87rL,MAPbI3,9.62,0.9,165.6,0.626,1.6
eCT57EzfCMGmwedyRchHwCaR7EWM,Cs0.05FA0.79MA0.16PbBr0.3I2.7,14.26,0.92,213.70000000000002,0.72,
eCXCgKhw4hHgMRjN8OMsijE4mn5A,MAPbI3,18.96,0.023,10.540000000000001,0.797,1.6
eCXEpKM1oMP99ZJQ1gMYWwCPGAT4,FA0.9MA0.1PbBr0.03I2.97,20.96,1.12,243.0,0.77,
eCj-F28Zj-1X_Ey5XymqwS3C8cXk,MAPbI3,17.9,1.056,213.0,0.794,1.6
eCmEOl9wNnCguSDgOp8Onh3JJh_Y,MAPbI3,11.53,0.89,205.2,0.63,1.6
eCx3FwLinDpNZ7vPgw0Jnv_hGX2k,MAPbI3,9.0,0.865,183.0,0.57,1.6
eD-D6Odw50qUsLzK4hoQP2PfVF19,Cs0.05FA0.79MA0.16PbBr0.51I2.49,18.0,1.12,225.0,0.73,
eDAgrhRNdxyHfb5cY_f6VL2ShVHk,CsPbBr2I,8.06,1.258,100.3,0.638,2.05
eDB-G4YiZOzCrTnf7r5QnREfEWXi,FAPbI3,9.07,0.75,191.9,0.63,1.58
eDGCcUTQSJVxFfBSxe596hDQJZF2,MAPbI3,3.8,1.072,64.0,0.544,1.6
eDQHwITLEEDT9VDXAfDSA61KJ4Mo,MAPbI3,11.06,0.875,162.5,0.778,1.6
eDSIB3VdzO-6RxTDl8EaEMBAQ2dd,FA0.94MA0.06PbBr0.06I,15.6,1.02,234.0,0.65,
eD_rPXT0Yn6UXzmHCPItDPepGgyC,CsSnI3,1.56,0.58,91.0,0.58,
eDd0B_5y3Q69qYLwpvjg-MSM0_w_,MAPbI3,16.85,1.038,215.0,0.755,1.6
eDndSqrtvBAZ9J3TbtdRuZUspiPV,MAPbBr3,7.2,1.504,70.0,0.68,
eDvFhtk_1opJ-WPRo9kRvvzNnGZl,MAPbI3,17.07,1.1,220.0,0.708,1.6
eDxlI0Z8gEpRIvcGZmcAIaNynOQj,MAPbI3,13.4,0.92,214.0,0.6809999999999999,1.5
eDyaLUzVl0ptLOirLvsPItlN_p89,MAPbI3,15.3,1.03,235.0,0.63,1.6
eEF1VtrjvO03YCKlKfsf-y_1FABF,MAPbI3,2.2,0.82,65.3,0.41,1.5499999999999998
eEFCuGdm9AgYmW3EA1o-y4Q247wc,FA0.85MA0.15PbBr0.15I0.85,19.67,1.11,230.0,,
eEMFJbkrbeSyuIRqqec8SqHCwQNO,CsPbBrI2,11.76,1.14,131.9,0.782,1.9199999999999997
eENpJSDFCRlfZ3N-QxeS-eiJAT2k,FA0.5MA0.5PbBr0.3I2.7,14.73,1.03,195.2,0.73,
eEWq0I1-is5koay4DPJUH8mUxlK3,MAPbBr3,9.52,0.88,154.4,0.69,
eEhH9V3tPWGP7ZfgOQJKWwsD07kd,FA0.83MA0.17PbBr0.03I2.97,19.2,1.08,240.0,0.74,
eElqrf3Md--bY1lElTTMuE4NK9Bf,MAPbBr3,6.6,1.4,64.0,0.74,2.38
eEzbiOb6rRcHrHZIClTM9-fLWH3i,CsPbBr3,7.54,1.308,74.6,0.773,
eF-JXfcdawoVO-RouffGHRKzbqnS,Cs0.05FA0.80MA0.15PbBr0.45I2.55,17.39,1.1,220.3,0.72,
eF1ZJF7bpTTNl-6DrBLEC_2vilrS,Cs0.05FA0.79MA0.16PbBr0.51I2.49,12.3,1.168,150.0,0.648,1.6200000000000003
eF4mNx-H-7hPoyohkJ4svGPpPp1E,MAPbI3,16.18,1.02,217.2,0.73,1.6
eF77ahjHrlCeighiWOV1Bo3Jsr0z,Cs0.05FA0.79MA0.16PbBr0.51I2.49,17.33,1.05,219.8,0.75,
eF9SLP2Dkn24a_Cl5RYvqlKx-Ags,MAPbI3,11.4,0.9,166.0,0.763,1.6
eF9fwnjVjtUXa2dm7H_0NXymctzr,FAPbI3,20.7,1.08,245.6,0.8,1.526
eFC9Dl7gm5aSn1TEeJsmBzHDCEW1,MAPbI3,15.12,1.08,198.9,0.7,1.6
eFH_15sHDn8zc7ZvDcKGSbVD8kKh,MAPbI3,7.9,,,,1.6
eFOwTREOIGVDNs_92pFGuPUlv8Mr,Cs0.05FA0.81MA0.14PbBr0.45I2.55,11.5,1.0,207.0,0.575,1.5
eFSgWbzKXz_N7sWVqZRYJV7WDzQA,BA2MA4Pb5I16,12.86,1.13,176.1,0.6920000000000001,
eFVoR9rsVzWImaxNiT2DHyeP7mkm,MAPbI3,12.2,0.97,157.0,0.8009999999999999,1.6
eF_Cq9578s6c7Nu0xV52J36RRSE3,MAPbI3,14.57,1.04,203.2,0.7140000000000001,1.6
eF_IoJGsVLMStmUvxh1WF_3u9X68,MAPbI3,5.96,0.84,202.8,0.35,1.6
eFb-au0B7bdSj2Zkkdy5ZNBPOVlF,MAPbI3,10.61,0.96,178.9,0.62,1.6
eFejOS9yZOttxv6mn-gIEAoxkyeY,MAPbI3,12.35,0.993,229.5,0.54,1.6
eFoQJ2eWUYSYZ31Yzzmm6Ys0mGk_,MAPbBr3,10.0,1.1,120.0,0.7,
eFpB9lk43HuNrQrzTqtspu5dOou_,Cs0.17FA0.83PbBr0.75I2.25,13.16,1.03,169.7,0.74,
eFsQwTQ3We-lbWHwRt7WoUv_-fNT,MAPbI3,8.0,0.96,143.0,0.57,1.6
eG1cHZmQ4yF_WOI0d5NP7UzNIrNY,MAPbI3,8.07,0.7,183.1,0.63,1.6
eG35wYne1l3Yzlc6oH8LG0-Ij1Nt,Cs0.05FA0.79MA0.16PbBr0.51I2.49,15.5,1.08,216.0,0.6759999999999999,
eG7aruOwj-g3J40R7zSogd6vUerh,MAPbI3,15.27,1.05,219.7,0.66,1.6
eGHnrORbi47CeDVI24YY0hV2YNsL,MAPbI3,1.31,1.03,17.1,0.743,1.6
eGLL8wAHIrlWsFKmE67spoxF_Ees,MAPbI3,7.5,1.01,121.0,0.63,1.6
eGNWjtDxC6h0XkZOA3TpAZdykSyR,MAPbI3,9.21,0.82,188.4,0.599,1.6
eGbIEI3QlyQEmgtAl7xnk3bRKzZ4,MAPbI3,15.3,0.93,213.0,0.76,1.59
eGepYdMAQkq-49qT1lWOxJn4nc5B,MAPbI3,13.3,1.07,184.0,0.691,1.6
eGgnT1Bp3mBtYWdPGFqqpeKYNfhn,MAPbI3,15.5,1.14,190.5,0.7140000000000001,1.6
eGlcWQqdUTRgiWp11TmLNtyvQhQx,MAPbI3,9.33,0.8240000000000001,161.4,0.7020000000000001,1.6
eGsBz0-_ebtMp2ZRVuUzlA4u3qkR,Cs0.05FA0.79MA0.16PbBr0.51I2.49,19.5,1.12,232.0,0.7490000000000001,
eGwoG_8IHNQ47MYxlqgzqRbWQKoP,MAPbI3,14.2,1.042,201.0,0.71,1.6
eH33WDjpQSNXQCaLgabJ89J1dpRy,MAPbI3,12.7,0.99,189.0,0.6809999999999999,1.6
eH8Bw5usUABIrPzDMM_LDpniauyR,MAPbI3,3.67,1.0,62.800000000000004,0.58,1.6
eHDmEJp9bH9BZCoPNJfxBpoGg3Iy,FAPb0.75Sn0.25I3,4.05,0.525,107.44000000000001,0.594,1.37
eHGJUWIjWKNoZlB2pHuL7AaPJ_aM,MAPbI3,15.34,1.0,210.6,0.782,1.6
eHKFmak77Zfs42qLD0nJY4lHidoF,FA0.83MA0.17PbBr0.51I2.49,13.0,1.07,195.0,0.62,
eHLsznNl6Ha45cw1GtOmQsRR12So,K3Sb2I9,0.07,0.3379999999999999,4.13,0.5,2.02
eHMfSvFbRrzlEWJdQwI_ax9kFfyb,MAPbI3,9.98,0.831,203.29999999999998,0.588,1.5
eHQqMovatid9OnOlWllXARnkHJXx,MAPbI3,19.98,1.1,239.60000000000002,0.758,1.6
eHUFUGg3guf14hXqddApMmNPZtaU,MAPbI3,10.29,0.95,151.7,0.71,1.6
eHa7K-4g0AZcTZLB0as_nzCeI8w5,MAPbI3,10.15,0.937,170.6,0.635,1.6
eHaUwtIDqeivZ3xKb6oqgQnFaW45,MAPbI3,17.02,1.01,229.60000000000002,0.74,1.6
eHeaFWHYxg-0vLHc_GlmmHvLB3FK,MAPbI3,12.45,0.989,188.9,0.67,1.6
eHfHS1h4hGmmfUx_5VEALl0bRh3d,MAPbI3,13.3,0.95,194.0,0.72,1.6
eHhYnv3okA89EiUauYPDADIN50rm,MAPbI3,0.27,0.16,63.7,0.27,1.6
eHo4-otmbE-FXUh9IGkFDyf3u9N0,MAPbI3,4.94,0.012,8.4,0.51,1.6
eHrHlwcUsrRKgEVRsD24gcEFVdvC,Cs0.2FA0.8PbBr0.36I2.64,13.0,1.08,201.0,0.664,
eHy7Uzb-ogyM8-XuOeQqr9yZhEA8,MAPbI3,15.9,,,,1.6
eI0Xq5ptGBEsIasCbAvdpEP0SspS,MAPbI3,14.6,1.034,211.0,0.67,1.6
eI688kTDiW0srnJkSdTS5BH_EFNA,MAPbBr0.9I,11.79,0.96,173.0,0.71,1.72
eIDxIi9FEyhNU0JjXO6-P4EVLBeR,MAPbI3,17.77,1.044,235.79000000000002,0.72,1.6
eIIcA91l3nBoA7dEijKmPS1VAm_E,MAPbI3,10.5,1.01,192.0,0.73,1.6
eIK8ljfa8TEfdSTnTetrLBMJ6O0y,MAPbI3,16.29,0.95,220.79999999999998,0.782,1.6
eIOXn6ZowAf891eDyOS14oE-9j_p,MAPbI3,17.52,1.03,227.60000000000002,0.747,1.6
eIOkINe7nMp6Toyj-EeCrIj90y-t,Cs2SnI6,0.96,0.51,54.1,0.35,1.48
eISjf5G364ZiUTuBdQm7uSJDvRkt,FA0.83MA0.17PbBr0.51I2.49,16.9,1.12,233.9,0.67,1.61
eIn9q_1iBXMe8zdem-P2IHv0uqgg,MAPbI3,2.6,0.63,109.0,0.37,1.6
eIpfYIG0VVc8bQsN0fxxfZ-Mhu74,FA0.85MA0.15PbBr0.45I2.55,17.96,1.128,224.89999999999998,0.708,
eIxqYNUwPvRV3RUq1eeTqUv7tFIz,MAPbI3,16.72,1.02,211.20000000000002,0.774,1.6
eJ-_nTVIOgYFrgWTQYCd_uI-QyO5,MAPbI3,10.58,0.915,188.79999999999998,0.62,1.6
eJ-rUpcE3wIHwXHrOyVnUncv8CdI,MAPbI3,12.9,0.97,194.0,0.6779999999999999,1.6
eJ1GpCdIErfRTpKSeOOOmVCC_C49,MAPbI3,12.8,1.0,187.0,0.6729999999999999,1.6
eJ4cOMnCyyexCd6VMD-GcX3C3Mzp,MAPbI3,10.8,1.085,155.6,0.64,1.6
eJdOVGh7fMzXWQEDpnWF8VJ2n4bI,MAPbI3,15.14,0.96,216.1,0.73,1.6
eJkzttv9OddWJ9bZ_66mfd9nzP8a,FA0.87MA0.13PbBr0.13I2.83,9.28,0.99,180.2,0.523,
eJy1i7UGN-rjkNGUbR_oclDCGqKv,MAPbI3,12.8,0.98,200.0,0.66,1.6
eK-z4_9U-NCS28DN0WuSY3D4coIK,CsPbBr3,8.53,1.54,70.1,0.789,
eK0koemXbiAOJH1eZvHGx5piBr04,MAPbI3,11.9,0.89,188.0,0.7559999999999999,1.6
eK0pKBxj_VPTBAu1yyteW8kl2KKI,MAPbI3,9.21,1.03,114.80000000000001,0.782,1.58
eK61NWtuRELowwSv9sTo1PIkVKAw,MAPbI3,6.7,0.805,171.0,0.49,1.6
eK6N3oPBv8hJS2fvHoVyp3eWq3J6,Cs0.05FA0.79MA0.16PbBr0.51I2.49,16.87,1.05,228.0,0.703,1.63
eKGGEKE67jMu8372GEwr_Cj4-roC,Cs0.05FA0.79MA0.16PbBr0.51I2.49,15.25,1.1,206.1,0.6729999999999999,
eKW4Lu9TgHo2p2ePV85Oi6y5f9-l,CsPbBr2I,3.76,0.98,79.6,0.48,2.07
eKnJ9z_ObjKk-r5kZDPUtYpYjXl9,MAPbI3,18.0,0.88,182.0,0.7829999999999999,1.6
eKtPHZTUj02TZGPqztmTx99-0tRv,MAPbI3,17.4,1.13,222.5,0.75,1.6
eKwOhY-ltjwCEgkpwEN_kNMiHt5i,MAPbI3,11.62,0.96,214.89999999999998,0.569,1.6
eL1Jrxm5f2kBCiETsDHp8riY_8Yf,(PEA)2MA2Pb3I10,3.87,0.89,136.1,0.32,
eL2Q8vrfqiIwkGLGRG6wlP8L402Y,MAPbI3,14.05,0.96,215.5,0.71,1.6
eLBAwe6OB6C_M0iGe8wKKt2NVi4d,MAPbI3,13.8,0.7,204.5,0.7,1.6
eLEEF4GidovGgzyUHLqFl3fCu8cU,Cs0.05FA0.79MA0.16PbBr0.5I2.5,15.72,1.06,208.0,0.71,
eLLhSK_rGBx2b71SAeDzBjnr6oNc,MAPbI3,6.31,0.905,145.9,0.4639999999999999,1.6
eLPjbuobuAwUp6OW-u5FpAJcpJTY,MAPbI3,18.82,1.06,237.3,0.748,1.6
eLdSzvYEGmEIllk14X24Mu4jYPw7,MAPbI3,8.11,0.93,139.8,0.624,1.6
eLdYc5Lo5cA4wbTsjA6OMDrUOdPX,Cs0.05FA0.79MA0.16PbBr0.31I2.7,2.5,,,,1.59
eLspDnjJvsVjsdg5SCx6Obish3m9,MAPbI3,7.13,0.85,135.29999999999998,0.62,1.6
eM-gdAfLcqIRnCgrS5j6PRykm3Xn,MAPbI3,8.0,0.78,151.0,0.68,1.57
eM15dc5BcVGOcGZvYqYex13gAexd,MAPbI3,3.85,0.76,116.5,0.45,1.6
eM6cUnOAxyK50z-JOTdynL1vlghS,MAPbI3,12.73,0.953,224.4,0.595,1.6
eM7j4sWew8PC79DpvzZM0sKpjdkN,FA0.2MA0.8PbI3,12.89,0.99,185.10000000000002,0.7,1.56
eMB_O35nwuQbe4rGXj8rAuPrQBrR,CsPbBr3,3.48,0.82,74.6,0.57,
eMCg_56AVwfso4eAaVypzv5PJy8t,MAPbI3,0.0,0.01,15.600000000000001,0.29,1.6
eMG0lGXUHwipP4CLdBH9XUJB7cbA,CsPbBr2I,6.36,1.1,88.10000000000001,0.66,2.07
eMK5V-__rScpLWIcLwN9X182LIBD,MAPbI3,13.58,0.98,200.79999999999998,0.69,1.6
eMK5w1GC-4lBZ33thAAyCptPc0GG,Cs0.1MA0.9PbI3,8.3,0.73,174.0,0.65,
eMKCj5Lzq_XGDjIDN3Hp8pN99YcE,MAPbI3,20.29,1.05,200.0,0.74,1.6
eMRJ0TeeZI5IkR_1JVWv9XYybLy8,MAPbI3,14.31,1.05,189.8,0.718,1.6
eMbEL4flD5RfUskpY-tiwem9QbGN,MAPbI3,3.77,0.67,136.2,0.412,1.5
eMbwegIkyN4c3qmP1MZepirEg4pJ,CsPbBr3,2.7,0.89,44.0,0.68,
eMch0xGeq2Jt6WtFE8CEMhR1bHKT,MAPbI3,9.6,0.95,150.0,0.67,1.5499999999999998
eMdDHJrun5wEFD3P1xartr4vy9Cf,FA0.85MA0.15PbBr0.45I2.55,16.89,1.073,214.60000000000002,0.7340000000000001,
eMgBm7ZsKXgMD7vtY6YgUo1Qowxs,MAPbI3,17.8,1.08,217.0,0.773,1.61
eMhKys8tdm4PwAnGTq_S7tUaAMOv,MAPbI3,13.57,0.88,231.0,0.662,1.6
eMrktMPfCtQJ7ur02UdJ-9ppnnm1,MAPbI3,10.57,,,,1.6
eMtjcmlQbd7q27AY59J-dqe2ymG_,MAPbI3,18.22,1.11,218.5,0.75,1.6
eN55W323VK1XDQige3_AFyOmJq6Z,MAPbI3,16.65,1.112,209.89999999999998,0.7140000000000001,1.6
eN7r1IIxnwriT3ubQ8gy0NNoObgF,Cs0.05FA0.76MA0.19PbBr0.57I2.32,18.4,1.11,218.0,0.763,1.69
eNK3Y0F2HsZ8Kibx1cRR8gEHCX7-,FA0.85MA0.15PbBr0.45I2.55,12.1,0.98,201.0,0.61,1.6
eNP7pRKWoalYg5aJPhR7S52iRTWI,CsBi0.04Pb0.96I3,7.57,1.09,133.7,0.568,
eNc5KBMqjfGam1WjCKaaxU9yB0wl,MAPbI3,13.9,1.096,171.0,0.74,1.6
eNn3QEVcxpfbszeLdA7UP3Qjh-y3,CsPbBr3,9.41,1.264,54.699999999999996,0.6920000000000001,
eNpqrZashv7OeeQWZDyGuI1ncp5U,CsPbBr2I,5.44,1.13,76.6,0.62,2.07
eNwnEBZCXNqd6f347TOtMGzKhdRN,MAPbI3,13.52,1.07,190.2,0.6659999999999999,1.6
eNzTzfLnb-UJKhDEvIHhxSvH64Xo,MAPbI3,12.84,0.98,222.10000000000002,0.59,1.6
eOPPlVtEv5MAwrtGrTt7cffhj6BR,CsPbBrI2,11.72,1.116,145.5,0.722,1.89
eOYL9SvRpqsETDyFXHa7Ryid2EUr,MAPbI3,7.39,0.902,174.0,0.47,1.6
eOnlky2fB4kYFPz9FqgrTZLQ9B7l,MAPbI3,5.56,0.843,141.9,0.46,1.6
eOrhE6mid9aeeQEd7Y9-hXjOuKBc,MAPbI3,14.62,1.01,201.0,0.72,1.6
eP3F_SJs1-auNuO_6cwRfFrM2wSb,MAPbI3,1.68,0.68,70.4,0.39,1.6
ePAt-33a7URtdNUycbilWxKMwDs2,Cs0.08FA0.77MA0.15PbBr0.51I2.49,15.58,1.073,199.68,0.727,1.6
ePGtIQS9K9qDw5_XV9XZkBavEq1v,MAPbI3,11.07,0.9,172.8,0.711,1.5
ePJFWBXQDmOmFXGNw79Mbex9vwwJ,MAPbI3,15.38,1.07,234.4,0.61,1.6
ePN60q2NdlanDyBrnO2CYqo40Ibz,MAPbI3,12.83,0.91,204.0,0.69,1.6
ePT4WPf-vjrjqdZahhtUUaGCqYWp,FA0.25MA0.75Pb0.75Sn0.25I3,12.44,0.78,234.60000000000002,0.68,1.33
eP_KNgimyexWz2BuISJ9giqkP1pK,MAPbI3,0.1,0.05,150.0,0.3,1.6
ePgFIOx0OYHCsGVi9DZToe7r2YXO,MAPb0.98Zn0.02I3,16.11,1.057,220.9,0.6890000000000001,
ePkFCEdgW5WwlKI2-HGOm68qU-kI,FA0.7MA0.3PbBr0.10I2.90,19.22,1.07,243.0,0.737,1.58
ePpN3F5ypFJBkgujMe0wLGMY59sX,MAPbI3,8.39,0.6970000000000001,208.29000000000002,0.597,1.5
eQ-c20MSFLVTU-XbKMxHscFlhAwB,MAPbI3,16.5,1.082,226.5,0.732,1.6
eQ6xbp9Oxz-gJhoiUOqRBNCzqvQl,MAPbI3,14.4,0.969,234.0,0.65,1.56
eQFgus5bs063lwwadB4zrwkXKyqq,MAPbI3,14.48,1.06,203.70000000000002,0.6709999999999999,1.5499999999999998
eQH5tEVGb3qRTTcbOmD0V1b3QS6T,MAPbI3,13.1,1.0,200.3,0.654,1.6
eQIxASQZFi3Lls06He3CLPAGOCbM,MAPbI3,11.75,1.02,159.3,0.723,1.6
eQO-OAG4qCHrEKAoX9O9b-jvugS5,MAPbI3,13.03,0.97,212.0,0.633,1.6
eQRKUv6Lmq7vVWk_siYKjHgcvAuM,(PEA)2MA3Pb4I13,5.5,1.02,96.4,0.565,1.64
eQSvVTVZ3_zjD8ll5ZSfmGdIPnHL,MAPbI3,7.21,1.145,114.7,0.5479999999999999,1.6
eQU6_g2k9ZpZTXrGgSGXpAjlmRdK,FA0.4MA0.6PbI3,14.54,1.014,202.0,0.71,1.54
eQXwvcUpJ5sS9fkLRBMry6QbdN1G,FA0.9MA0.1PbBr0.1I2.9,18.91,1.06,227.7,0.7809999999999999,1.52
eQiSP1pWMHoqkGtkVze1kapsjrCQ,Cs0.1FA0.74MA0.13PbBr0.39I2.48,6.12,0.972,86.7,0.727,
eQsBze1ErlVEANp0GMHpWBgzFGDj,MAPbBrI2,14.02,1.06,165.0,0.802,
eR9QfE7beKLKRVXSoc4gxYRTltZn,MAPbI3,7.1,0.98,143.0,0.64,1.6
eR9arhy3NdUdcz4XvVaujgB1tWcP,MAPbBr3,10.2,0.94,152.0,0.59,
eRCk4VXiLK4zFJV76NLeref_ythG,CsPbBr3,8.11,1.4580000000000002,69.6,0.789,
eRcEeKj5fGceeqhQYfO4o5O7p0Jn,MAPbI3,11.74,0.947,219.1,0.5660000000000001,1.6
eRgjt8ICYCNIY1VJZ6eYIktJH1cu,Cs0.05FA0.79MA0.16PbBr0.51I2.49,12.26,0.986,199.5,0.624,
eRuRo-0mbbDtoA5Qv_MKgoDBzEKy,(NH4)6.8FA0.15MA1.7Pb7.8Br0.45I23.8,18.3,1.09,222.3,0.755,
eRwLhxT2uo420DK6m4ut7unpTZwB,FA0.97MA0.03PbBr0.09I2.91,10.46,1.07,,,
eS1X9wIgyfOw4_okDZAW3cvSQzi5,MAPbI3,15.51,1.08,204.3,0.7,1.6
eS4v8O2QD8aXhxDV7Mt11F4MlWc4,MAPbI3,11.25,0.9,208.2,0.62,1.6
eSH7Y5IS8OCbFvqZpjiaUXKkBrmM,MAPbI3,20.05,1.07,228.0,0.8220000000000001,1.6
eSHeMCHsJkwZtLa1pNLSHheU-YXd,MAPbI3,16.12,1.01,210.0,0.76,1.6
eSPD37vSsRfkWBxPhz_WlpB6qehY,MAPbI3,13.76,1.012,198.1,0.6859999999999999,1.6
eSTqKgSCkOxU4l763k69lwnPCuzl,FA0.85MA0.15PbBr3,1.47,0.862,24.8,0.6890000000000001,
eSiZzVceXty4yQGZJmImuoM2Jcv5,MAPbBrI2,10.6,1.12,167.0,0.57,
eSuol2lh8t30J6ysn4BbXfY4UvEL,MAPbI3,12.8,0.943,215.0,0.62,1.61
eSyvlSF61LysQB3UIyLJ2-bYKlAF,Cs0.05FA0.7885MA0.1615PbBr0.34I2.66,3.41,,,,
eSzxls3Nv9D12bDglRQkMjAkygni,Cs0.2FA0.65MA0.15PbBr0.55I2.55,14.63,1.11,219.4,0.606,1.85
eT-BxIbJa0jB9pJPAxtPYWdb8DiD,MAPbI3,4.46,0.78,136.4,0.42,1.6
eT0z_hAu3gjNHJTNTorUHt9Qn9PD,MAPbI3,1.36,0.525,77.2,0.335,1.6
eT1aADsk6lKU8M_nKtfHmV6T3wa5,MAPbI3,8.6,0.84,195.0,0.67,1.6
eTBRyn8qwZ0E05GqaiioYwdUp1Oq,MAPbI3,10.0,0.97,140.0,0.74,1.6
eTISXeaj3Sl8BWTj3j2G3P2XqJ_t,MAPbI3,13.5,1.03,182.0,0.69,1.6
eTJCV1r9ZGDZZV2GmMvD2U2qj2SO,MAPbI3,9.95,0.89,161.0,,1.6
eTKrAM2XrnJSvvDGRxWAtooHQtGk,MAPbI3,11.54,1.07,198.1,0.54,1.6
eTTy1taNSv-Tj4AlNmASgOMAqW2U,MAPbI3,13.5,0.99,220.0,0.72,
eThL5y2UksisfKlZDQB-e_VoArNR,Cs0.05FA0.79MA0.16PbBr0.51I2.49,0.25,0.5,22.0,0.26,
eTmcaooHk2EB80UpGEzwAR-_aK4b,MAPbI3,8.33,0.81,190.39999999999998,0.54,
eTp4rqP3m9exO5mmzGfbgiiGg1wr,MAPbI3,16.26,1.06,210.6,0.73,1.6
eTreskWagsZs4-lg5u6evdJRrzaJ,MAPbI3,10.2,0.95,149.0,0.72,1.6
eTs-79hHMDF63lwCQjIguJ06NgK-,MAPbI3,9.46,0.99,191.1,0.5,1.6
eTt11IiuGaMbsEn3zRkTXP2rzxaT,MAPbI3,21.2,1.12,234.0,0.81,1.6
eU3P68cr9lDuOVBxn8WHu_IEgicN,MAPbI3,15.3,1.02,220.0,0.68,1.6
eU5z4Ems2zdS4LhOh6qQ32Vv_Qui,MAPbI3,3.45,0.91,95.8,0.4,1.6
eUAuTMNTKVRj9GnfK_H0JttWQgTQ,MAPbI3,14.05,1.102,189.84000000000003,0.672,1.6
eUOlRJJCux8x5zdtViV_H1IkK3E-,MAPbI3,18.33,1.08,222.0,0.77,1.6
eUaQjuobr-nbnMxWVfWH6Fb2d1ci,MAPbI3,3.58,0.845,93.80000000000001,0.452,1.6
eUbtezaA4yQvsf4GA6B85CidDM9u,FA0.83MA0.17PbBr0.51I2.49,6.67,0.69,163.9,0.531,
eUpxVE-FwmcslARlb2cmnsiU2qN7,MAPbI3,14.12,1.01,221.70000000000002,0.73,1.5499999999999998
eUrs2z8pFtKU4QMfQc1cD-hFMyWB,FA0.95MA0.05PbBr0.15I2.85,16.41,1.0659999999999998,224.7,0.682,
eUy80aQTSF9aYb7xXFiD2Q7bwDUT,MAPbI3,20.18,1.083,229.4,0.812,1.6
eV1vvbAUbYh24wEyaRnFGGks0EJi,MAPbI3,9.52,0.99,97.8,0.492,1.6
eV9EXNd18R2tmKh-_iV8d92BNTGl,FA0.85MA0.15PbBr0.45I2.55,19.33,1.126,234.0,0.7340000000000001,
eVAXXSGrP7D4yjo_SgFuQx4kQwPP,MAPbI3,13.3,0.91,214.5,0.68,1.6
eVC8czvAkzZ2NnTgupI7rNgeNvJp,Cs0.1FA0.76MA0.14PbBr0.55I2.55,20.42,1.12,241.29999999999998,0.76,1.61
eVXfERs6O194xqJfgPb-Y4CDv9Br,MAPbI3,16.44,1.1,217.60000000000002,0.728,1.6
eVYg9SbiD79P1aMQcGB2skB1mMwx,MAPbI3,12.1,0.89,183.70000000000002,0.74,1.6
eVby2Aw3eCDBI4oEifFryEPr8vV4,AgCs2BiBr6,1.21,1.01,17.3,0.69,
eVspn8CwOjI5Hkl92ahsB22fafTw,CsPbBr3,10.18,1.602,76.2,0.8340000000000001,
eVvxeSF3deUCmzQOirQQZ9O_qH4k,MAPbI3,10.01,,,,1.6
eW1LTjwZnrO1ypdBcyB2gO2riaZ1,MAPbI3,16.6,1.09,209.0,0.73,1.6
eWfEc-kbVxR4h2d59FGVEN--JSBX,MAPbI3,10.42,0.98,181.5,0.586,1.6
eWfMu9GUvQVB35K7WrD1PfoNx7ZF,MAPbI3,10.9,0.96,182.0,0.6,1.5
eWfcslhubwn2YSRBBgROdqgOME7y,MAPbI3,17.28,1.039,246.0,0.6859999999999999,
eWhMP6SrdRxsV5t4ujWdRlA4Fdp9,MAPbI3,8.84,0.94,191.9,0.49,1.6
eWlWn-nS0LfObQOpScOK8L1oPoDJ,MAPbI3,19.91,1.113,231.20000000000002,0.774,1.6
eWsJiQXa2nZEYWo586v1kN-wqxVO,MAPbI3,16.7,1.103,208.93,0.725,1.6
eWssFBdJ1D2gvpjmLLdM6l0Q5iq-,MAPbI3,9.6,0.75,179.7,0.71,1.6
eWw11gY-KWBV1gDf21QQUAOniWMX,MAPb1.0I3,15.4,1.004,229.0,0.67,1.5499999999999998
eX-PhVEd9G6PYOeEKwQS3P3GuO82,MAPbBr3,5.6,1.355,52.0,0.79,
eX109cKaG5A-h2G8QhZZsKjD7xTs,Cs0.05FA0.81MA0.14PbBr0.43I2.57,18.72,1.15,218.79999999999998,0.7440000000000001,
eX3xzrBCwCu8i2L0pFXi6HnBa9XW,MAPbI3,11.23,0.86,217.0,0.6,1.6
eXAyZeBtObSK4pmFZUedR13bYclS,MAPbBr0.45I2.55,13.89,0.94,212.8,0.69,
eXE4AUGa8pdriBkYHk8t2Gq9ZvbV,MAPbI3,3.73,0.955,57.5,0.679,1.6
eXKfAXZDjsBmqQ8TecuHEZpe85ET,MAPbI3,6.0,0.85,146.8,0.48,1.6
eXQBlKJrIM1SatEIgz1PtVV9MtCW,MAPbI3,17.68,1.055,213.29999999999998,0.7859999999999999,1.6
eXicuehSX5i5m-WyW6-UcjBYbr48,MAPbBr1.25I75,8.33,1.065,149.9,0.52,1.76
eXjyIeuwYhNnpbceuJ0vQLfM6s-j,MAPbI3,11.8,0.99,214.0,0.55,1.6
eXl9ynXUGe49C0y_c53PyBHaGA5f,MAPbI3,7.0,,,,1.59
eXrB-mmI6qjmezCrnSEb-HzOu4dQ,MAPbI3,8.24,0.87,160.5,0.59,1.6
eXsce8MtihrnrBebz34rEnK0CyXq,Cs0.05MA0.95PbI3,6.29,1.01,86.89999999999999,0.72,1.51
eXyhYlLQKrB2JAIZXyvi32gSBS6w,(Ace)0.2MA0.8PbI3,17.63,1.128,220.10000000000002,0.71,
eY3q_mKVUfDM3fhbAAKof-ICnChm,MAPbI3,5.19,0.79,174.89999999999998,0.57,1.6
eY6atGpfbJQBezQo5BJlyTZ463jH,MAPbI3,9.81,0.934,176.0,0.596,1.6
eYD2UhbztwinXxCA0pJidjZPgwsb,BiFeO3,3.04,0.77,75.19,0.53,
eYVRdMCf-pZELuzal2xK7fYtCWAt,MAPbI3,7.64,0.89,136.4,0.63,1.6
eYXoYIEcb-7IOkYbggwIiYUM_u4S,Cs0.02FA0.38MA0.6PbBr0.025I2.975,14.91,1.06,194.3,0.7240000000000001,
eYljz43qpnh4QfvNPrcY0SjCwt3i,MAPbI3,12.6,0.96,170.0,0.75,1.59
eYr3T1tqFwmh_mQ9kf69JFc9Kh0q,Cs0.05FA0.83MA0.12PbBr0.36I2.64,10.07,0.8190000000000001,211.1,0.583,1.61
eYroUsDxv0DX-6gAJNHcczZyrEJc,SrTiO3,0.88,1.1,32.0,0.25,
eZ6SOk47CWrWDqChWWOtNJlv7DPC,Cs0.08FA0.8MA0.12PbBr0.36I2.64,16.55,1.015,233.5,0.698,
eZ6lFSO22LXCTTk2XSLlrX8-lguV,Cs0.05FA0.79MA0.16PbBr0.51I2.49,13.37,1.06,203.2,0.61,1.6
eZDn4Yw0hqXVn_LlQdTrah2Yt-pj,MAPbI3,17.58,1.09,209.4,0.77,1.6
eZJOjxrIS9Q6wAyFJErtRwRb0Jiz,FA0.6MA0.4Pb0.4Sn0.6I3,18.1,0.841,290.0,0.7440000000000001,1.25
eZJn91EaUwpHS2eH4HZXDRKcIGp5,MAPbI3,17.68,1.01,221.5,0.7879999999999999,
eZSq9H9-LCSlVGcsbDydImv0YfnA,Cs0.12FA0.5MA0.38PbBr0.96I2.04,13.16,1.15,172.60000000000002,0.6629999999999999,1.72
eZaa3MpX_ZFON7P6bNw_F5lcxR4w,MAPbI3,8.39,0.89,129.5,0.73,1.5499999999999998
eZoG4IYQTjibCl-ysQHbkABnnb5Y,MAPbI3,17.6,1.05,229.0,0.732,1.6
eZsVrfkdhiR3v947CmLZx7rF6Sua,MAPbI3,12.4,0.97,204.0,0.625,1.6
eZt6KAwtkEaSUvwx4maPn7r384O-,MAPbI3,8.2,1.048,164.0,0.473,1.6
