Repository: ckhamdang/ML_perovskite_properties

# ML for Properties in Halide Perovskites
This repository contains the data and codes used in our study of five photovoltaic properties in halide-based perovskites using machine learning.
The dataset used in this study is provided in the "Initial data" folder.

The Pearson correlation coefficients between the compositional input features and the target photovoltaic properties are provided in the "Pearson correlation" folder.

The machine learning codes used to train and evaluate the regression models are provided in the "Regression model" folder. This folder includes the dataset and codes for:

File: Initial data/All_perovskite.csv (part 50 of 74)
entry_id,compound,efficiency (%),Open circuit voltage (V),Short circuit current density (A/m²),Fill factor,Band gap (eV)
e_3JXNwJ_U54RH54wSZuN6xr3ybw,MAPbI3,6.1,0.87,138.0,0.51,1.6
e_56wehnbqXrIrxeF65oN7R4dUem,MAPbI3,14.5,0.98,202.5,0.73,1.6
e_9wdAbhzL28nndqNBHzf0kg-Kto,MAPbI3,14.77,0.969,214.5,0.711,1.6
e_ELzL605hjZsTh1etOKDGzkEUXr,MAPbI3,9.9,0.96,177.0,0.584,1.6
e_JEsferWT-1H7e41MK09-YUwvJ_,Cs0.05FA0.79MA0.16PbBr0.48I2.52,19.57,,,,
e_PD5WGE2ljaNMzKl2sYStZ1dXi8,Cs3Bi2I9,0.0073,0.38,5.4,0.35,1.8
e_TtnP7UEf0-gEkeDinyiRBvBQwH,MAPbI3,12.66,1.04,200.3,0.608,1.5499999999999998
e_Xex0MgMnujNjSLewQyjnkclIrI,MAPbI3,13.5,0.984,195.10000000000002,0.728,
e_aVtb1J-gsIGXbk6lktgvT0kpPr,Cs0.05FA0.7885MA0.1615PbBr0.51I2.49,16.9,1.07,213.0,0.74,
e_p_sZeMDlwWYvPCnHTxpkWkfVQT,MAPbI3,19.08,1.09,224.0,0.7809999999999999,1.6
e_yWlHtab1-4lVATSxPzxcKPqtK4,Cs0.05FA0.79MA0.16PbBr0.51I2.49,18.1,1.128,213.2,0.752,
ea3Z2XOXWynBc9FqFZp_WD8a7rte,CsPbBr3,7.55,1.338,71.0,0.77,
ea7CjEhCnmI3Bkmvty2hMwoDMfh8,FA0.85MA0.15PbBr0.45I2.55,15.2,,,,1.5499999999999998
eaOX_EZK2Qgj6cWhPTuZnZntxPOZ,Cs0.1FA0.9PbI3,16.12,0.99,223.2,0.748,
eaQmfu7EADIpbqHu0yZEPE8AHg-c,MAPbI3,8.3,0.84,188.0,0.52,1.6
eaiFDIxu0KP429lLB5qSVjIOmRcs,MAPbBr0.3I2.7,16.16,1.06,200.79999999999998,0.76,1.5
eamUKCLSHoDGskLA-zKpiZztphM_,MAPbI3,4.18,0.59,125.1,0.56,1.6
earuCm5AHBF76MOw51AWzw9KCIEs,FA0.95MA0.05PbBr0.15I2.85,22.1,1.122,244.7,0.82,
eaxbYh6pp70rx6vg7odGu3l02TGr,MAPbI3,16.5,1.08,211.0,0.73,1.6
eazeqEfqAuqQAmhxti3s9p9jY4Mu,MAPbI3,12.97,1.03,216.0,0.586,1.6
ebDXk2d0gjI6_amC_MsEDfE0o28D,MAIn0.10Pb0.90I3,15.94,0.96,216.1,0.77,
ebO9__2kPyhzdwrcPWiaBkw5T_l-,MAPbI3,13.59,0.9,199.0,0.76,1.61
ebTt1Tpjnr9DXUug6KtXgyNxTTqe,MAPbI3,13.68,,,,1.6
ebh6FmR2k3dGabEWc-rgADzpDgYv,MAPbI3,11.09,0.95,182.89999999999998,0.638,1.6
ebhx2G6JPmk2ZsHaBDIPZBsxdQEF,FAPbBr3,6.6,1.443,60.7,0.772,
ebjSIDGqt8ppOx7y3IxHPrdgTUDs,MAPbI3,12.51,1.01,196.5,0.638,1.6
ebk5b6Ubz7ECuiz4e3GAJduR0qte,MAPbI3,15.7,0.94,206.29999999999998,0.87,1.6
ebnuthis3s6vMbt2p8RXoLUlCmo3,MAPbI3,18.03,1.003,243.6,0.738,1.6
eby39bMw5YL0cFP4346ncXr221f3,MAPbI3,11.77,1.0,197.10000000000002,0.6,1.6
ebyCvG4qAb__lsHb7PtTDNhdObDo,MAPbI3,10.96,1.055,185.79999999999998,0.56,1.6
ec-B7pXFGU_GJl86W3DdlMWPp4Hg,MAPbI3,13.53,0.988,194.85,0.7,1.6
ec2HRXWaGxgAXw_MmDISHHt2DXWx,FA0.85MA0.15PbBr0.45I2.55,15.66,1.03,196.0,0.78,
ec3Em44ZPjyQspHNLIVHKN8YOmwa,Cs0.05FA0.81MA0.14PbBr0.43I2.57,14.65,1.052,197.7,0.687,
ecDrfYOVp4JXoDYIYdUqswMw2wwL,MAPbI3,8.35,0.95,147.89999999999998,0.596,1.6
ecNi6wuCReMwy_vGskkk7RLkgPLR,MAPbI3,6.22,0.86,164.8,0.441,1.6
ecQjrwItPbQnXP5-0gk48N19ToGZ,MAPbI3,13.5,1.05,176.0,0.73,1.6
ecTCBgSafDJBwGtG_A7xFiYbbYYk,MAPbI3,13.38,1.08,183.4,0.62,1.5
ec_IeUhEe0ag9czpYLGFIShh-s05,MAPbI3,12.0,0.932,184.0,0.7,1.6
ecoJkopteb65Y-CDCqL3egnKgF2f,Cs0.15FA0.75MA0.1PbBr0.1I2.9,17.66,1.06,231.5,0.72,
ecwzaf3ERCtGvgv7Ph7IH8lJDoXL,BA2MA3Pb4I13,13.92,1.16,175.7,0.684,1.633
ecxfR8zvfG6N2TrLqDLzZNuJY58x,MAPbI3,13.3,0.987,188.0,0.71,1.6
ecz0KhAL5S8HZle7-tK2a5o1WBNj,MAPbI3,13.56,1.0,210.10000000000002,0.64,1.6
ed5HxRiZ3VLhhJUZ_FvgvRO6Pz4e,MAPbI3,8.68,,,,1.59
edIfwJJLsShOSLyolzr432fu38UB,MAPbI3,3.56,0.7120000000000001,79.80000000000001,0.626,1.6
edPRrqIF5v3QqsoUCm7sP74SSdTy,MAPbI3,7.41,0.91,156.7,0.52,1.6
edTnNdxtXpxjcj5LEt1xUyYji_ds,Cs0.1FA0.9PbI3,18.7,1.13,235.0,0.72,
edW-w1yN5snhuW-N_k6xEf0ETauy,CsPbBrI2,11.32,1.192,140.7,0.675,
edbNes6YUgDvRi8FrvCVKHLRphwD,MAPbI3,11.95,1.03,138.0,0.8,1.6
edeBAtrHunVcWUbgP_Qjr8yLEDaw,MAPbI3,11.9,1.0,205.79999999999998,0.57,1.6
edelKgFNnMxa-dP93fXbw_QxWh5J,(PEA)FASnI3,6.55,0.46,196.4,0.72,
edr2uG2LpkfDl-p2lPWaaFUEg1de,MAPbI3,16.2,,,,1.6
ee3Q5H4YdSUjA6GzAYwBNuigt_-g,Cs0.05FA0.79MA0.16PbBr0.51I2.49,13.24,0.94,209.1,0.672,
eeHfDV7n0bJA_9KIbxtL40cukKe7,MAPbI3,5.28,0.9,89.0,0.66,1.6
eeHxCjnUtcM-cCI6k4ey6CM5NywN,(3AMP)FA0.6MA2.4Pb4I13,10.16,1.09,123.80000000000001,0.7490000000000001,
ee_50eWZbvLOBEfnRdWxtOXkcEet,MAPbI3,14.74,0.958,206.6,0.7440000000000001,1.6
eefg4YJG8GX2sQ-LirZRQw3zpUJQ,MAPbI3,13.1,0.91,202.0,0.71,1.6
eehZzrqyz5bCKYgkm9OdSix6CeuJ,Cs0.05FA0.79MA0.16PbBr0.48I2.52,14.07,1.02,213.79999999999998,0.65,
eetzGejCGg_sOWGihZst8ARZR0lG,MAPbI3,12.1,1.08,184.89999999999998,0.634,1.6
eezqV6bnhyWr6usozIgwKIWhX0EJ,MAPbI3,11.3,0.994,151.0,0.75,1.6
ef6AffV3qEpHwQFdbv9QqrPWO4pY,Cs0.05FA0.7885MA0.1615PbBr0.51I2.49,13.0,1.069,223.0,0.544,
ef7Q8bt4Hn4z6Wscsoq2IGZxmoXu,Cs0.05FA0.81MA0.14PbBr0.43I2.57,6.88,0.992,150.6,0.4479999999999999,
ef7smFVPHodu1thMUqYpAQz29nRE,MAPbI3,18.73,1.09,227.10000000000002,0.76,1.6
efAuh9BbFPztSaRiwy_S7jZIq411,MAPbI3,3.08,0.68,113.10000000000001,0.41,1.6
efOMybKu0HSgy3Tz8JLTbMpQQg-0,MAPbI3,7.04,0.86,148.8,0.55,1.6
efPh5yL8Nlc2TOG9JiqWibKe3z7r,MAPbI3,6.0,0.78,118.0,0.64,1.6
efTNdFbBIh5gJ4eiRcWdQ_-Ex8lC,MAPbI3,1.88,0.866,38.7,0.562,
efVz69Xiu6opV7JerbVlZox5fBly,MAPbI3,14.21,0.992,227.3,0.63,1.6
efaKeOPOhfx4u3iQgzeuHpURo-CJ,FA0.83MA0.17PbBr0.46I2.54,16.7,1.12,200.0,0.73,1.57
efcSdCbTkDVumzqtBdXVewpnle_l,MAPbI3,12.08,0.942,192.10000000000002,0.67,1.6
efez66alPJ2Y4-XoqlciU3pfOZAU,MAPbI3,12.87,1.0,202.10000000000002,0.63,1.6
efgiAhdNo9ltyy5zxD3CfwGVh986,MAPbI3,8.62,0.79,202.10000000000002,0.535,1.6
efrMibqkWjj6ynIDCwzGXkSwKOUo,MAPbI3,16.27,0.95,222.60000000000002,0.77,1.6
efyCOpW7V7K7XPDNc_pxoetF_F-p,MAPbBr0.1I2.9,16.13,1.1,209.1,0.701,
eg0PtkmHWGRgiBAMmQfuAi1irC3Z,MAPbI3,15.1,1.0590000000000002,201.0,0.711,1.6
eg9qtYGUPzMWcSR8c6tV4ICxYXpv,MAPbI3,12.16,0.86,191.1,0.74,1.59
egGe773aUt23c9srBPdmbOxWe6jL,MAPbI3,11.7,0.97,195.0,0.62,1.6
egHoVbYv_UCmMq4QVklpEQq8C-F_,MAPbI3,14.25,1.041,207.60999999999999,0.66,1.6
egLipaCw_5WchA_fOWKGx-HI-Iwq,MAPb0.75Sn0.25I3,15.2,0.81,264.0,0.7140000000000001,1.29
egMAh3bQ78F37p4z7yIb6o83N2Z8,Cs0.05FA0.80MA0.15PbBr0.25I2.75,19.9,1.11,233.0,0.77,
egTTNNHuMD3Hd37vS8yujKQvlJvE,CsPbBr3,3.69,1.11,95.60000000000001,0.347,
egTcInFZ5awjUJuHxsqYqe_x9FTY,FA0.4MA0.6PbBr0.1I2.9,17.2,1.05,214.0,0.7709999999999999,1.56
egZyujbANLO4FRZkst1IEeuX2o6L,FA0.85MA0.15PbBr0.45I2.55,10.7,1.02,215.0,0.49,
eghF1I_C914FyOJE7VqsgnD8mLi3,MAPbI3,16.79,1.06,216.0,0.738,1.6
egmSdvy3nITZcWTTcrMBYrfgXCVF,MAPbI3,10.5,0.88,186.0,0.638,1.6
egmtR5clD1Csv4JtV-_u2VO3XGpt,MAPbI3,12.75,0.96,194.60000000000002,0.68,
egncD76SHX-v2PREVydyhoazV3_L,MAPbI3,17.2,1.14,228.0,0.6629999999999999,1.5
eh-LfPnUc2G_VeValbadNeZiLFrh,MAPbI3,17.4,1.085,229.0,0.7,
eh6nO-9ZP-ETfZlYeAY3LZPD61GN,MAPbBr0.5I2.5,14.23,1.07,185.6,0.7170000000000001,
eh8ZLZOm43NcI5l9PHxvzMKo7XB2,MASnI3,4.62,0.5920000000000001,177.0,0.441,1.28
ehCI3iCV5ZS9IlKtRJ9K_2wan5ut,MAPbI3,10.91,1.04,161.1,0.65,1.6
ehMwKy-0CPn64-G3mFxW2jE1SHrw,MAPbI3,9.23,1.085,130.2,0.65,1.6
eha4uxLyg4V-BHawxf3x_2A2elPc,FA0.1MA0.9PbI3,13.97,1.03,202.39999999999998,0.6559999999999999,
ehbHZbg4QMSKOTlqoyDKo_A4Wd8G,FAPbI3,11.1,0.98,172.0,0.66,1.48
eheiHSphREcvtkX4j49xoItPF0Qw,MAPbI3,7.6,0.81,193.0,0.507,1.6
ehpOHU8kp7O-2vM9JERiZpnVdDTN,CsPbBr3,9.3,1.5219999999999998,73.5,0.843,2.3
ehsPVkAU13Fp6r_GPrrwz_SZMZpk,MAPbI3,10.5,0.97,173.0,0.63,1.6
ei83dhDg4b4iPY8u3Yo6I5YrBSL7,MAPbI3,1.28,0.58,37.400000000000006,0.5920000000000001,1.45
eiOQ_u5Z6-RxqgwuwUlo7Bp_XokA,MAPbI3,8.3,1.032,178.2,0.45,1.6
eiSF50rcqaTIeVhWudJUfCMOUZEB,MAPbI3,16.04,1.007,226.0,0.71,1.6
eiTcbtWyMdSPuplnLEC42Ec4fqxU,MAPbI3,16.24,1.025,207.0,0.77,1.6
eiZBe7dwWpFNDPhI9gZjAZxS5FX7,MAPbI3,1.86,0.813,55.5,0.413,1.6
eiZotwR4MRCwkiJQkKzBiBbQ1BEY,MAPbI3,12.94,1.02,206.4,0.62,1.56
eib-mV_ks_-hp2pYO8CYULd2ZipM,MAPbI3,3.1,0.848,52.0,0.71,1.6
eidFkTPfBYFdIhlSpJitF586tzX4,MAPbI3,17.2,1.1,215.3,0.727,1.6
eidGvS0jkTvzC8AiwmHR5A79MwtZ,MAPbI3,12.26,1.08,173.79999999999998,0.66,1.6
eimafQdHezFOoMjj57lEmW22IXOo,MAPbI3,3.78,0.67,122.30000000000001,0.386,1.6
einmN4nrByq316wGTeoRsbntcsrL,FA0.85MA0.15PbBr0.45I2.55,14.1,0.93,221.0,0.68,
ej6yHgM2fkDVoZyMPUjlhXj6ZqLj,MAPbI3,17.03,1.07,217.5,0.743,1.6
ejPfLW76eMRKQMm5DHIxjre21haS,MAPbI3,15.2,1.06,211.0,0.68,1.61
ejRuzJ0y_Xf1xKoF78Za87FgS4ms,FA0.83MA0.17PbBr0.0I2.51,18.0,1.06,225.5,0.753,
ejV2kDVTR2xvEkKzlJdImfYOO413,MAPbI3,17.87,1.17,215.10000000000002,0.71,1.6
ejYKREkD3dnyIhNqMG_stByitCaG,MAPbI3,13.7,1.02,199.0,0.675,1.6
ejdzTJz6NFllPIpLQko6a8Lc-Sze,MAPbI3,18.09,1.0,229.0,0.79,1.6
ejj2sjs0b2EbdW9kI5uN9ym7uIp-,Cs0.06FA0.79MA0.15PbBr0.45I2.55,17.2,1.05,226.0,0.73,1.59
ejv3VQ1xtDxSRhRSNe4Oyx94-7d1,MAPbI3,10.8,0.88,160.0,0.77,1.63
ek6Kh9k3TkNsWFMW28rrCb0sKCgt,FA0.85MA0.15PbBr0.45I2.55,15.5,1.08,220.10000000000002,0.65,
ekBoDp6POGte4IYQJLlMNbQRlbJ2,Cs0.8Rb0.2SnI3,1.7,0.43,87.89999999999999,0.45,
ekDpUl6Om4FQRQs1lfroGQE3vEzP,MAPbI3,14.0,0.95,180.0,0.77,1.6
ekG63TQ54rpwA_w4IyON0DERrhzq,FA0.85MA0.15PbBr0.45I2.55,16.7,1.05,230.0,0.69,1.5499999999999998
ek_42R3YhDfOIVQvw2zGENndqk4G,MAPbBr3,6.44,1.55,55.0,0.77,2.3
ekmxTNm2KRqjl9-SujZi4hXXEu62,MAPbI3,12.5,1.08,182.0,0.64,1.6
ekp29Vap2ShYZGRqBnKY07RLZNQN,MAPbI3,17.9,1.16,201.70000000000002,0.765,1.6
el-vO0Mgn-iCfCFT7DV8EHO7r4NF,MAPbI3,2.8,0.5,160.10000000000002,0.35,1.6
el4eGpg-KOPqt97YWdizeC0Yjd9J,MAPbI3,15.4,1.03,190.10000000000002,0.79,1.6
el5khIUZ7Ko-SqIgk0mLwz4fQTQ-,(PEA)0.1FA0.15MA0.75SnI3,2.71,0.39,117.5,0.6,
elOTE2lA8pHs9XMNM7UxJBn5P5u2,MAPbI3,16.1,1.11,215.0,0.685,1.6
el_de2jLLtqE1lX8cbaP9iIOATZi,MAPbI3,8.57,0.86,150.39999999999998,0.6629999999999999,1.6
eliUbveEUa_8fqBAT80tPlfRPAwN,FA0.85MA0.15PbBr0.45I2.55,9.1,0.94,167.0,0.53,1.6
elighCY3e6Bi1QE9RWvUUTpnbTgH,Cs0.05FA0.79MA0.16PbBr0.48I2.52,13.9,1.03,209.0,0.648,
elkcQzkqgsTb5B2S33e3O4g44Pak,MAPbI3,8.7,0.863,149.0,0.69,1.6
elzTFfo0x_oxn0Vhx4DEbelxTjWe,MAPbI3,13.52,1.08,166.9,0.75,1.61
em-p_2Xn6v-hatSmf54yzCYUnOeS,MAPbI3,11.35,0.83,189.7,0.72,1.6
em-zv6KhL6EFs6PzXPsE8HpJAHHz,MAPbI3,17.64,1.069,223.6,0.738,1.6
emSW3b5CI4a9DuI15BIa1TYqpNKc,MAPbI3,7.97,0.88,154.0,0.588,1.5
emXnfHQ0iyDVYvAUiWT94f1Plf_z,MAPbI3,16.0,1.08,205.0,0.727,1.6
emg9WzTruaYdxjjSbpa-jobHE4rF,FA0.75MA0.25PbI3,14.98,0.971,237.0,0.65,
empIqdMy9KcoBOuhFW5qvGcLU0tz,MAPbI3,1.1,0.48,63.2,0.36,1.6
emsa6ANr0sNP5ruNkt0kyIgOe2H2,MAPbI3,14.7,1.01,200.0,0.7070000000000001,1.6
emvaJUjjocS10R-qSjNnI5LBVc_Y,MAPbI3,10.38,0.85,178.9,0.68,1.6
emyGFZdfVfuViiiSbFCZtKbx7JOn,MAPbI3,14.38,1.06,184.3,0.73,1.59
en-6pEeGCJgPyqQE642rWzICHHOU,MAPbBr3,3.91,0.888,81.5,0.54,
en-xheM3Zgn3h_bS5CWcOLRn6NwZ,CsFAPbI3,13.0,,205.0,0.73,1.5499999999999998
enAJqKZb_2f7W54gdFBJBRbVenIW,Cs0.05FA0.81MA0.15PbBr0.45I2.55,18.33,1.12,213.70000000000002,0.77,
enCKavp9-WpNYT1CQBvaKhRqV7O-,MAPbI3,6.0,0.7,142.0,0.55,1.6
enDd9wOiXOD48hWbnUB6zE2yCn1r,Cs0.05FA0.8MA0.15PbBr0.5I2.5,20.0,1.11,227.0,0.79,
enFhkNavx5TSdGQ7I_dJJfld-4fC,MAPbI3,10.54,0.88,,0.606,1.6
enGvyWg6bpgUXNqSb-cTrEbn01l7,MAPbI3,10.8,1.01,160.0,0.67,1.6
enJ5shCjcBo-weEMjRkaN1D2I4h1,FAPbI3,16.2,1.03,238.0,0.659,1.48
enJ8_gVksLqNKV9S1Y-XdLe0mBbw,MAPbI3,17.2,1.1,221.0,0.742,1.6
enK7JgYUXN9P2Elaasn935vSTnsP,(pF1PEA)2MA4Pb4I13,11.08,1.015,167.60000000000002,0.652,1.6
enO2RaoyFqcFoOUi1EegzMtjd5cy,FA0.85MA0.15PbBr0.45I2.55,20.62,1.12,235.3,0.785,
enR2CpfAvaGgk8oSC8u3nZJ3SpBO,MAPbI3,0.042,0.88,11.200000000000001,0.42,1.6
en_KazaF-02PIOPUW58Vt011BkK9,MAPbI3,15.86,1.0,216.1,0.735,1.6
en_XBDSBOOyxIvC3bxQyKIS9LAnx,MAPbI3,12.01,0.984,180.0,0.68,1.6
ena_w77Puyacp-mZm3xR_i3aoGJG,Cs0.15MA0.85PbI3,6.2,0.72,142.0,0.61,
ennePEFhG4a0hzcYBeHF5XPV54Us,MAPbI3,12.21,1.06,195.2,0.59,1.6
entn6AL27lTNq3yA55u8Ohbk4YOY,(5-AVA)2FA4Sn5I16,5.24,0.55,164.0,0.58,
eo3SP2UOuXeuUeywn6iP1Yv5jpF0,FA0.85MA0.15PbBr0.45I2.55,20.05,1.0490000000000002,51.7,0.74,1.67
eo3qf1LdbULwN_YKZTI7BHuf564V,MAPbI3,12.95,1.01,220.0,0.58,1.6
eo7QPde8HoHV1D1eTES_ThCeg9JV,MAPbI3,9.98,0.911,164.89999999999998,0.665,1.6
eoCaTD9Ts5apcTaJkmIUHlINcYSV,MAPbI3,10.9,0.96,190.0,0.6,1.6
eoE3XboIoXThAknyTtjBnA-Zu_UN,MAPbI3,18.26,1.094,217.5,0.767,1.6
eoGQaU3nWOF8DDtn3uRiyaieBP7K,MAPbI3,3.65,0.7,92.6,0.563,1.6200000000000003
eoUMCsTmiYtjLvIF6vAA-6lh6l0y,Cs0.05FA0.855MA0.095PbBr0.285I2.565,14.7,1.02,212.2,0.711,
eoq7YM6xvwQVjVAkaMZAvezwSduc,MAPbI3,13.18,0.96,193.29999999999998,0.71,
eoqaRMGAKKUcXeTU279nXd7aCOju,MAPbI3,9.9,0.94,177.0,0.596,1.6
eotcv8IB-g7gOIduHQGkRSqxtXjM,MAPbI3,14.21,1.01,190.9,0.737,1.6
ep5Dc4XtfZUyKmpCD6LNDSplSPbs,MAPbI3,19.6,1.09,254.0,0.71,1.6
ep5aMQfVEAQDd9XXHI2L4DQbnC-q,MAPbI3,13.12,0.97,209.0,0.645,1.6
epO-HBZubXBtwg5fcz0yxHSOV46H,MAPbI3,2.87,0.87,98.80000000000001,0.335,1.6
epO_suEO9JrvLKuDfUZt0IaT6z9G,MAPbI3,17.43,1.09,213.0,0.75,1.5
epPVHhXLH95dub0ZsSmqoHLbbFZf,MAPbI3,14.37,0.986,208.29999999999998,0.7,1.6
epUM25AAEhS1y9wtwZRqj93kvrtK,Cs0.07FA0.79MA0.14PbBr0.45I2.55,20.24,1.175,229.1,0.752,
ep_e2QOCKXldZLrb9CaUnq95UhzF,FA0.9MA0.1PbBr0.03I2.97,19.34,1.1,241.20000000000002,0.7290000000000001,
epcU1J66RC2Y3vExxDr2sdpQNvRV,Cs0.1FA0.9PbBr0.135I2.865,12.0,1.077,169.0,0.6759999999999999,
epd1yAGZlaZb2dapocBbJNZSn_WH,MAPbI3,4.42,0.82,140.29999999999998,0.3829999999999999,1.6
epdJlz_BIPjOFZMWaNIe4gcsiZUh,MAPbI3,0.35,0.37,29.8,0.32,1.6
eplGpHNfAKVOejVIlRfzUEiu_oke,MAPbI3,13.5,0.94,196.0,0.73,1.6
epnGm-pDPICyZ8HPHcArRyRLvh2b,FA0.4MA0.6PbI3,16.14,1.026,222.2,0.708,
epre0nVMOZG0Wseh0xExjWGSjf28,MAPbI3,12.04,0.84,217.5,0.6679999999999999,1.6
eptBzGn_fUNwnFyjafxCBkD5NgTw,CsPbBr3,10.85,1.626,77.30000000000001,0.863,
epy3zbS_vb_lIF7i5S9pqgASoFr1,MAPbI3,10.4,0.953,186.0,0.59,1.6
eq9bAEVr7kUECt82PFIii0runIKy,MAPbI3,6.2,1.01,121.0,0.53,1.6
eqN4TpUkW7ug0RuP50DMuaGZfsUu,MAPbI3,8.2,1.02,135.7,0.591,1.6
eqPtFU7U9o_A_EB_JsATh6gYUjnv,FA0.5MA0.5PbBr1.5I1.5,11.68,1.04,217.7,0.516,
eqWj_js9R5sHjO8Gmks2ZS3zjooI,MAPbI3,13.41,1.12,186.70000000000002,0.64,1.6
eqePjxTiO86MGZ-8mbNFU5SfDLR9,FA0.83MA0.17PbBr0.51I2.49,19.92,1.117,231.29999999999998,0.7709999999999999,
eqiDP_I8dfj82YtIm1IHmjnUg4Iy,FA0.83MA0.17PbBr0.46I2.54,20.8,1.14,230.0,0.75,1.57
eqvYoqcwA0b5fNbDBPttbo4g8ZM1,MAPbI3,16.24,1.01,206.1,0.78,1.6
eqx6RS35n20GZaTRPrq2rEJO4_BC,MAPbI3,14.4,1.01,221.0,0.65,1.6
er2yGhmc0y54Z7FnPO57xFUiWz0n,MAPbI3,11.6,0.85,187.0,0.731,1.6
er56-k2-8ZTyh6Hu1-73PaPc3zjm,MAPbI3,10.73,0.91,181.5,0.649,1.6
erA9Bn5I8QImHJYOQ1fbMWLw5qT0,CsPbI3,0.0,0.05,2.1,0.226,
erEiDKiQD3AinbLMcpiUj0giCjve,MAPbI3,5.2,0.8,138.0,0.48,1.6
erEqqJ4AxpYoTh-7IXDCt2NUwz3u,MAPbI3,10.2,0.88,206.29999999999998,0.56,1.58
erJKOxVaNFEE9n9lBMBP40_IkugJ,FA0.3MA0.7PbI3,16.39,1.06,112.5,0.715,
erOZIoy0HidEInwRTmrLVjgiAyhX,MAPbI3,16.3,1.03,229.5,0.6890000000000001,1.6
erS0KWnY0bRNgRYdf9kBsjtdKo5l,MAPbI3,10.23,1.08,154.60000000000002,0.61,1.6
erVzwaCR-yEr8rxcAB4bL9Il7ROU,Cs0.05FA0.79MA0.16PbBr0.51I2.49,20.6,1.186,225.0,0.77,1.63
erWBh7CkF4VmD7eUevZchTMYUd3g,MAPbI3,15.9,1.056,183.26,0.755,1.6
erbGcRHO948qPf__S4Ty2QlK4_zC,MAPbI3,14.97,,,,1.6
erqAtlnlWYja-e3KQXoWkKuk-lAo,Cs2Bi3I9,0.07,0.68,2.9,0.33,2.07
ersEonvi7a7GkN-_lFIi9FPd4j9y,MAPbI3,14.1,,,,1.6
ersqAbaTUzEtZlOD6KoRDa3wCevk,FAPbBr2I,7.52,1.138,127.69,0.518,1.9690000000000003
erxeCirmzOzSQ5V52qlHraU8TXXG,MAPbI3,6.21,0.7340000000000001,153.0,0.55,1.5
eryjazkOQELa3pMv9YEeD21zjOF9,MAPbI3,6.58,0.911,140.39999999999998,0.515,1.6
erzFxmtmFSt5S4qQ2hLnJs84vbfy,MAPbI3,15.73,1.02,224.7,0.6859999999999999,1.6
esBaBg4ClnkUwKlwo51P7K0Kq48E,MAPbI3,17.0,0.94,241.0,0.755,1.6
esEJhVtzrO1gQYofxDGsp6tFET0l,MAPbI3,14.84,1.07,229.89999999999998,0.6,1.6
esIB7qJjdjD9G79EUGqgZCnggBTo,Cs0.05FA0.95PbI3,15.87,0.978,226.70000000000002,0.716,1.48
esOVpjko0yk1HGHpDJwPKREyavKS,MAPbI3,18.05,1.1,228.29999999999998,0.718,1.63
escYe3_sfdhoGtT4pWM2wQZY5ElI,MAPbI3,16.4,1.04,212.0,0.746,1.6
eshUUh4K5L2RsWj4M1dc0VvCv0Om,Cs0.05FA0.79MA0.16PbBr0.31I2.7,16.9,1.125,218.0,0.67,
esj1x_fgwWF7eQfWsWlcBDrJMuM1,MAPbI3,10.0,0.94,177.39999999999998,0.6,1.6
eslKftmoRT0_69EhN34xvDGBQEZY,MAPbI3,6.86,0.89,157.4,0.49,1.6
esm04KRI55WUymEl_KU_adwTepuU,Cs0.05FA0.79MA0.16PbBr0.31I2.7,13.2,0.993,204.0,0.684,1.59
esp-VwRRneAcfCkcHOSt6L2PfIZW,(iso-BA)0.5MA0.75PbI3.25,6.43,1.2,165.39999999999998,0.535,1.74
etRG5X9k7nX_xVDL1v5kaIjzcnx9,CsPbBr3,6.91,1.23,71.9,0.731,1.73
etY22UCmJlF08cwhQSeF5y7W2osn,MAPbI3,10.8,0.98,192.39999999999998,0.568,1.6
etfk-OJtX4okJchJg2kzbRmEwXWM,MAPbI3,10.6,1.04,198.0,0.51,1.6
ethHVDTrc9ynNznahJhzUfDqNSry,MAPbI3,16.63,1.12,206.20000000000002,0.72,1.6
etm5GCCOtSxvGsN_LJKu2_zpWEqY,MAPbI3,4.8,0.86,94.0,0.59,1.6
etnnoVtJALpdnwGexBiHku0tg9rp,MAPbI3,13.9,1.04,206.0,0.65,1.61
etsWWGy_zFFZHBa9-Kro_KSxKKO8,MAPbI3,8.77,0.933,149.9,0.647,1.6
etuWQ57KyreamWJ3RlqzQGtFP6Kd,MAPbI3,12.3,0.93,193.0,0.685,1.6
etx6ZTUU5SNsXlQvHUdaG65LG0VU,MAPbI3,8.6,1.053,207.0,0.652,1.57
eu3qNga4jJfCwFv7KO76Vi3WrY3y,MAPbI3,11.6,0.914,215.0,0.561,1.59
eu5XMUCIkObySmt2S-oNZSkEidLW,MAPbI3,14.2,1.02,208.1,0.67,1.6
eu6qXC2c5ydThYR81MZ4awcDPUr-,MAPbI3,14.2,0.96,212.0,0.7,1.6
eu8XriufhtfRt6Gr7QKxdHKgidQ5,Cs0.125FA0.875PbBr0.375I2.625,18.6,1.081,222.32,0.774,
euAQpX2PwJOvCvaN4yCTMFKiAWfZ,Cs0.25FA0.75PbBr0.6I2.4,17.57,1.129,197.10000000000002,0.79,1.6800000000000002
euF1wa0vV8A9LKBU4VMguVdv9cth,MAPbI3,13.2,1.14,192.0,0.6,1.6
euFAxlnKbXlI-eYpfC9Iw1S7yEgX,MAPbI3,16.8,1.03,228.0,0.71,1.6
euIWUyeSmcGdEKm0upWGJx_g8ULV,FA0.1MA0.9PbI3,15.96,1.03,206.29999999999998,0.7,1.5690000000000002
euLTS3VX-roPpkqjzzp5fVEMwWY8,MAPbI3,19.2,1.09,243.29999999999998,0.74,1.5499999999999998
euLhG8qmaYnDuuvkcVXRieTpBnfh,MAPbI3,6.37,1.05,107.5,0.562,1.6
euMnuHQZjPUUliaUarCaW8CA5KBy,MAPbI3,8.6,0.95,145.0,0.58,1.6
euMrO0UU4q2TeGoXvthXf530rSIh,MAPbI3,5.7,0.82,128.0,0.54,1.6
euMxqo7O639shJNyiP6u1T4ZXO1N,MAPbI3,9.8,1.008,151.0,0.648,1.6
euNKc1-i_DCJGnmxFOsZF7S_UX47,CsPbI3,15.51,1.11,188.1,0.743,1.63
euPWMPCRRa1ONHKuhAM4-49f_GMH,MAPbI3,10.16,0.99,147.3,0.6990000000000001,1.6
euQn9efW2DFCfMr4eJ8aKybmChJx,MAPbI3,3.0,0.963,93.0,0.359,1.6
euWowUsobf4hjASnlyLFzPVIa2cb,FA0.7MA0.3PbBr0.10I2.90,16.4,1.01,232.0,0.72,1.58
euXxEreplGR7lxURuNRdNwY_5K9e,Cs0.06FA0.94PbBr3,7.63,1.453,64.7,0.812,
eucBpq8MaeX_Z2bgQ5CCURJDcQDJ,MAPbI3,9.31,1.0,183.0,0.51,1.6
eunhBs-MrFMl9zQMFefE2aEGQyJV,Cs0.05FA0.79MA0.16PbBr0.54I2.46,12.19,1.023,205.39999999999998,0.58,
euz8R29tZChH2WA2DYHgWQyJl6KG,Cs0.05FA0.79MA0.16PbBr0.51I2.49,19.75,1.126,233.0,0.753,
ev2usF42MFTDFpCgScqhTh1TmMrH,MAPbI3,15.39,0.977,212.2,0.742,1.6
ev3kqLc6ng4aDlbS3sLmAemyEYsv,MAPbI3,2.59,0.78,96.5,0.34,1.59
ev6CDpea4GS6tbuss1qGSIYq7G9_,MAPbI3,16.3,1.1,207.2,0.715,1.6
ev6THB4_hsQ1udFdD5spVf6a7NR8,CsPbBr3,9.41,1.5630000000000002,74.6,0.828,
ev7RMMl4w2hRP4tPkbkOqJ0qBbvr,Cs0.05FA0.5MA0.45PbBr0.04I2.96,21.11,1.148,237.0,0.81,
evJbGl9WLeBmrJAnYf4oVWQcGzDH,MAPbBr0.75I2.25,13.4,0.956,199.0,0.705,
evLu-CZi7X2y1Ze67zcckfw40KUm,MAPbI3,15.94,1.05,223.5,0.7,1.6
evQnzHCNs8cmZmpG1KiUhZwij_e2,MAPbI3,13.46,0.86,203.9,0.768,1.6
evWdGZclxaJNZHDQlN7JxHnGO0-w,MAPbI3,3.8,0.93,85.0,0.48,1.6
evYlN8tdRPAYq_FYyPfS4lePJ1Vl,MAPbI3,9.31,0.867,178.0,0.604,1.5
eva8IB_gVEBntNJ4eSe1eZ0jhYxM,MAPbI3,0.16,0.58,5.5,0.5,1.5
evo4gD-gulj-NmlutBRoI-JEJ9lq,FA0.9MA0.1PbBr0.3I2.7,18.03,1.06,225.39999999999998,0.75,1.5
evr-HQAJvdviVAQCmRukYrcDLRZC,Cs0.08FA0.78MA0.14PbBr0.42I2.38,16.34,1.05,224.20000000000002,0.69,1.61
evwK7qSxXRfMdH9svxqKcry54Fvd,MAPbI3,8.11,0.856,163.1,0.581,1.6
ew-Z3jchRrRIp4BXoSyRNohaJb2F,Cs0.88Na0.12PbBr3,6.42,1.318,65.9,0.7390000000000001,2.24
ew2ily2yM5-P8OEiuKGxRMX4_kRQ,FA0.85MA0.15PbBr0.50I2.50,17.7,1.12,216.0,0.73,1.65
ew6hmAHorcIjtxT03xF9PVXrxllW,Cs0.05FA0.79MA0.16PbBr0.48I2.52,14.06,0.95,219.4,0.67,1.5499999999999998
ewAAYJJ80gBQq_k-YPWdR7rNO0eK,FA0.6MA0.4Pb1.0I3,10.55,0.96,221.8,0.495,
ewHexEFnpV3zlGRQ9EhvtOSw5Ybl,MAPbBr0.25I2.75,11.66,,,,
ewKIxQy0sagVPyafxkD8moI-epMy,(5-AVA)0.1MA0.9PbI3,11.12,0.78,220.2,0.64,
ewKSFh6zIt1TCSL9Hk6MnFh6ekwT,MAPbI3,12.15,1.0,205.7,0.59,1.6
ewQ71ngpn1sBXdm_JURl7cnfG0d2,MAPbI3,15.7,1.0,200.0,0.75,1.6
ewQeG-ey3i2Cxul7hD0PiAC27ccD,MAPbI3,8.8,1.02,182.0,0.474,1.6
ewRO5Z4kXZAsP6JI0HL6tQ3oUMJz,Cs0.05FA0.79MA0.16PbBr0.51I2.49,16.0,1.06,207.0,0.73,1.609
ewVnm_oKpexzP_wwpitjedBbkokt,MAPbI3,16.33,1.1,200.39999999999998,0.741,1.6
ewVw0Ij-EU4we6gyga_QvlLvCtjH,MAPbI3,15.28,1.08,208.5,0.68,1.6
ewZw7PcdcTW1VtCPO-FbKfmhjFIq,MAPbI3,16.53,1.1,208.4,0.72,1.6
ewb9JVjMjIJGZ0KAJzAwcGZ5TGTb,MAPbI3,6.3,0.82,192.2,0.4,1.6
ewxL0RRK_kowbsLRBuNuG7wh-Jlh,FA0.15MA0.85PbI3,15.44,1.05,210.5,0.7,
exRsX-JYJ63NTnMaJbhgOgK4f0IT,MAPbI3,8.5,0.95,150.0,0.75,1.6
exS3ckrLKEbtBkS-vyLfyBPpDNoH,MAPbI3,13.3,1.0,184.0,0.722,1.6
ex_ZBkGKZr48voxe4RDOPxES0474,Cs0.05FA0.79MA0.16PbBr0.51I2.49,18.96,1.097,227.2,0.76,1.57
exrY1CyevjHSkV2xzuHniU3EwCsb,MAPbI3,14.15,1.01,196.1,0.713,1.6
exy4eN6o0XV1VRG-Kt36F2En8Cld,MAPbI3,5.85,0.84,139.1,0.49,1.6
exyTEI5cjqVXOknT59q_Fx3Lw5Md,MAPbI3,7.2,0.88,136.0,0.49,1.6
ey40S0KE6mHLDs28XEJtPdppq0JL,MAPbI3,17.0,1.01,230.0,0.73,
eyF95Cze_gz1d5zEGvXi7-7pQCOV,MAPbI3,18.5,1.14,232.10000000000002,0.76,
eyQzOik8IBrJkUhdiYS6WeHOtlyj,MAPbI3,5.4,0.89,110.0,0.41,1.6
eybJ1xgxBu93Iy8_lupgrhEYH4x7,CsFA0.83MA0.17PbBr0.5I2.5,16.64,1.053,219.0,0.72,
eycshi-e2rFWG6hQtJxX3cFhWKTK,FA0.8MA0.15PbBr0.45I2.55,20.57,,,,
eyeuV7uhbV2YGhRt5LW277MUygM5,MAPbI3,6.98,0.78,159.2,0.638,1.6
eyfEb6UkL-QQTyP_Q4b4EErA6GBF,MAPbI3,9.14,1.03,164.60000000000002,0.54,1.6
eymLU57YfQc6ffB5OOE87UVG6coe,MAPbI3,11.1,0.9,185.0,0.667,1.6
eyooqEongmKfHQQZ18qy7TvoTt_g,Cs0.1FA0.765MA0.135PbBr0.45I2.55,18.86,1.103,224.0,0.763,
eysaQcOnhVDx_tmtBRvYLiJ2R8Xj,MAPbI3,12.89,0.96,196.8,0.68,1.6
eyz5BAzyBYTirGFVcC76U_FGLD7x,CsPbBr2.9I0.1,2.51,1.23,37.9,0.54,2.38
ez-ZzsnqX8ROEqDrSKfUR96DJZk1,MAPb1.0I3,13.0,0.85,197.39999999999998,0.687,1.5499999999999998
ez7fCPZ2sRlURAJn0_-F86JleVvZ,CsPbBr2I,7.6,1.03,116.0,0.63,1.88
ez84MwUrmNH3ihXsh2jT6yOBskYx,MAPbI3,10.7,0.96,147.0,0.76,1.6
ezE9h2rfa6DUmQPXdIDllYV5Getr,MAPbI3,7.82,0.97,155.0,0.52,1.6
ezEt-49vgw6lv3wG6pps6oEgalte,Cs0.17FA0.83Pb0.5Sn0.5I3,13.9,0.76,271.0,0.624,1.26
ezIYzh3EiYEW7RG7WGGM1V-dg1GQ,BA2MA4Pb5I16,11.54,,,,
ezMSFgGRNwf0TLaT2RBOmt1nptS6,BA2MA3Pb4I13,10.12,1.002,81.5,0.486,
ezNKyoMxmt5akxRN4_a-Npa0MgQa,MAPbI3,12.2,0.88,189.0,0.728,1.6
ezQDSODJ5jR9az0qI3Uqm3hDTklT,Cs0.23MA0.77PbI3,19.94,1.1,231.70000000000002,0.79,1.6440000000000001
ezVHB_r-B_f5-Ee_rYQwN2bcN5zy,MAPbI3,7.2,0.975,150.0,0.49,1.6
ezgE6yvRgFDMs6v0FCdD-W4ToaPl,MAPbI3,11.06,1.02,157.0,0.688,1.5
ezhQVmtMt7GfX1DMEYNdaW3w8k-c,MAPbI3,17.24,1.105,210.6,0.74,1.6
ezkW9AnFdl6i9Wbyzi9SmK3UnOKF,MAPbI3,9.0,0.932,154.0,0.63,1.6
ezynjVTvAg9vhx90v3KfNB4QN4Rr,MAPbI3,18.5,1.05,188.70000000000002,0.8,1.6
f-3Pm8fmYOQMTLQNjmcqp-yORDtu,MAPbI3,15.15,1.085,229.5,0.608,1.6
f-6ahmJYr-T1_ztdX3JIFfXORUzc,CsPbBrI2,10.22,1.06,132.89999999999998,0.726,1.89
f-85GNgjEM3dXtyPQCq6pvuxhDnF,MAPbI3,14.52,1.084,219.8,0.462,1.6
f-LzDX-qza4FpaViRxM8HEwGP62D,MAPbI3,15.28,1.095,152.6,0.76,1.6200000000000003
f-OOwBSzFHiyp92SEaf8hlBDeo8i,FA0.4MA0.6PbBr0.2I2.8,14.54,1.02,211.1,0.71,1.58
f-QD_tptSC72tCL1UXUXSapiiuc1,MAPbI3,6.88,0.88,140.1,0.56,1.6
f-U3Z6w8a45lpxJ_k8bBrP6KGXOy,MAPbI3,8.7,0.8,163.0,0.67,1.6
f-WDSNxo953TkzlqFIiMH9lL3e9N,FA0.15MA0.85PbBr2.55I0.45,13.2,1.06,187.89999999999998,0.66,1.5300000000000002
f-nryZScV78GCBjNjah1y6gSndtR,MAPbI3,12.69,0.924,228.6,0.6,1.6
f-zHor2cJAqpUvkaokCZxlGtWs4Y,MAPbI3,4.0,0.625,105.0,0.42,1.6
f01WIEEFDDDJWuxYx-CXLNPIPRtn,MAPbI3,2.6,0.64,75.0,0.5329999999999999,1.6
f0ANzL7IfFQZh0fXGnAJlbOU70ny,FAPbBr3,16.5,1.01,248.0,0.6559999999999999,
f0OsYF42shrWtTBhKJ5OeN_M55ZK,MAPbI3,20.71,1.11,231.20000000000002,0.8,1.6
f0TgHxj446SWoDgVM6naKpznon5X,MAPbI3,6.5,0.701,173.9,0.534,1.6
f0WUfX4nqpycOiQHeDWjnJ7WhUCD,FA0.95MA0.05PbBr0.15I2.85,17.91,1.03,250.79999999999998,0.72,
f0ZXj7LirGxkENzT6pZSamsyC_sN,FA0.1MA0.9PbI3,20.3,1.07,240.39999999999998,0.787,
f0bcHrv-Cq1eHQE6yC-keo2_H7f2,MAPbI3,12.32,0.98,205.2,0.612,1.5
f189-DZXHSHrRf-1avG0lVl68sJl,MA2PbI4,16.12,1.06,210.0,0.76,1.56
f1BOh1pTcnatr__echnUtlqE0jQl,(NH4)3Sb2I9,0.28,1.01,7.3,0.377,2.27
f1Ihlv61FwBoqxVyYE0HMc6dw4X2,Cs0.05FA0.79MA0.16PbBr0.51I2.49,18.5,1.09,227.0,0.78,
f1J3TsaZTHPnvkyREXdtzfizb10y,MAPbI3,7.49,0.997,163.5,0.46,1.6
f1P9iGebqLM3UjNkae7gbhoC94m2,MAPbI3,12.0,0.95,178.0,0.71,1.5499999999999998
f1Po7KHyupQ_NiNC0VQIO6MZRXuW,MAPbI3,15.42,0.91,211.8,0.79,1.6
f1Tu-zrYuaIbLBmhPiA3V9wzh5X-,FA0.57MA0.43PbI3,10.37,0.98,189.0,0.54,
f1al7BVfjlE1jvrdRUf6jimTXbmn,MAPbI3,4.3,0.82,92.0,0.57,1.6
f1lW53AXkDzh4zgDU9i176_I4FU0,MAPbI3,12.45,0.91,194.5,0.7,1.5
f1vTswk7_oGVO6C5TbqUHpdZoBMA,Cs0.09FA0.58MA0.33PbBr0.65I2.35,18.3,1.1,228.0,0.73,1.59
f1xC-God2w8o64sUJgbwgGL5muUS,Cs0.17FA0.83PbBr0.75I2.25,15.04,1.04,195.10000000000002,0.73,
f26C5QQNttk-wCsUyW6HeUWtBUmv,MAPbI3,11.86,1.0,195.0,0.61,1.6
f2AXFnUpjTtxcY5sF9YwxW3uDvgM,FA0.6MA0.4Pb0.4Sn0.6Br0.18I2.82,18.5,0.888,287.4,0.745,1.272
f2E-IbVjtjmqG5Jd6RHhXfXf4RBt,CsPbBr3,6.93,1.296,73.0,0.732,
f2FbqG8bnFoOChIHQ74Nef1lqdkl,FA0.85MA0.15PbI3,16.79,,,,
f2ahrVkgIFUT0W9xphOMCg4IkYwI,MAPbI3,12.84,0.987,204.0,0.638,1.6
f2h7uu2yvHDiMytrkJYJb3T4KWTv,FA0.85MA0.15PbBr0.45I2.55,18.41,1.125,226.29999999999998,0.75,1.58
f2jsQpLqVhpTzXofJ51D2ZrkgVpY,Cs0.05FA0.76MA0.19PbBr0.6I2.4,17.4,1.13,198.0,0.779,1.67
f2laDkt_gLYDHsm-d1rr6RHgRlAY,MAPbI3,16.71,1.042,213.1,0.75,1.6
f2v3fxw_BD6eUh1LzYztwli9Uaqg,MAPbI3,1.9,0.82,61.0,0.44,1.6
f2vjz6TBICbIjhIaUvfxEqiSLE0E,MAPbI3,15.6,1.12,202.2,0.691,1.6
f3Epip7S4n-ti0ljq96DaVnl4d9B,MAPbI3,9.55,1.05,150.5,0.6,1.5499999999999998
f3F7NP6I2qzVTKDL4cE7FH3s8EkC,FA0.5MA0.5PbBr0.5I2.5,12.87,1.04,203.63,0.608,1.612
f3JER9ffhIMvuZHz3hvIr5-eP7AN,MAPbI3,15.2,1.05,192.0,0.754,1.6
f3KC8xv1ULYT4eRWfdcd3_-GjJ1Z,MAPbI3,14.7,1.133,167.10000000000002,0.655,1.59
f3NF1e0NNPvXkJKyaFcsV7xNrvzC,Cs0.05FA0.81MA0.14PbBr0.39I2.61,18.21,1.16,209.5,0.75,1.59
f3NHfgIsETuPYg9n7eoHit-C42Ty,MAPbI3,11.5,0.953,181.0,0.664,1.6
f3R-2OPhwetPpP8wBfJHJBuV5jAM,MAPbI3,12.24,,,,1.6
f3XrqZXRACR9V4Me3usw9xcDXJtt,Cs0.2FA0.8PbBr0.75I2.25,13.0,0.98,210.0,0.65,
f3c_adOB4hGDk_5MtgSi14sBtszF,CsPbI3,13.4,1.05,180.0,0.71,
f3hzqIAUjabGieOBk1SFJxGsyaXj,MAPbI3,3.88,0.403,196.64999999999998,0.491,1.58
f3t6uDUejAf2QoXz-bty5fdx95bB,MAPbI3,15.8,1.082,200.2,0.731,1.6
f3tDVHO91si-1amcwSKidikB-iYE,MAPbI3,4.5,0.96,106.0,0.43,1.6
f3wJjJsjlNeTzkkokmfXms40Yhyv,Cs0.05FA0.79MA0.16PbBr0.51I2.49,18.12,1.08,225.10000000000002,0.76,
f45wgAh_YNOPVVsXDSV7HI2gTUni,(PEA)MAPbI3,5.85,0.84,96.1,0.721,1.6
f463KZbpcj3iMwO-l_5aiLPu5Agq,MAPbI3,12.1,0.95,179.0,0.71,1.6
f46Rw0qSAvJMPwABKCP7N7cPEUeg,MAPbI3,4.12,0.93,80.19999999999999,0.56,1.6
f4DZGj-PApbL1qGC1F5UZVrjv-tW,Cs0.05FA0.79MA0.16PbBr0.51I2.49,20.56,1.15,229.0,0.78,
f4Em072mNfHH00VGNn53aTTcLhbq,MAPbI3,13.0,1.08,172.0,0.7,1.6
f4F1ogm0D5IozR9lVZilvCYbHZRv,MAPbBr0.3I2.7,14.5,1.07,176.4,0.77,
f4GM28f0UHEG5nKXQ542RG8KUv4H,Cs0.10FA0.75MA0.15PbBr0.51I2.49,12.04,1.011,179.1,0.665,
f4KEEH9div_1btWaNMk5ZqBB8B-S,Cs0.05FA0.81MA0.14PbBr0.45I2.55,15.4,1.1,232.0,0.74,
f4KlXDJf7ykXhXCMEYPLpOfemnLX,CsPbBr2I,1.0,0.965,39.0,0.58,2.05
f4O3Wx4XoaI8vnb-wvWYxbbAxkJh,MAPbI3,7.8,,,,1.5499999999999998
f4PBZ3Pv94XjOYQmOy_yDPr4Ss4y,MAPbI3,13.82,1.08,198.79999999999998,0.643,1.6
f4d4uA_SULs4XX4qzVaaA83lZ69P,FAPbI3,18.1,0.983,243.0,0.76,1.57
f4gq1Go-wC6Bts90BBXHugs9lCPW,MAPbI3,20.02,1.128,229.8,0.772,1.6
f4salaQSkFfSMlY0o_UejlcX2WZ0,MAPbI3,17.2,1.05,229.89999999999998,0.723,1.6
f5-kz1v8-jI3UdkOSvfsQIO3Bpfn,MAPbI3,13.5,0.948,221.4,0.643,1.5
f50LgzLwRnD5AY1S8VOlNI5RP5BC,MAPbI3,13.78,0.95,184.5,0.77,
f50eJFqGmkjnqLE3QSeeRsq2tH-P,MAPbI3,14.69,0.96,214.20000000000002,0.71,1.56
f57Yd1z03wBzQnZCgzwAW2aPpQbJ,MAPbI3,14.49,0.97,204.7,0.73,1.6
f590Iak9RivdUVpCGjfcbD7cFA1B,MAPbI3,12.03,0.94,193.9,0.66,1.6
f5CUbq4f1EcN85YQ2IekQ10rsWjg,MAPbI3,1.54,0.62,135.6,0.183,1.6
f5ESf3Ub2p5YItVHCKnJGO6d7Tql,MAPbI3,8.32,1.0,185.0,0.45,1.6
f5H9_QmAeXzcmVuxikDWgWJxFMXF,MAPbI3,15.53,1.0,215.39999999999998,0.725,1.6
f5HJ4WVPEj2kmLHjNuXP8SuUQ375,MAPbI3,11.18,0.9,161.9,0.77,1.6
f5HcJWU4aoGo0w7TtrazzbeV23a1,MAPbI3,4.8,0.58,108.0,0.86,1.6
f5PVfMTN5FQSDSjKO2dENwwi4q4b,MAPbI3,11.95,1.0,215.2,0.69,1.6
f5V_4KOVN_v4iECvdoQqL4BlZuf_,MAPbI3,17.75,1.1,212.0,0.7609999999999999,1.6
f5_FV_qZnadf80y9z_mgRPYy1J2V,MAPbI3,10.12,0.9,181.0,0.62,1.6
f5drEanHgBE7bbT6GH45bjETxBA5,Cs0.05FA0.79MA0.16PbBr0.51I2.49,18.13,1.13,225.6,0.748,
f6-Vel_J7YMP9u7z0fXLtVn1AUsV,Cs0.05FA0.7917MA0.1583PbBr0.5I2.5,11.2,1.01,197.0,0.56,
f60O9uchKHgQYXWNR2s4nwtMve-c,MAPbBr0.3I2.7,13.6,1.1,200.5,0.63,1.6
f6HhUYYORIhDC05EYeXUzVSP9kwR,MACa0.05Pb0.95I3,8.0,0.78,163.0,0.632,
f6IMpuOZtshzbX7YJAy8nZ5fuDqZ,MAPbI3,6.82,1.02,124.0,0.54,1.6
f6Q5GMHRz2mirvAJ6rBQwqnrOQqP,MAPbI3,7.44,0.96,140.9,0.552,1.6
f6k_An3KEi-tt2nLJyooBaplUp-p,MAPbI3,10.2,0.96,178.0,0.597,1.6
f6xQmg5jnPsQDh9-jOCegWlXwgcM,MAPbI3,13.09,1.04,203.0,0.62,1.6
f71cyv8bMe5MRX1tN9kpc2cbNl5_,MAPbI3,9.3,0.912,183.2,0.54,1.6
f71gG8TqiezdVIzQjbU9DBpY26JD,MAPbI3,7.0,1.01,163.0,0.422,1.58
f73CmQYgrHb64dqd1zKivDCJfARs,MAPbI3,12.7,1.05,160.0,0.75,1.5
f764EHSsxsTSli7HgTtH_uvBVpL-,MAPbI3,1.7,1.02,67.0,0.28,1.6
f76b4tAiig-CqIA-94kO6JthgwYc,Cs0.01FA0.76MA0.14PbBr0.45I2.55,19.1,1.125,225.0,0.755,
f7Ia8hIbEbE3F2MndMxEWnPDGc4h,MAPbI3,9.62,0.893,168.0,0.642,1.6
f7Rj8c82wtvvpQBUloBaZSBv4nL_,MAPbI3,4.66,0.61,135.7,0.57,1.57
f7Xc6pJ8x7DDX-v3ihDCz8jq7HE8,MAPbI3,15.01,0.99,226.5,0.669,1.594
f7cZj7GATgIqbkyw-RKIGC0owe50,CsBi0.04Pb0.96I3,10.5,1.1,137.0,0.69,
f7g8pAqQHW1LDz6rZJ6u412rLNuB,MAPbI3,12.6,1.05,195.0,0.61,1.5499999999999998
f7gfI0U619Q8815x0oDeFf3kly89,MAPbBr1.2I1.8,2.5,1.175,30.099999999999998,0.71,1.8
f7i7VMLdlQSKhDlGfeeU5ZB0VjcV,MAPbI3,0.17,0.1,58.7,0.29,1.6
f7kSk1tqIGzn9WMlVzu-4HLY4LhW,MAPbI3,16.8,1.04,221.0,0.73,1.6
f7robM2JhJcymtTePqEx76Fx5mUz,MAPbI3,15.29,1.06,214.8,0.672,1.6
f88uayADxw1dc6Ckt6ib7SkuzcWv,(PyrEA)PbI4,1.42,0.82,24.830000000000002,0.693,2.48
f8Hzsl8PKrbXY_NrVWC0NoB4C3um,MAPbI3,12.3,0.88,181.0,0.772,1.6
f8J9i-Gpls-U0dtL6F0sINBDna4b,FA0.83MA0.17PbBr0.51I2.49,8.9,1.02,190.0,0.54,
f8OhPcB-aXuTu5GM05HxzdRHXDAU,CsPbBr3,9.94,1.588,74.7,0.848,
f8QVcgQwrwKdtNxn_JAHDQ3UALV1,MA3Sb2I9,0.2,0.34,13.899999999999999,0.42,
f8Z2Fh7YbJRcsCl6Xd133BWbDLAy,MAPbI3,15.0,1.075,196.5,0.71,1.6
f8eDELis4awk4ssGXLXYpWBH0aQt,FA0.1MA0.9PbI3,13.97,1.05,202.3,0.659,
f8f1wnpXAQ0sihxbiTnjvTEfEnUf,FA0.6MA0.4Pb0.4Sn0.6I3,16.89,0.848,289.1,0.6890000000000001,1.24
f8mwgZR4L-vu8193M337MvIheVbu,FA0.85MA0.15PbBr0.45I2.55,20.15,1.12,232.0,0.753,
f8qHKk7E83ZrRB2J-V_iSpb0re42,MAPbI3,35.2,0.87,1.5,0.75,1.6
f95gmosZX3Z-7TUqCMP21Gojyffo,MAPbI3,5.7,0.85,123.0,0.53,1.6
f96Dk6-NaEzA65AxJc0NAeD3b1uq,MAPbI3,13.61,0.99,198.2,0.7,1.6
f9gklZQJGHKnBV27KIhpA2O7ak3-,MAPbI3,6.5,1.04,143.0,0.433,1.6
f9hSDS4U0qg1KJxk_fYvoux7oiJP,MAPbI3,12.43,0.83,237.0,0.62,1.5
f9i8WtNdH74qB32n1z3_H6QxtIEr,Cs0.16FA0.8MA0.04PbBr1.5I1.5,11.76,1.18,130.0,0.767,1.82
f9p6uN_UIfiJ4B8R8FBzERqZ7uVp,FA0.85MA0.15PbBr0.45I2.55,19.54,1.073,235.6,0.773,
f9pVuDIcFNFOTZotrt1uOTWgy3D8,MAPbI3,13.06,1.0,200.39999999999998,0.654,1.6
f9ri5Wem8iPznyhS5fuMreoo5Y67,MAPbI3,17.4,1.04,207.0,0.8,1.6
f9xi_ps550BUrMTo-ixKv_8h99yx,FA0.85MA0.15PbBr0.45I2.55,8.5,1.05,204.0,0.4,
fA9YhZ6c5iGvQngmajMk8dG8JkzL,MAPbI3,13.0,1.07,184.3,0.6729999999999999,1.6
fACN5TcogHNpdhtdnVj70cjDDeT6,Cs0.17FA0.75MA0.08PbBr0.39I2.61,11.19,0.94,191.20000000000002,0.609,1.61
fAFB11HNidodz3N3bgnc2fTQZKGM,CsPbBr3,4.47,1.29,65.8,0.528,
fAK_WLbjxqASTrRJBgUTpselhOXE,MAPbI3,9.05,0.903,178.5,0.562,1.6
fAN4ZkTIjEdA5LdxQtJhhhaoSJX-,MAPbI3,10.59,1.0,173.1,0.62,1.6
fAOjP6AVJhfIX1_DilmAvJPoz5WS,MAPbI3,3.9,0.66,103.3,0.57,1.6
fAQwbEKhLoMiWyn5Q5h4zzcEomwk,MAPbI3,11.3,0.93,194.0,0.63,
fARweYXEhXOkZTYiPUDMfmpmNqWR,MAPbI3,12.1,0.94,190.0,0.68,1.6
fAVVWpcWKH1U0WsTATH76B6oTzv1,Cs0.05FA0.79MA0.16PbBr0.51I2.49,17.3,1.13,221.0,0.69,
fAfDaVBvmt5Y0QW7bg7ZxRZ19-wK,MAPbI3,12.11,1.01,188.9,0.64,1.6
fAnRRNirh_ouHwwUb25-7WWn9sL9,MAPbI3,21.07,1.177,229.60000000000002,0.78,1.6
fAoHqVhH1_FZ8k2T2qiAbh1obFNO,Cs0.08FA0.77MA0.15PbBr0.51I2.49,15.52,1.047,188.96999999999997,0.784,1.6
fArZO4vWdWD8hu04ijA_r5Div0Nf,Cs0.05FA0.81MA0.14PbBr0.45I2.55,16.68,1.04,232.8,0.68,
fAwVoGElEN3bZWaAT_ediuw4VA3i,MAPbI3,15.1,,,,1.6
fAyWr2ZX1ETJnoHMSGt8Slwp86w7,MAPbI3,11.8,0.92,175.0,0.73,1.6
fB0CClVN-JrMeNK130I5Xa8uBCx9,CsPbBrI2,12.88,1.212,142.79999999999998,0.7440000000000001,
fBL8f-ezvmvdHFLrNcsJ7n6dF6j6,MAPbI3,13.54,0.98,212.5,0.65,1.6
fBQJWUqvz4S1R4Nnl3yy4DnnCae-,MAPbI3,8.3,0.88,176.0,0.54,1.6
fBU-uj9emARKV3PzCBMgoNnaPWW7,FA0.93MA0.07PbBr0.21I2.79,22.0,1.13,241.0,0.804,
fBhSFAPPyqLdvyqW2cPfJeUeLVF_,MAPbI3,14.19,0.94,204.0,0.74,1.5499999999999998
fBjz6mO4x3ttXrH4EbkEgKszS6GL,MAPbI3,13.15,1.007,197.2,0.662,1.6
fBo1TIWeyE0r5YUIGe3rqqhIXfmf,MAPbI3,15.2,1.023,228.6,0.65,1.6
fC7S3cShiPBt5RYA3ua5ghfx8bvl,MAPbI3,4.9,0.88,160.0,0.34,1.6
fC8mpxipfCxCydFWYO-5njD9fUax,MAPbI3,4.03,0.76,111.1,0.47,1.6
fCL6DT8_hhdewHV3gpSOwfjIDzHR,MAPbI3,15.29,1.0,188.4,0.773,1.6
fCMMUJg-fxKZUDlXgrwhvE3RlkdW,MAPbI3,11.4,0.98,174.0,0.67,1.6
fCNI3xsaKJNhDVSwphUgbEt84ZzH,MAPbI3,3.7,0.52,121.0,0.6,1.6
fCbQvGdYzxNOyLdlAQrJf1RU1o8m,MAPbI3,18.12,1.05,238.79999999999998,0.716,1.6
fCyJaXD5eu0UUespzTp_ex3xn4VZ,MAPbI3,17.32,1.08,216.70000000000002,0.74,1.6
fD8r19wQuO4D2FEcD9AiO2G17lla,MAPbI3,3.8,0.7,120.0,0.45,1.6
fDDPnv89tC2hJ-7iLxqhzynbP0ll,MAPbI3,3.69,0.813,98.80000000000001,0.45,1.6
fDDm2Ib-GwpfG1VmL0dpDLdZo80m,MAPbI3,9.19,0.93,163.9,0.603,1.6
fDJht9jsjGJ-OIMHV2TtAtpo6ZLZ,MAPbI3,19.26,1.07,225.6,0.795,1.6
fDNyCF0XZ1PVDtxP4yG9mHWkmO9q,MAPbI3,18.0,1.12,199.0,0.8009999999999999,
fDP9YGm20TVW4itJtS8wddlGEwJK,Cs0.05FA0.7885MA0.1615PbBr0.4845I2.51555,15.3,1.14,203.4,0.66,1.6
fDRBaFcGWHovvmlq05XtzsuoDv9l,Cs0.2FA0.8PbBr0.45Cl0.09I2.46,19.39,1.22,199.60000000000002,0.797,1.6600000000000001
fDS-xxIpDGVATpuUbsj8wW1dsf2i,MAPbI3,5.8,0.66,192.0,0.46,1.6
fDbsY3Fqf3K9HTTgnToOxhBla5h4,(PEA)2MA4Pb5I16,10.4,1.11,154.0,0.61,1.64
fDdh-MifeVCHsezkRWsMy9WmAken,FA0.3MA0.7PbI3,17.95,1.06,232.0,0.728,1.57
fDlvnhnxMMqKDdjc26TIwgKolRzN,MAPbI3,11.04,1.03,180.5,0.6,1.59
fDoauoXyApXI_hKBcruclIZHnhee,CsSnI3,1.4,0.19,214.0,0.3429999999999999,1.3
fDxlxEMxXdJHuCmi6v3BCoQvAcDo,Cs0.08FA0.77MA0.15PbBr0.51I2.49,10.41,0.744,214.98000000000002,0.65,1.6
fEGzGZczQTpYAoUZQUaZZOY2QYMU,FA0.9MA0.1PbBr0.03I2.91,17.56,1.11,239.0,0.733,
fEMf3WrtQKdpmSX7FPkYaxszmyIW,MAPbI3,14.7,1.06,206.4,0.68,1.5
fEN9fAy2dTMfX1FpPrvxhl8Zu8Lj,MAPbI3,6.5,0.88,99.7,0.741,1.6
fENEBfSTSbkbK36j0gZg8GkO6HeK,MAPbI3,5.5,0.75,136.0,0.53,1.6
fE_RJrVBIBwmjSkYxxxKfCAuko4t,MAPbI3,9.2,0.89,165.9,0.61,1.6
fEfhJMMh_I32K8i9rjd-IofnZ8Sv,MAPbI3,14.5,0.964,225.0,0.6729999999999999,1.6
fEfw8Y2gfyG0j6Wuiu17Xf3ruW7L,MAPbI3,12.47,1.01,163.9,0.75,1.6
fEiwxlySZksip7jcimUUWZfX5IPa,MAPbI3,19.62,1.08,242.89999999999998,0.75,1.6
fEm9fyd4nDG-rlfaHUxuyosoRo8Y,Cs0.1FA0.75MA0.15PbBr0.35I2.65,16.99,1.012,214.4,0.701,
fEnY4BxQNpq_Vr4dIwBIGRByhI_l,MABi2I9,0.33,0.588,11.799999999999999,0.48,
fEyiAud90JFR9RZrPfhQLzNlNCfK,MAPbI3,18.19,1.08,224.8,0.7509999999999999,1.6
fF1Xg3yEXo29c1dw74_4aA1gJi3c,Cs0.05FA0.81MA0.14PbBr0.45I2.55,18.6,1.11,218.0,0.7659999999999999,
fF1kcl8-Ang4RTJgM422X7Tnby69,MAPbI3,17.25,1.06,224.3,0.75,1.6
fF8FMKDiUq-5EZUjIXRhIcUMGdQ6,MAPbI3,20.54,,,,1.5499999999999998
fFDmmch3t8CFGvzEp2QVNIWPSWkQ,FA0.4MA0.6PbI3,14.3,0.98,223.6,0.684,
fFGvDM7aieaCTpsW19oTsVv0sTmr,(EDA)0.04FA0.29MA0.67Pb1.0I3,15.91,1.051,203.70000000000002,0.74,
fFN2geBKY6eHiyXlHnfd23NdHNqK,FA0.85MA0.15PbBr0.45I2.55,15.1,0.99,240.0,0.64,
fFOzzY4PWa_L_OMTCs1utggMS36k,MAPbBr1.25I75,9.2,1.07,134.0,0.64,1.76
fFX0EMmD129KJJ0nwbb4UCJL6wJq,CsPbBrI2,9.34,0.011,125.9,0.647,1.82
fFuEqbp35URHMsH3DrRh7ZXHNrbd,MAPbI3,20.1,1.16,217.0,0.8,1.6
fG4ry7o_Oky9b3ZbfAmHs38MWHzu,MAPbI3,17.01,,,,1.6
fG7HikIFaFfdXsNqiQNy7FPPTdQg,MAPbI3,11.7,0.82,207.0,0.68,1.6
fG8A203YtAq3Yo5VdiO9dGUTtaA-,MAPbI3,14.26,0.93,231.29999999999998,0.62,1.6
fG8y3mI0mYSnXoLabsOyqYxkuSqL,CsPbI3,2.0,0.93,55.8,0.38,
fG9cLjfEmA_oHmBuxPIUKR4nKM3y,MAPbI3,6.66,0.81,148.0,0.556,1.6
fG9tMHw4z1VtK52zC-tayb2IZXt9,CsPbBr2I,9.98,1.37,120.5,0.61,2.05
fGGO2aGztCT6dlVsk5zmOaz6vU7F,Cs0.1FA0.1MA0.8PbI3,12.01,0.98,199.3,0.615,1.5
fGKmS3J8I4-ssMgAXQFEI9AJ6cEJ,Cs0.05FA0.7885MA0.1615PbBr0.51I2.49,17.43,1.06,218.70000000000002,0.753,
fGNoydqC3zGBSZNS5r9h6Vsf9HH6,CsPbBr2I,8.25,1.08,123.2,0.62,1.9000000000000001
fGRtRlHvOz7EEp-yjBfmi6IV4sx7,MAPbI3,1.6,0.45,90.0,0.4,1.6
fGhSEFL6JvYHVByqbco5oEj_2CWu,MAPbI3,16.26,0.9,266.3,0.6779999999999999,1.6
fGjTHMklEI9-jvkGZXP1Na8a34Ru,MAPbI3,13.73,1.05,180.10000000000002,0.7070000000000001,1.6
fGjq9G7iuSUbIynok8eE1YwQmUQM,(PEA)2Cs59Pb60Br120.67I60.33,9.5,1.19,115.19999999999999,0.69,
fH6igIe9bhQpgbRligVXtxQFByuS,MAPbI3,16.3,1.08,208.2,0.72,1.6
fH8H2rrzQWxO1zIKOYykLXAdQtUI,MAPbI3,7.12,0.927,184.69,0.7120000000000001,1.6
fHSH-_Z4fW0ZgsvZux9XgjZB-qfz,MAPbI3,5.73,,,,1.6
fHThCaDPqNv9ihFTubOt-F4Wq7C9,Cs0.05FA0.8MA0.15PbBr0.4I2.6,12.29,1.055,192.3,0.61,
fHiMRDHQ7YlLsCNYHYFvOvexBfZz,MAPbI3,13.6,1.06,178.0,0.7190000000000001,1.6
fHptlqrTbOn8nxnA9Yy0Zxr6upUc,CsPbBrI2,12.53,1.117,152.6,0.735,1.88
fHsT6UGDosDiD71ZyxVCt4CFdKZS,Cs0.08FA0.77MA0.15PbBr0.51I2.49,14.26,1.08,188.81,0.7,1.6
fI3V7nYO5QBs7SCpkhVYwVPQaw_K,CsPbBrI2,11.4,1.17,144.70000000000002,0.674,1.89
fI5BygRsBYDrAJfmLyeDrl58PPEZ,Cs0.05FA0.79MA0.16PbBr2.51I2.49,16.94,1.092,218.6,0.7090000000000001,1.64
fIT6cOByM3Zg13eS3fHRbp_ApTOi,Cs0.05FA0.85MA0.10PbBr0.39I2.61,20.9,1.101,242.0,0.78,
fITWmFOPjNCNbw8DFARPIt6Q5gSh,MAPbI3,7.0,0.8290000000000001,183.0,0.46,
fIX9X8zHgHzcny6sdJNxv0DiM8Qz,MAPbI3,12.58,0.96,194.0,0.68,1.59
fIbDMjyAYmFKCnhsnT39GfkKFpFs,Cs0.05FA0.86MA0.09PbBr0.03I0.97,19.7,1.08,235.0,0.776,1.56
fIrbg7XVWuSZqAHMcX9M0mqw6CsU,BA2MA4Pb5I16,14.23,1.13,190.10000000000002,0.7020000000000001,
fIsshtv9tYRnps689KDqjfQXHQOx,MAPbI3,2.47,0.84,43.3,0.68,1.5
fJ-KKIoJbXFDqLFdzRwMXlMuCIWO,MAPbI3,19.1,1.06,237.5,0.7709999999999999,1.58
fJ315XPcR960_-nk-2SQF6lMQacn,MAPbI3,10.33,0.99,172.7,0.61,1.6
fJ5rC_m36tl2NUFaSq0EmXiUXio9,CsPbBrI2,14.42,1.23,152.0,0.77,
fJG5lKVxSdytYkKO9CmX65nxoUlE,MAPbBrI2,0.56,0.59,32.9,0.29,
fJLQvNhbpNNRFXccCs5bdE2-_WKf,MAPbI3,18.5,1.1,210.10000000000002,0.8009999999999999,1.6
fJT-7Hx1lZcn2Qoh3MpqF1JCB8Ed,MAPbI3,14.06,1.06,181.70000000000002,0.73,1.6
fJb5QloOfN_4-Tef4djD_WaOp6jx,MAPbI3,19.7,1.08,229.0,0.787,1.6
fJcJD7OfRcVXMDw6f7ye0tM6Oy0c,MAPbI3,11.0,0.96,170.0,0.67,1.6
fJhxTPGRUZ3EhSUfEWbzVXEiuVkr,FA0.85MA0.15PbBr0.45I2.55,8.4,0.9,168.0,0.53,1.6
fJplGNnawjjyughYiqjPprheLLqF,(5-AVA)0.05MA0.95PbI3,9.7,0.85,206.20000000000002,0.5529999999999999,
fJyv5DAz2o2etSuRFQxW030t95n6,Cs0.17FA0.83PbBr0.3I2.7,16.26,1.08,205.2,0.72,
fJz-YBK9hBPqxAPvfQqYZ-FBhimw,MAPbI3,6.3,0.9,112.0,0.624,1.6
fKDTeihWOWkz3Wnprk4UNyO3E048,MAPbI3,12.2,1.04,173.0,0.68,1.6
fKDnypcEsvdDmaS9ctIThmc7Kdh3,MAPbI3,18.8,1.09,223.0,0.79,1.59
fKEOdnOh47K3s_0b39tgZNObxH0y,Cs0.05FA0.79MA0.16PbBr0.51I2.49,16.83,1.12,213.29999999999998,0.764,1.613
fKFGbXXyYLMNFD7mMOBQ6ebTJENd,MAPbI3,16.68,1.07,212.10000000000002,0.738,1.6
fKMAheN3_u1PXvf3urDjceHosJag,MAPbI3,14.73,1.03,187.7,0.757,1.6
fKMGL9zR0XPbbQBxfxqlBDwez5ID,FA0.1MA0.9PbI3,2.0,0.44,135.8,0.3339999999999999,
fK_SFNwEcgQugTlGfVwTt9k0Im_O,MAPbI3,12.5,0.94,198.4,0.67,
fKalG2ZUJX2-lHTZhLlCAO-aWxmt,MAPbI3,9.61,0.84,196.5,0.585,1.6
fKiIv41-ehcSwISLXy8f9d6zfaJE,MAPbI3,8.1,0.92,140.0,0.631,1.6
fKpNKkflOOPuRcOoU9zVR7e_RAal,MAPbI3,7.41,0.86,170.2,0.488,1.6
fL1fqrOtAWM6s552FTGzScDPPtcl,FAPbI3,16.18,1.0759999999999998,198.6,0.757,1.48
fLDcnf_I0vGLK6lokPPB5lu4dcZL,MAPbBr3,1.71,1.6,24.900000000000002,0.43,2.2
fLPVd3Hu_sXMdEtmi7tYbWNE9jv9,MAPbI3,15.57,1.03,205.0,0.733,1.6
fLZvPoLBsPnU7YMBvWDLvus8_8rc,MAPbI3,8.2,0.78,176.0,0.59,1.6
fLgt62D2KmvqbETRDYq-Zwqp5y4U,MAPbI3,10.91,0.993,174.1,0.63,1.6
fLmoJWbsxafRNIk4eteXpqILaR37,MAPbI3,2.29,0.52,185.79999999999998,0.3,1.6
fM2zPvHFSbGW6elmvYDdQVRQnXSn,MAPbI3,17.56,0.99,224.0,0.787,1.6
fM5JwAj_QBETVrZZ0B290Grkv6Hq,CsPbI3,0.86,0.59,21.8,0.66,
fM6Ihms1uWV2De24p2K2-AsK6Vzn,Cs0.065FA0.79MA0.145PbBr0.49I2.51,17.7,1.089,216.0,0.75,
fMA5jbEOE_SFu13JBVo0aMzOo3BL,FASnI3,4.0,0.402,165.0,0.596,
fMMokWdaEctRBu-GhlEatUII0eGk,Cs0.05FA0.79MA0.16PbCs0.49FA2.51MA,7.07,0.768,212.2,0.42,1.63
fMNcQEfiR_d4A8IH9it66HhFb2dq,CsPbBr3,10.2,1.558,76.39999999999999,0.841,
fMVD4PQ_N-kmxKSUI2WKvBT1A1Gn,MAPbI3,9.4,0.867,165.3,0.578,1.6
fMfzl3Qkcgr59JyWzSdh92UoNQBi,MAPbI3,0.07,1.32,2.2,0.26,1.6
fMjv1-PFIkT5tZcoRGLZ_e6-n2DB,Cs0.05FA0.85MA0.1PbBr0.5I2.5,17.6,1.1,206.0,0.779,
fMmYpFZ82m5UpwRQpAnx_ZtHl-0H,Cs0.15FA0.85PbI3,18.04,0.96,241.0,0.78,
fMvVtt-YTk0rf1Mo97Jb7iUdKZ7K,MAPbI3,7.54,0.88,152.89999999999998,0.56,1.6
fMxSYSDewv088fG15TYqRwv01_jI,MAPbI3,0.93,0.4,98.0,0.24,2.1
fN42NH4TnUcnT6p0_IJ0nzeHEMbS,MAPbI3,13.08,0.96,180.2,0.75,1.6
fN61QcDx2wk9sYpohVB-5yf_geXb,Cs0.05FA0.79MA0.16PbBr0.51I2.49,18.8,1.1,229.0,0.745,1.5
fN7iwXIii5IB5YHi9XXK2MaoAzw6,Cs0.06FA0.79MA0.15PbBr0.45I2.55,8.0,0.99,141.0,0.563,
fND0qs5y4f735KuVqoLfLIdzxmyZ,Cs0.05FA0.87MA0.0782PbBrI2,13.2,,,,
fNFQKqAN8o3zbMmspGBokEnQAvNS,MAPbI3,13.3,0.92,228.9,0.63,1.6
fNQsaert3KhWhSjWBeIFfLjblivR,MAPbI3,13.0,0.95,170.0,0.72,1.6
fNa9tgEXAVGPk3fyfjH-Bt5g8nko,MAPbI3,14.77,1.08,199.0,0.69,1.6
fNeruMPe7OcJQXOIfzFEobTo2keX,(PEA)2MA4Pb5I16,10.64,1.13,139.0,0.677,
fNik_VpdYvsPUsj2Si4moN38X4Qd,Cs0.05FA0.79MA0.16PbBr0.51I2.49,16.71,1.03,220.3,0.736,
fNnOJbhz9i7gvIcBzoLgGIx56HIt,MAPbI3,8.96,0.8809999999999999,190.53,0.534,1.6
fO1APwDlO2xWuNxENlrhl_Fui8Q3,MAPbI3,5.6,0.952,94.0,0.626,1.6
fOBdABje560z3NbGEuddYLdAJjGP,Cs0.05FA0.79MA0.16PbBr0.31I2.7,18.0,1.132,216.0,0.68,
