Repository: ckhamdang/ML_perovskite_properties

# ML for Properties in Halide Perovskites
This repository contains the data and codes used in our study of five photovoltaic properties in halide-based perovskites using machine learning.
The dataset used in this study is provided in the "Initial data" folder.

The Pearson correlation coefficients between the compositional input features and the target photovoltaic properties are provided in the "Pearson correlation" folder.

The machine learning codes used to train and evaluate the regression models are provided in the "Regression model" folder. This folder includes the dataset and codes for:

File: Initial data/All_perovskite.csv (part 51 of 74)
entry_id,compound,efficiency (%),Open circuit voltage (V),Short circuit current density (A/m²),Fill factor,Band gap (eV)
fOFP24GnGNAYbYgx_knQaDdSw9b2,Cs0.05FA0.79MA0.16PbBr0.51I2.49,17.3,1.105,207.0,0.753,1.63
fOFUiIEZJKQYYxV-kZM92OoMhWNo,MAPbI3,2.6,0.84,73.7,0.42,1.6
fOHFNfpAoTSB83T8-OcaNIivpqnP,CsPbBr3,6.9,1.396,69.3,0.713,2.32
fOSnUQvLqiGPKWunIp2VSkDFlGEd,Cs0.05MA0.95PbI3,9.7,0.8590000000000001,177.0,0.64,
fOTeyVwhBrTAws0IQjpyrgrHy0f4,MAPbI3,16.35,1.01,221.8,0.73,1.6
fOXE4y7Jxbxvz-hD_3b_QO5bmRPC,Cs0.05MA0.95PbI3,16.1,1.029,214.0,0.73,
fOcZWmYJ4q5BPXo237J43xmH7jMk,FAPbI3,15.5,1.12,209.7,0.66,1.5
fOm-_Sr_qZFoTqUdCtbvJCZgb9hH,MAPbI3,3.8,0.6,135.5,0.47,1.6
fOmGJlqTU8cQSI41i4wso74xPh1H,MAPbI3,17.71,1.1,218.29999999999998,0.737,1.6
fOqsBamNO8i0K5JWMYRSekKYB_uk,MAPbI3,11.99,0.894,212.3,0.632,1.6
fP4VREZkqYXZmzenjh665b-6H_U8,MAPbI3,12.0,1.04,167.3,0.68,1.6
fP9XSy-sam_F7JJUOKLRWxm2l6Iu,MAPbI3,17.63,1.038,216.1,0.7859999999999999,1.6
fP9l_E_BO4STUIhw_VUZWzVudUWS,MAPbI3,9.6,0.97,212.0,0.47,1.6
fPJAZrRRXCzURzGUpHRXAJWANhDK,MAPbI3,3.59,0.9,75.0,0.53,1.6
fPMAZ9bvmpDbyWPVaa_LholaJY3u,MAPbI3,18.26,1.096,219.23,0.76,1.6
fPTgnaJdeoZ5e_QptdFRhLGUbHQz,MAPbI3,15.5,1.02,206.6,0.735,1.6
fPX6VSGqz59U-Ax57ohyYGVMAP_X,MAPbI3,18.9,1.12,221.5,0.763,1.6
fPkO7ULxofgSP1JshfJdQg1rai9-,FA0.85MA0.15PbBr0.45I2.55,5.63,0.81,104.5,0.6659999999999999,
fPvYVEHXMoT79gFMdsDrF_Ozt-yP,Cs0.05FA0.92MA0.3PbBr0.09I2.91,20.23,1.09,202.3,0.755,
fQSyybdXBu0ulVqgewaNh0Z6271W,Cs0.06FA0.77MA0.17PbBr0.17I0.83,18.71,1.12,222.8,0.7509999999999999,
fQchrnkZj0V2PdmhTMUqDcl4XKOt,MAPbI3,16.45,0.98,218.6,0.764,1.6
fR5R9_LSw2FlvlGLReyXu-1ZG5Ze,MAPbI3,12.2,1.02,187.0,0.64,1.6
fR8F13BchQUgVpS6CdPN8FjyNGfq,MAPbI3,3.84,0.87,110.0,0.4,1.6
fRGsT4E8z-xnyw4YE7BDRL52z88H,CsSnI3,4.81,0.38,257.1,0.491,1.3
fRHdfrUU0OBo_uLfC0jpfSIb_xc3,MAPbI3,11.52,1.001,201.29999999999998,0.574,1.6
fRI0rZXxhPzDlNcMLS8Nhv1bdTXr,MAPbI3,12.4,1.034,186.8,0.635,1.6
fRLhLb5sEmDAGvwxcTtpkaOsEs_B,MAPbI3,7.71,0.96,146.4,0.55,1.6
fRO7qTp9XCX7DHFWfqttm6RKZq7o,MAPbI3,4.7,0.83,155.0,0.36,1.6
fRRTof0sMklSDqKh8_GOLREuF5NW,FA0.85MA0.15PbBr0.45I2.55,15.87,1.016,239.20000000000002,0.653,
fRSLBVQ5CL96P5tljFQ-b533o7OG,FAPbI3,15.58,1.07,224.3,0.649,1.48
fRc3T5k0jhaAP3whVadJ2v0ViqPq,MAPbI3,17.8,,,,1.6
fReck40SjefYjPykD3H-ZtGl3eyo,MAPbI3,14.4,1.011,206.1,0.69,1.6
fRmjYzwatNSDY_KkLYlO2DnAbWZD,MAPbI3,16.7,1.06,210.39999999999998,0.73,1.6
fRxMwGQC7lNOwp_UKxWJhaN8iKvF,MAPbI3,15.7,0.019,10.4,0.7809999999999999,1.6
fS1fA5dydeK5cqumJy3OR-IYQVQ1,MAPbI3,12.3,0.878,206.0,0.682,1.6
fS2yptR22fFMr6J-ZasMexDDj08V,MAPbI3,16.34,1.03,198.5,0.79,1.6
fSSGgHXgXbUVJgw_BFe73XJ9TY8z,MAPbBr0.15I2.85,8.98,0.97,173.29999999999998,0.537,
fSXFm0KOnrEaMIULa7ReTII9P8G8,MAPbI3,0.6,,,,1.6
fSXIJI2uZVPrTc0bGEhD3bSab7-1,MAPbI3,16.8,1.12,209.4,0.715,1.6
fSYJcqNsb-sAM1PqevEX_RmnVkeF,MAPbI3,13.53,0.885,214.0,0.7140000000000001,1.6
fSgXATQra8KkywGD7_OUmt212b6A,Cs0.1FA0.75MA0.15PbBr0.35I2.65,17.08,1.09,223.1,0.71,
fSiZodiPPHihO8nNbrN-4VxKLZdp,MAPbI3,3.52,0.68,67.9,0.762,1.6
fSkgyxDwc7QL4-rgNt9yVik6PHPZ,MAPbI3,14.76,1.012,207.8,0.7,1.5
fSooBOgrCn1m2Q0Y_jkh_ogZo5g0,MAPbI3,12.37,1.02,200.10000000000002,0.61,1.6
fSvon-AkeiWtapm-52q-83s4d1tD,MAPbI3,2.3,0.7,75.0,0.45,1.6
fT2e8Cw0occ8g9se3n0LdcrNaf-I,MAPbI3,11.78,0.92,200.9,0.607,1.6
fT9hBJU8sYulnXOEYK51dNnxeBHg,MAPbI3,12.4,0.918,176.0,0.77,1.6
fTAXkrC4rW2GFWs0pNtx6EnrU1X-,MAPbI3,11.88,0.97,168.9,0.72,1.6
fTBfoAFsImCZTq2F2ZfmESzZ4oR6,MAPbI3,14.18,0.998,191.0,0.74,1.6
fTTy_56AelG1MQ88CkFqhJ-1jj6r,MAPbI3,18.83,1.03,235.0,0.78,1.6
fTgQqooG98dcd3BCQw2hIAp3LNAl,FA0.85MA0.15PbBr0.45I2.55,14.0,,,,
fTh6wpnLFcYO5dRFEUVjNqj5CO_s,FA0.75MA0.25PbBr0.25I2.75,19.3,1.09,235.6,0.787,
fThaykeeCxNYPZ-ftird1_Aukwh_,MAPbI3,9.1,0.752,201.0,0.599,1.6
fTitFMlLnqdQg9WtOGoya3nEfTel,MAPbI3,10.0,0.87,179.0,0.643,1.59
fTprqugsVlQrnPDR9BA14m1MmKcS,MAPbI3,7.3,0.929,126.0,0.62,1.6
fU-DEs1qWz35nDExmkfXlpmT8TRP,MAPbI3,10.15,1.0,161.1,0.63,1.6
fU-TkYhSqiBWbjb5pDbPBfLA-CBl,MAPbI3,6.1,0.973,163.95,0.385,1.59
fU1vYfYU-WQgSoy55jnpKBRUeuxR,MAPbI3,13.4,0.97,179.0,0.77,1.6
fUJI6i4zHkcXoJ3xXzN1TfPYWEE4,MAPbI3,12.25,0.99,187.0,0.662,1.6
fUM3fQyt-klz5vNjT6Y5k-T7mkN_,FA0.79MA0.16PbBr0.51I2.49,22.13,1.14,234.4,0.828,
fURkNsq3bIN5tFqTReSvgiZ4cKwG,MAPbI3,15.02,1.02,214.5,0.68,1.6
fUTkht75tpbPvXBlnIM0Qty95MJW,MAPbI3,11.51,1.06,156.7,0.693,1.6
fUXDg-vgrOv9HQYznuZ34i3fKb27,Ba0.1K0.9Nb0.95Ni0.05O3,0.05,0.97,1.4000000000000001,0.366,1.45
fUgxOOjie7wSTWd7rupXP-ixInKE,MAPbI3,10.72,0.99,186.1,0.58,1.6
fUpcEUNV5NKN9RTdSrhWDjpmBfhR,Cs0.17FA0.83PbBr0.51I2.49,9.07,0.967,176.0,0.523,
fUzgWDoBeLVTsZ_BKjTp-cEn_IXH,Cs0.08FA0.77MA0.15PbBr0.51I2.49,16.54,1.074,191.5,0.804,1.6
fV7M5cdlp-BedTBnHyxNLxtALApo,MAPbI3,2.4,0.7,128.0,0.27,1.6
fVD9IuulpONQvCoxTE33uC6Fd8Fy,FA0.25MA0.75SnI3,6.98,0.55,202.0,0.606,
fVVLzdeoNty-Cdl_U6cKG3E5gaxs,MAPb0.5Sn0.5I3,9.0,0.54,220.0,0.51,1.28
fVbzHAL9DjcstW7YPHFFsS7B2DUR,Cs0.05FA0.16MA0.79PbBr0.51I2.49,15.02,1.1,185.39999999999998,0.738,
fVo9KOFNMVTDqD-j3jNFAA7sFx2N,MAPbI3,8.6,0.79,155.0,0.7,1.61
fVquuStsxmK2R1SpvYUY89gmdi7Y,MAPbI3,6.1,0.86,148.0,0.48,1.6
fW2tf935nPrluCZtffpmf-bkT6Xx,MAPbI3,4.27,1.0,173.1,0.25,1.6
fW4wc0atS6YBsKI1mAYMHA7N0Apg,HA2MA2Pb3I10,5.3,0.688,123.39,0.625,1.96
fW58e6FnPrQeqbe-3zzGKOoftOTq,MAPbI3,16.19,1.121,185.2,0.78,1.6
fW5DxsWuT7vbgas1RhRoSmQ12HeE,MAPbI3,16.7,1.02,223.2,0.728,1.5
fW8Qgm29zP8K0uak1uMBAQYdTZ9m,MAPbI3,6.2,0.83,135.0,0.55,1.5
fW97LmtJXSm5gVchePrHMOtBqwLz,MAPbI3,9.3,0.74,201.0,0.62,1.6
fWE0Rs-rvAIsRe1bJwGMk0RMGsal,MAPbI3,14.9,0.93,224.0,0.7190000000000001,1.6
fWQoUI9SQd2SIrW0RI6aXIdf_S5p,Cs0.2FA0.2MA0.6PbI3,17.2,1.11,205.0,0.75,1.63
fWXZxUeDePfsq4o5V2IUV8UnvEpg,FA0.9MA0.1PbBr0.1I2.9,20.92,1.12,239.1,0.78,1.57
fWcBjEQo0iOyP11uOhR-cU5aQK4o,FAPbI3,17.04,1.083,221.4,0.72,1.48
fWgMtIHweCoEfTcMoOHf-JVD7T9f,MAPbI3,14.14,0.9,229.7,0.684,1.48
fWm7Kpi4K5YhcVlfprCpr19Vp6bD,FAPbI3,10.22,,,,1.49
fWtqTAJs4h1UJtQdF8HIi55QIPzh,FA0.79MA0.16PbBr0.51I2.49,17.07,1.06,217.2,0.741,
fWxVvyc3xdNbLqmYuxCzRnYElVl2,FA0.8MA0.2PbBr0.6I2.4,18.7,1.107,222.89999999999998,0.758,1.59
fX-Cfu9UGJxchMYJCuhvvYgNvbcd,MAPbI3,16.08,1.05,209.0,0.733,1.6
fXC7_KBi5njTq3n1rQ7DcbuWgXUe,MAPbI3,7.2,0.83,210.0,0.47,1.6
fXTfDbaE6-gipXLqnfe3veNj6Tma,MA3Bi2I9,0.03,0.51,1.5,0.415,
fX_5KzwLB56nWqeoCG0VH9m_Hxa1,Cs0.05FA0.7885MA0.1615PbBr0.51I2.49,17.04,1.103,217.5,0.71,1.57
fXdb0Lox1KBUzOXjbqy25PKHJ7Fq,MAPbI3,16.5,1.1,213.0,0.72,1.56
fXe3OcfFJ_IMgFkvIXShJPiwnITm,MAPbI3,14.1,0.92,189.20000000000002,0.8079999999999999,1.6200000000000003
fXeF9jF0lWfo1vGYxvt-y7luXDnE,MAPbI3,13.5,1.09,215.0,0.58,1.6
fXuI3-jV_ZcLBLZnpNWCKtNp7KZI,MAPbI3,8.23,1.01,128.0,0.636,1.6
fY4V3VxTmJa6KhSQVjmQZO4PgEyW,MAPbI3,4.2,0.95,97.89999999999999,0.45,1.6
fY4d5UCJrofAwrTDrjkYSauyWtrA,MAPbI3,13.22,0.98,200.79999999999998,0.67,1.59
fY7L846BZsNAXW-E7l43n6iJ8ADW,CsPbBr3,7.15,1.29,78.7,0.7,2.26
fY9wJbOcxL651SkVX-6yQTSqWqP3,MAPbI3,19.82,,,,1.6
fYA_C9MSm_o1HLVoPWFW2YAbVTYV,MAPbI3,18.34,1.07,218.70000000000002,0.78,1.6
fYFlbAJ7HZr84oWcGJDKOPvskYyb,FAPbI3,9.45,0.94,228.0,0.44,1.48
fYGqkzSngDH5SB65U6y5zLayQmuu,MAPbI3,15.9,1.0,228.0,0.7,1.6
fYHYc9d8Q8vz86TmJey6gZOAaJVO,MAPbI3,16.68,1.135,203.1,0.7240000000000001,1.6
fYLRE-WbFI9oaOi71lKJHBy-Edw4,CsCu0.005Pb0.995Br3,8.23,1.53,69.7,0.792,2.27
fYOKngCXQED_jv53Aey6I7UtoYRi,MAPbI3,3.99,0.81,114.0,0.433,1.6
fYPOi4lAwUblmcLmHURMmrwqxbvE,MAPbI3,10.94,0.95,161.70000000000002,0.7120000000000001,1.6
fYS-7kSyzXLAvorc2MvLQjP8mP67,Cs0.05FA0.75GU0.075MA0.10PbBr0.39I2.61,15.1,1.16,197.7,0.652,
fYgdBmsEwM5-xHAholGNKwunpF3s,Cs0.08FA0.77MA0.15PbBr0.51I2.49,15.37,1.076,187.77999999999997,0.761,1.6
fYghaLyYLUiYLhQnnis5nTQBqja6,MAPbI3,2.33,0.978,109.0,0.23,1.6
fYzadv2HPa6moyI8bMmzmbWglf8e,MAPbI3,4.15,,,,1.6
fZ7-QNRuiWNNS8KtQckgSlKPJGMi,CsPbBrI2,13.9,1.27,146.0,0.75,1.89
fZBej2E9oO-NplnbEJI0d8L1Sd33,Cs0.05FA0.81MA0.14PbBr0.43I2.57,9.32,0.768,154.1,0.698,
fZeXh1hehvKByWxPHyUyH_1AktMi,MAPbI3,8.21,0.96,157.0,0.5429999999999999,1.6
fZmGNeKjwdFgY4kJ0909o4oL4bCb,MAPbI3,13.1,0.97,182.0,0.74,
fZnHMk9xHsuHiReRzPnfgjwBuHmC,FA0.83MA0.17PbBr0.5I2.5,14.22,1.05,205.0,0.6459999999999999,1.61
fZsd_JR7BfcwBVeIdU477D9_WCGF,MAPbI3,11.2,0.85,190.5,0.66,1.6
f_DEj5GuO0gWiogAao9N0arCGODM,Cs0.05FA0.82MA0.13PbBr0.13I2.87,18.4,1.05,229.89999999999998,0.736,
f_PvsEEeBUOzgNTFCsQIZDBkloRs,FA0.85MA0.15PbBr0.45I2.55,16.45,1.029,211.35999999999999,0.757,
f_YWg5zFuRmeZi0py8ztFJxw2ZDz,MAPbI3,14.6,1.05,203.0,0.68,1.6
f_nC8KqnRZCZ0VBcl5Y764laTSrM,MAPbI3,16.66,1.0759999999999998,208.6,0.74,1.6
f_oq7mowTdjgX0hIRiFS45DboYoa,MAPbI3,9.54,0.961,218.5,0.45,1.6
f_qXZ94iEIad5AunV4AfL5jr2Bvi,MAPbI3,0.83,0.77,19.9,0.3989999999999999,
f_rnQfe0_7nP2-I84QEa2saQZuqE,MAPbI3,6.81,0.89,145.29999999999998,0.53,1.6
f_woBlrRH3QNVCXaVvEDUYAvjJjj,FA0.85MA0.15PbBr0.45I2.55,20.28,1.14,229.89999999999998,0.758,
f_zz2HNHGU_aXvjQr07_I0wUrdmR,MAPbI3,10.66,,202.8,,1.5
fa0K8v4PIU_bymLkggddgng79qXq,MAPbI3,6.8,0.96,134.0,0.53,1.6
fa0vwGzTLzZyBi9s9NkjMnfzWvlS,MAPbI3,10.9,1.04,175.0,0.54,1.6
faDFkHcZInU8B3L4jNHcDM0fn5xp,FA0.95MA0.05PbBr0.15I2.85,20.98,1.085,233.0,0.83,1.51
faILNLtbOGgI5bFzNpP-qmAYwJsx,MAPbI3,6.37,0.71,186.20000000000002,0.48,1.6
faUFyFpODrJosZsq3lvHZTkb33ss,MAPbI3,5.5,0.94,150.2,0.455,1.6
faa-3ZiBOv83cc0LwRNikzJka4m4,MAPbI3,3.67,0.62,117.0,0.43,1.6
fadLFDRb5-hZ4E1PrCG9KYuVU7h1,MAPbI3,3.5,1.0,133.6,0.3379999999999999,1.6
faiuGmu70V04SNVgXwj1l1FF6Zgz,MAPbI3,7.39,0.72,232.5,0.44,1.6
fawQ8ct0mPGRjX8PTa8IOKqnfp5B,Cs0.05FA0.79MA0.16PbBr0.51I2.49,17.05,1.1,208.9,0.73,
fb3dZYh3EQJqb2aJMzu-LZwzrfEu,MAPbI3,8.2,0.99,139.4,0.575,1.6
fb5kpGpntJ9TSmaQDXNIFj4oYWFK,MAPbI3,15.4,1.07,215.0,0.67,1.6
fbD_Yg3Y68SAFdbFuVJFfEkcQQ9B,(DMA)PbI3,12.9,1.068,173.0,0.7,
fbJSZM1kvQMxsMe9gwie0fVvyviH,MAPbI3,17.6,1.02,229.0,0.75,1.6
fbVQPGhlD2hkjdIRvmp39jMsvWuI,FA0.3MA0.7PbI3,12.4,0.96,188.2,0.68,
fbbVQpnDjE1SzKJv_tpHKKtvJ5A1,MAPbI3,5.1,0.79,90.0,0.71,1.6
fbhdsFW6bVWPCFcyJvmCMTsESj3w,FA0.81MA0.19PbBr0.5I2.5,18.9,1.1,231.20000000000002,0.71,
fbjzsmOhw6zSPBN4bG49_VgFnS9T,MAPbI3,11.6,1.05,201.0,0.56,1.6
fbnSFxLXjaxWByvt8MXadwuCT2oC,Cs0.05FA0.8075MA0.1425PbBr0.45I2.55,15.5,1.048,211.29999999999998,0.7120000000000001,
fbxLgMR0D2RN_AoKHOUqzLLVeiZ2,MAPbI3,13.39,0.97,208.2,0.66,1.5
fbxP3odREgMQ-GBonFoZ5zrNMITY,MAPbBr3,1.95,1.14,35.4,0.677,2.3
fcDoxpNAhLV0iASZ_wlwJYhNdrd0,MAPbI3,13.92,1.084,221.1,0.58,1.6
fcEz4PUyYAt0aIccfDZ86zNLbbJf,(ThMA)2FA4Pb5I16,15.93,0.964,220.3,0.75,1.5
fcSeo6e-BbX6etk0OkGDdDIHtgrf,Cs0.05FA0.79MA0.16PbBr0.3I2.7,12.6,1.02,214.0,0.58,
fcUEIYXjDUhTdAotNEq2cR2cwYIZ,CsFA0.83MA0.17PbBr0.5I2.5,17.21,1.075,228.03,0.7,
fcVnIXJ4If8yUDuAlhd1Wft_niIr,MAPbI3,11.6,0.79,217.0,0.68,1.6
fcWcudkC21qX-pH5E8u1Ct5ZJV57,CsSnI3,1.57,0.51,53.2,0.579,1.3
fcYMygL_3lgajDPVkoJPvPat45wf,MAPbI3,13.3,1.03,196.0,0.66,1.5499999999999998
fcciZ0zpPl5XIq6JBPy12VknBI0R,FA0.3MA0.7PbI3,19.5,1.12,225.10000000000002,0.7829999999999999,
fchjP_Qagwn152drHAIiiFOy-AK1,MAPbI3,11.84,1.01,192.8,0.61,1.57
fcieHNDW-1pFl_GOBqhRsN5399Or,Cs0.0664FA0.666MA0.2668PbBr0.095I0.905,18.57,1.103,240.2,0.7929999999999999,1.63
fclUUKPs_DWkwrmD-DUZE8tXBFIr,MAPbI3,4.84,0.635,145.1,0.525,
fcuBLK6fjG44byTyBBQEVCby_mgC,MAPbI3,14.2,0.98,196.0,0.742,1.6
fcyeeisMSDJWkAA5fnvejgPb7FUz,Cs0.10FA0.36MA0.54PbBr0.2I2.8,14.03,1.01,199.8,0.696,
fdAr9AH4zre7Hby2Ft-fECIJJmpG,Cs0.05FA0.85MA0.15PbBr0.45I2.55,19.8,1.11,228.0,0.7859999999999999,
fdkfZtZM5TWzwAf81gy6-vGdIrIb,MAPbI3,7.19,0.887,134.69,0.6,1.6
fdnCZ7gSL-yAJz5kdYH-bj1kvU_D,Cs0.05FA0.79MA0.16PbBr0.51I2.49,16.5,0.97,216.0,0.79,
fe5R0sJEjjmGisdC91bBJoHlYdlF,MAPbI3,0.43,0.5,16.0,0.55,1.6
fe6JCHTRWvTjy8ICEiMoH-dUEIny,MAPbI3,16.8,1.03,223.0,0.74,1.61
fe9-jo0YVuv75Fn8nnOeskUyQmgv,MAPbI3,10.4,0.986,211.8,0.483,1.6
feAuKPoIpt0zjDWiNOgfakLHU_-t,CsPbBrI2,7.39,0.98,129.1,0.59,
feBk0gmoXjuZRa9eAL7Kco_sv5P8,MAPbI3,13.57,,,,1.6
feW4tzqyJTP9vxtSCUAnQcDX6OZP,MAPbI3,12.0,0.978,220.0,0.557,1.6
felQSiQoQuwNEV0hk1xGaDsMgIbz,MAPbI3,11.74,0.97,183.4,0.66,1.6
feofhNvm7EEm0JBmb7Ybb1Jb3nIp,MAPbI3,12.9,0.86,204.0,0.73,1.6
fey-HjnCxHWIITLaTJzsRxsK7YIN,MAPbI3,14.11,0.954,242.10000000000002,0.61,1.6
ff1OZVTaTLC2dZD5KJLHHSAdfTOh,MAPbI3,14.72,0.96,210.10000000000002,0.731,1.56
ff3h85Fg4XsMBj48JRWnUOoxqwSY,FA0.75MA0.25PbBr0.25I2.75,17.9,1.03,225.3,0.77,
ff4Npj1GuW7dfr0tj9ZOwe5K-kzs,MAPbI3,9.3,0.93,150.0,0.67,1.6
ff5QLGSP77G846Akgx2y1YjaHTEA,MAPbI3,15.63,1.07,211.4,0.69,1.6
ff9Pe_s3UImthIm8Kw9uy-E2FXGJ,MAPbI3,7.78,1.0,180.0,0.43,1.6
ffAwb2jOFBNQcwjywM0hRT_L9y6H,FA0.85MA0.15PbBr0.45I2.55,11.96,0.91,177.0,0.743,1.6
ffFGNqrmB3CXzVDdsfFhVS48cAir,MAPbBr0.3I2.7,14.2,0.96,193.0,0.74,1.63
ffLMxksd-rKDzwmCYzS41ROVZA0_,MAPbI3,13.38,1.104,209.0,0.58,1.6
ffOPm8xerBmNwSGaDllvdqF9Rs7a,MAPbI3,14.5,1.04,189.1,0.7809999999999999,1.6
ffQdB231zqnsa8Z0kiJ6uEWtMLSK,MAPbBr3,7.84,0.85,139.60000000000002,0.66,
ffZlnL-2Fkng2UO-QTT-aCZjcuCF,MAPbI3,13.08,0.906,202.10000000000002,0.713,1.59
ffegvUdk9bEciOJqAXsrCFbpEp3u,MAPbI3,4.52,0.77,119.9,0.49,1.57
ffhdXJILTv7E7EMoiFIKTmUSDhyx,MAPbI3,10.34,0.934,182.3,0.61,1.6
fflJurwKuQkVh6Ma0gAAxtz2tjzh,MAPbI3,4.4,0.691,142.0,0.43,
ffmXqIxlY_IQcxa75U_e0nKejW77,MAPbI3,10.6,0.8,210.0,0.57,1.6
ffpVg1d6feetOmjUZ-m33blm-txW,CuBiI4,1.12,0.375,71.84,0.287,
ffrVM3n3TLsqGdQiwuLiZHDyWCki,CsPbBr3,9.53,1.5719999999999998,74.5,0.8320000000000001,
fg3MCZrBhelhUQrGX5BgOl_kFPGl,FA0.85MA0.15PbBr0.45I2.55,15.99,1.08,204.20000000000002,0.73,1.6
fgCabzw0MFIooljG4TwQRuEoJabp,Cs0.05FA0.81MA0.14PbBr0.45I2.55,18.2,1.14,224.0,0.732,
fgIGkjj6Ix4sYWms3h2tk5eyEiq6,(NH4)6.8FA0.15MA0.85Pb7.8Br0.45I22.95,11.92,1.0,185.39999999999998,0.645,
fgJC-qT9JubPjk_uyfDR5fJ607FU,MAPbBr3,16.29,1.067,206.0,0.74,
fgKEnv8GUdIuY82PTXqysybqyjM1,MAPbBr1.25I75,9.38,1.05,156.1,0.57,1.76
fgKi2pGnDBktdpPQSiw3gPYXW8nt,Cs0.08FA0.77MA0.15PbBr0.51I2.49,12.15,0.9,180.04999999999998,0.75,1.6
fgNL6okNjmReXURnNf5pZ04XEm9O,MAPbI3,13.95,0.99,180.7,0.78,1.6
fgQiNMeepOtsCTfOOPfkTFCK9Y51,MAPbI3,15.45,1.07,215.6,0.67,1.6
fgUWOZ5wsHlYBYtYNS4TWunZE2ZM,Cs0.2FA0.8PbBr0.32I2.68,14.6,0.972,210.6,0.143,
fgVqaLurDlqWTMD2oksOSY22Y2zt,CsPbBr3,4.39,1.398,46.7,0.69,
fgXht57lRCTstn6F1g0l9viHMft5,FA0.85MA0.15PbI3,18.93,1.04,248.2,0.7340000000000001,
fgaSYE2DsM1PE0HG66ciDoLZO6xw,FA0.3MA0.7PbI3,20.56,1.108,230.79999999999998,0.804,
fgd9IqfiSLK6AUl4XxmnVg3xSh62,MAPbI3,4.4,0.85,149.0,0.35,1.6
fgui18y61LyhRKQTY9AADcE0Q8bZ,MAPbI3,8.2,0.93,165.0,0.53,1.6200000000000003
fgyxjfL75VyolxNJRWFjp9S-iYrs,MAPbI3,14.5,1.03,200.0,0.72,1.6
fh3nOB5Yk_l9CnxHVz4C9pfgMuae,Cs0.05FA0.79MA0.16PbBr0.51I2.49,2.0,0.6,85.0,0.3,
fh8jhwWsC868fnSSLcyMaaEOLKux,MAPbI3,20.5,1.12,229.0,0.8,1.5499999999999998
fhBWyOVOvbheG_AoLCoPMXd6y0Xw,MAPbI3,9.55,0.88,207.60000000000002,0.52,1.6
fhBnkIGfPfSUr0LkdCYNw6CPqm3y,FAPbI3,12.56,0.96,207.60000000000002,0.63,1.51
fhGPW1Zgpg8UInLAwkqfxj71cKnU,MAPbI3,17.0,1.075,210.0,0.77,1.6
fhKoS13j3qkA3Dk3eKNrZbH6XHH8,MAPbI3,15.7,1.04,207.0,0.73,1.6
fhNn6ULtJXQPnzo1r2IsmwVEVOUG,MAPbI3,14.59,0.93,225.6,0.693,1.6
fhdaB0zBu1BY88L-kvt3sd7CbdN9,MAPbBr3,3.97,,,,
fhfUtWrDXsqdHunYytt_pehVQwj4,MAPbI3,10.69,0.96,160.0,0.664,1.6
fhjUoA3-OzRY_6uXXQ7G5uy41NOu,MAPbI3,17.68,1.07,220.39999999999998,0.75,1.6
fhm-3VTgLXLASJMNkCcpR6e2uKqe,MAPbI3,11.78,1.023,173.14,0.6659999999999999,1.6
fhn0M19_vdF_eB0EZSePu2-NNC1g,MAPbI3,16.71,1.03,213.5,0.76,1.6200000000000003
fhryhI_0aNxQlqEg7ICGzk2zSYeY,MAPbI3,11.3,0.9,196.5,0.639,1.6
fi0DxN8fmLPLj5DI56ottt6WikYi,MAPbI3,14.5,0.99,191.8,0.76,1.57
fi4y7odTsatRB7Dj1Gr4ElsIX2JO,MAPbI3,15.05,0.9,226.0,0.74,1.6
fiRxtFNUfIrRvRn35LBntqN4eSlJ,MAPbI3,18.33,1.098,218.79999999999998,0.763,1.6
fibxsJ2lLY2TI_-S0e3Kf-5Br0t-,MAPbI3,12.97,0.911,200.7,0.7070000000000001,1.6
fiqxD8ZKj8Z5b2xC5aZeX6befCNN,MAPbI3,16.6,0.97,232.0,0.737,1.6
fivOHeAOL9rkHtF8ki-UR1h_Rh4I,MAPbI3,19.0,1.07,232.3,0.75,
fivXwRmSP2cguLy-WrRQhu8Plx0h,MAPbI3,15.9,0.99,222.0,0.71,1.6
fiw_sODT6Jk_929KoSCVTpid2U3p,CsPbI3,5.39,0.99,88.80000000000001,0.613,
fiyrmrefVbGWvMwXHrF9H88glLMz,MAPbI3,7.8,0.86,178.0,0.507,1.6
fj-XF22YfuhXY2xTQkIk9EyePG31,CsPbI3,10.35,0.87,170.2,0.6990000000000001,
fj3NbnrtX6pGX1hZFUDXNnM2C8zq,MAPbI3,17.12,,,,1.5
fj7hBjeGO2zBHG4rxG12KJancW_H,MAPbI3,1.0,0.5,56.0,0.36,1.6
fjAg9yDx7P64vJX_jNuRwulvVDZj,Cs0.05MA0.95PbI3,17.31,1.06,237.89999999999998,0.682,
fjBJd1wJ018ARDV6t5JmwzVO4h6g,MA3Bi2I9,0.05,0.895,2.55,0.24,2.17
fjJwj7v_zZIDz9pYHM0JXYqoZtGB,MAPbI3,2.09,0.747,114.3,0.238,1.6
fjYOnPayeB3XuhuGamJ78oUmMohk,MAPbI3,14.4,1.01,216.0,0.664,1.6
fjaAKIWfKYY7LOiWbZ3SMBVElSkd,CsPbI3,16.42,1.08,195.7,0.775,1.5
fjedaSXPbpQrSgDJkLh4funxINzx,FA0.83MA0.17PbBr0.51I2.49,20.25,1.12,226.0,0.8,1.5499999999999998
fjfWI1-7OEwCTH8sQ06Wb7-8qsb-,MAPbI3,11.45,0.96,159.1,0.758,1.6
fjopEirCG-vF0DA4vGXVi0-v2MUA,MAPbI3,16.3,1.06,219.8,0.7,1.6
fjwjH2dOEYk2YZbxLSOwnEkBwKRy,CsPbBr3,0.33,0.769,10.26,0.415,
fjzV1VST_IqjKcjkgpucsq1pAGeW,MAPbI3,10.73,1.055,196.70000000000002,0.52,1.6
fjza8s-Nylr8VC7DLLZoBLl0NaqR,FA0.7MA0.3PbBr0.3I2.9,16.3,1.09,217.0,0.69,
fk75LPHH_gXst1hVL372hM4Goy8c,FA0.83MA0.17PbBr0.17I0.83,16.59,1.0,221.20000000000002,0.75,
fk7yN8jHEL-Z8wBMIEaZSBmRG65X,FA0.85MA0.15PbBr0.45I2.55,12.6,1.04,213.0,0.73,
fkDMD1I5LhoRuarN6sBVnkLyejHl,MAPbI3,8.27,1.0,138.6,0.597,1.6
fkKdQtLD8qHz_KCEyFGoHpAzxE9D,FA0.5MA0.5Pb0.5Sn0.5I3,17.04,0.82,272.1,0.7609999999999999,1.38
fkVMh36cYdlbEqluRtaomwzirnpn,MAPbI3,17.7,1.05,222.0,0.76,
fkWipFV2pzA190ukzn9nzNjO-u1L,Cs0.05FA0.95PbI3,17.82,1.08,231.1,0.7140000000000001,1.61
fkgPWiQHtlxhi0i-tYnU992XUR3z,MAPbBr3,7.71,1.44,82.5,0.649,2.29
fknpmtfqaoeEZNy2OdZT404JQFzS,MAPbI3,20.7,1.127,236.20000000000002,0.777,1.6
fkxjMoUbwA7BUOVR5WU4q0nsk3Wi,MAPbI3,12.45,1.07,173.4,0.67,1.6
fkzDrsSA0qkZk0tOrjfitLZrLrc7,FA0.85MA0.15PbBr0.45I2.55,0.11,0.41,6.0,0.42,1.65
flFbnNDFoYaFDDenZ7Pd3jbE_B2E,FASnI3,1.2,0.2,159.0,0.401,
flOSHiz08HnwQGpJ4PGM6z5Wh5vh,MAPbI3,13.48,0.938,232.8,0.61,1.6
flPG7Vue8yJvpO1A2B0pQ7ixVCw8,Cs0.05FA0.8075MA0.1425PbBr0.45I2.55,19.32,1.09,227.0,0.7959999999999999,
flWveEuCtTXx1jd58fnUuFgapZbl,MAPbI3,10.2,0.96,219.0,0.48,1.6
flnV78ygUgPpxGQxGraWHVsyong1,MAPbI3,18.27,1.102,216.5,0.7659999999999999,1.6
flo6DhpTXuRX1ywHFqprGdpLYFfM,MAPbI3,10.23,1.0,139.0,0.74,1.6
floOMJ2vPgyaNAWjDjbEOaKLjxpO,MAPbI3,15.24,1.034,212.83999999999997,0.69,1.6
fltTqtd5KIMvCwOrOZYSTDXKl615,MAPbI3,3.07,0.53,150.1,0.41,1.6
flzUQmDFxILt1MwXiy1FYY9DO0dF,MAPbI3,10.2,0.94,192.0,0.57,1.6
fm5ROqBaCRyV807_KQoIHgPi4KfQ,MAPbI3,19.63,,,,
fm8uAikD_YcyvP2HJ0iABBfuWYK9,MAPbI3,13.2,,,,1.6
fmCzezKUiw-qtwQeKXO0rLnQHZvd,MAPbI3,1.9,0.7,54.0,0.5,1.6
fmG1m0tRfmt_u9AwiFrCCGJfNS8M,MAPbI3,17.0,1.064,212.0,0.7509999999999999,1.6
fmaYqMwBJBMXzOmXph33L4CN-J6F,MAPbI3,18.48,0.957,180.9,0.649,1.6
fmgL9zyuFJx4cxtL-5mTNeB_8UpG,MAPbI3,16.28,1.05,226.0,0.6859999999999999,1.6
fmgNt-Lc-ok-GBwDvaNxNmA2YXD7,MAPbI3,16.1,1.115,192.0,0.752,1.6
fmsMEMClOFH65U793nEdHi6xxvqM,MAPbI3,5.1,0.84,122.0,0.502,1.6
fmvE79dTIoTjmQ5po5ldNElCaOsJ,MAPbI3,15.14,,,,1.6
fmz3py-w3yy_hrzN5r51fyK72qBb,MAPbI3,1.94,0.97,58.0,0.345,1.6
fnJONH1aTEPwgvoup-GAWO6a0Kzw,FA0.1MA0.9PbI3,15.7,1.1,190.0,0.65,1.51
fnP_CbgLC46i7WqEa2aiG5QrXR-w,MAPbI3,2.81,0.89,57.400000000000006,0.55,1.6
fnXiPmF9hR-ME6hYr9VwgOTOGgCg,MAPbI3,8.6,0.89,181.4,0.54,1.6
fnYt3OOcpemAyJHjyP1-LhXrQJgy,MAPbI3,16.6,1.06,209.8,0.722,1.6
fneH_ufJW70OiKERgMJ3jToj47f_,MAPbI3,9.0,1.0,165.0,0.55,1.6
fnlTSqsFjYNc9XHuUCscx56l1Isd,MAPbI3,18.81,1.112,218.5,0.7709999999999999,1.6
fnraf9xYlRfu55WoHUIkpj1NxV5x,MAPbI3,15.0,0.98,222.2,0.69,1.6
fnt1BA6gqqWsFU6epfgcbRd3BzMX,(NH4)3Sb2I9,0.51,1.03,11.5,0.429,2.27
fnuDXzvXz9rSQocDqzW5Hvlw_gl-,Cs0.03FA0.945MA0.025PbBr0.075I2.925,17.37,1.02,244.8,0.696,1.56
fo0v5r084LkpSPYMq5bYcOrdddMu,MAPbI3,10.56,0.998,183.70000000000002,0.57,1.6
fo12iTRbBPRT2LFKqls9GTGqeFuO,Cs0.09FA0.91PbBr0.12I2.88,20.72,1.098,244.20000000000002,0.773,
foCEyRGXhf5FebUoTwXvKXKdyGNn,MAPbI3,17.1,1.063,210.0,0.77,1.6
foJFNmQs7DZVnh5Du-7DEcH4Ff_p,MAPbI3,14.64,1.01,212.89999999999998,0.665,1.6200000000000003
foLD81C0xO02tzZJt6S9US_Mm6Z6,MAPbI3,3.7,0.8690000000000001,131.1,0.325,1.6
foMrY4NiK7tsRC9w1nOpTznBC6Ed,MAPbI3,8.02,0.72,163.0,0.68,1.6
foSN1adaB7OzVZLeE_PYq4FQzN3R,MAPbI3,11.62,0.995,207.29,0.563,1.6
foXKpdJuwO-TWkwGAH1FMQ3Xl0-T,MAPbI3,9.5,0.912,213.90999999999997,0.545,1.54
fof5Wy1K-4zW63wgKoc5D5NVMKQU,MAPbI3,15.06,1.01,211.1,0.706,1.6
foqiFAfg-6muvsS-LdFvZES3jVpx,MAPbI3,13.76,1.015,215.3,0.63,1.6
fou4iuqF_twsMndwlV-io8SDFbtu,MAPbI3,17.7,1.02,223.0,0.78,1.6
fowu-yu0EGGvFxEAr79-4sTJG6vf,MAPbI3,13.86,1.0,209.5,0.6609999999999999,1.6
foz-x6ei3UTnJa99OH2icHkzaAa-,MASnI3,0.0,0.06,0.2,0.28,1.22
fp1x23eXcSHG3heItBK_6O-oNl_a,MAPbI3,14.4,1.01,207.0,0.677,1.6
fpBSvRrWcdCKj2i-I9fLtUUDiQ3O,MAPbI3,14.4,1.01,202.0,0.7070000000000001,1.6
fpDn6xJKCLI8w0wKMqvc8CEPR294,MAPbI3,11.79,0.99,218.0,0.546,1.6
fpE-rtPpFQiPyFhS3bD3m43sQczw,MAPbI3,1.17,0.35,72.4,0.47,1.6
fpMc1g3gxDY9yXIMZdCjIrnpB92g,Cs0.05FA0.75MA0.2PbBr0.3I2.7,15.2,1.04,194.0,0.74,
fpOi4XzKSa_I94ke6qJTmHNQRu6U,CsPbBr2I,5.57,1.01,86.5,0.636,
fpY99UzRX6DryS1KM2gepxte_5YR,MAPbI3,16.15,1.0,209.5,0.77,1.6
fpYmUrTiqJoZ6Nj9Chgb64ApS3ME,Cs0.05FA0.79MA0.16PbBr0.51I2.49,13.2,1.09,201.0,0.602,1.63
fpmN_EgKiUPADBM7JEaAbneiDmlC,FA0.1MA0.9PbI3,13.39,0.92,194.5,0.742,
fq-25gasW7ospzgQwiUp6QKVwoAw,MAPbI3,14.34,1.032,190.39999999999998,0.73,1.6
fq4ASEjWDWHAcHJBquztjzi4mYAr,MAPbI3,11.2,0.921,158.0,0.6920000000000001,1.6
fqFffG25hAz2EIfNDn5q4U4QGfZg,(PEI)2MA4Pb5I16,6.99,,,,1.8
fqK2zTywdcyKBCpXwEnm_N1NzeXr,MAPbI3,14.43,0.96,228.5,0.66,1.6
fqLG3g-XgFYkgMP-uRg1FDxTrpZv,FA0.85MA0.15PbBr0.45I2.55,16.9,1.13,223.0,0.67,1.56
fqMdUO_yfce-MF54zSgz_XuFn9vU,MA3Bi2I9,0.04,0.55,1.7000000000000002,0.442,
fqS3XodlWCH3en-Jyl7vkR1J6SpU,MAPbI3,20.26,1.12,222.8,0.78,1.5
fqSfsVzU38P0p5n4U0kXuMAMTh91,MAPbI3,10.64,0.92,178.70000000000002,0.645,1.5
fqeQzs1oFBKsIA3gul4uMykiudVP,MAPbI3,6.32,,,,1.6
fqesb_roAF41vWpoXpmkvZ1SHkHl,MAPbI3,11.09,0.97,182.7,0.67,1.57
fqgPkbno2UrlwnJAiOiNN5pX5Uf7,MAPbI3,8.56,0.91,162.0,0.58,1.6
fqrLMYyusIkH3iK9C4xmdTIEPME4,MAPbI3,0.032,0.87,10.9,0.33,1.6
frAOjKtsVgpB8XJgkIclqCRdAntf,Cs0.17FA0.83PbBr1.2I1.8,15.08,1.102,178.70000000000002,0.765,1.7520000000000002
frBDCM665DBaZolfxCT461ucVDvI,Cs0.05FA0.81MA0.14Pb0.95Br0.43I2.42,18.2,1.08,227.7,0.74,1.64
frBVzdd0bzyEgjFQN6u44eRt6jCB,MAPbI3,2.34,0.71,101.0,0.32,1.6
frGFyhzvqe7jxfbE_C4mVI6C2bw4,FA0.83MA0.17PbBr0.0I2.51,19.11,1.09,227.89999999999998,0.787,
frI1mx-BgI7HW0xgzVQvnB9w6iAz,Cs0.25FA0.75PbBr0.6I2.4,18.9,1.151,210.0,0.781,1.67
frf1FYhauxxsRVvySknaAPaWFoMS,MAPbI3,13.19,0.91,222.0,0.653,1.6
frkdP9QeUCLPAHlww_Oj2qo8PHqE,AgCs2BiBr6,0.6,0.87,12.2,0.61,
frueLZUdYHwesc3mNmhG-ptGzFgX,MAPbI3,15.1,1.06,205.5,0.7,1.5
fsQIFJUP2ViZqfpNBPrka4DjIA3h,MAPbI3,9.52,0.97,57.800000000000004,0.518,1.6
fsaOpsXmuP2WZuHUkxbvDw5BxO28,MAPbI3,12.03,,,,1.6
fse5wcsdtJVHq-lUM06vd--GQdxT,MAPbI3,17.1,1.1,200.10000000000002,0.8,1.6
fsi-6R8gdPDIjBp4kcLk7djT6MRw,MAPbI3,14.01,0.99,217.2,0.652,1.6
fstKsR_AmVlwx3QcktuZwoPQLGT3,MAPbI3,15.06,1.082,221.70000000000002,0.627,1.6
ft6g736xKNy8Sx4c0TaZq3wC7A1p,FA0.85MA0.15PbBr0.45I2.55,19.1,1.15,216.8,0.76,1.6
ftDDqZD1Bpwc2yxHNcg3z6jv-E9t,MAPbI3,11.14,0.9,171.29999999999998,0.72,1.6
ftErgPa_SfGG7WQgMIt0_QYF4EVd,MAPbI3,16.26,1.07,218.79999999999998,0.695,1.6
ftKKL-JOAEuKs31w1xUZAs21CtrK,MAPbI3,16.53,1.04,208.29999999999998,0.763,1.6
ftPMQrCcBnJw9U5RMPwhpXuaS1H8,AgBiI4,0.53,0.45,26.8,0.44,
ftTWrgaqsUCyvqa0DHLf6hlwTK6y,FA0.2MA0.8PbI3,15.8,1.03,221.0,0.7,
ftU31JvR8j86h0TYwiHedxotzRU-,MAPbI3,0.535,0.815,16.1,0.407,1.56
ftWGNk7nq5UdfiaH0XITxfqGkMQj,MAPbI3,15.75,1.07,182.39999999999998,0.8,1.6
ftbe83fVhH9RqjbE4hLcr1Z_O0Hu,FA0.85MA0.15PbBr0.15I2.85,15.0,1.06,219.0,0.64,
ftfJihsy27lNAMwspHgzoTmDtXzp,MAPbBr3,5.61,1.4069999999999998,59.089999999999996,0.6729999999999999,2.308
ftqiSYFmP4ZD8wSGqPWPitY6oWsZ,MAPbI3,1.5,0.56,73.0,0.37,1.6
fttKT__5JsM2I9G7CrnSYkaYbBuI,FA0.85MA0.15PbBr0.45I2.55,16.4,1.09,225.9,0.67,
fttaOuIUDrzMZ2C0lLEruDG_cR86,MAPbI3,1.3,0.603,66.7,0.3229999999999999,1.6
ftuhoXSoWL2JyC3VLZsmVV2fV_K0,MAPbI3,14.82,0.0969999999999999,225.10000000000002,0.68,1.6
ftzXzX8flerX0fjj5VL5tI14ntoQ,FA0.28MA0.72PbI3,15.2,1.02,221.0,0.67,
fu8yGIjVcGEh_32yBL6LJ_LJTOgO,MAPbI3,16.53,1.0590000000000002,219.89999999999998,0.71,1.6
fuPTzpm9Vu4xqRZyR2c3sR-ZwKNY,MAPbI3,3.18,0.85,70.8,0.53,
fuaIXjcCu0eGPYr6kuSUtQDEI9tB,MAPbI3,14.2,0.95,200.0,0.75,1.6
fuf0eQiOpuBr9CA5--CkHx2J5ClW,Cs0.1FA0.75MA0.15PbBr0.45I2.55,13.7,0.931,206.0,0.711,1.63
furgVj7ijubv3M1vGW9XlQGNosUq,MAPbI3,15.1,1.1,188.2,0.71,1.6
fusukeOj3EdRNOULKzj-ZdkfXt_-,FA0.29MA0.71PbBr0.3I2.7,15.66,1.0,220.6,0.71,
fuvMNz2E0PS1j4AaMzgnJS6nsmC5,FA0.75MA0.25PbBr0.5I2.5,17.0,1.08,218.0,0.72,
fuwsFp53qz551Y4MWSkrRGEHpL4n,FA0.85MA0.15PbBr0.45I2.55,14.5,1.01,210.0,0.69,
fux0t_5UDNCTLRP10h-cB5qXuNL5,MA3Bi2I9,0.19,0.53,6.800000000000001,0.53,
fv3kS4Xccm6asUXhra-2wGm48Cuk,MAPbI3,7.81,0.83,165.79999999999998,0.57,1.6
fv6OfgKOc4oCkgQ1GhBb8eav9n0-,MAPbI3,9.5,1.02,153.0,0.629,1.6
fv9WsSiXCTys7cYi3QBAMenQOKLb,MAPbI3,10.4,0.98,209.0,0.51,1.6
fvSaL3bwPOrBkomV5oKmjUus7glR,FA0.83MA0.17PbBr0.51I2.49,11.27,0.97,166.20000000000002,0.7,1.6200000000000003
fvT1kUeWSoRz_Ioe-mQK1uQ42jaW,MAPbI3,6.3,0.903,135.0,0.516,1.5499999999999998
fvfT2HJNNUFqtJJEUACs-wES2k_D,Cs0.1FA0.85Rb0.05PbI3,20.05,1.11,243.0,0.75,
fvwUGK7uB20NUIRYuv7ZtWGM0TIB,CsFASnI3,3.73,0.39,155.9,0.61,
fvyosw3zBwXofBGzAQP9QlqcVc6a,Cs0.05FA0.81MA0.14PbBr0.45I2.55,13.6,1.01,186.0,0.72,
fw25cXlw9jdCtD85Fj-lK4j7DLun,MAPbI3,7.2,0.91,158.4,0.5,1.6
fw4vKZpOuSCo2qJuQuiiU5Ps3Ejt,CsPbBr3,4.53,1.21,67.8,0.551,
fw9kuxT0gl60a2yB8RwDROhZQ9cq,MAPbI3,11.35,0.86,181.20000000000002,0.72,1.6
fwDJ-y7T9pjglbhm6NyLeGNA59QJ,FA0.1MA0.9PbI3,8.08,0.96,136.7,0.616,
fwGPBp8p36N9HVKCWX-XG2Vuy8LE,MAPbI3,16.4,1.07,198.0,0.752,1.6
fwHqRLRyvfkj1z-ulbP6wpP7cDFU,CsSnBr3,2.36,0.35,121.0,0.56,
fwMkAo4IdEvncfhig6FG2U8uKemw,MAPbI3,12.32,1.07,153.7,0.7509999999999999,1.6
fwUrPucHnAnc0G6aYOD9CPvzxFBF,MAPbI3,10.7,1.04,147.6,0.67,1.6
fwW7fOZBJLKAVhUV0Sx-NvXo3gw9,FA0.83MA0.17PbBr0.51I2.49,18.42,1.127,228.0,0.7170000000000001,1.6
fwYI7YB_OBFZA6kqPGkiAACTPrtK,(5-AVA)0.03MA0.97PbI3,8.17,0.84,167.39999999999998,0.581,
fwgrgcUd-xf2si9WHmO7Q6mCXKs3,MAPbI3,13.3,0.87,196.0,0.787,1.6
fwz3BiYVMyITWvV6VysQrFuZGdeo,MAPbI3,9.7,0.872,163.6,0.6809999999999999,1.6
fx191E-bdkwWdJKGs9iLSwuvd_Dn,MAPbI3,14.2,1.0,212.0,0.68,1.6
fx2rcLkBaTUc_p-2aGkWZ0kq6Ayz,MAPbI3,13.07,0.867,217.60000000000002,0.693,1.6
fx6kqKeUmUFUNMBFxr1NOhiqGe5J,FA0.85MA0.15PbBr0.45I2.55,18.8,1.12,220.10000000000002,0.7440000000000001,
fxAkaqCghp2X9C6KnaipbslAhZwF,FA0.95MA0.05PbBr0.15I2.85,18.95,,,,
fxD_uLGw4GZkVbMKL4snYxFbgaoM,MAPbI3,13.2,0.969,206.0,0.66,1.61
fxEQTX9XFAvsSir5wu1-NGCgcEID,MAPbI3,10.71,0.92,144.4,0.752,1.6
fxHB9SOCLmCbVuGlbiRgTjrAEbQT,MAPbI3,12.1,0.95,194.0,0.65,1.6
fxPm7bPEH2TBUU82XxMR4P3HaJEL,Cs0.05FA0.79MA0.16PbBr0.51I2.49,20.78,1.18,223.70000000000002,0.77,1.6200000000000003
fxVyt0r-08KJqPjN2JP6XutZjv7O,MAPbI3,17.0,1.14,191.29999999999998,0.769,
fxlUmAtEGVx2mHDyTixijEYg1iqM,Cs0.05FA0.81MA0.14PbBr0.39I2.61,19.96,1.16,237.8,0.72,1.59
fxpJSFy1RdAjjYOLvnfHhencnLma,MAPbI3,14.79,1.06,193.70000000000002,0.72,1.6
fxpQcnmQRfAtZS6yGoUfVEgF578x,Cs0.05FA0.79MA0.16PbBr0.31I2.7,14.0,1.003,204.0,0.703,1.59
fy5Kp_t-IvPEwX2VUh2DZJ4qoZCG,MAPbI3,16.6,1.06,207.3,0.76,1.6
fyBMOma-ELeYqpcGYbio5exETP82,MAPbI3,12.2,0.973,195.35,0.64,1.6
fyCBRHUzbbmx2N2hK4PY6PWIC3Ha,MAPbI3,9.9,0.999,181.1,0.547,1.6
fyEiSfrmMsY9U0kPC2KJdQBzY04l,MAPbBr3,3.72,1.33,56.5,0.49,2.3
fyJkhom9yQvMvm5yVPzIXMLMhbAO,MAPbI3,9.8,0.868,202.0,0.557,1.6
fyK76snIGfmE6J7tVqHY95FpcxCk,Cs0.05FA0.79MA0.16PbBr0.51I2.49,19.41,1.14,224.5,0.755,
fyOyKlqxLiehaeqTrYOyjI5nzowc,Cs3Bi2I9,0.1,0.43,3.3000000000000003,0.7020000000000001,2.0
fyPJBNWwWHYkUKWMMVo7SNzMfSsg,MAPbI3,15.17,0.99,219.0,0.7,1.6
fyPR9FPo4TbIKOEGnh_-SJlyTwsC,MAPbI3,3.15,0.653,130.0,0.371,1.6
fyQMhn64yJ3rArK8xgRxKyh9fAMx,CsPbI3,1.2,0.6,80.0,0.27,
fyUUOQ3LXCRXz9xPSX95j-MEjsCe,MAPbI3,12.77,1.05,191.20000000000002,0.63,1.6
fyXZFeCtORsGKi_lp10rjblSH49G,MAPbI3,13.3,1.01,,,1.6
fz0ypzlUiEwEl-R_dX7Y9lYQvmy_,Cs0.08FA0.77MA0.15PbBr0.51I2.49,11.57,0.834,184.22,0.753,1.6
fz9Bm8dn3KnDW8zCl6Ysv8E5bnF7,MAPbI3,14.1,0.94,205.0,0.73,1.6
fzCovbR6P8K2Fe-0rgvwEIRSLsb4,MAPbI3,10.07,0.79,193.29999999999998,0.66,1.59
fzEjvzGq_gGx78Ww7n49Hd6GaNks,FA0.2MA0.8Pb1.0I3,8.53,0.89,208.70000000000002,0.4589999999999999,
fzLlqBsn35L4WpS-CcHJgCHWsf4y,BA2MA3Pb4I13,5.11,0.93,106.30000000000001,0.467,
fzOYB6Qd6kTuOLCYJr1gMRL3yt92,MAPbI3,6.66,0.0139999999999999,8.4,0.56,1.6
fzSwUGHjm1bUyAtzauuBTG-xZhiN,MAPbI3,11.15,1.003,162.3,0.685,1.6
fzc2m2qynmKaDjL-DZLZ_oY4IMTg,Cs0.05FA0.79MA0.16PbBr0.51I2.49,16.46,1.0,210.10000000000002,0.7829999999999999,
fzdYByxW8jC3A0AU3gUn-HLR73E6,MAPbI3,10.4,0.97,162.0,0.66,1.6
fzemc5XuVRLtKnWAZ-11XDlNqax5,MAPbI3,10.33,1.06,142.10000000000002,0.6859999999999999,1.6
fzhKXtpfk4TigteAGKWQt81yE8MD,MAPbI3,0.7,0.8,22.0,0.4,1.6
fzm6Pn_yAGOwf-_7q5yzRx0-tTGD,CsPbBr2I,4.9,0.99,97.2,0.5,1.88
fzx_h0FIH5Qqm_J1YFjmt8JiJGPm,FA0.95MA0.05PbBr0.15I2.85,3.1,1.02,161.0,0.186,
fzyU2IHtV9dgxMP7h3xOAEyc4U5T,MAPbI3,9.6,0.95,188.0,0.54,1.6
g-5uSER3uwuUPyoDcdc4XILHodPR,MAPbI3,18.46,1.1,221.20000000000002,0.76,1.6
g-958IOgZf-hiPuqZMXYKc_xSn10,MAPbI3,14.48,1.0,213.0,0.68,1.6
g-BJEciS8DJc7d8slG7FretFkAJh,MAPbI3,17.24,1.03,220.0,0.7609999999999999,1.6
g-F8FZ0fVcWaC4w0sdwYY7Bm_WXF,MAPbI3,17.6,0.97,218.0,0.74,1.6
g-Z3ft6r6MswQE_-L7xDT79Egqvw,MAPbI3,20.18,1.079,237.60000000000002,0.787,1.6
g-jB6vKwhPhTGs0UaFVVCQqFyBI7,MAPbI3,12.4,1.012,201.70000000000002,0.61,1.6
g-p2mQjsdZqhpBoCBUqsnHkuw438,MAPbI3,2.1,0.47,133.0,0.34,1.5499999999999998
g-pcRpG4oUHp1PgAzHKoC6kDLQ7d,MAPbI3,6.99,1.02,125.7,0.544,1.6
g-py9mU3WGmC0yWsDCR5DLw1uZIv,MAPbI3,16.0,1.0,219.0,0.758,1.5
g-yIRuQgzxTkp5GC3eYS-K6Kary6,MAPbI3,0.3637788,0.462,25.4,0.31,1.6
g02XvVWfq2uxA10SyrLiSp7Kng4z,MAPbI3,3.64,0.79,127.5,0.602,1.6
g0EHp4DdOZwSuag_gtSvBNou4quT,MAPbI3,10.68,1.01,170.7,0.693,1.6
g0FLRg8N3IiINKK9ibYXJ4ue6uEf,Cs0.17FA0.83PbBr1.2I1.8,13.2,1.01,178.0,0.733,
g0HmGguwXFEu99ygFRyAAoMARW67,MAPbI3,11.99,0.93,201.0,0.64,1.6
g0QhGjTHUvQ7zNFHG8Wflpj9sIfg,MAPb1.0I3,12.6,1.06,181.4,0.66,1.6
g0TD55KhK97cP9-PIQuHnoAGUo7y,MAPbI3,13.6,1.1,219.0,0.56,1.6
g0WNT_wNMRV5AmEaJ8HCzMKOPb4d,MAPbI3,11.5,0.87,185.0,0.72,1.57
g0Y6WDnjQQVgDIY1AWJ-bZw1Tk-5,Cs0.05FA0.8075MA0.1425PbBr0.45I2.55,18.98,1.13,227.0,0.738,
g0bNJBu9HISKcZxfuLrZ8Ag1U3Nt,MAPbI3,14.2,1.028,189.0,0.73,1.6
g0cZMtUZVfwfL9UXjY8l2Zhr3B4M,MAPbI3,12.6,0.94,197.0,0.74,1.6
g0dsslvKmh8-bK9ga9uQzGE_vPrT,MAPbI3,17.18,1.01,237.0,0.723,1.6
g0hTVodvEoW3UiLVgegj6O8_dLRR,MAPbI3,9.58,0.89,199.0,0.536,1.59
g0hiwgyZMmoldrWOgTUUoW_eFV_h,MAPbI3,0.642,0.779,46.1,2.53,1.6
g0jfdDVUWym0MZAv7YD860QYtqi_,MAPbI3,12.1,1.11,163.0,0.6709999999999999,1.6
g0mLjeRqe8lCIyAK9AGoxC6AeSBg,MAPbI3,7.19,0.97,184.20000000000002,0.4,1.6
g0niiSRfeKCdtzLd5M0hekr5E0DN,MAPbI3,12.7,1.08,190.0,0.6459999999999999,1.6
g0weXNam1pR2tMsn4klGCNxpI13_,MAPbI3,2.4,,,,1.6
g1-1iWkEmB_4N1aIXsTESoFUt0Z3,BA2MA3Pb4I13,3.25,1.02,92.5,0.3279999999999999,1.64
g17jjUyJ4qQOZ1wY5Bj7dKWpFifg,MAPbI3,15.09,1.077,186.6,0.7509999999999999,1.6
g1SDiMunYv-nho4evZApIWDOjQRa,MAPb1.0I3,12.02,1.0,226.70000000000002,0.53,1.6
g1fpaBMvuZXTrf9_kW7lLE7AfgYc,MAPbI3,3.9,0.85,112.0,0.38,1.63
g1h_c7vJfbTDJEqBOt_KgIP6vJeG,(PEA)2MA4Pb5I16,8.74,1.07,131.5,0.63,1.65
g1pGRl2h9h0upIbDWV_ZDrBshXOF,MAPbI3,8.85,1.02,185.0,0.47,1.6
g1yoyltmPxaIl97mtzCrr-JqmRV5,MAPbI3,16.7,1.06,235.0,0.67,
g1zExt7rvXQffQgS5l0bYLTHHFiO,MAPbI3,15.03,0.997,193.29999999999998,0.78,1.5
g1zTdoPPHSCJp_VzEodbOGxeZf40,BA2MA2Pb4I13,15.66,1.21,170.9,0.762,
g20xKIoC8j_AewBggvVodBiYq8m2,MAPb1.0I3,14.76,1.09,213.0,0.64,1.5
g25TQFUwdWRRIhpDk1BLkp1npW4Z,MAPbI3,17.14,1.098,214.97,0.726,1.6
g2BasfwpPtaV7KP-NTouaE8qvc1-,FA0.4MA0.6PbI3,13.95,1.004,201.8,0.6890000000000001,1.54
g2EUq9G4bp1koK0nHEukkq8Yxvjq,MAPbI3,14.5,1.07,181.0,0.75,1.6
g2J-bPr1vTbJui67_SE-xCEaUIUw,FA0.85MA0.15PbBr0.45I2.55,18.51,1.1,221.4,0.76,
g2OCt9c1BKHaJlaGi52Z7hLDCx8j,FAPbI3,4.4,0.83,100.0,0.53,1.48
g2OcgJadDzhYecZNZUOJ4KBA9o-j,FA0.25MA0.75PbI3,17.2,1.1,210.7,0.745,
g2TPbbwrxekxJxMES7EUfilcSXG3,Cs0.05FA0.28MA0.67PbBr0.54I2.46,8.91,1.03,112.0,0.7759999999999999,
g2_EGvn3oO2AqIky-yPs2M0B3WDp,FAPbBr3I,19.2,1.1,220.3,0.785,1.6
g2cL1Wm9_YsETxWfWkTqC7LKh5w8,MAPbI3,15.14,1.039,191.29999999999998,0.762,1.606
g2cdq5fPUshjvSlihTMIeoxScRPo,MAPbI3,12.7,1.03,150.0,0.8220000000000001,1.6
g2fPMEohO5aa1CeZAlDkS7PsTysb,(PEA)2MA3Pb4I13,10.8,1.16,145.0,0.64,
g2gJVDMdmPbSpR_nKCJsGBWcQama,MAPbI3,9.5,0.92,176.0,0.59,1.6
g2pEYtdYGjEuHdfadWI4mDx1pRGc,FA0.15MA0.85PbBr0.45I2.55,15.56,1.07,216.70000000000002,0.67,
g30xZDqtolU4GqmEZX5Z-jfs6-xC,FA0.85MA0.15PbBr0.45I2.55,19.25,1.09,228.0,0.774,
g32k_LMNjbx4vPTjZznRj03NjTHU,MAPbI3,19.8,1.15,227.0,0.76,1.6
g33mxGRyJlIv-w_-kMbsPArKnc55,(5-AVA)0.1MA0.9PbI3,14.15,0.92,234.3,0.65,
g3BA-_-25P6RnzUkHsu8WNlNZtCl,MAPb1.0I3,20.63,1.12,228.2,0.7759999999999999,1.5499999999999998
g3DM_EMa8laxlYHIjCWSBibhc65_,FA0.8MA0.2PbBr0.095I0.905,19.3,1.118,222.89999999999998,0.775,1.61
g3FvoDiWjw3QENXDRfw3T-O7P_Wj,MAPbI3,15.36,1.07,178.0,0.7140000000000001,1.6
g3REIaiwChSELaeMXKGlmsTWg_Ne,MAPbI3,0.0,0.75,0.17,0.27,1.58
g3UrSs5jWO5WIRGPLLOwG77L6XBh,FA0.5MA0.5Pb0.5Sn0.5I3,15.48,0.71,292.3,0.74,1.25
g3WSZneC0Ub4DZBOXeupM3hLxVGY,CsPbBr3,7.89,1.4,73.0,0.732,2.3
g3YJb1EvY-p-eR58S1eoK9i6e8jx,Cs0.1FA0.9PbBr0.3I2.7,16.56,1.12,211.0,0.6990000000000001,
g3cx8Yie6sZBquzYdOiSmiuXu4b2,MAPbI3,11.7,0.93,188.0,0.65,1.6
g3jFdVL_fhDZ32_aQRKE_HyD88Oz,MAPbI3,5.71,0.94,123.9,0.49,1.6
g3jvhIBsWrfdkH66I7RAlcnUeEl6,FAPbBr3,5.7,1.32,63.0,0.69,2.26
g3vhpiGldxH8EoiDSx2KspQT6eDZ,MAPbI3,12.9,0.91,206.0,0.74,1.6
g3yLQoWoCXqvMbo7zSJblS5pD9zy,MAPbI3,12.29,0.9,227.60000000000002,0.6,1.6
g3z5AGBPMerf05n1HhXEQY8od-Vi,MAPbI3,16.5,1.06,210.79999999999998,0.7509999999999999,1.6
g40YkiDVyoj0jCcEAp0y70Lh4W3Q,MAPbI3,19.09,1.118,223.79999999999998,0.763,1.6
g48pTsY6-XvgsaUJZ0TCnD1nH7T6,MAPbI3,7.2,1.05,151.23,0.462,1.59
g4E9akq0v3eP6blPUyOpbYBK1fMI,MAPbI3,18.4,1.1,206.0,0.81,1.59
g4OjKZfCaUVn6zhU--KhcniLZA3m,MAPbI3,9.1,0.73,191.8,0.65,1.6
g4PQaJtldP0z3ePVAAWQdG9TbeuM,MAPbI3,15.14,1.035,197.15,0.742,1.6
g4SDB27w6VshKFuIGfR_6cMGDub0,MAPbI3,10.4,0.93,177.0,0.632,1.6
g4YNQe8LMZXdd8XgdeUBQHzGt-ra,MAPbI3,11.6,0.9,191.0,0.672,1.6
g4dkPCx7qBS07R_VbFxCVbLBTyIw,Cs0.05FA0.81MA0.14PbBr0.45I2.55,18.7,1.105,228.79000000000002,0.7440000000000001,
g4mHl8i51_LE46Lchl23NjcfwC8b,FA0.85MA0.15PbBr0.45I2.55,17.51,1.081,225.48,0.72,
g4oiImqwVpT6ZJWhaTs54kAyiv8v,MAPbI3,11.22,0.877,212.0,0.604,1.6
g4p5_K0wdVwG5xmcGPOT3IM1DRGT,MAPbI3,10.66,0.97,157.6,0.695,1.6
g4ph7HgVGKaq5ifu5tPSyVPQAn0-,Cs0.2FA0.8PbBr0.45Cl0.09I2.46,19.86,1.17,208.2,0.815,1.6600000000000001
g4rg_ynIwN7OMSHYeMrH_Au9qYka,FA0.7MA0.3PbI3,21.3,1.12,231.0,0.833,
g4wnm-xRn6y2HL5ME31P2bW1Nsv0,Cs0.1FA0.75MA0.15PbBr0.51I2.49,4.5,1.061,80.0,0.53,
g50S2TUkGlF-aM2ZCO8wqARxs_Ib,MAPbI3,14.1,0.92,200.0,0.77,1.6
g5FwKnCvxmTStQMmsDaTQrkR3C0o,MAPbBr0.45I2.55,14.03,1.01,194.1,0.71,
g5L_TAcMl-kP_00TGYqU9aP5DoYf,MAPbI3,3.8,0.96,81.0,0.49,1.6
g5N1qEAK13kSI8wVfWcDfvrDfeCK,Cs0.05FA0.81MA0.14PbBr0.45I2.55,12.72,1.064,204.60999999999999,0.584,
g5ZpiT7023GMuYHX6nAJeGI_reAU,MAPbI3,2.9,0.97,133.0,0.84,1.6
g5gS9NngzWAY6q0RK8eYqEMPeyhP,MAPbI3,12.67,1.042,184.1,0.66,1.6
g5hXs8t4gjKQLQJ_NU-d4Hb9g2Jw,MAPbI3,6.4,0.89,171.6,0.422,1.54
g5in5uQek9vaTRWwkoYqTC-rKxXU,Cs0.05FA0.79MA0.16PbBr0.51I2.49,19.19,1.1,226.29999999999998,0.77,
g5mdhiif1kPTvondgwZUwzwsHnVy,MAPbI3,16.0,1.07,207.0,0.72,1.6
g5njfgStfxUjutYCeAhmFKHcSTSH,MAPbI3,6.9,0.83,186.0,0.45,1.6
g5zzcYHS72gSAlNlH7pO8hC7AJdJ,MAPbI3,14.5,0.92,218.0,0.73,1.6
g69i307bRWF7jq2J3G0DBggoSJos,MAPbI3,6.09,0.953,99.1,0.64,1.5499999999999998
g6GXSWpbIZrIIC-aTsC79fTRt1w_,MAPbI3,15.5,1.02,213.0,0.72,1.6
g6HWt4UR036Be7Iur_oe3SehLLP8,MAPbI3,3.5,0.8109999999999999,107.0,0.4,1.6
g6L7LZBeASKv6JaHH6NwOeF7NFWH,FA0.8GU0.2SnI3,8.5,0.56,208.0,0.726,
g6Nc6P2L5Y8qkKr1YMlt2T_25rB9,MAPbI3,15.93,1.03,219.89999999999998,0.7,1.6
g6P4rjPUdRkWXhvQOmJplNSgE9Jy,MAPbI3,11.03,0.88,182.7,0.67,1.6
g6QAVS9wm5NxKWI1uTVQG0u_xHZ1,CsSnBr2I,1.56,0.311,115.7,0.43,1.65
g6S15l9nQEtR1n3vm-BMJfK0ftyP,MAPbI3,13.6,1.03,200.0,0.65,1.6
g6TO6ao46pPbpumu8_wkm3FQFepp,Cs0.05FA0.81MA0.14PbBr0.45I2.55,19.0,1.144,225.9,0.735,
g6YZcCbJ_T6PkWskwYDY7KcEdpsr,FA0.85MA0.15PbBr0.45I2.55,18.0,1.042,232.3,0.743,
g6_PXVttweyC32JUsJiOeAk5qA4B,MAPbI3,3.7,0.872,75.8,0.56,1.6
g6k1UZ4qZQ8H5i_bw8QsFGaKj8o2,MAPbI3,11.43,0.93,159.9,0.768,1.6
g6kKDZKm0iDWfnFMG4aPNUwipr3w,MAPbI3,6.7,0.97,117.0,0.59,1.6
g6lcZtm3KHHICu12r5IPAj19Dbac,MAPbI3,15.6,1.01,206.0,0.75,1.6
g6xPTbgT6lbOkDs6QnZ-ayAebATp,FA0.83MA0.17PbBr0.50I2.50,5.45,0.96,92.2,0.59,1.613
g71-oPUV_vhNGBaxKPcVNNktBxwL,CsPbBrI2,13.82,1.19,157.5,0.737,
g7Tk8xnOIGZr7v3fjNjHAunLb_l8,MAPbI3,11.53,0.968,170.6,0.7,1.6
g7WMS3u22TIBbkBIt3F4RTWrVxEB,MAPbI3,3.26,0.75,97.4,0.45,1.6
g7XrBMJi-OtzvWk64PKjuBys_miW,MAPbI3,13.78,1.07,181.5,0.7090000000000001,1.59
g7gSZuMIpkGJP0x4z6mMi5ZxkmTJ,FAPbI3,10.5,0.78,202.39999999999998,0.67,1.58
g7zxBv5zGS8zpyPH2mOd8diG8Fxq,MAPbI3,13.3,0.96,191.0,0.723,1.6
g80zdAqBWkoIGqQ1Yxyha_wjj-C8,FA0.85MA0.15PbBr0.21I2.79,17.04,1.05,227.60000000000002,0.7120000000000001,1.56
g821cdKd0NfQ97aEKDzfeg3eQJV7,MAPbI3,8.96,0.8,187.39999999999998,0.6,
g8CpzSQy_yIXRsOy11nRdd-sHHlq,FA0.7MA0.3PbBr0.3I2.9,13.1,1.03,195.0,0.65,
g8IRBjkT62-_57T1ltSl5_EDKLMG,(PDMA)FA2Pb3I10,6.6,0.8640000000000001,108.08,0.7040000000000001,1.5300000000000002
g8Kp4HLBoAlvM3NS8GpG1pxnWd2q,MAPbI3,12.83,0.99,177.0,0.74,1.6
g8MA25EcvxDY9Ge3QFXxivl2lCF_,MAPbBr3,4.22,1.23,55.49,0.6,
g8P1-JdLc5eyXjEHt1WqWFuxih4K,MAPbI3,13.14,1.04,188.2,0.672,1.6
g8Pu9U8kpl4iZmP9CLS_QidZqZOx,MAPbI3,8.95,0.8690000000000001,143.43,0.7190000000000001,1.6
g8QmJ3i1UjwGIVNk78dgn56E9Wkv,MAPbI3,5.3,0.93,110.0,0.5,1.6
g8R4x_MGLySVpiF7NgD6J1H6Zp4D,MAPbI3,8.9,1.02,169.8,0.511,1.6
g8WV9cz4h5FSnH5xkZ4ewLIA6PDS,MAPbI3,11.5,0.98,195.0,0.6,1.6
g8bT_dnwHiwVsxLI-H9bFXsDzR0t,MAPbI3,17.9,1.1,203.0,0.8,1.6
g8m7xNyAeZkeyY0a7w3DRhxsHJ4q,MAPbI3,4.1,0.84,82.0,0.597,1.6
g8vWMxPUUY3H-B8q289-hr2x2jh8,Cs0.09FA0.77MA0.14PbBr0.42I2.58,15.83,1.0590000000000002,209.5,0.701,
g9-SQLAxqHlZidXgPoXGPM5MXbFR,MAPbI3,7.94,0.978,150.39999999999998,0.54,1.6
g95S-J1pRnH5XgUQRuQlFNlA-8dB,MAPbI3,10.73,0.911,181.5,0.649,1.6
g9KmXBpJGHf0a71PBLOOOU0KSItL,MAPbI3,10.12,0.878,195.2,0.591,1.6
g9PYVRb5Iu5FzwTpaHE1Yr_perGx,MAPbI3,6.9,0.92,132.0,0.5670000000000001,1.5
g9RQAQ5wbe8_Psfwp6sZQ12PyXll,MAPbBrI2,6.6,0.83,146.0,0.5429999999999999,
g9_idDUd1iFPd7Ncr4EkSnUhrPcD,Cs0.05FA0.81MA0.14PbBr0.45I2.55,17.9,1.14,219.0,0.72,
g9axT4BhMg7TfsRWX98qU7OysBQo,Cs0.2FA0.8PbBr0.6I2.4,19.5,1.17,208.6,0.797,1.6800000000000002
g9gvhseWgp2Ljr0pyvyhblKdGKl8,MAPbI3,13.07,1.07,187.5,0.6859999999999999,1.6
g9m2mq7_Ymhhyj9-Km7kD3skJrqR,MASnI3,0.06,0.025,94.0,0.249,1.35
g9mtZVTMN8Ay7GshdwVWF6auQfXC,MAPb0.5Sn0.5I3,12.88,0.72,257.0,0.69,1.22
g9pXqmGdSyWaNA6ke9sbhvEsEXsV,FA0.85MA0.15PbBr0.45I2.55,18.58,1.109,224.1,0.747,1.5499999999999998
g9rDiZGPkywbWd-cd-V1s9bHnZzi,MAPbI3,19.0,1.14,228.0,0.732,1.5
g9sWkbVq8RyDhD4M7pj23HiMZ29E,MAPbI3,10.6,0.92,183.0,0.63,1.58
gAMO5xWaGvjPSPN_k7TfDvgeHBvt,MAPbI3,11.58,0.87,206.29999999999998,0.642,1.6
gAOZHqfUZphULfZJb0mq1s68x-eo,MAPbI3,11.9,0.58,221.0,0.634,1.6
gARttiKSPA35DGuxa_5b2_7COQg2,Cs0.05FA0.81MA0.14PbBr0.45I2.55,19.4,1.11,227.0,0.7440000000000001,
gAXMSgpGLFSFkbRvcuuvTPf6Rq79,MAPbI3,4.86,0.408,212.34000000000003,0.561,1.58
gAbKUZExbvVK22BZDOKRfYUEPK28,CsPbBrI2,12.67,1.132,156.85,0.7190000000000001,1.9199999999999997
gAeb5aa0007dMOljJPFUJs00vnic,MAPbI3,4.02,0.98,97.4,0.408,1.6
gAlaGuy7z8KXd2LaLKJCDy_4FjxB,MAPbI3,11.75,1.02,192.0,0.61,1.6
gBHWQvSPqmVCAbrn-Uuk3CBEVvPu,CsPbBr3,4.67,1.23,48.099999999999994,0.79,
gBNClTP6DkMKfWqet7FS-Mq-NMt9,MAPbI3,5.52,0.81,119.5,0.57,1.6
gBO7lzQNy0Qz7SBV664gN7UL6C81,MAPbI3,13.12,0.92,185.0,0.7659999999999999,1.6
gBPKr9NNH_IpXMWS8wEiqhsCISI7,MAPbI3,10.85,1.07,186.5,0.54,1.6
gBQ2_6cL_ZTbFaZEJEbjHu0g8Kry,MAPbI3,13.12,0.9,217.60000000000002,0.67,1.6
gBgebrJwr0vYWkh_o919eTgcWCi9,MAPbI3,14.31,,,,1.5499999999999998
gBsaeHRAED7hUQT9DANYLNEpexPA,MAPbI3,10.92,0.78,206.9,0.672,1.6
gBtXeLBk9yCCKUkvJp-OmcSFfs7O,MAPbI3,8.09,0.82,186.1,0.53,1.6
gBtjsZX_NriM9wZFOijLO2or5Pcz,FA0.85MA0.15PbBr0.45I2.55,13.9,1.0,210.0,0.66,1.6
gBvMJmUPybqigdysIrZXu3EizUSa,MAPbI3,16.97,1.1,203.70000000000002,0.76,1.6
gC5v1ubmNYZowYf6UXAww2M4KVW8,MAPbI3,15.75,1.03,212.10000000000002,0.726,1.6
gC6uO3YNs-ZFlOwNvcKvqYwxp9SE,FA0.83MA0.17PbBr0.0I2.51,17.0,1.06,228.0,0.76,
gCE73bH2imxDT2BQSjra5-R99uqY,Cs0.1FA0.9PbBr3,8.21,1.469,65.9,0.848,
gCIw-PKAckNwxeRXIC8Bf8LyaWWV,Cs0.05FA0.81MA0.14PbBr0.51I2.49,18.4,1.11,234.0,0.81,
gCUvztgvYo-fvMEF89xD8yeMSsF2,MAPbI3,12.16,0.762,21.400000000000002,0.747,1.6
gCgzriHXrI77eq9OnRmXYKABUAJ8,MAPbI3,11.21,0.97,199.3,0.58,1.594
gChixHy0V-gxnNupVowzoftJ7A5u,MAPbI3,13.49,1.01,199.8,0.71,1.6
gCq60how8-x_K27p1guJ1f1BFGpo,Cs0.05FA0.7885MA0.1615PbBr0.51I2.49,10.17,0.92,200.3,0.551,
gCt06UazKKt8Y-xrS9U1rdUTWaiR,MAPbI3,1.61,0.87,55.199999999999996,0.336,1.6
