Repository: ckhamdang/ML_perovskite_properties

# ML for Properties in Halide Perovskites
This repository contains the data and codes used in our study of five photovoltaic properties in halide-based perovskites using machine learning.
The dataset used in this study is provided in the "Initial data" folder.

The Pearson correlation coefficients between the compositional input features and the target photovoltaic properties are provided in the "Pearson correlation" folder.

The machine learning codes used to train and evaluate the regression models are provided in the "Regression model" folder. This folder includes the dataset and codes for:

File: Initial data/All_perovskite.csv (part 52 of 74)
entry_id,compound,efficiency (%),Open circuit voltage (V),Short circuit current density (A/m²),Fill factor,Band gap (eV)
gD1ODsruySdoUK4E0lZV-tVaJJLV,MAPbI3,16.92,1.069,224.3,0.706,1.6
gD6e5_DitJUTn_otANGQDBIsQwcJ,MAPbI3,20.51,1.11,225.3,0.82,1.6
gD7u6_7sd6dMRzndl98GNQxzZNhp,FA0.4MA0.6PbBr0.2I2.8,13.01,1.01,215.7,0.596,1.5
gDHUxmCqShoGgrCC1AI-04Lyg30K,MAPbI3,15.82,1.02,222.39999999999998,0.6970000000000001,1.6
gDI1r-es_s7Q-nGUayL-gVooN6Xz,MAPbI3,9.1,0.92,186.20000000000002,0.53,
gDJa0WIY9xrTb0xyTWiJ2eIN9s4f,MAPbI3,16.26,0.02,10.2,0.789,1.6
gDYxCeskSyhZZpR6-fw8k0GJGwK8,MAPbI3,8.22,1.07,134.5,0.5710000000000001,1.6
gD_RE1NGelw0OuOK6Gs-wGoti8mT,MAPbI3,12.4,0.91,206.0,0.66,1.6
gDae_1GEpHUB9IjLOz05WFOLEE5_,MAPbI3,18.47,1.1,224.5,0.745,1.6
gDhx4DLcRl1VswGx3Hp0l4lg4UEv,MAPbI3,8.4,0.913,149.0,0.62,1.6
gDqcT1W5Onik7U6uCyRSSC_I2EzW,MAPbI3,8.45,0.921,145.7,0.631,1.6
gE3GAoFzfnGZGnm0fDmP2FaDQo3Z,MAPbI3,6.35,0.936,44.0,0.716,1.6
gE67rNnYoXmEvV9icNGAdYKnL_KD,FA0.85MA0.15PbBr0.45I2.45,16.38,1.124,206.1,0.7070000000000001,
gEA9Tj6WPZdlvSkfqxHDHRlKgbAZ,MAPbI3,16.39,1.04,225.3,0.7,1.58
gEEnyA_umhLXsRqJKEslkDln2cmb,MAPbI3,17.02,1.08,213.0,0.74,1.59
gEF9ed_CTpl8lK5mu6Yp6bk0lRAF,MAPbI3,15.18,1.028,202.0,0.731,1.6
gEJ85Owq0pm0AqokYBzahRURTmWn,Cs0.2FA0.8PbI3,14.7,1.02,214.0,0.68,1.51
gENzsyVgWyesssJPre35AiSxfpi8,MAPbBr3,1.03,1.23,26.299999999999997,0.319,2.3
gEORQYlQeiVqCSusaz5c1kno1l6k,MAPbI3,14.13,0.8,24.2,0.73,1.6
gEiWGNw7_Ej6uQBkYC4aPxRSWb_G,MAPbI3,11.74,0.9,192.60000000000002,0.68,1.6
gEm8PtNCBEO_D1vCr93CqRvw0KnU,MAPbI3,12.7,,,,1.6
gEzThK-VldMqSmWAvE-QdIRQEHDd,Cs0.05FA0.79MA0.16PbBr0.51I2.49,13.53,0.99,216.1,0.63,
gF9REDNKEXzXvVYuO0dq1GSYBQP6,CsPbBrI2,14.01,1.21,146.4,0.7909999999999999,1.9000000000000001
gFJiPxzQbawUqxeOkc7DIUwyGVTV,Cs0.05FA0.85MA0.15PbBr0.45I2.55,19.27,1.07,226.5,0.795,
gFSWIFbhzRmtHF6fEfXmyCyhDHsl,(PEA)2MA2Pb3I10,2.51,0.87,104.80000000000001,0.28,
gFZryBH5-rXg8mgepAn-zWluW609,MAPbI3,10.45,0.847,205.3,0.6,1.5300000000000002
gFbB322Suk3wtsFmHHPxJwpQ-bAy,MAPbI3,9.0,0.78,196.0,0.6,1.6
gFbYPOtdL7mh9FrspiCjo6kW0ReV,MAPbI3,14.7,1.015,219.0,0.7,1.6
gFe0uGhabh_4dXIBtRqArKA8oedn,MAPbI3,14.36,1.04,197.5,0.7020000000000001,1.6
gFgEn28GjvnqisqIFeNv2Vk327xA,MAPbI3,15.68,1.016,202.0,0.784,1.6
gFiOs93BfIE2uz082y1pzhZlXn3X,CsPbBr3,10.17,1.461,92.4,0.754,
gFnzjFgWu_P9bzdFlKWVBO-V8XRk,MAPbI3,14.98,1.0,208.0,0.72,1.6
gFoW7FCzhhDNiQ0-Vaja25DadIHE,MAPbI3,9.1,0.87,155.0,0.6759999999999999,1.6
gFpPeyKWgyfW13cIouzZAl0lPIKl,BA2PbI4,0.7,0.83,19.3,0.43,
gFq-pA0tJP2cqXWwcW9MTPFG-qy6,FAPbI3,10.6,0.91,207.8,0.56,1.51
gFxZYyb1_vHIYXNFv8fgeRCZbWsz,Cs0.05FAPbI3,10.9,0.85,184.3,0.69,
gG0xnSpZa3a43GxCNFBLECXhKut7,Cs0.05FA0.79MA0.16PbBr0.51I2.49,3.44,0.61,132.6,0.43,
gGCqdIfxFIVbWB5BiDhbODJmWz9x,Cs0.05FA0.95PbI3,18.63,1.06,241.1,0.7290000000000001,1.54
gGN6WMyAvOrp9_GNirtEs6R-Uifs,MAPbI3,16.86,1.06,222.2,0.718,1.6
gGP0hLTUyEjtZ-1z6NlAE7bubXGa,MAPb1.0I3,2.7,1.01,218.0,0.64,1.6
gGiIxzGCmCR76L7j41qdl7LHnAdz,Cs0.05FA0.79MA0.16PbBr0.51I2.49,16.8,1.08,220.3,0.71,1.57
gGkd4Yge4pPxXciOxK0CmGOHkXDy,(NEA)0.2BA1.8MA3Pb4I13,12.5,1.08,,,
gGsMR_GWR9dfHA0XxRB09yWad0e1,MAPbBr1.5I1.5,9.71,1.12,132.3,0.652,
gGvb5pgU7q8JAuQfAHLSfH7dw4G2,FA0.83MA0.17PbBr0.47I2.53,17.21,1.09,222.89999999999998,0.6990000000000001,1.61
gH-dUK5mQYsgM_hUHfflh1h9JOlH,MAPbI3,8.62,0.89,153.0,0.632,1.6
gH96wIpY3bbX38TE1ZdKT4veGgdb,Cs0.4FA0.6PbBr0.9I2.1,14.5,1.14,158.0,0.78,1.76
gHPwLVVr6_i4faLzi7UjCBfE-aNL,MAPbI3,10.44,0.87,173.1,0.69,1.6
gHQG7-njkY7aNYlIGb8JTK6tXPjk,MAPbI3,10.55,,,,1.6
gHbuky8zhKNBqjk7uClzVU7i--iu,MAPbI3,9.86,0.998,160.2,0.617,1.6
gHlcX8rQkgM5bNubYZdLJrAHYu1_,MAPbI3,9.83,0.9,180.0,0.607,1.5499999999999998
gHlx18xv7BawIjabDcxlHYnxIvE7,MAPbI3,14.94,0.985,171.29999999999998,0.67,1.6
gHnrw44fQQvHAOyIAe6o3SGtE0kM,CsPbBrI2,8.61,1.26,121.0,0.5660000000000001,
gI0T4KFp21_tKLOCNYYLQ-7Gn0yC,MAPbI3,15.11,1.047,222.7,0.7,1.6
gIJn0nB6xfTJLAL9hVMOGl0pIdZB,Cs0.08FA0.77MA0.15PbBr0.51I2.49,15.11,1.087,193.25,0.719,1.6
gIR-EFxn8cHLl0ELcibS9jUwL-0w,FA0.11MA0.89PbI3,13.45,0.94,215.79999999999998,0.6629999999999999,
gIRe3Doc77An7OkBVxIDcVYNyiW3,MAPbI3,9.84,0.91,182.0,0.59,1.6
gITLwGhtttZeJ0nEdhlB0ciOPrI0,FA0.83MA0.17PbBr0.51I2.49,12.4,1.02,180.2,0.67,1.6200000000000003
gIUgW2wZNxXVBi1-jQSGpDWnjaLn,Cs0.1MA0.9Pb0.9Sn0.1Br0.3I2.7,5.94,0.8,115.0,0.65,
gIbA0Oy_tevXUN3U2oUXoTDlMZcg,MAPbI3,4.37,0.895,161.0,0.3,1.6
gIcI-y6MWdgki62mIyxAe01emNP0,MAPbBr3,3.54,,,,
gIdXVLSuOzAKP__FfHxOppJ_lkFR,MAPbI3,13.83,0.96,221.8,0.65,1.6
gImo2M_jRGgs8GVYLwgbZ2o91kaX,MAPbI3,7.5,0.86,121.0,0.72,1.6
gIp8dhJefuhSESrilVxnaaJQKX8S,MAPbI3,20.13,1.1,238.1,0.768,1.6
gJ9kJVkYWBAFTlhCndJOQt2jPW8g,MAPbI3,16.14,0.98,216.20000000000002,0.7509999999999999,1.6
gJP9vVPQsIKQzOxEddNvo3WGuKQC,FASnBrI2,2.07,0.27,148.7,0.515,1.5499999999999998
gJaMsZaXBiubJ4r42PLjF5deNeeT,Cs0.05FA0.79MA0.16PbBr0.51I2.49,19.47,1.075,227.3,0.797,
gJop6EOFvRb9MBqIGP0LFCd4Pmki,MAPbI3,15.6,1.024,201.0,0.76,1.6
gK0Ro8IYvH67JQTc_Ut9gUGHJTe8,MAPbI3,11.0,0.915,17.3,0.695,1.6
gK4zqOu8DQ1utIcn_prPnZYFjqr4,MAPbI3,15.88,1.02,210.6,0.741,1.6
gK6OiE-hOCdhohTu0ShkBoNIWRaZ,MAPbI3,10.17,1.05,148.7,0.7,1.6
gK9u0fZiKzo7SPowR64aLaiWRyZ3,MAPbI3,13.45,0.95,197.8,0.72,1.6
gKMUGPBgyjDCnbgvKK_cxYQhIkzb,(PEA)2MA2Pb3I10,3.27,0.94,128.3,0.27,
gKNldf3glGyiMip8VVkDObqE-cw7,MAPbI3,14.3,1.02,201.8,0.695,1.6
gKQInx2vKqqfh_AyzDdT40QXaNR_,Cs0.17FA0.83PbBr0.51I2.49,7.5,0.9,194.0,0.43,
gKSSJ33JsNul6IUCnPire9-JKxzP,MAPbI3,1.59,1.03,44.699999999999996,0.346,1.6
gKTT6t92JCsA_FFk-RZpFOuSkCmh,MAPbI3,18.03,1.06,215.3,0.79,1.6
gKTgACekZSeEvubOuVO7tN6dx1OZ,MAPbI3,7.7,1.0,131.1,0.5870000000000001,1.6
gKY_rvyLzCGhaY_N_SbGKpXMFxIU,MAPbI3,20.1,1.13,232.8,0.763,
gKdDyusIMrAShxfDdIRelbNxIkIE,MAPbI3,8.92,0.87,168.70000000000002,0.62,1.6
gKiY0lpFociHCxU1US4s3NUJfszS,FA0.83MA0.17PbBr0.4I2.6,16.43,1.04,217.3,0.6990000000000001,
gKtl68mikANboZNrovADN3g9i2Ek,MAPbI3,6.5,1.0,138.0,0.47,1.6
gKxf44XyjQytV5Er3KIaBapEXK_U,MAPbI3,13.2,0.92,193.29999999999998,0.75,
gL1UfraRqBi1gVdVtZKHXAve43Np,MAPbI3,8.65,0.87,149.9,0.657,1.6
gL7JuPRJjVYy6zVXdFB5zZZEPlXG,MAPbI3,2.18,0.94,89.39999999999999,0.26,1.6
gLF9aT0sY3FSFTt_M6m4rqDfwx0g,Cs0.05FA0.79MA0.16PbBr0.51I2.49,19.8,1.1,220.10000000000002,0.82,
gLHM-WGoZKFmk6oFwhn8ckVqeZYl,MAPbI3,10.14,0.99,186.5,0.5479999999999999,1.6
gLJdOZtLzrLMbBAD74xJ9NQFu8j4,MAPbI3,13.15,0.988,199.5,0.667,1.6
gLPIdsQNwH0zpKBpK7qJAnEDu0BX,Cs0.05FA0.79MA0.16PbBr0.51I2.49,19.4,1.14,229.4,0.746,
gLVyqrMXnD6Y21tky0zDTYWgn33z,MAPbI3,14.43,1.02,201.5,0.7,1.6
gLo5X5JhZPfF8HA9I39GfNSwIWM9,MAPbBr3,4.2,1.36,46.0,0.68,
gLry8HLKPgOmIcWchtIC7ExGWXaN,MAPbI3,16.3,1.05,221.4,0.7,1.6
gM2j877QKwm7j-ITYscFap4TrM-w,MAPbI3,20.5,1.11,251.29999999999998,0.735,1.63
gMMcNn_cfyT5WQld5SP_PYfw2GYP,MAPbI3,1.12,0.633,34.6,0.51,1.6
gMWyazP3aPDZtyBHi7eUJbSza2pL,MAPbI3,17.73,1.05,225.7,0.75,1.6
gMbSs-Xu9HfZDuxtBsdn0jO9pGaA,Cs0.05FA0.8075MA0.1425PbBr0.45I2.55,13.4,1.04,200.0,0.7,
gMhVViAoD7HgOcehpNdge8qKhK5I,Cs0.05FA0.79MA0.16PbBr0.51I2.49,18.4,1.13,230.0,0.75,
gMpeVcTUwNkqq1aFNeOchRlR-cwq,(C6H4NH2)CuBr2I,0.43,0.32,35.0,0.38,1.63
gMsMIJU8R3PKCUkzQTPIxr5K3XK9,Cs0.08FA0.78MA0.14PbBr0.42I2.38,10.99,1.036,225.3,0.544,1.61
gMzqCIFfkjde3pxWQx1kq7HKe0vo,MAPbI3,8.93,0.96,158.0,0.59,1.6
gN6YEzjZ6kIk7jfWkStL4pZf6hE6,BA2MA3Pb4I13,1.62,0.83,51.6,0.38,
gN6y6489Vn-HMvoKieUV9FPSHiSz,Cs0.1FA0.75MA0.15PbBr0.35I2.65,18.18,1.082,218.0,0.71,
gN7XCVY9isg0o0VbSOUKvf293bwM,MAPbI3,14.95,0.8170000000000001,158.8,0.6629999999999999,1.6
gNADATyn4S--0IugwlK54smhGYFL,MAPbI3,19.1,1.12,225.0,0.759,1.6
gNAnz5f33ZO2PQhPmzaOUbymCfRj,MAPbI3,2.68,0.825,125.0,0.26,1.5499999999999998
gNBxr80fZDtL9xypind8SJR98qhk,MAPbI3,15.23,0.99,208.2,0.737,1.6
gNGagyI29T4Nb5WeABsXA8wh1MRH,MAPbI3,3.13,0.46,212.8,0.32,1.6
gNL_PzDfAC3Pjat4_C6y3D8LYr55,MAPbI3,13.0,0.965,196.0,0.7,1.6
gNLv8Gz45VWuAjARnx0z14KIGdsy,Cs0.15FA0.85PbI3,16.82,0.98,232.10000000000002,0.7390000000000001,
gNzaq_l59gi__sEPwQzfgkwvmN0f,MAPbI3,18.77,1.12,222.5,0.753,1.6
gOFZorCnZ6Al599BZSJMn7zsOPgN,MA2SnI6,0.25,0.24,29.5,0.351,
gORY2BIu53ZogG29m4GajQSEiqsf,MAPbI3,14.57,1.03,201.20000000000002,0.7,1.6
gOfUnYFROAvJ9qw4ebceaoLxSZjs,Cs0.05FA0.79MA0.16PbBr0.3I2.7,7.7,0.65,205.0,0.58,
gOpIbUc-GXG0mJLT8U7CyI2eqILk,MAPbI3,17.0,1.043,214.5,0.76,1.6
gOtmU7ZuCwYbS5g-5HwSDffoErI6,MAPbI3,14.47,1.06,207.2,0.66,1.6
gOy2ThA9IYAihv2GoMz5YUuS4EP9,MAPbI3,8.4,0.878,194.0,0.501,1.6
gP-C39D2JSAUWiRnPc4-ZNuWnBsk,MAPbI3,10.59,0.92,176.5,0.65,1.6
gP4QSc_dOba0_kpdOTOezU4Q-YH8,MAPbI3,0.3,0.276,30.0,0.363,1.6
gP5aPzUcXzVIoEXowrYG7gSUt2__,MAPbI3,15.26,1.014,217.5,0.69,1.6
gPBLyhW291AMW1kPNrbmgFsx-sHH,MAPbI3,12.14,1.05,172.7,0.67,1.6
gPFWi-WQYfDpzWLVb9NEC64gG3sq,MAPbI3,10.31,0.907,211.81,0.536,1.593
gPKKKMxJMVl6HqOU6GlKEs-gwEwL,MAPbBr2I,4.46,0.985,82.6,0.55,2.05
gPLxTiU5cxVlAQjdWB9fx7YWxfiZ,MAPbI3,11.18,,161.6,0.59,
gPT2z_Run9-HKqbxeIfRzpUq_V73,MAPbI3,17.9,1.06,230.0,0.75,1.6
gPYkWecEfvYD3jplNBpxIPULJBzW,Cs0.1FA0.83MA0.17PbBr0.51I0.249,16.8,1.1,223.0,0.684,
gPjRTE1a0NYsQ2KOCEv4ODXguz6B,MAPbI3,3.83,0.929,76.7,0.537,1.6
gPnS5yAnwG_gHSWDHHI0zwYvARkT,MAPbI3,18.43,1.083,235.3,0.727,1.6
gPpt2wXKijBYpwhPMRP8ccrYKjFB,Cs0.05FA0.7885MA0.1615PbBr0.51I2.49,18.41,1.07,229.5,0.75,
gPr56NXCIJdfc8fraEhW0FkFunBF,FA0.83MA0.17PbBr0.51I2.49,10.3,0.96,195.0,0.55,
gPuDd10otciw8MgXD3b99U0JOPTb,MAPbI3,15.18,0.93,231.20000000000002,0.74,1.59
gPvd2rO8vd5xxQz8c7ZxjjOGdSzI,MAPbBr0.33I2.67,12.1,1.0,204.4,0.59,1.6200000000000003
gPyq78iSUmE21duXGb3Ps6PhR9mt,MAPb0.4Sn0.6Br0.6I2.4,11.5,0.71,238.2,0.68,1.24
gQ-P8-knb2i-yHpPTEu7PqJtZPGL,MAPbI3,12.24,1.02,159.9,0.7240000000000001,1.8
gQ4bi3G0aNG0lvttjpn4bE0jkwDI,MAPbI3,8.2,0.825,173.0,0.575,1.6
gQE9Rx5R7TX8_A2RV2CWO7RMe8Fm,MAPbI3,16.13,1.05,204.8,0.75,1.6
gQIOgM1-vRjaPDkr2HnlR92drVCg,MAPbI3,13.28,0.958,201.0,0.69,1.6
gQJO9lpL3ARwGrvFcT5cVGRiyreW,MAPbI3,3.61,0.52,175.0,0.4,1.6
gQOkUoM6GaiIzj2H4m5CVdpRzmq3,Cs0.05FA0.89MA0.6PbBr0.06I2.94,16.4,1.086,218.0,0.691,
gQPnL4U81pK3pEdHHYn2VaTymD0c,MAPbI3,16.8,1.04,218.0,0.74,1.6
gQTzh8Lmd-Ig4fg1ffXYbUfiPuUY,MAPbI3,9.4,0.82,180.0,0.62,1.6
gQWbdAhWT-ljXttM5_uh6SWigg1a,MAPbI3,17.3,1.0,216.0,0.8,1.6
gQWx7TeOG-jLt8lS7vzFORoI8SCO,MAPbI3,14.6,0.95,203.0,0.79,1.6
gQb534ozXb7HkRxvvTrqAFXNybhN,CsPbBrI2,15.41,1.172,166.0,0.7929999999999999,
gQbc1PRw1SbwLXyNEakdHEMgtrC9,FAPbBr0.45I2.55,7.0,,,,
gQmaTt7VNoOAaF9habeS8z4nGnlz,MAPbI3,12.4,0.95,165.2,0.7879999999999999,1.6
gQykL5IiZ2W-TrtKv_TnkDEO058f,MAPbI3,13.08,0.991,191.9,0.688,1.6
gR-ds_wq3sIX4FYofT9Lx8tuWbvc,MAPbI3,13.56,1.01,193.29999999999998,0.7,1.6
gR1VEg-pCISMvv0qExv_6jEB-FL4,FA0.67MA0.33PbBr0.5I2.5,18.5,1.08,233.29999999999998,0.762,
gR5and1gyIbaGjrVb_jTWiaGCeOg,MAPbI3,13.83,,,,1.6
gRFvFCSZhu86EKa6n_wN5BlJBBHf,BA2MA3PbI4,6.1,0.93,107.5,0.61,
gRWNH3eQIQOy-L6bBquM4w_HfBZ7,MAPbI3,0.01,0.35,80.0,0.36,1.6
gRX8JaRgz2jvE2kT4Qt6WB9d1LjB,Cs0.05FA0.79MA0.16PbBr0.51I2.49,17.17,1.07,221.0,0.727,
gRhS4XCJCQlI0zghCoBv02xQTACq,Cs0.05FA0.79MA0.16PbBr0.51I2.49,17.63,1.115,225.10000000000002,0.7559999999999999,
gRkkbrrs0pnfhPjX0Q58iMO7BLkc,MAPbI3,3.0,1.0,80.0,0.37,1.6
gRmpq2aOC3U92m5rx2PR-uFRdq9V,MAPbI3,5.1,0.805,105.39999999999999,0.6,1.6
gRnfU07xFSL-OBt_00UTeps-7gjG,MAPbI3,9.81,0.87,150.29999999999998,0.75,1.6
gS2JFBxu7WUI1gltj18THcFYR99h,MAPbI3,5.38,0.81,118.0,0.56,1.6
gS8rJvjlP4lGbgs_nxDqcIEKAMb4,MAPbI3,1.73,0.95,45.0,0.445,1.6
gSENGUtP0L0AxjQjZZwD-UnCW2NT,FAMAPbBr3I,9.59,,,,1.6
gSG8odgZNXplfKToflhV09tJr6iL,FA0.33PbBr2I,6.16,1.084,89.64,0.636,1.9739999999999998
gSU6uGpkjc71tZoaxCZcUZUl4Kma,MAPbI3,3.52,0.83,97.8,0.434,1.6
gSiYq5pFaZg6B7jDFya1tGUe9IiN,Cs0.05FA0.79MA0.16PbBr0.49I2.51,19.7,1.138,233.0,0.74,
gSi_9ma4dfwWK4WWl4pRUmIKfJYH,(mF1PEA)MA4Pb4I13,8.79,1.037,134.1,0.632,1.6
gSrEYKZHVu1hm0cYJ2FXYyWd41WF,MAPbI3,15.87,1.055,212.39999999999998,0.71,1.6
gSrScXKMMz_0vxbyzY8GykfMU3fx,MAPbI3,13.46,1.02,178.0,0.738,1.6
gSxZHrdfKw2Bk2k9hNOxVtUixiVx,MAPbI3,10.75,0.7979999999999999,221.29999999999998,0.6,1.6
gTCXW0l2qPFeHcQJCxLv7mjPSwUD,CsPbBrI2,9.62,1.04,138.0,0.67,1.91
gTQ3CbjWHfBEAMKwqtSV9h2648ax,MAPbI3,14.13,0.99,213.29999999999998,0.67,1.6
gTdSjPKvEG8kqeYXwH6yQcpt6Ruu,Cs0.2FA0.8PbI3,15.3,0.971,236.0,0.659,
gTk0TNp6LDS-FUFu96M6v8_5Asl0,MAPbI3,11.18,0.99,201.20000000000002,0.56,1.6
gTtYY3rAR2cicF9jwuLjCdAgtEFy,MAPbI3,4.93,0.96,93.6,0.5479999999999999,1.6
gU5Zwwnud9FI4BXVVJ0iMdgkziVm,MAPbI3,18.41,1.069,222.7,0.773,1.6
gU6daiYLiu3hwI-6yrsOmUY_AoF3,MAPbI3,4.44,0.99,106.1,0.421,1.6
gUEGlrPViJOEty0O68tfLTlgQMvP,MAPbI3,18.03,1.06,234.5,0.726,1.6
gUEIH2YvexIqNvm7wWZfKVaOk4_7,MAPbI3,17.11,0.823,194.8,0.612,1.6
gUKJkJaLibQPEiULLo1zHilRX50r,FA0.76MA0.15PbBr0.48I2.42,16.93,1.142,203.1,0.73,
gUM1Cn2RDkF3npEZtkQjwKy_ioit,FA0.75MA0.25PbBr0.24I2.76,17.8,0.023,10.8,0.77,
gUPM71Y6RvWhpYQeqiZlR74IjxZr,MAPbI3,12.52,1.01,179.7,0.69,1.6
gUVMhOImHNFcTeIT-5sk7vau3ffd,FA0.85MA0.15PbBr0.45I2.55,17.95,1.093,215.5,0.762,
gUXMUxXaDHRb1W-Lp16WBJOMRuSX,Cs0.08FA0.77MA0.15PbBr0.51I2.49,16.02,1.102,197.97,0.734,1.6
gUeqqARY99r2GaLcco6HtVVQSbMn,Cs0.4FA0.6PbBr0.24I0.75,17.7,1.263,174.0,0.797,1.8
gUhRLzfhcud1WrjoPgq_iKEnHEda,MAPbI3,17.2,1.09,212.89999999999998,0.741,1.6
gUnrsa71Z_-JwnxEfVjQdWN_yrpe,MAPbI3,6.04,0.7040000000000001,136.4,0.63,1.5
gUpKos63HcZ6O9TS5fsoFnqyATX9,Cs0.05FA0.79MA0.16PbBr0.51I2.49,17.4,1.11,224.0,0.732,1.59
gUvhQbucrcQrO0om8w4uqHhaui0A,GUMA3Pb3I10,15.89,1.08,204.89999999999998,0.7290000000000001,
gV-E6nfw85W4uGD63fBwGz8O-FvJ,MAPbI3,11.6,0.92,206.0,0.62,1.556
gV554veHpTBdHx48-6L_ZYgizCa2,FA0.85MA0.15PbBr0.45I2.55,17.55,1.072,212.0,0.77,1.59
gVAv4Db-sYlMHy6rwpgnE3UsjM14,MAPbI3,5.23,0.73,223.0,0.32,1.6
gVM_ArDnL5cxkpXsBmV0ANZcU3i-,MAPbI3,6.0,0.91,112.69999999999999,0.585,1.6
gVZoeGeVbex1P_IkzY4gJwU3b2kP,MAPbI3,9.13,0.975,156.0,0.6,1.6
gVfE5TW6bglLUcn9xYVkKrgMui1N,MAPbI3,14.21,0.88,212.5,0.76,1.6
gVfNWg98BY_rqCcS89GO58CzGHAU,CsPbI3,12.65,1.09,172.10000000000002,0.675,
gVoVlzB1X-XuaGUuseAm1DiuhDif,Cs0.1FA0.9PbBr0.51I2.49,12.3,0.96,200.0,0.64,
gVybDRLW-NDnQZlOjOYCMI6bfqbH,MAPbI3,9.1,1.04,141.0,0.67,1.6
gW4gJC2LKAL9VCr8bB9F8QivSUhS,Cs0.15FA0.8Rb0.05PbI3,18.7,1.07,242.8,0.72,
gW6tDKTqJXrXzYv1XFwSpPr_TyM7,MAPbI3,11.5,1.05,157.0,0.6970000000000001,1.6
gWP037-I2rXKnqlOucN96tfkIyw1,MAPbI3,11.0,0.99,195.0,0.56,1.56
gWb4KrAS4dAk4WPmXn1qCbgcp8Bc,CsPbI3,0.31,0.342,33.9,0.267,1.69
gWeceEzHz9pAhbe3GjZUOTOGHtGS,MAPbI3,17.06,1.08,232.60000000000002,0.68,1.6
gWedc6t99oedtxkVDsjCMuGY-E8x,MAPbI3,16.24,1.05,206.4,0.75,1.6
gWo_FySrt91UqHF29vSqLdnyIV1j,MAPbI3,3.04,0.665,83.3,0.55,1.6
gX1onqdrS7lOWRzsnBrKGjWIjFI2,MAPbI3,11.17,0.998,190.3,0.59,1.6
gX3rWMilLolR9gRVakRBoRouhfvn,CsSnBr3,0.26,0.425,13.0,0.475,1.8
gX8iOJMrOjeqbykL3AD87vL8KTHw,MAPbI3,9.04,0.9,150.0,0.6559999999999999,1.6
gXE3B5QhKIkgQz3Qyflw-9NNJv1d,MAPbI3,14.63,1.032,224.8,0.631,1.5
gXRvZ5zdh5ZOSh03mnxZOfOCx6du,MAPbI3,15.9,0.98,225.0,0.72,1.6
gXXOdQUeQy_gP5uoGmf8JrgYC-GP,MAPbI3,0.0279999999999999,0.85,10.600000000000001,0.32,1.6
gXfTJJ6KXZOizR75CjSX8f7pvPVD,Cs0.05FA0.79MA0.16PbBr0.31I2.7,11.9,0.94,205.0,0.67,1.59
gXgZyaIQYl1zlkqESMSuuZXdX_tP,MAPbI3,13.59,0.97,177.3,0.79,1.6
gXgxL_SzNiOg40ddmAWYATOrp_zM,CsPbBr2.7I0.3,1.28,0.85,29.0,0.5,2.32
gY2W0-iekRWD0iFGTHF6z7xA8QBY,MAPbI3,15.67,0.96,228.5,0.71,1.6
gY45UFxDDxWcj_oU8-NbOE6pjYH8,MAPbI3,16.22,1.07,212.3,0.72,1.5
gY5Oq9BK_al5CfXOandrg5fpj1Jb,MAPbI3,14.93,1.08,212.39999999999998,0.65,1.6
gY9wdE4h9noaLFRQ9sWd6Ein36A_,FA0.85MA0.15PbBr0.15I0.85,15.65,1.08,207.0,0.7,
gYJqzZeFfI6zvaHp8ki_n6KSziNk,MAPbI3,14.9,1.03,214.0,0.68,1.6
gYQ4KQfYj2k-vJQoZ9Iy4Z7XbXyv,(PEA)2MA19Pb20I61,15.79,1.12,203.1,0.6940000000000001,
gYeOuO3adELQ9WqehLa-BpeTlmeZ,MAPbI3,11.7,0.84,196.0,0.72,1.6
gYkcN_AXDQDG809fIANVgXry1Zie,FAPbI3,12.4,0.94,222.0,0.59,1.47
gYmaM_nrWmpiNB8ar_rc_E8N2mP8,MAPbI3,11.89,1.06,174.0,0.64,1.6
gYn0z5SJ0Z5aLz5mQKXpcMqQaZPL,Cs0.05FA0.81MA0.14PbBr0.4I2.6,20.35,1.142,225.3,0.7929999999999999,1.61
gYna_L9S8TvXUOX75QDUTRconUgs,Cs0.1FA0.75MA0.15PbBr0.46I2.54,17.53,1.06,226.29999999999998,0.73,
gYnkDNtDadERaBTyH1TspxspYlP1,Cs0.05FA0.7885MA0.1615PbBr0.34I2.66,0.8,,,0.25,
gYuPwV96bP53xl85_KKW_evLVy6z,Cs0.05FA0.81MA0.14PbBr0.45I2.55,17.97,1.13,233.1,0.68,
gZ7DLmJa7BYNRxS6kW0R3RerIfZF,MAPbI3,12.18,0.902,206.0,0.66,1.59
gZEp71ILdovn5WRB5x9EbKtK3IeA,MAPbI3,10.86,1.01,166.8,0.648,1.6
gZGd9bclIadMrrnGQ5BrLMItrlhT,MAPbI3,13.6,0.97,224.89999999999998,0.62,1.6
gZMFnW9_ZwtZE6zjWuKx_ObuqnVB,BA2MA3Pb4I13,2.29,0.5,116.5,0.39,
gZYuGCDJ3RE9W0751sGPcbfD1JnF,MAPbI3,10.5,0.872,204.0,0.586,1.6
gZgBhQlJul8aru_697NXUx7eBjGR,CsPbBr2I,2.73,0.89,73.8,0.41,2.07
gZqonbBk-bff8JwPKVPr1GMXqqLF,MAPbI3,6.5,0.853,139.5,0.547,1.6
gZqwi1ScTa9d9TosMDLFSwGBO5Gz,MAPbI3,16.7,1.1,196.0,0.78,1.6
gZvYFcVvadEiZN80Lr7BHB-vy0jO,MAPb0.95Sb0.05I3,6.82,0.755,157.0,0.575,
gZvurbNaB1rbDxCRYPknrHHSl6oI,Cs0.05FA0.79MA0.16PbBr0.51I2.49,19.0,1.12,228.0,0.794,1.59
gZwHFb5SOnPvHfGuOh6zSkxcdx0a,Cs0.2FA0.8PbI3,13.3,0.98,239.0,0.57,
gZz4SUguyvipGV6_UW4jToql2CL9,MAPbI3,15.25,1.05,209.3,0.71,1.6
g_1MGF7w9K24nzexu4c9dbUpH_Li,MAPbI3,16.3,1.04,221.20000000000002,0.7090000000000001,1.6
g_22YC0dQMgmP_IEtLg0MmLD1HLK,MAPbI3,7.97,0.85,171.70000000000002,0.55,1.6
g_7iLPgAiYrh4AuBCxAZ3eF97Qa3,MAPbI3,14.59,1.06,188.4,0.73,1.6
g_AtpyUoQRtJLr5N9IbG2M_YM6Pe,MAPbI3,13.6,0.98,196.0,0.71,1.6
g_aFbbbGpBOmbSrcCROVTsPx-frj,MAPbI3,14.4,1.03,213.0,0.655,1.6
g_aVw-ifAQx84c6IWp2sgS-Y0CIp,MAPbI3,6.07,0.92,108.6,0.61,1.6
g_bPRpDUVUkUQQuWXrKk-wyI-T5u,MAPbI3,7.8,0.85,171.5,0.5379999999999999,1.6
g_edVMoZGj5KJP-8LlaWF77MBPnr,MAPbI3,18.11,1.08,220.9,0.76,1.6200000000000003
g_fakfrseTievfgbGhkGma4BHeAP,MAPbI3,15.53,,,,1.6
g_jrx5z5gIOZLU-2T58-Y-IZUnAQ,BA2Cs0.45FA2.55Pb2.4Sn1.8I14,10.4,0.7,242.0,0.61,1.24
g_mw3nb5c1WGSDQjMQE6xUxYsPH9,MAPbI3,12.52,1.0,163.4,0.76,1.6
g_rxlKcWw7VsIof9fiHwkJLqKzVP,MAPbI3,11.54,0.97,187.39999999999998,0.63,1.57
ga0L_tBTcZo85hfGb-HAOgWhk4Fv,MAPbI3,17.64,1.02,208.6,0.6890000000000001,1.6
gaFZ4KWm2gYpK7JB_OMATl3z_FMR,MAPbI3,12.95,1.06,232.60000000000002,0.64,1.6200000000000003
gaMHBHW-PNd3gdMGH75ZCBk6QAvw,MAPbI3,9.04,0.92,220.5,0.45,1.6
gaQgjlSIV3gTRq5yoyeiPOfI7cIM,FA0.85MA0.15PbBr0.45I2.55,13.3,1.08,200.10000000000002,0.61,1.65
gaUMTT0sW1TxGcQ3fbhywSf4ogof,MAPbI3,17.3,1.09,216.0,0.72,1.6
gaURVjLDnfBj0cMttAu_36nHc40q,MAPbI3,17.3,1.04,227.0,0.733,1.6
gaXKjYUdVSjE1cM7kHj2yOLhIEWK,MAPbI3,3.93,0.925,109.0,0.39,1.6
gaYVThBGxtneifIiMtKt5UW0jKTv,Cs0.005FA0.81MA0.14PbBr0.45I2.55,16.01,1.11,215.79999999999998,0.695,
gaZq8vyCoe6EZfHbvSxYsl6-AVpx,Cs0.12FA0.88PbBr0.36I2.64,15.57,1.0590000000000002,215.10000000000002,0.68,
ga_bbFMWOKfhzBZZCXntAv6qVqDh,MAPbI3,16.2,1.04,207.3,0.75,
gagJyulWlAgniGcImrA-5B2jq52z,Ca0.05FA0.8075MA0.1425PbBr0.45I2.55,18.0,1.15,225.0,0.73,
gajmv5W8-63cmz05K0G_A0yA9sA7,MAPbI3,12.6,0.98,209.5,0.612,1.61
gawlcX0BcCFey_6hzJQ4MINnQ5XZ,MAPbI3,19.16,1.08,236.1,0.768,1.59
gbAmrzoUK-hj00uEIOI0qn4pFYmZ,CsPbBr0.45I2.55,6.4,0.99,90.0,0.72,
gbFNi3kINKZiNtbSiYmqgEa6MU5F,MAPbI3,4.0,0.9,85.0,0.47,1.6
gbGtzvMfW4GYlrWRZjws9gMCH0Xz,MAPbI3,11.1,0.94,179.0,0.66,1.6
gbN5flz3JIa9e-JjNWIjRwpw4jzR,MAPbI3,10.25,0.89,206.0,0.556,1.51
gbQ-qLwEV8f9LstjQFp46o55YXBL,MAPbI3,11.9,1.03,184.0,0.63,1.6
gbdyvzqJqPSdf7-Lcis0opKf4pMf,MAPbBr3,0.14,0.177,23.15,0.335,
gbffUpBEnx_mV9lQhZ3hpYv9CJa2,Cs0.05FA0.8075MA0.1425PbBr0.3I2.7,15.7,1.08,215.0,0.69,
gbhfOAI5W0F62oR0ytIHW-vBNrLX,MAPbI3,10.42,0.8,192.5,0.68,1.6
gbkDnkpsq4LcZlosN-r4N-SIWdRV,MAPbI3,13.34,0.971,201.66,0.6809999999999999,1.6
gblGv2bRrh94bGVvpMZOGvuKbgrh,MAPbI3,11.5,0.93,190.0,0.63,1.6
gbxwI6URmXUFBiW203UOTWRm8PsB,FA0.83MA0.17PbBr0.39I2.61,14.7,1.055,217.0,0.64,1.6
gbyoDsJFGH-OjRRPnIGIFk_AdL3T,MAPbBr3,4.7,1.38,54.1,0.63,
gcB1wzrV-CG1Xx3hs7dqtJlqImts,MAPbI3,7.77,,,,1.6
gcSep4Lz-ptrbdG8c08y9l7LF5VA,MAPbI3,12.41,0.86,187.8,0.77,1.6
gcZCg1RNvK0WolMtnA5RjbvrLvyw,BA2MA4Pb5I16,12.8,,,,
gcbmo_aCyqXDLj0GNgIdQhuBjCgE,MAPbI3,14.38,0.91,220.0,0.715,1.6
gcdm14JnpENKxm9KuAfO5Tsbk18B,MAPbI3,10.0,0.84,160.0,0.748,1.6
gckTRCjXUxGrjgkn__U9y0IIEB5_,FA0.9MA0.1PbI3,18.5,1.11,226.70000000000002,0.759,
gcrQIlye4dkNUbs0X2ojsTU2ehOj,Cs0.05FA0.788GU0.065MA0.097PbBr0.51I2.49,18.26,1.11,217.0,0.757,1.615
gcs4D-mLHOSETV2xBnVVLZp_Gt84,MAPbI3,14.7,1.0,216.0,0.68,1.6
gctDHlAOygKtensntzySJNv98uWe,MAPbI3,3.5,0.6,124.9,0.47,1.57
gdHqnafxgRJ4dD1CTGw2VkoqBm3P,MAPbI3,13.41,0.974,213.57,0.6409999999999999,1.6
gdHzAfF6x4ErlTSR28FHRq-G_Uf_,Cs0.05FA0.79MA0.16PbBr0.51I2.49,21.52,1.15,239.0,0.784,
gdLgnI01iAf_VfTmndcg0qC7bleg,MAPbI3,14.3,1.06,197.0,0.6809999999999999,1.6
gdScn0Wp4NqNwvDeoo3IIY4zSlBJ,FA0.81MA0.15PbBr0.45I2.55,19.66,1.1,226.20000000000002,0.79,
gdVoye3dgDFhVRwqkDPBGIqXRXrQ,MAPbI3,16.19,1.01,223.0,0.718,1.6
gdb9rMgcC0fA4_YL6FY6vCpMSiMM,MAPbI3,12.19,1.041,186.20000000000002,0.629,1.6
gdbhtwlOWWoFUPQ3h7O_lstHIJxC,(PDMA)FA2Pb3I10,1.85,0.87,32.2,0.6609999999999999,1.5300000000000002
gdi3K3dPRPkcG0Co8hRrjfTvIFG0,MAPbI3,10.66,1.02,166.0,0.64,1.6
gdnClsStyIaxhRuv6cyb8HD5NzGZ,MAPbI3,17.0,1.03,212.0,0.789,1.6
gdwzNHr07-BQg-8fIgzhB4IVGa0K,Cs0.05FA0.79MA0.16PbBr0.51I2.49,18.6,1.109,227.0,0.74,1.63
ge0N5nnGJkbCMYlpB6MDVE_pAiUp,MAPbI3,14.16,0.888,239.08,0.667,1.6
ge0nkTyEZ7MhMRCKe1E4qaKtrsIT,MAPbI3,12.8,0.988,204.5,0.635,1.6
ge2zKL-P6PLuKLK0IFQ6fyqgYEhD,MAPbI3,19.36,1.1,231.0,0.7609999999999999,1.6
geFbw8ya77y3h-7jaSvc9b2T_t_y,MAPbI3,15.6,1.03,156.0,0.68,1.6
geVVLDPwEhu1V5SulbHnOgSJGa-O,FA0.75MA0.25PbBr0.5I2.5,10.6,1.08,185.0,0.53,
geWCCDPFFdfhufunVqZPld-YHIV-,MAPbI3,9.56,0.87,212.0,0.515,1.6
geZLG6nvdKig3DHBIWKdGxYQtsvQ,MAPbI3,18.8,1.084,213.0,0.8140000000000001,1.5
geevZvKI4ksx99oNqZ-C6DvM63jb,MAPbI3,8.7,0.877,178.0,0.56,1.6
gegiJnODpvC3fVk4fuQ_jXbq_Z1J,MAPbI3,10.58,1.07,157.0,0.64,1.6200000000000003
gen7N3Eq8DgzxcaxM0ysS9pxm3AL,FA0.95MA0.05PbBr0.15I2.85,15.8,0.925,247.89999999999998,0.69,
getDhcR7_p3M7uKfkh2kJGbMbigu,MAPbI3,16.19,0.98,211.6,0.7809999999999999,1.6
gexHSK8dV30isOg-EHYKtDJlGFzx,MASnI3,2.95,0.345,177.7,0.482,
gey0k-kZ4_ouSHuQvppyx-gjElAG,MAPbI3,11.44,1.05,177.2,0.62,1.6
gf0ebOFbWsCq7aNQ4oLjaOfG7Ril,MAPbI3,9.2,0.7609999999999999,168.0,0.722,1.6
gf1IP-ICxrPX3PJ0fETIuLpRsNDd,MAPbI3,10.0,1.03,139.0,0.71,1.6
gfB4K_kbsYwxEWDGxquIG_9vegrj,MAPbI3,7.28,0.8320000000000001,186.1,0.47,1.6
gfLV8cSoS7WzcFea9aw9vtP_xhw5,MAPbI3,12.97,0.86,209.35,0.615,1.59
gfPvAgKlx6Izpoy7-iC2XVmIPPdM,MAPbI3,14.0,0.97,211.0,0.682,1.6
gfRyvEsy60a6llS2leXR7_JMhuMG,FASnI3,0.09,0.17,14.0,0.407,
gfUHziBKtwFQk6JarmaAZNZPbozj,MAPbI3,15.92,1.208,173.9,0.758,1.6
gfZw4--JMTPUITp46HwZk-rKUkop,MAPbI3,19.6,1.07,233.0,0.79,1.6
gfkdbG3czWXWl1lj2nmqwgXVBt7B,MAPbI3,12.52,1.06,196.9,0.6,1.6
gfmV-A3Dth3tK5-sHJhRIECKNmQh,MAPbI3,9.91,0.946,149.20999999999998,0.7020000000000001,1.6
gfy_HniPt3XvWQr_9cj_sTxDU5f3,CsPbI3,10.48,1.02,158.0,0.65,1.73
ggC9_cQpHcrQKmCIyLT71D1cT-qZ,(5-AVA)0.05MA0.95PbI3,6.42,0.84,142.5,0.536,
ggCBp7H10CtsSQb4JGMx-iG0oCMC,MAPbI3,30.01,0.7959999999999999,186.0,0.74,1.6
ggKDpBob44bopB7Dbikacbbu4maC,MAPbI3,3.1,0.67,163.0,0.28,1.6
gg_ycGk7DZI9LMW1DaRa_V1Z1AE-,MAPbI3,10.87,0.98,163.0,0.68,1.6
ggg2YMykPWk2mLN1iac2QF3nYurP,MAPbI3,14.22,1.04,188.93,0.735,1.6
ggjnzLl5BzcsDBE-EswPT10XzyMQ,MAPbI3,0.036,0.88,10.4,0.38,1.6
ggl7QVGbwcEOSb5JZnPaHZLkUxYk,MAPbI3,11.19,0.9,187.3,0.71,1.57
gglWZ0gJLy_5NWjDfmRFFKOClVPj,Cs0.05FA0.81MA0.14PbBr0.45I2.55,20.0,1.195,225.0,0.77,
ggqbuGyqWc1-Iqx09JzBbv6uvLsZ,FAPbI3,18.31,1.06,239.89999999999998,0.748,1.48
gh6Bep_YaZB-qZOUp_6r_ypFS_xJ,MAPbI3,13.61,1.013,179.0,0.7509999999999999,1.59
ghBy1M0fKT6XaD8aK24T80REkswq,Cs0.17FA0.83PbBr0.17I0.83,14.9,1.0,208.0,0.7,1.6
ghLLZ37BrjkxF-CxOw8GR0m-WuTj,MAPbI3,10.51,0.95,159.4,0.7,1.6
ghSQ_-AGKwWdDaG6x3rRyM2DC_b7,Cs0.15FA0.85PbI3,16.61,1.02,229.60000000000002,0.72,
ghXCbIbHvVSMt5c2imciNy9dpac4,Cs0.05FA0.8075MA0.1425PbBr0.45I2.55,12.16,1.016,206.29999999999998,0.58,
gheZHTbGl_s8QlUET3NT2spSVUZ9,MA2PA3Pb4I13,3.9,,,,
ghuwvFuOFlES82N-RAu9neoG646c,Cs0.05FA0.81MA0.14PbBr0.51I2.49,14.33,1.05,212.7,0.64,
gi6RCLQsivwd_urrxQIyYhF0mWZS,MAPbI3,17.12,1.07,204.1,0.78,1.6
giV1DcOqkaxE13grR3Be_pQD_btp,MAPbI3,5.57,0.7490000000000001,123.9,0.6,1.54
giXPWIjX1lZBQ4HAPHyemKbqTyux,MAPbI3,11.08,0.87,216.0,0.59,1.6
gietsTxVe4vR6mryyqWSOP4i3lD4,MAPbI3,12.7,1.03,174.20000000000002,0.71,1.6
giq9di3OLUf99IvWPtiSDCWPAZfs,MAPbI3,14.94,1.04,201.70000000000002,0.706,1.6
gitgILqm3thbTkpvy84Un92_9xGr,MAPbI3,8.5,0.99,126.0,0.68,1.6
gixQ5OpziAKS3eHDQCJpryScl_Ax,CsSnI3,1.72,0.355,89.39999999999999,0.5379999999999999,1.3
gj1GjbP3xX20FObD2fli9fA3lr6Q,MAPbI3,12.5,0.92,203.0,0.63,1.6
gjEUhDFF3wSeiwpNXGbVaFHKjHCY,MAPbBr3,0.09,0.71,4.6000000000000005,0.278,2.31
gjRfMf-XGSbSbSQBnGQFnd4E8QoJ,MAPbI3,13.5,0.99,195.0,0.7,1.6
gjV40xFdWBCA64hHBZglG0WLN2xP,MAPbBr0.3I2.7,12.95,1.0759999999999998,158.8,0.758,
gjYzRUrdEF6kIQgm0znpkL5D2xca,FA0.5MA0.5PbI3,14.01,,,,
gj_vkYE4szwFzam3R7fslid6AMl0,MAPbI3,16.18,1.02,231.8,0.69,1.6
gjeMo43YHt-fdSMkBNGuIOSE5IJg,MAPbBr0.51I2.49,6.5,0.84,161.5,0.479,
gjnXQSZuA9gS9OuYKMcYM1oGxC5G,CsPbBr2I,6.51,1.21,79.80000000000001,0.67,2.07
gjoM0llhzVcN02xhYmJh-RKNhbpj,MAPbI3,17.8,1.07,226.0,0.72,1.6
gjotLKfo6DhDEEGo_3AFRvp_RD_6,MAPbI3,13.6,,,,1.6
gjpWZNTZMqLi5hXvqWlAmXHhpdD2,CsPbBr3,7.29,1.4,68.4,0.7609999999999999,
gju9d6bi1gukaJ2vC3zEUeKKuxz4,MAPbBr0.015I2.985,9.3,0.89,150.5,0.6970000000000001,
gjuSnS6YBnzkpM8PCySBNl1i4b2C,FA0.95MA0.05PbBr0.15I2.85,18.0,1.05,245.0,0.701,
gkGH8iHAyel5kTV_exNb8Ibquh8A,MAPbI3,14.88,0.98,212.7,0.7170000000000001,1.8
gkIluhBl5Wx48mWB7c8hnCDAn14H,MAPbBr0.43I2.57,1.12,0.46,73.3,0.284,
gkMHA4kwY1NKJNuf3we_BlhT3Ves,MAPbI3,17.06,1.08,231.70000000000002,0.685,1.6
gkQj2POq8Y30dcLKeGnAlzqe5Vi0,MAPbI3,15.5,0.96,214.0,0.76,1.6
gkRlRDO8d5wiK-uY4IaeLPSEE0Db,MAPbI3,10.5,0.97,164.0,0.6629999999999999,1.6
gkhTwC3vTOYslc-stJWNmi3_xCZz,MAPbI3,13.65,1.012,191.70000000000002,0.7040000000000001,1.5
gkhfy21zViTzGh2We-yxG8ux9e0R,MAPbI3,2.1,0.526,118.0,0.35,1.5499999999999998
gkjJBr_pEZgmStvW0MuQc9LcJZXV,MAPbI3,18.35,1.06,217.0,0.8029999999999999,1.6
gknS4Wt7eWUMAdtB5-v3dYOCL4eJ,MAPbI3,3.8,0.91,124.0,0.36,1.5
gkziarNU_LMZdrhFeZ1_fyimAnMx,MAPbI3,13.26,0.87,238.1,0.63,1.6
glK1s0I8ShQOMHuHcT3GlFZt82lH,MAPbI3,7.79,0.78,181.5,0.55,1.5499999999999998
glXUQURlh5gDzBmgJVZyFhPFOH8r,MAPbI3,6.7,0.72,185.3,0.502,1.6
glfrBu2KatXO77-DiLDtTZAG7306,MAPbI3,18.82,1.14,223.9,0.74,1.6
glkfsVNLxFykVEHVaKMqSCYGcSmI,Cs0.05FA0.79MA0.16PbBr2.51I2.49,20.0,1.17,230.0,0.71,
glluws9ewY4qrAO3mz9n8AotHxZz,MAPbI3,6.62,0.725,138.0,0.56,1.6
glnrHf04oDyY2-G2wYHPo9zwET5O,Cs0.1FA0.7MA0.2Pb0.5Sn0.5I3,16.3,0.79,271.0,0.7609999999999999,
glu7QT9gl_5ALmgkEfQjf_YKGMt2,MAPbI3,13.23,0.88,230.6,0.65,1.6
glucVQbvF0zihYk-7ujAXssigPf7,MAPbI3,7.26,0.931,159.0,0.491,1.5499999999999998
gm4FaW6hqUr3DfX7287j-z6AFjKB,MAPbI3,8.44,0.93,147.6,0.61,1.6
gm5_H33qI_1bSlL693nIhqvrUY_j,MAPbI3,10.1,0.85,196.0,0.6,1.6
gmC7tyw5R3crTFXzsAZtyRCd_FA_,MAPbI3,8.19,0.785,161.20000000000002,0.65,1.6
gmDWp_S5eRtR9BOkuBAJvsw9LJVz,FA0.1MA0.9PbI3,11.95,1.02,201.5,0.58,
gmO3TwqTfYyturXLSYR_L7zvzs3z,MAPbI3,3.98,0.8370000000000001,99.39999999999999,0.481,1.6
gmQaV7F9LXmQT6EHT5PhUqVdLDp4,MAPbI3,8.11,0.794,195.10000000000002,0.52,1.5
gmWrGCbH-6cZq0GbB09ztrFAHtG3,CsPbBr3,4.47,1.17,58.3,0.66,
gmX4hleK7KWHnnTO1hCICEj7N4Gv,FA0.85MA0.15PbBr0.15I0.85,11.05,0.88,198.0,0.637,1.63
gmYXBBFNF1cpak6Y7h1uVsdR_GcH,MAPbI3,16.05,1.02,234.89999999999998,0.67,1.6
gmZ5FrlensZ_MWVPxuGzCZZeX4XY,(PEI)2MA4Pb5I16,7.63,,,,1.8
gmbzwsjvk7GGrzVvn2kvd3gf90Vq,MAPbI3,14.19,1.03,203.1,0.67,1.6
gmsZH48f4gk7L5bbcQTw9TI2tTvy,MAPbI3,20.06,1.1,227.89999999999998,0.8,1.6
gmu6VcvvuNOTHDMp9Gk42ed8p1RC,MAPbI3,19.03,1.07,224.60000000000002,0.7909999999999999,1.6
gmuOwAaNKTe3ZSluiymiNXTNyS7d,MAPbI3,16.29,,,,1.6
gmutlyIqtVoSI9deb0QAQWigE8yu,MAPbI3,9.66,0.86,193.0,0.5820000000000001,1.6
gnEUU5nxj3UY7X7cAa9MoRsiqMXN,MAPbI3,15.51,1.05,200.0,0.74,1.5
gnGyHGL0s8zs4na9S3IKxpZH_Ifj,MAPbI3,14.93,0.99,212.39999999999998,0.71,1.6
gnUdpNj9eZBNgy8g7Vqdd-Q2wPde,MAPbI3,7.63,0.86,146.0,0.607,1.6
go-gJL7cK5cz69DaWgzD_sRjiBM3,MAPbI3,13.3,0.98,192.0,0.71,1.6
goEC-EeXAgeB1nE_nB0aJ_-WkRHo,MAPbI3,16.0,0.96,219.0,0.764,1.6
goGW-hx62lq5Y1MPoqdgMwESw8of,MAPbI3,0.16,0.4,13.5,0.29,1.6
goSMSu7c7eaQdtBZ2wn6h6DjyRMF,MAPbI3,8.6,0.78,162.0,0.675,1.6
goVTI1BnJhc8txgPc6gVQc5P4qIH,FA0.83MA0.17PbBr0.51I2.49,14.19,1.085,204.4,0.64,
goWQtTkUSoDAFctiLPRAmJYxUafx,Cs0.05FA0.79MA0.16PbBr0.51I2.49,15.19,1.05,211.4,0.69,
goZ1u6ChlGs1z9EMZqIbQjJejw_e,MAPbI3,16.91,1.039,228.29999999999998,0.71,1.6
goi5lr5RqZWKDvA-_1-DSudXtSJX,MAPbI3,17.8,1.11,217.0,0.741,1.6
govcL8WbyafvbYUMc4ODgsgNHiQC,MAPbI3,12.0,,,,1.6
gozCKzIlT3YYXJ8Dftu7Zrz52I3F,MAPbI3,14.5,0.91,193.0,0.7809999999999999,1.59
gp41E-jL90ZNGoYDf5BVJK514X2Y,Cs0.05FA0.82MA0.13PbBr0.45I2.55,17.04,1.068,215.3,0.743,
gp509VUwdWfy9sdVfuPXZR9hQ4Rb,MAPbI3,17.8,1.097,213.9,0.758,1.6
gp51eEuoq5CH2PA384cfs43oMdEC,MAPbI3,12.57,0.99,186.70000000000002,0.6809999999999999,1.6
gp6NigmKVnXexiyqa2QUp0H1il4B,MAPbI3,13.72,0.97,225.9,0.626,1.6
gpAMwfX0WvGn24Zn50l88t5nzrSg,FA0.75MA0.25PbBr0.25I2.75,20.1,1.081,232.8,0.8,
gpI4TPPCu7GCl0SzBcAneVLgcaFT,MAPbI3,14.95,1.03,192.24,0.682,1.6
gpNjsEN-wEhWa6DvcCmpB8g8K3Um,MAPbI3,16.44,1.035,222.60000000000002,0.722,1.6
gpOP_tmvCS3qP7EUfBOBvgaYNVSd,MAPbI3,7.97,0.88,147.5,0.611,1.6
gpWkCnDroAZCvmTG_aKUSdEBGvHO,MAPbI3,14.4,,,,1.6
gpYBIt7yU2w5zeNnpRvXMJPjs0Ph,MAPbI3,10.4,0.97,155.0,0.688,1.6
gpa22g1OEAjcdiHqzfPuV2_I59an,MAPbI3,6.08,0.82,157.79999999999998,0.47,1.6
gpclH9S09FgyTP50QAjGP_d_zEw9,MAPbI3,14.67,1.04,215.3,0.76,
gpjiEPsSroC9yqmVKmhmsIaM-cAr,MAPbI3,0.18,0.23,26.6,0.29,1.5499999999999998
gpn1g_Viopmz2d5_uQw-6RlNu7dZ,MAPbI3,10.51,0.904,173.6,0.67,1.5499999999999998
gpn40UAaXECjocvnU1SonM_ukQTt,MAPbI3,17.13,1.09,223.5,0.703,1.45
gpuQkPxBLCveH8JGZh2YhE0YPah7,MAPbI3,15.92,0.99,220.3,0.73,1.6
gpuc_VPbZOEbnVOPwAGPNmf3NUbv,MAPbI3,5.8,1.0,135.0,0.433,1.6
gpvvT6GfC_z5tqLF7jM1V811kBS9,CsPbBr3,7.28,1.25,73.89999999999999,0.79,2.26
gpxa_Z94fsv8J_Qa1cZaklUMdMZR,MAPbI3,14.5,1.0,213.0,0.68,1.6
gq_NnJjpnw5qKKhMvjVy1NLmcd0P,MAPbI3,10.5,0.92,180.0,0.632,1.6
gqftZWJF63Z450r1cXGxs35Rp3Al,MAPbI3,9.53,0.82,158.9,0.731,1.6200000000000003
gqqOLjwHzWVCZNcRmohT_ACtO0Vb,MAPbI3,11.1,0.96,196.0,0.589,1.6039999999999999
gqqQqn27bjgSQbmIj03MN-vZ_kog,MAPbI3,12.85,1.024,181.5,0.6920000000000001,1.6
gqs3y-UETpeUiWnCofcEvqfG-Jg_,MAPbI3,14.87,1.06,205.39999999999998,0.6829999999999999,1.6230000000000002
gqsg8BEvKmFQDszleY3ImHiMGXnv,MAPbI3,15.69,1.0,227.2,0.691,1.6
gqtu5jPvLudfAJqZi9dleXRPjn4h,MAPbI3,8.94,1.08,141.3,0.58,1.6
gqyEjy_SmFFmOG2_J-Oa3YaiHE_N,MAPbI3,10.96,0.86,182.89999999999998,0.552,1.6
gr5YhKiyARUqxCuTiAgPtGGQGWGp,MAPbI3,12.02,0.943,182.10000000000002,0.7,1.6
grKPUCgipJF11QHD-V1kktDlLdQw,MAPbI3,12.77,1.03,188.2,0.659,1.6
grRvVa3qZr9M4gMeSsuOI19ffBho,MAPbI3,14.4,1.02,201.0,0.705,1.6
grSvp1XL7UqXpREBk18dYl6VFwfL,MAPbI3,5.85,0.907,137.0,0.473,1.6
grXTz7uSGbUzJbNuPeapiPo_cPVH,MAPbI3,8.16,0.8690000000000001,186.0,0.504,1.6
grevdCJCSTlUvhYyKjWuc-iXf44y,MAPbI3,11.43,0.85,180.2,0.746,1.56
grfzFkAhzVS8HazBKimEuSDW4Eyy,MAPbBr3,5.61,1.4,68.8,0.583,2.3
grj8I63IrXGAilZbndNgg5FB7McA,FA0.85MA0.15PbBr0.03I2.97,20.1,1.11,237.0,0.765,
grq0F_rG-BZfbSuktqVIidePAndA,MAPbI3,3.26,0.75,84.80000000000001,0.52,1.6
grtTKzWcOTN4AJIpxv4OTyxtH94M,MAPbI3,0.4,0.49,36.6,0.22,
grueFywSYMxN59HY1KWNn1oLoCVw,MAPbI3,12.76,0.91,223.9,0.626,1.6
grwFPU3dBXZ2k1YTMwUTdwZpAzCj,MAPbI3,9.2,0.855,144.0,0.7490000000000001,1.6
gs0CHEE1BJIwFIR81qHtre9stsGV,MAPbI3,12.23,0.84,197.89999999999998,0.73,1.5
gs34a4-AEHgK2EgebNiqll2fOCQG,MAPbI3,6.21,0.68,178.0,0.51,1.6
gs7Pir9ucXm4bgkpnqYTSGl0sDD_,MAPbI3,16.33,1.006,202.7,0.8009999999999999,1.6
gsKx5BE3p9AoSuUDU6eEK_-1o8v6,MAPbI3,17.78,1.05,222.7,0.76,1.6
gsOB-8jB8PfNwcjtWGADD__svyEo,FA0.8MA0.2PbBr0.6I2.4,18.25,1.12,229.60000000000002,0.71,
gsWwWUfe9pP0tBksmrOiJepnEu5I,MAPbI3,14.61,1.02,230.39999999999998,0.622,1.6
gsZKms6ZJ1yBj7i5Pl_OmcKJfpbC,MAPbI3,10.02,,,,1.6
gsjUwo8kUmG8PzNo4XyfeNWiqqEX,MAPbI3,16.8,0.99,217.0,0.78,1.6
gsm27Ak4vOVm2RoJ8uBu3wi_1xBg,MAPbI3,18.2,1.071,213.0,0.84,1.6
gsmYHCysTNVIhioEIXztcurtEYEg,MAPbI3,12.9,0.99,188.0,0.695,1.6
gsnbntIo5gOlcfLdtLVBSNq8RsGp,MAPbI3,8.54,0.802,171.6,0.621,1.6
gt0J8lc3RQF0ROshqWoejRJNpVAa,MAPbI3,18.3,1.04,221.1,0.799,1.6
gt2M7IxstChJsO4pIEhTNcvj9M46,MAPb1.0I3,20.63,1.12,228.2,0.7759999999999999,1.5499999999999998
gt52UG8rp_SAR2jvhTUWd0dKzTcW,Cs0.05FA0.79MA0.16PbBr0.3I2.7,18.7,1.02,232.0,0.79,
gtF9P9QPhtTMq7Uw8Jl6VGXXaEYv,Cs0.05FA0.79MA0.16PbBr0.51I2.49,19.23,1.116,224.8,0.77,
gtFvLipz8NcUrXqRRiyB6zTacO7Q,MAPbI3,13.29,1.04,187.39999999999998,0.6890000000000001,1.6
gtRzLomOrFiwfzvYznmf7pmim9jg,MAPbI3,5.37,0.92,191.29999999999998,0.31,1.6
gt_n5zBHWv9z4HOACS62algELxMs,MAPbI3,14.5,1.07,203.0,0.68,1.59
gtt8UFfh5lBMxar0a8AymevZnZEn,MAPbI3,16.7,1.07,219.4,0.71,1.636
gttM14C6-gKvUwlhdU34QSXWe4Gl,Cs0.05FA0.79MA0.16PbBr0.51I2.49,20.48,1.13,233.29999999999998,0.777,
guPVrTRMtsEv8jMW8M5V-pNnEXnR,MAPbI3,13.43,1.0,198.9,0.62,1.6
guXntJ6N15kl_kB56PRKAU1QCfQ5,MAPbI3,15.2,1.1,200.0,0.7,1.6
gu_cqmWKNQxwnw5p2lQXycfdpLVW,Cs0.05FA0.86MA0.09PbBr0.3I2.7,20.4,1.1,241.0,0.76,
gulpQQYyFmTcDPkn4QIcRH5tqn7e,Cs0.05FA0.7885MA0.1441PbBr0.3I2.7,14.7,1.019,197.0,0.73,1.5499999999999998
guzPyx1gUUC5nlFbZVw2kNHmiuQx,MAPbI3,0.0,0.17,1.2,0.217,1.6
gv338dVEc3TBXivM_VPhzNbzAten,Cs0.05FA0.7917MA0.1583PbBr0.5I2.5,15.41,1.03,198.70000000000002,0.753,
gvrpEQi6z-qSncDCBSht6FSrS-mA,FAMAPbBr0.45I2.55,13.96,1.04,203.44,0.66,1.65
gvw9LR0_HjBavvMAPqzBbX5vgZV_,MAPbI3,16.75,0.94,225.0,0.79,1.6
gvzT4mWiOUvA_f9f1YqQ6ztP4kpq,MAPbI3,1.5,,,,1.6
gw-KGvGjWPZS8J1oK7xoTbsOzh2I,FA0.3MA0.7PbI3,18.0,1.09,225.0,0.74,
gw5_dW9DczuKTIca-jHyNX8j_n7V,MAPbI3,11.98,1.04,194.0,0.598,1.6
gw6esXZKegqGLq0u8SdLNOW12apG,MAPbI3,6.8,0.87,162.2,0.43,1.6
gwTLj6Sj91x4GaCmk3ReUFLvj__1,MAPbI3,3.56,0.9,84.9,0.49,1.6
gw_qJmqJlyV7c4rm7RjhcbaRPOcl,MAPbI3,15.0,1.02,227.39999999999998,0.65,1.6
gwbXMxi3w9o4t8y4YRYvXcZvdT8l,FAPb0.7Sn0.3I3,7.47,0.654,227.7,0.501,1.33
gwkyyLw_0FCE5kN-6EPUjj4ULgFp,FA0.93MA0.03PbBr0.09I2.91,20.27,1.09,248.70000000000002,0.748,1.5499999999999998
gwlj_kV5KxHcTUG9cct5uQqZQj-v,CsSnI3,1.18,0.21,125.0,0.46,
gwlzxV0iNB72mxUVZDlrvSg4-bz-,CsPbBrI2,10.77,1.18,138.4,0.66,1.9000000000000001
gwtCb5OuWyL6mmsZAuiPT8hRY6nR,CsPbI3,2.42,0.4,154.0,0.3929999999999999,
gwwP4x3z43-GET131CMHzQbt2b67,MAPb0.25Sn0.75I3,3.74,0.376,175.5,0.5660000000000001,1.17
gwwxfTVAGsKQ9rv87eJSN9duvRQM,MAPbI3,13.3,1.02,208.6,0.62,1.6
gwzb0_ctoqiTLtHSBFs4O5t0r0ul,MAPbI3,10.0,0.89,216.5,0.52,1.6
gx2tuYhDNsAVx2sQMgvtNXMaJG8O,MAPbI3,12.98,0.92,201.9,0.6990000000000001,1.6
gx6w3RVPiggG5WkLSx0fspQ6NTMe,MAPbI3,9.26,1.02,166.0,0.547,1.6
gxLqWrkRblNa1oB-F0jVERQvFb6L,MAPbI3,12.53,0.955,194.5,0.675,1.6
gxMhiRb8vMCJuXPEf-ex_GrUIvQS,MAPbI3,10.3,0.936,201.20000000000002,0.52,1.6
gxMvDrKqY65PrjGFOsThf2bdGfaw,MAPbI3,14.5,1.01,235.3,0.61,1.59
gxQIcG1-MFk7Qrm-kakJ4mHf3sOT,Cs0.97Rb0.03PbBr3,7.66,1.436,69.9,0.763,2.27
gxQp7aDlmWRzTn90Dffx4Oxj6rUI,CsPbBrI2,13.34,1.21,154.9,0.7120000000000001,
gxUznZJnBW-giUo2y7SMV27MTD50,MAPbI3,17.26,1.09,232.60000000000002,0.6809999999999999,1.59
gxWO3StWXYDC3RB2v4yj5n6jXhIM,HA2MA2Pb3I10,5.9,0.72,136.1,0.601,1.96
gxfceicIDiGELTmrJ5mkLQkJpRWR,MAPbI3,15.2,1.06,199.0,0.73,1.6
gxnSj3c7rQYTKUuJ3kg9vmmHrbCy,MAPbI3,10.8,0.94,194.0,0.59,1.5
gxuca-JuBszLxguGfS7N2Wx85y9Z,MAPbI3,4.83,1.01,190.2,0.25,1.6
gxzwyqxbZc4L4idEyV3UxMb9qitd,MAPbI3,10.92,0.83,164.8,0.8,1.6
gy8MT_WxPZrYCajtGBmKyh3nn9lv,MAPbI3,10.05,0.88,176.1,0.648,1.6
gyCfBbDjwoSEQ1wAP4eeEEyx9mou,MAPbI3,19.1,1.08,224.0,0.79,1.6
gyKHm16vPMVNbMfMoSsrsjI2-ceA,MAPbI3,11.2,0.97,186.0,0.62,1.6999999999999997
gyVE4Q8Fvd2U8Q_GfxKT25I_MHVu,FA0.81MA0.15PbBr0.45I2.55,7.9,0.88,141.7,0.64,
gyhsPDYSvv2NX-QYs96uzqwzzxum,FA0.83MA0.17PbBr0.51I2.49,12.72,0.99,197.10000000000002,0.65,1.6200000000000003
gyrEPjA7Fqr6yWtxnLI3xXQgynTx,FA0.2MA0.8PbI3,9.4,0.995,160.2,0.588,
gyrtw8GPewmLdHqVaouLiAy8JSpz,MAPbI3,6.7,0.73,153.6,0.58,1.6
gyuLtrSudskNg06m7SrL58Gx9fsl,MAPbI3,0.83,0.49,31.400000000000002,0.53,1.6
gz52nMf07ubv7G3UXSoh0-BxG3iR,MAPbI3,11.7,0.89,190.0,0.69,1.6
gz7d4VudwJ9h_4X_TAeOrQllkpXU,MAPbI3,12.37,0.96,191.70000000000002,0.672,1.6
gzEtZGLk6i1jLpTldl2xRgSZ21mF,MAPbI3,18.81,1.069,221.4,0.795,1.6
gzJh0ZPuQLbbNe9qiia-_ofk7RyK,MAPbI3,18.0,1.08,234.89999999999998,0.753,1.6
gzRhSUFgFcbR9AB4h0nPthI16Ewd,MAPbI3,12.8,0.93,180.0,0.77,1.6
gzfBYfmfklzMPcRSaYT597IHizES,MAPbI3,13.1,1.07,201.0,0.72,1.6
gzg4VGsufmWo1KyZlaNQ2gWGiQN1,MAPbI3,16.95,1.06,210.0,0.7490000000000001,1.6
gzhzlr_nXY5gCDwW4A2SK1jonOFP,MAPbI3,5.2,0.7140000000000001,140.0,0.52,1.6
gziu_YE1xi-in_XUa2mTRaalmu6G,CsSnI3,0.0,0.002,2.2,0.57,1.27
gzmANO58XpAwG_1pkK-vtW6bAQDs,Cs0.05FA0.79MA0.16PbBr0.45I2.55,12.64,,,,
gzmMF4QVg069EbOkYKczIME-rZDl,MAPbI3,14.9,1.02,203.6,0.7190000000000001,1.6
gzmr0GWHt17YZK2GVkDJiNsxrMBQ,CsPbBrI2,14.05,1.211,147.20000000000002,0.7879999999999999,1.9000000000000001
gzrHo69oDTraHVGUXD_FBUSBf4fw,Cs0.03FA0.77MA0.2PbBr0.46I2.54,7.19,,,0.467,1.5
gzvRVWoI3k-fNxxUH895_4YE66NJ,Cs0.05FA0.83MA0.12PbBr0.45I2.55,20.58,1.17,226.70000000000002,0.725,
gzwm_AR5tRmc4Q30z9lwmW1kgmrS,MAPbI3,11.14,0.963,167.89999999999998,0.69,1.6
gzzjoX3_k4382ja1ZpPl4UuYPWkG,MAPbI3,13.79,0.98,195.0,0.73,1.61
h-0VbsACJmq2YsNdfOU7V6cTtMj8,FA0.59MA0.41PbI3,15.8,0.98,222.0,0.67,
h-HCo9TxtV2zA-vmcQlshZUrRJ_i,MAPbI3,11.0,0.9,169.0,0.71,1.6
h-IQMAaN8mM1ijqeiuBi402NT02p,(Anyl)2PbI3,0.653496,0.746,12.0,0.73,
h-LDV0b8rKgJmgX5SIAv-GoYqkGt,MAPbI3,10.5,1.0,175.0,0.58,1.6
h-bVr2BjvTiKXGWKX4mR5CWiROsG,Cs0.05FA0.79MA0.16PbBr0.51I2.49,18.8,1.07,217.0,0.81,
h-fyecTCspyvU3PtPK4o-OwS_HvG,MAPbI3,4.0,0.76,101.0,0.52,1.6
h-qX3hWZqjn9JV0tz3IvKBZf1MKY,MAPbI3,11.41,1.01,199.4,0.5670000000000001,1.6
h02kH6IUMd0kYfnYnIUYIwSiNFnm,FA0.7MA0.3PbBr0.3I2.9,16.0,1.09,217.0,0.67,
h03qBr50chT_WLqVlhEl-7z6Sbse,MAPbI3,0.17,0.94,11.299999999999999,0.16,1.6
h04VheWyQO6zrARIl0j9hyDSLblb,MAPbI3,7.9,0.79,161.0,0.61,1.6
h0BPHNC9_dQiMOHBOdi0xIdaOLcF,MAPbI3,8.64,0.96,155.9,0.57,1.6
h0EBxN6CVzE1Leco0IdIy84XjATc,MAPbI3,14.3,1.14,183.0,0.68,1.6
h0VFlgndUp3HFWP740Rbtrnw-JgN,MAPbI3,4.28,0.58,165.9,0.446,1.6
h0Xdv4lbhTmEPMbxeasNCT0g8yCa,MAPbI3,14.36,0.94,217.60000000000002,0.7,1.6
h0Y6bTYWfs912easQ5-Au2i4-VWP,MAPbI3,17.15,1.075,220.5,0.7240000000000001,1.6
h0bEVRZ3IiEHWX3I4cF4kPCYHA08,FA0.83MA0.17PbBr0.51I2.49,18.6,1.097,223.29999999999998,0.76,
h0fzxgWgGZLX4Pp4-4oELRE9rIj8,MAPbI3,7.57,0.88,147.10000000000002,0.57,1.6
h0kCFE-mb8-oxVF_8h_ZFRvsh7HO,MAPbI3,13.1,1.05,229.4,0.615,1.5
h0lQkWg6tnh_Ka5UxBx04D7cOtfH,MAPbI3,5.6,0.73,108.9,0.7,
h0zYECFIH7pRnd80EgNHsb6B0AJC,MAPbI3,11.9,1.02,172.0,0.68,1.6
h17WakVNZH5HbcmBwkTtahZ45iWF,FA0.28MA0.72PbI3,14.2,1.0,216.0,0.66,
h1FIK3Rt1-d1lk20d1XmAxUMO-St,MAPbI3,6.41,0.83,153.6,0.5,1.6
h1G3Mk7-PW_32aGyWX_FY5R7O1l5,MAPbI3,11.83,0.97,191.6,0.6459999999999999,1.6
h1HMkMlOC-4X3b7VLVikdMLxPaxr,MAPbI3,12.8,1.06,157.3,0.679,1.6
h1SWKdV4BoFjRXQ61kf0_NsgUj5m,Cs0.24FA0.76PbBrI,14.67,1.014,210.5,0.687,
h1i-TQ7imm8FLEHSirID4uNzMD4i,Cs0.125FA0.875PbBr0.375I2.625,17.41,1.056,225.55,0.731,
h1qyhIy2Gqb63lfVZx2u6fzYXwp4,MAPbI3,8.56,0.92,138.9,0.67,1.6
h1tUGAfX9wJDof83IWc7rp1hYCsR,MAPbI3,9.74,0.996,174.60000000000002,0.56,1.6
h286xBo1aRmeg5979buRoSAWpIz_,MAPbI3,13.6,0.94,216.0,0.6679999999999999,1.6
h288DEz7lCbAESfRhc7A1l57N_8v,MAPb1.0I3,14.4,0.968,209.0,0.7140000000000001,1.6
h2A64a7gWlgC1EuUio2q_f9e2L1E,Cs0.17FA0.83PbBr0.51I2.49,5.58,0.9,111.0,0.588,
h2BvimOU_rVzgG8tWvUu0mvffaB-,(ThMA)2FA4Pb5I16,15.18,0.936,225.7,0.7190000000000001,1.5
h2CFXGdWSs6gW6Vi2I2lSw1Ic8Uj,MAPbI3,8.0,0.87,161.0,0.57,1.5
h2FpTFeEs1xUcKXdJnm-oQWaLFzM,Cs0.1FA0.7MA0.2PbBr0.5I2.5,14.09,1.06,182.10000000000002,0.73,
h2PnE4H-VbYa6FbsTAAruVByyux9,MAPbI3,17.74,1.05,226.4,0.747,1.6
h2PyCOZIC-SxFsU8MbuAr-4wC4oh,Cs0.05FA0.79MA0.16PbBr0.51I2.49,12.2,1.02,192.0,0.636,
h2rGjsWWo_A9s1WeTI4fLk5MGVLY,MAPbI3,11.6,0.93,205.9,0.61,1.6
h2uDVo2pFjs955iz2gO2vsgBBUyL,MAPbI3,17.0,1.06,210.0,0.74,1.6
h3-1dOYgiUu14CTl8tljzBV0nD7s,(PDMA)FA2Pb3I10,6.13,0.862,104.73,0.6779999999999999,1.5300000000000002
h3-oPX-MlWRXUbM27drIG675Gp7J,MAPbI3,7.63,0.8190000000000001,137.89999999999998,0.6759999999999999,1.6
h3BzIkAv6GpA_HEKzFFrT3SsQtc-,FA0.75MA0.25PbBr0.25I2.78,13.29,,,,
h3CR4iuFhS7BOmY4XuX-zwg94Eby,MAPbI3,8.8,1.029,135.0,0.63,1.6
h3E2hhSEzqE3n4XCjzkE1Ryd7tCP,MAPbI3,9.3,0.84,153.5,0.72,1.6
h3EddtkOiE3tB7C03p93uXy8f3ZI,MAPbI3,17.4,1.04,198.0,0.61,1.6
h3HgQ73kp2OrV9sE1uciFhzh2ezq,FA0.85MA0.15PbBr0.45I2.55,16.99,1.08,220.3,0.7140000000000001,
h3OcK1Pq0H1mirz1hGC6H-n7ZsdP,FA0.85MA0.15PbBr0.45I2.55,15.04,,,,
h3RtKl_BTaAw3eXbp3jeK5koGFR7,MAPbI3,17.75,1.048,236.1,0.7170000000000001,1.6
h3WHnNl8TUwB5gaK-LHZq--dDRdI,MAPbI3,12.58,1.023,192.8,0.642,1.6
h3WNnHoFCd8rYxhzn7PAExjZtYGK,Cs0.07FA0.78MA0.15PbBr0.51I2.49,17.85,1.1,221.5,0.73,
h3Yl_RccIRcAZtqaUlhlBq8IIGSm,FA0.83MA0.17PbBr0.51I2.49,18.07,1.13,221.5,0.722,1.63
h3ai8OF6sXvpToiUDzDi4vjxUwbD,MAPbI3,11.0,0.975,190.0,0.61,1.6
h3grkvp79KlZ6hYwoAzcfHt7AIZt,Cs0.125FA0.875PbBr0.375I2.625,12.25,1.06,213.6,0.54,
h3rxDKvYh4sQq6O8Sv_3i1X8Nq9f,MAPbI3,7.24,0.898,160.7,0.521,1.6
h3uVHY4xLBbJfx7OiLUTnnvumj7N,MAPbI3,11.16,0.862,208.1,0.622,1.6
