Repository: ckhamdang/ML_perovskite_properties

# ML for Properties in Halide Perovskites
This repository contains the data and codes used in our study of five photovoltaic properties in halide-based perovskites using machine learning.
The dataset used in this study is provided in the "Initial data" folder.

The Pearson correlation coefficients between the compositional input features and the target photovoltaic properties are provided in the "Pearson correlation" folder.

The machine learning codes used to train and evaluate the regression models are provided in the "Regression model" folder. This folder includes the dataset and codes for:

File: Initial data/All_perovskite.csv (part 54 of 74)
entry_id,compound,efficiency (%),Open circuit voltage (V),Short circuit current density (A/m²),Fill factor,Band gap (eV)
hxX0K3CIfROB3SqL5D7f9UlV1-Km,MAPbI3,13.8,0.97,210.0,0.6779999999999999,1.6
hxX9guczJxkxik3p6HG9WAaiGI2u,MAPbI3,5.9,0.89,45.0,0.682,1.6
hxb-J2MVuPz-6ojfugrcGhaHejoL,FA0.85MA0.15PbBr0.45I2.55,16.09,1.085,219.60000000000002,0.675,
hxbxRcG3rwtk_lkj6ENJBnwpUKdY,MAPbI3,11.88,0.95,197.89999999999998,0.632,1.6
hxeqd9SEOzL125LgJBO9O1CK6JOF,MAPbI3,13.14,0.97,201.5,0.66,1.6
hxjdZtgJNZUcz77V16SlnlLGYU0u,MAPbI3,15.19,1.0,201.29999999999998,0.755,1.6
hxxk0-qSwqV-HNAgkGcv8ELMZCpr,MAPbI3,17.7,1.05,229.0,0.736,1.6
hy-RcmVaVRd2KDt_Qq8Ah36eZqH_,MAPbI3,15.59,1.0,198.5,0.785,1.6
hyBMmYTHLXRHU68x-x0-J5kSBeY0,MAPbI3,9.5,0.86,172.0,0.643,1.6
hyEe1ers4qWgiapLA0ptymSGTY-h,CsPbBrI2,14.81,1.29,149.0,0.773,
hyGTy7F3vdh7JnGl5FAnOR6dGLLK,MAPbI3,13.94,,,,1.6
hyKL-fyGSBSSnDHIFOQhvXH68tjp,MAPbI3,7.8,0.78,193.0,0.52,1.6
hyOT1j0NcueLqF3B9wWlMNO3vgd9,MAPbI3,13.82,0.993,215.3,0.65,1.6
hyPiQamrcAGTnRCW3H8AIaNDnI83,FA0.05MA0.95PbI3,18.37,,,,1.5
hyQR4O6WNPe-XUXExWRrortZSVwX,Cs0.05FA0.79MA0.16PbBr0.51I2.49,17.24,1.077,223.70000000000002,0.716,
hySaWxdN31f1I6COAmdjXkcLk_Yd,MAPbI3,7.5,0.89,154.70000000000002,0.545,1.6
hyflX8JzGoNYnOL9KpM8ys6dwxgE,MAPbI3,2.4,0.58,103.0,0.41,1.45
hyhVyuFVj5w9qj3HNevoUY45wdwm,MAPbI3,9.68,0.97,38.8,0.514,1.6
hykYqKVZP4Mb6pGHvOTGrqVFyfhQ,Cs0.25FA0.75Pb0.5Sn0.5I3,8.3,0.79,181.0,0.63,
hzAgaMLv8pAqXX3XjPkTq1XNYDHk,Cs0.05FA0.81MA0.14PbBr0.45I2.55,17.18,1.06,211.20000000000002,0.77,
hzBctVQEiQm0TUMEOo3oQsURI41y,CsPbBrI2,14.61,1.24,152.89999999999998,0.768,
hzH2kPjCgVTxF_eaRYewC8ZzNaNk,MAPbI3,9.6,0.86,186.0,0.6,1.5
hzTA5mCmtW8vr_PbnVTeq1SsxWQ2,MAPbI3,9.1,0.907,230.79999999999998,0.435,1.6
hzjVE6FwkEI7aDdGvHOnyVqFUYVT,MAPbI3,12.1,0.957,189.0,0.669,1.6
hzp4Ak4gtifHXWmpntLnmTKzSp6E,MAPbI3,11.74,0.97,152.5,0.794,1.6
hzrXEekRoBHfKqJ4KXsKtfzVe_XI,MAPbBr3,5.2,1.11,81.0,0.58,2.2
hzx-PdmXU38j7Vw20TS6zG8Re6pP,MAPbI3,17.5,1.08,201.0,0.8,1.6
i-1sqlcnCBNy7J5tF43UO0cEJTnO,MAPbI3,11.84,0.904,233.0,0.56,1.6
i-3Lmm4sqDwJU-e3_YMIf152f5F2,MAPbI3,12.5,1.003,165.0,0.754,1.6
i-4Gez5m93ONpWRZu50oidrVBU0d,MAPbI3,15.75,1.027,205.6,0.746,1.6
i-BTSxyk81GVFYMB-4ZUfAVPRJfE,MAPbI3,11.16,0.9,166.4,0.73,1.6
i-Kr0hQit1m8v1AQ8leGJSJWVkqX,MAPbI3,15.3,1.06,205.0,0.71,1.6
i-X13II0z73-JMAZsA6cpMMjz7T2,MAPbI3,10.97,0.89,185.7,0.67,1.6
i-aBOkXDdizDTrrh6Am67MauhBzk,MAPbI3,9.89,0.78,192.5,0.655,1.6
i-fSR-CCCuyhJN5JXyS-_6dCg3e2,MAPbI3,7.52,0.88,194.89999999999998,0.44,1.5
i-gUVVsbdu1y6bhVOgfUlVHK6FQH,MAPbI3,12.7,1.01,225.79999999999998,0.557,1.6
i-mIj1is8qM0pr8xIt_Fv3dt3hhz,MAPbI3,8.19,0.767,189.5,0.563,1.6
i-nq7Tq0IB0lnhfpKIKlcunrbIbT,Cs0.12FA0.88PbBr0.36I2.64,15.97,1.071,213.9,0.7,
i-t3xwNawPdrCCP1bDPSj-vFrU6G,BA2MA3Pb4I13,4.24,1.01,118.0,0.361,
i0I_ijSLyd-g9RJ_Dt8K__lkkUi2,CsPbBrI,13.54,1.08,185.0,0.679,1.7500000000000002
i0KIsTdlOqv8nfhqMT0tUNhq5L_l,CsPbBrI2,12.04,1.07,158.0,0.745,
i0LlxIFYrjp93fAQTM5BnlWU98Nu,MAPbI3,5.56,0.84,144.5,0.4579999999999999,1.6
i0S-K3pGxq0yBcOy_itViXKrnzmC,CsPbBrI2,14.06,1.223,145.1,0.7959999999999999,
i0Tt3SRgHThfmz0kDIqMPJKPEWPd,MAPbI3,10.7,1.03,164.4,0.635,1.6
i0YH38VgBiTx-Qmjzys6imxZHG_N,MAPbI3,5.21,0.483,173.0,0.621,1.6
i0d9nmM6X9r6X67fwod5OkA_mj4D,MAPbI3,6.37,,,,1.6
i0dwzU8mRJRgs6GuaQVgqRJE5ohj,MAPbI3,10.7,0.98,181.0,0.607,1.6
i0lL8XiYc8ZXpFhbKDMEnbf4Ao0B,MAPbI3,17.59,1.027,228.9,0.748,1.6
i0vCU5JZH8Dhd-aElrDNe66036ab,MAPbI3,10.9,0.98,189.0,0.58,1.6
i0xIJzXNa8O6dhJZvpP5aYYeu0Ys,MAPbI3,10.98,0.87,172.2,0.73,1.5
i1Fmb4kXM6EgSlIEawo4bEfEx75R,Cs0.05FA0.81MA0.14PbBr0.45I2.55,5.73,0.8440000000000001,131.7,0.48,
i1Qued2SBKQPW9B--OuEndWP6q8K,CsPb0.6Sn0.4I3,12.51,0.735,245.7,0.624,1.38
i1_11IzL_Uskq2itQTPmqnGJj7dj,Cs0.065FA0.79MA0.145PbBr0.49I2.51,17.5,1.15,202.60000000000002,0.76,
i1pGcJrzSk26oJ-vibz1sRKOsPF1,MAPbI3,6.51,0.84,112.0,0.6920000000000001,1.6
i1qGqKzWw2eSYZNZg2D3B4OyEfY3,FAPbI3,22.1,1.09,260.0,0.784,1.48
i2-YC6M5tNalXcuoUcBxLGqIlVdO,MAPbI3,14.46,1.022,200.2,0.71,1.6
i20M9S1fi9HKqQ5pK2gTTyizwYu6,MAPbI3,12.7,1.04,208.0,0.586,1.5
i287gMNz6rtqeQh-Td1oua7Ud37y,MAPbI3,12.56,0.93,187.39999999999998,0.72,1.6
i28gx0GSGNTDTvyqp-PTXBue0SWx,MAPbI3,16.87,1.07,213.2,0.736,1.5
i2ER9GDdEReDuiAYk38hoOi6-I0H,Cs0.05FA0.79MA0.16PbBr0.51I2.51,16.84,1.072,221.29999999999998,0.71,
i2ERi0p55WRirx37HGoEKdfnd7TB,MAPbI3,5.2,0.61,152.89999999999998,0.56,1.57
i2Epv7WRqtQtW_5xqGRa6fM6SaZG,Cs0.05FA0.81MA0.14PbI3,19.8,1.033,250.0,0.76,
i2WiWq8TR2gyAj0d5_J6-R5nQ8AX,BA2MA3Pb4I13,8.4,1.08,130.0,0.6,1.65
i2aPUTEQISaqYwTrdSwYkFN-p3H8,MAPbI3,12.9,1.04,196.0,0.63,1.6
i2aeJoc3pxQWLhFATiWm1riBd8lP,MAPbI3,14.28,0.99,190.7,0.75,1.6
i2mJSP0VATdhXdMbHnl2jiSf72NW,Cs0.2FA0.8PbBr0.2I0.8,11.56,,,,1.69
i2oX4cNTgxRtSvJ0y97isfNM90cD,MAPbI3,19.19,1.115,225.23000000000002,0.765,1.6
i2yuPabLjLfPyoxKm97O8-VY8x0P,MAPbI3,15.0,1.07,225.7,0.674,
i389K7cY6YI23rhmQJ9xf8ZAlR02,MAPbI3,19.5,0.58,0.139999999999999,0.66,1.6
i3Eu2ZjxIKCN0Ex3KLKccZqxIPyu,CsPbBrI2,9.74,1.24,141.4,0.55,
i3Je9QhT6efujlfKV0Ofm_V4qCdC,MAPbI3,7.88,0.84,170.9,0.54,1.5
i3m8gSU-2aErxCkv0RPV5Oyb9A44,MAPbI3,14.55,,,,1.6
i3wLSd9OyFf7QTKb3cRLDrkiTKYq,MAPbI3,11.0,0.95,167.0,0.693,1.6
i49WPL_SyHPpqqg8nEeE1jA3y-ob,MAPbBr0.25I0.75,14.53,1.14,182.8,0.695,1.73
i4AQzo5vMNRQ9rcytcRyR-RWt-TW,MAPbI3,15.4,1.03,203.0,0.74,1.5499999999999998
i4BFPxeNCEpJTwG4FgOozov24GRj,MAPb0.25Sn0.75I3,3.59,0.36,211.29999999999998,0.472,1.25
i4CgHeiDS8zzPy8GfqS5T5zSy6fD,MAPbI3,9.65,0.901,207.10000000000002,0.52,1.6
i4QlJ4VW48pSCKAT_bm6Mc8rz6S6,Cs0.05FA0.7885MA0.1615PbBr0.45I2.55,12.4,1.031,207.0,0.72,
i4VVcqJyp0cTx3RhCG_praUgFwqm,MAPbI3,13.12,0.96,198.1,0.69,1.59
i4XxGymkp9AW7bANSqlT7GJoIfcu,MAPbI3,12.52,0.93,209.60000000000002,0.64,1.6
i4_PbYM7YYySyRj-B9F5dghjGTe1,MAPbI3,13.75,1.01,192.0,0.7,1.5499999999999998
i4ekuiiwWQMTahy-SL2CbGP3sh5z,FA0.83MA0.17PbBr0.5I2.5,10.11,0.927,242.3,0.45,
i4g1gzON804AK44KCB2XRDbkAAU1,MAPbI3,15.15,1.05,198.29999999999998,0.728,1.5
i4owrgwmZFGx9op0Q2E5mfLMkFzK,MAPbI3,19.61,1.172,217.3,0.77,1.6
i4pIFNBTmie1Ds2xzCHUrPvCq6Q_,MAPbI3,8.98,0.892,167.3,0.602,1.5
i4pOyQmArqBuqzxWyw_beunjcN-x,MAPbI3,17.81,1.062,210.10000000000002,0.7979999999999999,1.6
i4uZEIv2scL39mFe5d7fMD0fyhWJ,Cs0.07FA0.78MA0.15PbBr0.45I2.55,18.7,1.11,228.5,0.77,1.61
i5CFEsrxpeX04aTDHOOH6uM9-Bnq,MAPbI3,8.15,0.84,147.0,0.66,1.6
i5Eoq8qnPFCAWe62ZPEf-M0DCIlc,MAPbI3,8.48,0.88,158.6,0.604,1.59
i5G14Rhmama3YeEbrb_PGbVtYi4S,MAPbI3,12.0,0.87,189.0,0.71,1.63
i5JldMvK2U33dsZMg6bFHE4UnpWF,FAPbI3,20.5,1.08,246.20000000000002,0.77,1.526
i5M1IRwjwgUsvu6XKAbD0YwMkSeG,Cs0.05FA0.79MA0.16PbBr0.51I2.49,17.02,1.04,222.2,0.69,
i5NS5AW7kCOa6HeSIqCfZ-DSpiWe,MAPbI3,9.86,1.01,197.8,0.5,1.6
i5V0DRrwnFWOieHTSiO2KkFJ2I7D,MAPbI3,12.88,0.89,175.2,0.826,1.5
i5cICHEvXPf-I8DPp0lJw_76LVlI,MAPbI3,17.03,0.98,221.4,0.785,1.6
i5y26I55J19IpewZo_7xSzWGdarL,MAPbI3,15.8,0.96,219.3,0.75,1.6
i5ySh0eE75qGS2GiaEng83tOqf5T,MAPbI3,13.28,1.07,215.7,0.57,1.6
i60o5n1XW3wAZgMXZupBwKsDEr1s,MAPbI3,4.3,0.63,115.0,0.58,1.6
i62HsLNWR6yZttmcR_A4I-L0Qik_,FA0.125MA0.875PbI,14.7,0.99,200.0,0.74,
i63KyngN7M0lbzrn1CaEjq_A3RCP,MAPbI3,16.41,1.019,214.60000000000002,0.75,1.6
i6Gr9HwvWqX_8jM66DfgA7TNM2dP,FA0.5MA0.5PbI3,19.01,1.0759999999999998,238.70000000000002,0.74,
i6O6c405YcSLVpjNXviJCI-PAHoK,Cs0.05FA0.85MA0.15PbBr0.45I2.55,17.96,1.1,223.2,0.7290000000000001,
i6POHXztAjAf6vwn9Pcg-Z99hxSR,CsPbBrI2,14.25,1.23,147.7,0.7859999999999999,1.91
i6QqxCYYh__rONW242cN82kf50KV,MAPbI3,12.19,1.01,179.77999999999997,0.6709999999999999,1.6
i6ROXiflf-p8lkdYj1wH5-AJd8D9,MAPbI3,2.8,0.75,103.0,0.37,1.6
i6eHO6AcLqZPcyg2GWg1HU3tFvhS,Cs0.05FA0.78MA0.13PbBr0.45I2.55,20.46,1.1,221.6,0.759,1.6
i6fLJuwAgO5hgfEY6hW_x_UlXcsF,MAPbI3,10.77,0.88,200.6,0.59,1.6
i6jhfT-HhZkGQQHqe8eQQPiUl0L_,MAPbI3,15.2,0.97,208.0,0.7509999999999999,1.61
i6r3ulmN_Lxn71Dhx6x4Mbe9990M,MAPbI3,12.9,,,0.625,1.6
i7-NkiH9gIYa0J5b4SMffKuXTr-4,MAPbI3,15.0,1.026,214.0,0.684,1.6
i7Bktvy5AsCrHbz3y6oXB8s80YfG,MAPbI3,4.69,0.8440000000000001,106.0,0.53,1.6
i7XmtpPDbp6l7aMlMKZxtPbze6hG,MAPbI3,9.81,0.97,161.1,0.63,1.6
i7aEr9o8wmbS0PKqp-crmcM5iOmU,CsPbBrI2,6.6,0.921,128.0,0.5539999999999999,
i7evQAq611xtO1Mp9VIkGdESRvm0,MAPbI3,8.1,0.961,166.0,0.51,1.6
i7kNM9JTpJho26B-UfkxtH3Qv8P7,MAPbI3,10.67,1.044,158.0,0.6990000000000001,1.6
i7tPgbVsvmVb9Dql4A4UMc9nE7Lz,CsPbI3,10.5,1.0,185.10000000000002,0.57,1.73
i7uTn_8FAH63nhFYwziKBBtI4H1j,MAPbI3,10.3,1.04,194.0,0.51,1.6
i7v18iTVW3tnzt9XBKVBvnge1U76,Cs0.05FA0.8075MA0.1425PbBr0.3I2.7,10.0,1.02,189.0,0.5,
i7zcBsGgcVrllUbl-_sreGrF8iKk,CsPbBrI2,14.5,1.22,154.0,0.805,1.91
i8-ZI-XmmV5gs1Y3tkHmWOGA38ka,FAPbI3,11.2,,,,1.48
i84O88AYRhU9K3nhIv1zkUmXWdaC,Cs0.05FA0.79MA0.16PbBr0.51I2.49,21.4,1.205,218.0,0.8140000000000001,1.6
i8BvIRdE0NtPNVokCvifEZ8gA2wr,MAPbI3,5.94,0.99,121.8,0.493,1.5499999999999998
i8GX_Ao9873QQE_LOY4vw_tCw7yP,MAPbI3,9.2,0.88,152.3,0.69,1.6
i8JNcrvq8WKWgZc70Kl7XwGWSqlU,MAPbI3,8.2,0.93,144.0,0.61,1.6
i8OPz-zYa4PLdujOnK8aFCslMQbR,FA0.83MA0.17PbBr0.51I2.49,17.27,1.06,214.0,0.76,1.6200000000000003
i8QIFL0S69p_LxUxVh4L8lUL8dzU,MAPbI3,12.7,0.95,199.60000000000002,0.69,1.6
i8QQg0N-DtU8Y8ZoAehVub5EALtL,MAPbI3,10.6,1.03,195.2,0.57,1.6
i8gk-z1B1UV_wbkpsjiTDmRdksJD,MAPbBr3,4.4,1.32,44.0,0.75,
i8kT5jUTaNOCKLFbhSmlhA247wt9,FA0.75MA0.25SnI3,6.5,0.55,194.0,0.67,1.36
i8tiG5oRj9sGDhPX0ElbDNtWO3eh,MAPbI3,9.8,0.98,135.0,0.45,1.5
i8u_Hz_PT5EfbVylUZI3vTTso495,MAPbI3,14.9,1.002,200.0,0.76,1.6
i8weV4eTOU27sGhEW9g7JLKxJnNL,MAPbI3,13.8,0.97,200.0,0.73,1.6
i98smFzwgSM6xUM64rELRYKOOd8j,MAPbI3,6.44,0.97,178.29999999999998,0.374,1.6
i9HCk7Y4eSJBL8ORTt4cBaTOF5Dw,FA0.83MA0.17PbBr0.51I2.49,0.2,0.417,54.0,0.089,1.6
i9Irh6KY3E_YpxOl-aRYfCZ6ahA7,MAPbI3,11.8,1.06,215.39999999999998,0.51,1.58
i9WgGYY0T-nQi7moA89Nr3laGExz,Cs0.2FA0.8SnI3,1.38,0.24,160.5,0.358,1.2
i9ermr5I7vK1S44HxfJARFYgdbDf,Cs0.05FA0.92MA0.3PbBr0.09I2.91,19.55,1.08,195.5,0.735,
i9mUgF8BLfYZQ1kBeu_hDlam4T1h,BA2Cs0.15MA2.85Pb4I13,13.68,1.08,199.5,0.635,1.63
i9vMOqQzpcCbrDRgwiiRl2_ajkCt,Cs0.05FA0.7917MA0.1583PbBr0.5I2.5,7.15,1.02,175.2,0.4,
i9zIxHIRDzrsFa_tP6ENcmEw6B17,MAPb1.0I3,6.02,0.83,134.1,0.5429999999999999,1.5
iA8Pdvobba51pOz8KXzfYKwTCgO1,MAPb1.0Br0.6I2.4,9.6,0.89,159.70000000000002,0.7,
iA95kAgdDj0xZhHa46JpVMvTqP5Z,MAPbI3,14.5,1.01,194.0,0.74,1.6
iAFAz4vMHKpvTE7VAAr78jdn0dyb,BA2FA0.6MA2.4Pb4I13,12.46,1.097,190.2,0.597,
iARYoQUksSKPtbkJ5oEqkHcJ7faR,Cs0.05FA0.79MA0.16PbBr0.45I2.55,20.6,1.16,238.0,0.75,
iAU0MsjA37DPIczpAj5xS59WROIr,MAPb0.95Sn0.05I3,11.63,0.969,206.4,0.581,1.5
iAUcALzFzY6cWZwwFsOMWtp321Lu,MAEu0.04Pb0.96I3,16.7,1.02,215.0,0.763,
iA_UCZ-0hyKgfmhtvs-GUeIq1nfK,Cs0.05FA0.79MA0.16Pb0.5Sn0.5I3,11.1,0.7,229.0,0.6859999999999999,
iAc8UevswOqH0O8qNFnzBiO2P4yW,MAFe0.1Pb0.9I3,5.45,0.81,87.0,0.79,
iAj8MmxFpqtFlNzSrCE2ogE_Va7w,CsPbBr3,5.49,1.25,69.0,0.637,
iAl4X2_EjeeQCX6TS1f83iTCF-Qw,MAPbI3,14.87,0.94,226.0,0.79,1.6
iAsUZDUGg1iw458l3BLsiCBM-tFC,MAPbI3,11.24,0.926,182.5,0.66,1.6
iAsXqSyFgThXh8pq5rh3DlbtOyMx,MAPbI3,16.9,1.04,198.0,0.8,1.6
iBFAkIlBB1m25pTQzJDaaq_Mt0pu,Cs0.2FA0.8PbI3,17.2,1.0,235.0,0.735,
iBVA_pzPCW-72UgJT0EtXq_58cVj,MAPbI3,14.95,,,,1.6
iBWk9Ry2CBTTk-Vuy1ALPTL4048a,MAPbI3,19.29,1.08,236.70000000000002,0.758,1.6
iBXvi4nB5rnVWJgHcHT4IiUIZKkO,MAPbBr3,2.69,1.04,50.0,0.517,
iBYYzDQzQEPtWlr1pFygEQm0V5sv,Cs0.05FA0.79MA0.16PbBr0.51I2.49,19.11,1.127,232.2,0.7709999999999999,
iBZMVsWr9ueGBEY_AG9mDYVyDoGV,MAPbI3,6.61,0.83,144.70000000000002,0.55,1.6
iBbrifMJHa3cirEuMIbCuW7WsMiq,MAPbI3,7.1,0.76,188.0,0.5,1.6
iBg0DjintMZ4cZupZVU06lZPKl-A,MAPbI3,17.2,1.11,203.0,0.7609999999999999,1.6
iBpudXMFcbpjt33WmMyANAolqg6C,Cs0.05FA0.8MA0.15PbBr0.42I2.58,19.2,,,,
iBt9pUEwzfMOFYHm8LCtA5_tqUlx,MAPbI3,8.12,,,,1.6
iC6DH94S-ViaK54OIWOYuCIQIWqn,CsPbBr2I,5.68,1.13,81.0,0.62,2.07
iCY7NzX0dK5VRE2RbgJH3-4Z74rp,MAPbI3,9.76,0.805,197.39999999999998,0.614,1.6
iCYruG-994-gaUKJmaR4E8AB03hF,MAPbI3,11.83,1.03,154.8,0.742,1.6
iCZllgRpkI9NDju8em8JMVycy6yC,MAPbI3,18.55,1.09,228.29999999999998,0.738,1.6
iCpt5aklK6CY8S5DEsk-AIJBMLAy,MAPbI3,11.25,0.99,185.0,0.66,
iCxbNlsc64y0oj1-73tDfyC2BO9L,Cs0.075FA0.75MA0.175PbBr0.33I2.67,15.5,1.07,207.0,0.695,
iDBXubf5xyJvDyaQU7jUlvT56tua,Cs0.2FA0.8PbI3,11.6,0.962,169.0,0.7120000000000001,
iDFEQPJ66lIaqrBqyfK9fZsHrrIz,Cs0.05FA0.79MA0.16PbBr0.51I2.49,4.9,1.044,155.0,0.29,
iDFIOQoIdOGGHiaM6maLBgl36rBB,Cs0.04FA0.82MA0.14PbBr0.45I2.55,19.05,1.075,217.3,0.74,
iDZCbPqftg4P579VR348flBSblIe,Cs0.05FA0.79MA0.16PbBr0.51I2.49,18.0,1.08,232.3,0.76,1.59
iDe6JzxwUzioNd9NTChvSMpKDfZl,MAPbI3,10.45,1.03,163.5,0.5920000000000001,1.6
iDeVtMuE79vvibjG3ofvJFB4Aj-H,MAPbI3,7.4,0.789,151.6,0.62,1.6
iDhUR2il9fGwH0P5Dr-PDCHcgkk0,FASnI3,7.35,0.541,200.5,0.6779999999999999,
iDmCZ-jlAidCVpjH0bF_UkWDdZ02,Cs0.1FA0.75MA0.15PbBr0.35I2.65,18.83,1.0759999999999998,218.1,0.802,
iDwB8FnuqsqrJcI5DLXGr142UYel,MAPbI3,8.6,0.86,154.0,0.65,1.6
iE0TnHqYVi7X1JVBYcMWAjUDqsDV,(PEA)2MA3Pb4I13,9.41,1.14,121.30000000000001,0.68,
iE2Toxmygxn-MSO-KU74C_Vrx2Mg,MAPbI3,13.05,0.89,210.79999999999998,0.691,1.5
iE6ERW7gWoGEvDzMOXTpHoEwz80H,FA0.9MA0.1PbBr0.3I2.7,21.23,1.139,234.5,0.795,
iEH3RLNiCA3c6fCkCMfH-JESrdIp,MAPbI3,3.27,0.67,142.79999999999998,0.341,1.6
iESuls6uqXrAS1gXJJ8rSu3R2YTd,MAPbBr0.3I2.7,14.7,1.07,176.1,0.78,
iEWi9RHOlsIcr1JuAYR1c4IW533B,Cs0.05FA0.76GU0.075MA0.11PbBr0.39I2.61,15.9,1.099,209.89999999999998,0.682,
iEml1bmCAN9HUKibsvUHwK-4HHpb,MAPbI3,16.0,,,,1.6
iEp-E1GPZctdL47ZF2O8eiUIXN58,MAPbI3,12.7,1.02,188.0,0.66,1.6
iEuPlfkO0rWjM9p4SGFpviVsM3fL,MACu0.01Pb0.99Br0.01I2.99,9.4,0.841,173.0,0.647,
iEzTaVw7NK1K73IwHbqIEGxCXIaz,FA0.85MA0.15PbBr0.45I2.55,16.96,1.06,221.0,0.7240000000000001,
iFM3JW86Vrvy4TFVcWveBwNJ0RDD,MAPbI3,11.47,1.0,168.5,0.68,1.6
iFNtYFVnlrD7wJeiCnC8asYfX58d,MAPbI3,8.2,0.76,179.1,0.58,1.6
iFR0myTaeWMOJ3DyZtP9l19Beujl,Cs0.05FA0.55MA0.4PbBr2.88I0.12,15.2,1.08,31.6,0.74,1.56
iFZZ91pdrmyGFpHpIm7bzm_zFJgo,MAPbI3,10.1,0.89,198.0,0.575,1.6
iFeepR9yFjxNLx1QyaIN5qDv-7oN,MAPbI3,15.3,1.092,209.64,0.67,1.6
iFjk1wEjmxLyKyg5gfkQ-sdEO15E,MAPbI3,15.92,0.99,213.4,0.75,1.6
iGAzx44ICYjDvhTm0YLBfEYBm22w,MAPbI3,9.1,0.95,132.20000000000002,0.725,1.5
iGItt2Go5veIO6S_S4lS4zxDXfhK,MAPbI3,12.3,1.04,191.0,0.62,1.6
iGhKuwCQRwD3BTYiDT8lYL44br3j,MAPbI3,7.8,0.785,175.0,0.57,1.6
iGlNWO1Xy276nxhdUgAJXTM6lLEY,CsPbI3,7.83,0.94,122.4,0.68,
iGufDlR5ECzAst04hfC5Zoj8aILq,MASnI3,0.01,0.005,33.3,0.246,1.35
iH7mnLMh1cuo8Up6OpoOJiYausLN,MAPbI3,7.6,0.8490000000000001,143.0,0.625,1.6
iHBkXO57ofbne2FMsueoeboYJ7eg,MAPbI3,11.94,0.95,200.3,0.629,1.6
iHDyOuOmxXN_6tQOZAok6CM7igv3,FA0.85MA0.15PbBr0.45I2.55,12.5,0.104,219.8,0.547,
iHJSKpQCweoQiJ0GtC5rRTcigh4O,FA0.15MA0.85PbI3,17.37,1.06,243.29999999999998,0.68,
iHNf6Ewmb-hzi5QkbQJq-gGmUhCP,MAPbI3,12.8,1.08,187.0,0.63,1.6
iHY2-TptIKWRXTI0GS1HrtMzutWv,Cs0.05FA0.79MA0.16PbBr0.51I2.49,14.4,1.16,188.0,0.65,
iHc4aztexh4q_1ZPXb3wDOznguSg,FAPbI3,7.3,0.86,134.4,0.63,1.5
iHm3Y-UYSo7c0r31j2kJ8gZV1iFx,Cs0.2FA0.8Pb0.75Sn0.25I3,14.46,0.84,227.3,0.757,1.35
iHvUFCG5VCjlzhfzHTFC2DpWLmPQ,MAPbI3,15.25,1.072,198.29999999999998,0.688,1.63
iI7YD6fQPSq3Ezqawxx83hvcXR64,FA0.5MA0.5PbBr0.45I2.55,16.3,1.08,225.10000000000002,0.664,
iIF6JFwnaVOSIJL_8CshrHxtRq0h,MAPbI3,17.14,1.0659999999999998,215.0,0.75,1.6
iIFo-j0hVmNFTQGC0d1YwcTRZcYT,MAPbI3,7.1,,,,1.6
iIJMbthkutx3X6AtYecEkrO9C9Ec,MAPbI3,16.1,1.09,217.60000000000002,0.68,1.6
iIR4yEZELHOocE6XuNz7OPVeydVl,CsPbBrI2,13.4,1.18,152.0,0.7929999999999999,
iIUIxYe00Xhs2CtNU67nAsl7DNBW,MAPbI3,8.79,0.94,167.10000000000002,0.56,1.6
iIUVIdeXkK8sfNixdGYvmjor4r_9,MAPbI3,14.3,0.99,199.0,0.72,1.5499999999999998
iIWJmT1kumh1Je6ykTM3efN_DdFC,Cs0.2FA0.8PbBr0.3I2.7,15.27,1.028,208.5,0.7120000000000001,
iIgmt8JNmYf_lt33g3oj92YktPxQ,MAPbI3,16.3,1.05,222.10000000000002,0.7,1.6
iIjnsIX_VUFoye67b5VxiNDp8Ccd,FA0.83MA0.17PbBr0.39I2.61,17.18,1.04,227.89999999999998,0.726,
iIxL8AEpvLWy8pTKE5v1dc4jWTKq,MAPbI3,15.8,1.08,223.0,0.691,
iIyMAu3F2rgp7S9xLTitpNOnndyP,FA0.1MA0.9PbI3,9.5,0.84,150.0,0.55,1.51
iJ-Einh5WEte9WxUmQDmkjlYJCQp,MAPbI3,12.16,0.961,201.0,0.63,1.58
iJ5AAvivIZM3Vtq0Skk_F7tXBFoK,FA0.83MA0.17PbBr0.51I2.49,8.6,0.899,166.0,0.58,1.6
iJ8L9BoNXWQMCOtgDDMFRn3NmUV8,MAPbI3,6.97,0.93,133.7,0.56,1.6
iJBSF0lYXOIIeVX_sv2hWZeeq6p0,MAPbI3,17.2,1.09,200.79999999999998,0.7859999999999999,
iJH8dmp0jjq0AEs-dM3I36tRXzIK,MAPbI3,12.8,1.02,220.3,0.57,1.6
iJL-l2MuXe5qDRshiohVnRBvixVX,MAPbI3,14.0,1.07,231.8,0.6809999999999999,1.6
iJOOhEPzgzgQoP8EOInWTq76K5c-,MAPbI3,11.1,0.88,176.0,0.7170000000000001,1.6
iJbc-Lk1G3uj66x8YL32zXWw_LzQ,Cs0.05FA0.79MA0.16PbBr0.45I2.55,18.2,1.12,219.0,0.746,1.58
iJdOww_K6VnIQjzoAHSOdIzOezZh,CsPbBrI2,14.48,1.289,149.8,0.75,1.9000000000000001
iJdWWUFnIZ4Pnz5WjZwYwqmkPRx3,MAPbI3,10.54,0.89,170.7,0.69,1.6
iJeNH6VM88y5lFociohuaM_Qz-MN,MAPbI3,6.78,0.67,244.0,0.41,1.5
iJiJyB1GAKbchUCYTxEaXsv5b7i_,MAPbI3,12.9,0.93,220.0,0.64,1.59
iJn4A0Hr6n4wAx5WE8ZrUpPD12vo,MAPbI3,12.9,0.86,205.0,0.73,1.6
iJrMbYMOPkP10fb1giVFVDR54aXR,Cs0.2FA0.8PbI3,17.2,0.98,243.0,0.7290000000000001,
iJwXTzf_PJoFuDtTcgHCVwfeDOVj,MAPbI3,11.62,0.982,216.8,0.546,1.56
iJx19CbfrWKnNqCUYOUyTEy3VdXK,Cs0.05FA0.79MA0.16PbBr0.41I2.59,13.8,1.0,173.0,0.8,
iK293Ne7F884oZcKPEhSWOnZqfrp,MAPbI3,19.1,1.14,212.0,0.789,1.6
iKL93sgjflzaQc88mnK2Jc5A4WWB,MAPbI3,15.1,1.027,213.29999999999998,0.7,1.6
iKU_JBHOv4cpKjghTX7G4Ik_ZY2s,CsPbBrI2,10.91,1.1,140.1,0.708,1.9199999999999997
iKYC7BX_A1dqAnGkkxx5jJS4OEoX,(4ApyH)SbI4,0.3,0.44,18.1,0.38,2.2
iKbq9hiWFcZ5BOALQrrFGKVyEuTw,MAPbI3,9.15,0.91,124.1,0.813,1.56
iKcDWw1zeW6W1zNXlfDH5hgU9kWd,MAPbI3,6.3,0.863,134.0,0.55,1.6
iKhp1LzzIQ2zctR4PenHOKksz8Ug,MAPbBr0.9I2.1,8.35,0.93,148.0,0.608,1.6999999999999997
iL1Uy5ey5Tr7aO21dHuKz_6vJQ7D,Cs0.05FA0.85MA0.10PbBr0.39I2.61,14.1,1.034,230.0,0.59,
iL5BV8goycHPYVD_fz4Wt_ljCvtD,(PDMA)FA2Pb3I10,7.11,0.8440000000000001,114.88,0.721,1.5300000000000002
iL6IuicFDnIyZs8r1TjFvG7onEvx,FAMAPbI3,6.4,0.72,159.0,0.55,
iL76nd_3slrti5H-w-WCfO78cloo,MAPbI3,12.74,0.95,225.0,0.59,1.6
iLMrSXyvGIUagwJFoEpGqxJaNzdQ,MAPbI3,9.58,0.83,168.29999999999998,0.68,1.6
iLN450tIpREj4NdaA6wlZhal0WJ7,MAPbI3,10.94,1.022,190.2,0.598,1.6
iLO7uzjKtTIJS3WGh_srKTk5_DnT,CsPbBr3,3.49,1.158,47.599999999999994,0.633,
iLa1EK-4jXwfbx838Fh8L4rOl_eI,MAPbI3,3.5,0.774,104.0,0.435,1.6
iLaAlgtXEdh0yUVzBjPeh3NOP4NK,FASnI3,12.05,0.359,173.79999999999998,0.382,
iLmwYDh5oEF-qJdZx_krfIT1FHgQ,MAPbI3,15.34,1.006,215.5,0.708,1.61
iLp4MX43WLgqt3foFGv8beiYN85d,MAPbI3,2.9,0.67,140.0,0.31,1.6
iLv47idakH9np2B6XlBOyIlTAiIH,MAPbBr2I,4.12,1.06,63.7,0.608,2.09
iMF4s_D3P8mDIeBrCbLJpWkI9Crd,MAPbI3,15.6,0.97,217.0,0.742,1.5
iMIPUR3lCPH7AlKQyIGontYnS2tX,MAPbI3,17.32,1.01,222.3,0.77,1.6
iMIUSr91td9vxjg87i-ZxsnBRPCO,MAPbI3,16.4,1.03,225.10000000000002,0.67,1.6
iMLvEMIvKbKdinU6wMgmJSyW7SM2,(ThMA)2MA2Pb3I10,6.26,1.29,73.0,0.665,
iMOxLC3JayquNMxPFj1IY6hsN4yW,MAPbI3,15.98,1.052,202.0,0.785,1.6
iMZLnIPi4WFUstQr9A9Ppfa54ic7,CsPbBr3,8.72,1.376,87.10000000000001,0.728,
iM_y5pLK8DHdu8J_IYmeD892eqtm,MAPbI3,9.85,0.87,179.1,0.65,1.6
iMpPyYrxJdF7JAGX_1I0oDcVuXPq,MAPbI3,19.25,1.07,225.39999999999998,0.7959999999999999,1.6
iMtTxaiJ-VUT-djxV8FCkg37YxEw,MAPbI3,1.23,0.71,66.10000000000001,0.263,1.6
iMwlhGlA9zkCWLk25c7eSWgraAyb,FA0.3MA0.7PbI3,19.13,1.1,219.0,0.787,1.57
iMz8-ECpiomo4zOEob0NmUlwxbqX,MAPbI3,13.9,0.979,220.0,0.649,1.6
iN9iqphE0PhJqGeFp10bkCjwXKOU,MASnBrI2,5.48,0.77,143.8,0.5,1.56
iNMPuaFuSSKjkvHTDqMURYMw3JSg,CsPbBr2I,5.43,,,,
iNawPS_xnIz6XkoCKVkjt9paIEB8,MAPbI3,14.15,0.963,208.0,0.7,1.6
iNbv2VjBNPa2vdpHQXYCFag6GiOQ,MAPbI3,2.35,0.38,118.2,0.251,1.6
iNgiQa39CHZqy3uUY24e5cZ42nA9,Cs0.05FAPbI3,6.59,0.77,150.2,0.57,
iNh6tXm4GD8lQHY4VTGHTdYaBday,MAPbI3,13.9,1.005,210.3,0.7040000000000001,1.6
iNrsHj374nAjTN8crVwgV_WT-o-C,MAPbBr3,0.55,0.38,30.0,0.48,
iNyFXlTORISlWcbQY0230ugyt4BI,MAPbI3,18.2,1.11,221.1,0.76,1.6
iO3iq6YOGFUmi-MQ1viEibRfWvAl,MAPbI3,17.34,1.1,211.29999999999998,0.75,1.6
iO8iAzqAzda7E85DDmr0pmwVOhMB,MAPbI3,7.0,0.84,199.0,0.43,1.6
iOBT3jRSzLaC0ld1PkiSU7zcpebv,MAPbI3,8.2,0.82,158.0,0.63,1.5499999999999998
iOEuqcNHA2EwxnHgYcHvzNDolsSA,(PDMA)FA2Pb3I10,2.6,0.8390000000000001,64.88000000000001,0.477,2.42
iOPCh9srK8kk_3mE6uZ53aqJV0wA,FA0.85MA0.15PbBr0.6I2.4,5.56,0.77,165.0,0.44,
iOQJFvKf4kVNhdsiaPsjVDeu0qVY,(PEA)2MA9Pb10I31,13.89,1.16,186.6,0.644,
iOX9qBSLRhAiXIDIP97-IXcCHPnl,MAPbBr0.15I2.85,8.99,1.0,119.3,0.75,
iOeG3kFaMDAp-YBnhZ_XjVm4pI-8,Cs0.05FA0.79MA0.16PbBr0.51I2.49,17.31,1.09,226.1,0.705,
iOh2TaY_mT4wl1YbO6AHf4CEJxig,MAPbI3,2.51,0.877,70.8,0.406,1.6
iOufya_QI0F9RUB_6Bdx6nRjKv0w,MAPbI3,15.2,1.13,194.8,0.69,1.6
iOxB3wnHPNRR-4hLdN7OL9DKA7pT,Cs0.05FA0.79MA0.16PbBr0.5I2.5,14.3,1.025,237.0,0.59,1.63
iP09VxVhIEFBpgS21xfEOKHWBVKc,MAPbI3,8.82,0.92,163.70000000000002,0.581,1.5
iPBLPETJlqHUiqxWWsuw-SJ-oGNI,MAPbI3,10.32,0.879,165.79999999999998,0.7070000000000001,1.6
iPNCWwKVrKra0M6WLHgMizVma967,MAPbI3,17.41,1.06,233.4,0.701,1.59
iPO00kFVr4aoSjkSrYdW3vjcMNl5,MAPbI3,6.84,0.86,229.0,0.4,1.6
iPVxdBi5bIXYl01jOgpPmqkyTqIn,MAPbI3,13.6,1.0,170.0,0.799,1.6
iPYSuQmbXvQbkSW5RvPsbBYcghGH,Cs0.05FA0.79MA0.16PbBr0.51I2.49,20.18,0.7559999999999999,266.0,0.65,
iPYpH0nNJoj52_l6BcCAwH6Dc6Q-,MAPbBr0.43I2.57,14.47,1.04,183.1,0.76,
iPjLzyAp0Vsv10Jk1inOR4ITXd-z,MA3Bi2I9,0.02,0.45,1.3,0.36,
iPm-iF1AWoanhrqNq-NV8zqKNnRt,MAPbI3,18.3,1.11,222.0,0.743,1.6
iPnC8m1hO55uIlJo052ydOJG6f5p,CsPbBr3,2.81,1.16,38.7,0.63,
iPwHdY5RgRgEJjFPf4AdMIxL1p92,(NMA)2MA59Pb60I181,15.0,1.04,200.0,0.72,1.61
iPwOQolG5H_gs7hIzwY759mKCN3i,MAPbI3,10.22,1.0,171.20000000000002,0.65,1.6
iQ7HW4rFhxCY_szjRNH0ntBgzKUS,MAPbBr3,2.82,1.03,70.9,0.39,
iQCCinIZXw8Os64IMed5rRB6e21L,FAPbI3,16.86,1.09,218.0,0.691,1.48
iQK25uH9fK3DkPvk-x_ErB5NJpPe,MAPbI3,8.2,0.86,169.0,0.57,1.556
iQKNHYAiq4nK3N392-FYaXxf5rCc,MAPbI3,15.04,1.07,190.6,0.732,1.8
iQUNSwmIBgfqkmN_KXAtVwx3HC7-,MAPbI3,15.14,1.08,188.79999999999998,0.745,1.5
iQqHJHOCpV9-uSxU4GOipdTuYFEn,Cs0.04FA0.8MA0.16PbBr0.45I2.55,18.4,1.081,226.5,0.767,
iQrDNfomLVJLrPM2zz_ZBUYR7H9h,MAPbI3,14.6,1.02,210.0,0.68,1.6
iQssprhqvT-W6LgHwlecf0EZEEjB,Cs0.15FA0.85PbI3,20.7,1.143,236.0,0.768,
iR2rQlTerl1BbESQ-xRWqa-FyrjF,FA0.85MA0.15PbBr0.45I2.55,12.7,1.04,191.1,0.6409999999999999,
iRFYWDkwGvClhj-hIw3zvvO5sQPx,MAPbBr3,4.26,1.31,52.33,0.6,
iRO-UmabbpWnm64VVygEyzcsP2Jk,MAPbI3,7.0,,,,1.6
iRO0x3tms9phzOVvKdxiDZqGyJlj,MAAg0.1Pb0.9Br3,0.454545455,0.84,9.7,1.276,2.3
iRSgd5YaDDhoVSj0yhwEse7Zi3WT,CsPbI3,5.5,0.91,109.60000000000001,0.551,
iRcWd0XATaPKc3DHqb7_vfNL9Emj,MAPbI3,10.64,0.968,208.5,0.527,1.56
iRnfNgcSWyQelxBoa_kOBwkTw-Le,Cs0.05FA0.79MA0.16PbBr0.51I2.49,11.7,0.9,205.0,0.635,1.6
iRp-cWtHfO3_6OacMuo7-aDOC1a6,Cs0.05FA0.85MA0.15PbBr0.45I2.55,17.1,1.05,217.0,0.75,1.612
iRpjd-9DqAM4CwBaD-EbSyf8PTYe,MAPbI3,14.81,0.96,219.3,0.71,1.6
iSB3i_cbu7LKSgNVA82gdcW0MSM5,MAPbI3,4.3,0.841,77.0,0.67,1.6
iSEKYieI35VfnKYsH3gaTQYwpSp4,FA0.5MA0.5PbI3,4.0,0.77,95.8,0.54,1.54
iSJggqiUGsX_Cbdwk5IivBpuhNrg,MAPbI3,4.8,0.89,119.0,0.46,1.6
iSO_Bnfg0LWcqVeOwIDugxl7fzy8,MAPbI3,14.93,1.014,193.2,0.762,1.58
iSPNpD03nm0ldnhgym-BL7CqW7Sr,FA0.85MA0.15PbBr0.45I2.55,15.85,1.108,202.10000000000002,0.708,
iSPWRBfS69i0wAesMdKoIEm9O4oL,MAPbI3,12.0,1.045,151.0,0.76,1.6
iScNHYm9wpzKwG5_qaiH4Tjcbn1z,MAPbI3,10.66,0.84,187.3,0.68,1.56
iSh8feqrghhFUpWx63ayHmQ_XlwU,MAPbI3,10.08,0.92,174.3,0.63,1.6
iSjx9BRRDx2uQgbzwaRrGVna6W35,MAPbI3,9.81,0.993,165.0,0.6,1.6
iSq2ckNaBdPCp7VEoMnbWVSJClkD,Cs0.05FA0.79MA0.16PbBr0.51I2.49,11.18,0.916,227.2,0.537,
iT0W6Ccr9TWbE6KD3LzqFtnB5fkh,MAPbI3,1.0,1.02,48.0,0.21,1.6
iT0ptA4N7z-aRxGQA8Elm09YQseR,MAPbBr0.15I2.85,13.6,1.0,181.1,0.748,1.6
iT767wn8mtzKceFLUHCnyWrT_609,MAPbI3,9.52,0.8540000000000001,192.10000000000002,0.58,1.6
iT9Jn9Il23_jMXjwAPoM5VUHZTAp,MAPbI3,5.99,0.665,147.0,0.61,1.6
iTKlnDbvSwJMlIYI5EBprAAtu-Lg,Cs0.05FA0.79MA0.16PbBr0.51I2.49,13.49,1.1,215.3,0.57,
iTVIdfpEO3-vHdSqo6nINNFPH-1b,MAPbI3,18.3,1.1,214.0,0.7759999999999999,1.6
iTcADBF1clR8HYEfEA4R14pYt3j0,FASnI3,3.84,0.49,148.0,0.53,
iTcVrdC3I-XgWb11CiLtK74r20po,MAPbI3,17.1,1.12,205.10000000000002,0.826,1.6
iThgaNEgrbnPub1K-VjQO9J60kNS,MAPbI3,11.4,0.92,171.0,0.72,1.5499999999999998
iTjDuClUEFhaJzdcxVWHbBJZDf1Z,MAMn0.1Pb0.9I3,8.79,,,,
iUC6Q1ZQux4lS1t7THMB3BOlt8V3,MAPbI3,13.34,1.02,183.4,0.71,1.6
iUWO4anKQItWwxc3fg4VM-aYbWBo,FA0.85MA0.15PbBr0.45I2.55,14.9,0.99,227.0,0.66,
iUptsMvx9Q3TmfOiSi5CdoyMtplB,CsPbBr3,4.92,1.32,69.1,0.54,2.36
iUrMIEy7ckdWPq5rLBq0ExVuVeWF,MAPbI3,11.9,0.91,181.0,0.71,1.6
iV2EXMXpy8WrDaSL6-dcjLx4fbCm,MAPbI3,14.72,0.69,209.1,0.69,1.6
iV9tI5zMsqJc0BiVyUpXL199wqtz,MAPbI3,13.0,0.98,184.0,0.73,1.593
iVb5gnfYqdYAgHO4_MlPnEocOPka,(EDA)0.02FA0.29MA0.69Pb1.0I3,17.82,1.061,231.29999999999998,0.73,
iVggZtyHe3sdlDcA5ixQScSDdIpH,MAPbI3,8.55,0.91,171.0,0.51,1.6
iViMudfemfhCAZUtxR_TcTMQJvC3,MAPbI3,14.13,0.985,204.7,0.701,1.6
iVkdE8miZIYj9tVWeDyVvayd2JUA,FA0.8MA0.2PbBr0.6I2.4,18.27,1.123,229.20000000000002,0.71,
iVroq43a8gHlRc5gK66CHYCzVNnT,MAPbI3,14.92,1.021,196.4,0.7440000000000001,1.6
iVsNPR-yF4UYqKLK00g6bUhvIqBq,MAPbI3,8.0,0.76,182.10000000000002,0.635,1.6
iVxLErHV76t2CQrHGF8YDdDW4eTu,FAPbI3,4.76,0.987,134.58,0.358,1.5169999999999997
iW5MbE8bZ39u-1OYB1mgJGt1JMhR,MAPbI3,6.8,0.73,196.0,0.46,1.6
iW8Ef8CrhnEm2MQn9Lb9COaqmAL_,Cs0.05FA0.79MA0.16PbBr0.3I2.7,13.9,1.03,226.0,0.6,
iW8gbf9YxoMY8ubSqfFaVhbbvbW-,FAPbBr3,5.5,1.32,62.0,0.67,2.26
iWLdctxE_hwdXv-ViUOtp_BPPqU_,MAPbI3,8.05,0.7509999999999999,145.8,0.73,1.6
iWUD8ldfhAH8a4zv-enMCtjC-4V-,Cs0.05FA0.81MA0.14PbBr0.45I2.55,18.4,1.05,222.0,0.789,
iWqZ1YK2_-McpDRnjZwCvTevb8ff,FAPbI3,3.4,0.81,91.0,0.47,1.48
iXVBPDKVJaqrnm2BikxC-6GUUz5v,Cs0.05FA0.79MA0.16PbBr0.51I2.49,18.36,1.08,216.1,0.782,
iXVPDNPWuwmcAG1tiK2TmJWDb8I1,MAPbI3,17.1,1.04,225.0,0.73,1.5499999999999998
iXWz0A8CNvOurqcMMEpaS9Qg5mIA,FA0.1MA0.9PbI3,17.05,1.05,228.70000000000002,0.7120000000000001,
iXYgtEYbMLUxoO-1-4he-t-XoYEB,MAPbI3,12.3,1.04,177.0,0.64,1.6
iXmuwrB9P2nq-gQHpRTOlYKEo3Iw,MAPbI3,8.6,0.87,203.0,0.481,1.6
iY2Tip6kwf4TLdu9YY4Jki-nf17Q,FA0.88MA0.12PbBr0.15I2.85,16.88,0.96,230.9,0.76,
iY40-eG3BWzPLVE18nYw96RT2TkJ,MAPbI3,9.0,0.88,175.0,0.58,1.6
iY4NdTbncIsFdrqofTJi8YIQjyam,MAPbI3,14.48,1.06,221.1,0.622,1.58
iYSF7L8XjzqwIQSlRzkSX2DZQa1o,MAPbI3,6.26,0.81,132.6,0.58,1.6
iYeqhY_E25aOW_Jp0rFhFFdw3Er0,MAPbI3,17.2,1.05,218.0,0.75,1.6
iYhhRSnDkkoyizB8-7ipaIZnnTPK,MA3Bi2I9,1.32,0.72,26.099999999999998,0.7,2.26
iYlzBYEgaZe9jnkFEqTLwHbCiaTd,MAPbI3,12.04,0.98,190.0,0.647,1.6
iYmD3IUA2cQI1VtZQoWreeuKGTmD,MAPbI3,12.6,1.0,185.0,0.68,1.6
iYrEdEGm88QgjJeKOuoywvjuPaZV,MAPbI3,0.2,0.07,112.0,0.25,1.6
iYyBQSK_vNgY_RawFhaUHOfemYTe,MAPbI3,13.72,0.92,190.5,0.7829999999999999,1.6
iZ3MK42L836k-Un6KuYzfTP4HdLF,MAPbI3,12.13,1.05,176.70000000000002,0.654,1.6
iZVt_ydrwhNPWhiUx_bw5jPuuG5c,MAPbI3,12.48,0.95,203.6,0.645,1.5709999999999997
iZZyOJ5l3SfUp6aEatn_ncuxmlYw,Cs0.05FA0.79MA0.16PbBr0.51I2.49,18.2,1.03,222.0,0.8079999999999999,
iZedBZhBlemjpozy694VduiV75Tu,MAPbI3,20.7,1.12,230.10000000000002,0.81,1.59
iZrZ2UgYJmpz6p13jd_0Mg5j3cZG,FA0.024MA0.976PbBrI2.955,19.76,1.095,238.70000000000002,0.7559999999999999,
iZsM_VvJzX-kZ2kC7qmgYS-GBsrd,MAPbI3,15.7,1.0,213.0,0.73,1.6
iZyTYqjfkXZUIAusG7GfOdmdQeez,MAPbI3,6.4,0.86,103.0,0.68,1.6
iZzPl2GAmh8h3D3sJBPXhyRZsNN2,MAPbI3,6.9,0.87,157.0,0.506,1.6
i_4Yqq3gJXI2Zw0dhiv9SW4VNLyw,MAPbI3,9.66,0.915,177.0,0.654,1.6
i_9TPPdv4H_4GJIfEisPa7k2Gwkk,FA0.83MA0.17PbBr0.5I2.5,15.85,1.08,214.0,0.684,1.59
i_ICZMTgDTmdiDh6t00d7Ylaag39,MAPbI3,6.2,0.76,124.2,0.624,1.6
i_ZiGs7WlA1J9dILi7sAuR0b5Ywr,MAPbI3,16.77,1.04,226.6,0.71,1.6
i_eYACL_h_1vA2ky7r4W7YJ0P0po,CsPbBr3,7.58,1.328,75.9,0.752,
i_q4RnL_KlpvQUOrRNOIym2UIrcS,Cs0.39FA0.61PbBr0.3I0.70,15.5,1.208,166.0,0.761,1.7700000000000002
i_yBqEmEClMc-Z9gQMa7ay2hKWtH,Cs0.21FA0.56MA0.23PbBr0.06I2.94,14.69,1.08,213.6,0.638,
ia0ofk14nvjwTo7wgcxoI03wWofH,MAPbI3,11.8,0.92,200.0,0.64,1.56
iaHh4q7VfOn6xypYueIdovAoXSf_,MAPbI3,13.68,0.94,205.0,0.71,
iacCdXKarZbkz9oyZp8H19OhYkpt,MAPbI3,2.64,0.46,100.60000000000001,0.5660000000000001,1.6
iasO0ZLKgqSoT1LCwyDOZql27pQv,CsPbBrI2,12.3,1.17,142.10000000000002,0.74,
ib09BBChRwcBdXf3a0bpzljcOsRO,Cs0.05FA0.79MA0.16PbBr0.51I2.49,14.3,1.02,205.0,0.6809999999999999,
ib51zwuH5cWS_xpH-p_ySxq9DDIE,Cs0.05FA0.81MA0.14PbBr0.45I2.55,20.1,1.12,224.20000000000002,0.8009999999999999,
ib9LvmjcvFbCjz--HHXPBTKymbIW,MAPbI3,6.32,0.87,121.0,0.6,1.6
ib9cKYZlfaRCe2nC8kdfxBIgvtC-,FAPbI3,15.8,1.05,242.3,0.6459999999999999,1.48
ibCEdgFZevgEeMXkRyA_6L4EDQGf,MAPbI3,8.62,0.985,145.39999999999998,0.602,1.6
ibJvNANpJ1NWBv8uPPhQy7h7BZJt,MAPbI3,10.12,0.85,198.1,0.601,1.6
ibLpb9QvJxINUXb4zKARp5FXDmD1,CsPbBr3,6.26,1.294,63.5,0.76,2.3
ibObTWGA-nmGo3j53Ff-zrhtp-ib,MAPbI3,16.5,1.03,211.9,0.75,1.6
ibXEFvYXxYPyhNpwlQxslpJwp6VV,MAPbI3,17.72,1.05,225.5,0.745,1.6
ibprnapipaZTTSLsJx5Gmxxr13JW,MAPbI3,11.0,0.96,190.0,0.6,1.6
ibqksd7ttp1CbVndJgB0jlQhJoLn,MAPbI3,5.14,0.82,100.7,0.59,1.6
ibwJEakOjN1tJ0w_g0OlVm1CqpF5,FA0.83MA0.17PbBr0.51I2.49,18.85,1.11,231.0,0.726,
ic7T-c-TpRscDpyLjRdKpfG50jfj,MAPbI3,14.4,0.997,231.0,0.626,1.59
icJxPwnfB6EPrh5J8hz_BDX68VqD,MAPbI3,9.86,0.912,174.0,0.621,1.6
icNjGsyzCsoHeOd-AvbGo0R6UszT,Cs0.15FA0.75MA0.1PbBr0.1I2.9,15.34,1.04,223.6,0.66,
icT6BThhiduzstLYeHcrNJ-ghjvI,MAPbI3,14.0,1.026,192.0,0.708,1.6
icZH1gejd-Hd6Gbhem56_R95uGRu,MAPbI3,13.1,1.04,180.7,0.6970000000000001,1.6
icdcq7xwq9BTKx2slo_nD6evKJud,MAPbI3,9.5,0.96,187.0,0.53,1.6
icyCQU4f8YPSDxRzJ39kYL6gMDzd,FA0.95MA0.05PbBr0.15I2.85,20.98,1.085,233.0,0.83,1.51
id1tvbmRksrgsLZ6dNb5fBvFcwb6,MAPbI3,16.1,1.08,213.70000000000002,0.693,1.6
id2mJCTMsikWZOqFBedNha6tPTMS,MAPbI3,7.38,1.0,121.7,0.606,1.6
id5T8eLWJt_YRR_rN81V1cn1UHSh,MAPbBr3,4.24,1.23,56.0,0.614,2.28
id5UKhRkutBzQKabctPLvQrSTN9u,MAPbI3,6.23,0.718,148.14,0.586,1.5
idIhFMZmmuA1lBi17XfYFK3p0mkR,CsPbBr0.6I2.4,13.31,1.15,163.9,0.703,
ie1M2UONUt-DVsCTouM645iieT6s,CsPbBr3,7.54,1.51,62.199999999999996,0.802,2.3
ie8PbKLG_KcaprPRoxfIN8o9HKh_,Cs0.1FA0.6MA0.3PbBr0.256I0.744,11.44,1.067,176.4,0.608,1.6999999999999997
ieBd86OKiZ-qoG1qfvoW8BuJaN85,MAPbI3,10.6,1.08,142.0,0.64,1.6
ieJxyWbC3V1-NiaTGqZ-5HfeM_Ut,FA0.85MA0.15PbBr0.45I2.55,17.66,1.1,216.8,0.74,1.57
ieWDx3zDj43nhjHpyptIn_103hjr,MAPbI3,9.19,0.99,145.0,0.64,1.6
iecEM5J1SUivwrq-g2jmN-QC4x8Z,MAPbI3,13.2,0.93,267.0,0.521,1.6
iegL1kR1zuhn_uWzK3yYil-HqxeX,MAIn0.20Pb0.80I3,14.31,1.04,202.2,0.68,
iehlDHHBkGKuuwxul4C4onZ4SxKO,MAPbBr0.03I2.97,18.77,1.07,226.1,0.7829999999999999,
iehslrom5WHjEheOnvc3dycZLBPq,MAPbI3,7.87,0.94,141.2,0.595,1.6
iereml6sVJcFn-AvJeugwtSJEUog,MAPbI3,13.53,1.03,202.10000000000002,0.65,1.6
ieuEx4XPhwlv_fqPJFEB5IJOhEqU,MAPbI3,8.06,0.73,183.0,0.603,1.6
iexGwR4FhrkA966x2HJQG4_gcL9h,BA2MA4Pb5I16,2.32,0.79,69.5,0.42,1.668
if-U-olx2m_BwsgFunuvFuP_DcKH,MAPbI3,13.9,0.978,198.0,0.72,1.6
if1QB2HtDwtMEGDG7XcHQ1nYFuXg,MAPbI3,15.72,1.021,209.5,0.735,1.6
if4hCrqVNhhdbfKatp2tyzKDbL8m,MAPbI3,6.82,0.88,221.70000000000002,0.35,1.6
ifAvLqwrbAWJhpGEhmSaGjADSinU,MAPbI3,0.81,0.27,86.0,0.27,1.6
ifIfPLKX_VekkVWSmol67_pFcFv_,Cs0.17FA0.83Pb0.3Sn0.7I3,9.0,0.64,217.0,0.609,1.25
ifJcOn2o66OrNy8pJjyycTtEsK2Z,MAPbI3,14.58,1.01,196.5,0.73,1.6
ifPxBAapss3x2An0Ilbw35_7d8Ui,FA0.5MA0.5Pb0.5Sn0.5I3,17.5,0.75,303.8,0.75,1.25
ifgVdl0CqXiokZjPFMATX0u8AxE9,MAPb1.0I3,13.38,0.97,200.6,0.6970000000000001,1.5499999999999998
iflPXIjAv5w2czLMpkHAtjAQd2EQ,MAPbBrI2,3.0,0.9,90.0,0.4,
ifu4nwIU6_DQBAUbmrwpTAhT4g5a,MAPbI3,8.08,0.954,142.89999999999998,0.5920000000000001,1.6
ifwuAWk8Y5ATq_lbxH321YG2wZrR,MAPbBr3,7.18,1.38,73.89999999999999,0.7040000000000001,2.31
ig-0qy-b89DsKKj9MxI3U3fQ4UcZ,MAPbI3,9.0,,,,1.6
ig4UmvF0RO3L6DhlBAnA65MApdwf,FASnI3,2.1,0.238,244.5,0.36,1.41
ig9DJNIDg6EIibJe1_SPQ-C8lSf9,Cs0.05FA0.79MA0.16PbBr0.51I2.49,20.3,1.103,234.0,0.77,
igBQBvvG-tORrn6pkSpuPcAStUNB,MAPbI3,18.45,1.09,226.4,0.732,1.6
igET35uG-FYhwCr4bqWjrahNYVMb,Cs0.05FA0.81MA0.14PbBr0.43I2.57,18.56,1.13,218.9,0.75,
igG_XP6CPl67O45lThKPzPdQuAsj,MAPbI3,6.73,0.972,137.10000000000002,0.504,1.6
igN7xWDSWN8eRpwCHsp5YAW0jx0d,MAPbI3,6.45,0.017,9.07,0.41,1.6
igObCCAKNcLFyumv0se5vJgsp0nW,Cs0.05FA0.81MA0.14PbBr0.45I2.55,13.6,0.947,189.0,0.76,
igX1YaFZLK7mSrkdeK1KDW6_ELfj,CsPbI3,4.3,0.86,75.19999999999999,0.67,
igZ8VbWK_8YCKETCIUcXhd0IRLgK,MAPbI3,6.6,0.87,140.0,0.55,1.5
igcBfX8xy24QsTS7MH-iXJRNa6ml,MAPbI3,17.65,1.104,215.6,0.75,1.6
igdqdP5jzOMJUO5LlndTN5Ql63e6,MAPbI3,11.21,0.88,198.2,0.64,1.6
igfO2QFLUNg9Eg2wMYP472AGXivH,MAPbI3,12.4,0.92,203.0,0.6809999999999999,1.6
igfhpkYOZI_qRZRi-brOGXR_clU_,MAPbI3,16.55,1.06,211.20000000000002,0.74,1.51
igreqtzgZGdbT5jAgDLB5wAEvEK2,MAPbI3,9.25,0.894,186.49,0.5539999999999999,1.6
ih2rcl_EcDhwj6UWhg0Q-7KVg5HI,MAPbI3,18.73,1.172,219.0,0.73,1.6
ihHqa6-QyftO4I5hkTGDXzbUfN3V,Cs0.05FA0.83MA0.17PbBr0.51I2.49,15.7,1.07,209.0,0.7,
ihLVpDuCqpCnQNA7nykPELBq9poa,MAPbI3,10.98,0.99,166.70000000000002,0.6659999999999999,1.6
ihURC7QlfUHt01a7Aecd3iYuCHaT,Cs0.05FA0.79MA0.16PbBr0.49I2.51,15.52,1.099,195.9,0.721,
iheYXi0ZGmLZr0SKSxYPRikB5zxA,MAPbI3,11.88,1.03,155.29999999999998,0.743,1.6
ihh4haxMFr4RxeYbNB9H3TZpyceC,Cs0.17FA0.83PbBr0.51I2.49,8.3,0.89,191.0,0.48,
ihj_JR-EXe0QbJ5SuqvbnlhCpP_H,Cs0.1FA0.9PbI3,16.56,1.006,226.84,0.726,
ii4PDr0rcdWrhNPGMVZDyPcf_eKK,MAPbI3,9.1,0.83,200.0,0.52,1.6
iiNQ2OQkqzif49dbw-mY6Kw3xmlZ,MAPbI3,5.87,0.99,152.0,0.39,1.6
iicyy4OoyOND7ci3PspC90CsS_il,MAPbI3,10.4,0.802,199.0,0.6509999999999999,1.6
iii91oDFDSCGxp9K1wV4ChyG1R4o,MAPbI3,14.3,1.04,204.0,0.68,1.6
iijpnWxLVapPQrW6gd4bocq2X9Nw,MAPbI3,9.2,0.84,161.0,0.68,1.6
iikicmOhsiShnJzsmtV1Xbf_8q9j,MAPbI3,13.43,0.92,221.6,0.66,1.6
iilOExWj0JRqlfJDRB5WguCGCZTO,MAPbI3,0.6,0.8,40.0,0.19,1.6
iirq-Y29xhLBfPh3S1wwqm-FXcYq,FA0.85MA0.15PbBr0.45I2.55,12.9,1.09,214.0,0.53,
iit4XfUjhVXZitPiMM7iakj_c5qm,FAPbI3,13.6,0.95,211.0,,1.5300000000000002
iitME-6seAJvyXZ1zjfJCP_Un-Ei,MAPbI3,11.5,0.92,193.0,0.65,1.6
iiujhVGliDqHOOqMEd8uzB8JpUmQ,MAPbI3,14.0,0.945,205.0,0.74,1.6
iiuvrtwUNPG6eG_5Ue8v8dmSRvBP,MAPbI3,6.14,0.72,150.0,0.57,1.6
iiwyHPkNQMVO1fy_ESBwIVmwqA3-,MAPbI3,11.3,0.99,160.0,0.674,1.6
ij2K31mTbcDTYyI21yRngnfolShD,MAPbI3,14.3,1.03,185.10000000000002,0.75,1.6
ijCoGTdYUZsgyJnqP4Z_rPTXKNR5,MAPbI3,18.2,1.1,224.0,0.7759999999999999,1.6
ijFvbxfBqcOZmG56VLzPGlUV3wgA,MAPbI3,13.63,1.0,191.20000000000002,0.71,1.6
ijK-QisL7Ula_AXYKg79-vNJz4EZ,FA0.92MA0.08PbI3,16.98,1.03,226.1,0.72,
ijSyvSZP00ub53ctPg_ARcikP7-L,MAPbI3,11.33,,,,1.61
ijUoAyw5hRtqiXKAziId-NdLnxep,MAPbI3,12.56,1.03,192.7,0.631,1.6
ijVmzKY4zdOo895NFtRnsuWIJQBr,MAPbI3,3.71,0.868,96.0,0.445,1.6
ijVziDkCiAyKRe4DbVWuO2z9achh,MAPbI3,6.03,1.038,82.30000000000001,0.6709999999999999,1.6
ijfc_3bYyKBiy6wOmX60nhCnMmEo,BA2Cs0.15FA0.57MA2.28Pb4I13,13.72,1.05,179.3,0.72,1.59
ijpajKp5mxmpCL_SGysAC1ORraKY,MAPbI3,12.89,1.01,197.7,0.649,1.5
ijrc8yNOIDu31RhJlkohcIh2Dzrz,MAPbI3,17.3,1.09,201.0,0.79,1.6
ik6F7e75rvvFw-07WXHd9gyAiD0t,Cs0.17FA0.83PbBr0.51I2.49,9.2,0.97,189.0,0.5,
ikCbJlHREQsearU88CZPcj3F-KLC,MAPbI3,18.19,1.08,225.10000000000002,0.75,1.6
ikDbGyiEq2qKs0UCwtGCCiJCdpQt,MAPbI3,16.65,1.03,203.70000000000002,0.79,1.6
ikEb3BOvaL0m-LcPA8sRSELbvHpL,Cs0.25FA0.75PbI3,6.94,1.15,149.9,0.66,1.58
ikJNvD8Jwzd33LUNO1pklDbfeEBS,FAPbI3,0.5,0.099,65.66,0.3339999999999999,1.498
ikKtTSGNetXU9MbcjvM5e7klBZOF,MAPbI3,12.42,0.94,191.5,0.6859999999999999,1.6
ikTXw7ub8_lZWUtfMK72yjikHb1T,Cs0.05FA0.8MA0.15PbBr0.4I2.6,20.27,1.168,225.10000000000002,0.7759999999999999,
ikTfYSKl6boX_6cxhchKXf_nuHVz,MAPbI3,8.92,0.96,204.1,0.45,1.59
ikY08huk4M4TuHXxGuj7mXCsmnvl,MAPbI3,16.0,1.09,198.0,0.74,1.6
ik_YwPohYyQa0qDl1SWwpNIucWSm,MAPbI3,6.0,0.85,110.0,0.64,1.6
ikan7PsXfquPY7lBsL4D3IcT-Jbq,MAPbI3,10.1,1.01,156.1,0.66,1.6
ikdudx0om1QXEkJ5peSPejtTnPsS,MAPbBr0.51I2.49,11.79,1.06,188.2,0.591,
ikj4RPH8khNlCr82z_IfONRfDTqC,MAPbI3,17.5,1.05,228.0,0.764,1.59
ikpVEZVQXbkSgWA2AcL27nAxmXRo,MAPbI3,8.0,0.88,134.0,0.63,1.6
ikqgh3yAnrd1anu_xI1YKl7RGjOv,MAPbI3,17.01,1.087,211.6,0.7390000000000001,1.6
il1xDj51WOAINm6F_9d1y1fuf4fy,FA0.8MA0.2PbBr0.2I0.8,19.4,1.09,227.0,0.784,
ilD2tPcaAhJzC6AO8qRL-UVit25-,MAPbI3,12.0,1.0,172.0,0.6990000000000001,1.6
ilUwd0Wm2JwCyQsAU_sqHs2XzdIW,MAPbI3,18.1,1.07,228.0,0.75,1.6
ilVydDvDrnBqibP25zt3u7UqCvLp,MAPbI3,15.4,1.1,220.0,0.636,1.54
ilY6N5cJbfaX6H7hcZw9wNMZaH-1,FA0.2MA0.8PbI3,16.1,,,,
il_pPspXmTFPvbKWNmQn7e1EoF_3,Cs0.08FA0.78MA0.14PbBr0.45I2.55,15.88,1.01,229.5,0.685,
ilikVjevPvIpbaBWXhC02hfdyev3,CsPbBr3,2.75,1.07,56.5,0.4529999999999999,
ilnOc_EOVQSsDrvHQJD1bzxVmpl_,MAPbI3,2.8,0.87,48.0,0.72,1.6
ilr1hqyjiKdWnk_I6fxD0aNq_uMd,FAPbI3,17.0,,,,1.59
iltYPKtQgyuFgG0Xq-gpDWcbD2zR,MAPbI3,11.1,0.875,175.0,0.72,1.6
imIYPEeUIm9B-GmWEK7FU722IfeA,MAPbI3,9.5,0.9,179.0,0.593,1.6
imSfUD-UCoVizi8oWaNm3ngmLwmJ,MAPbI3,16.75,1.005,212.0,0.7859999999999999,1.6
imTH1RWwUeCQ2o8f4R8_rTCnHqm9,MAPbI3,5.9,0.78,176.0,0.43,1.6
imYGkkRzpFJXEbtah4W8EYp7Cfa_,Cs0.05FA0.8075MA0.1425PbBr0.3I2.7,18.1,1.08,231.0,0.79,
imeY4UAPGedV9GHe8rEzMOgozPxq,FA0.85MA0.15PbBr0.45I2.55,20.3,1.11,235.0,0.778,
imm1TewRbg9uNn8sy3OabPXn0185,MAPbI3,5.4,0.91,89.0,0.66,1.6
immK0HDYG_RyyhUe75MyWzhw-S71,Cs0.05FA0.79MA0.16PbBr0.3I2.7,17.3,,,,
imsRdzdQ7QduJSKzIGVap1owvzdc,MAPbI3,8.09,1.01,162.0,0.494,1.6
imzBuzw6mQJ0fIebEv2o0F8-ivmW,Cs0.1FA0.75MA0.15PbBr0.46I2.54,17.66,1.07,228.0,0.72,
inDRDCRE8y9DvVDcavapDcCTSQgs,MAPbI3,14.12,1.0,195.7,0.72,1.6
inQnEBtCQYg6zVJp0uwm3HZZpU8v,CsPbBr2I,5.16,1.07,88.3,0.545,
inYlt2VnaUxcR8JeCDEGBy13jlaJ,MAPbI3,9.02,0.774,192.88,0.604,1.6
injZvcaM71R8wOTp2vRV5e5r3frZ,MAPbI3,11.75,1.014,166.66,0.6809999999999999,1.6
ins3CAb6mrpctskZy7l_BhmgvaoY,MAPbI3,17.88,1.08,230.0,0.72,1.6
io85PUJKJpuS8ZlCxYeq6bXk8rla,MAPbI3,5.18,0.875,89.3,0.6629999999999999,1.6
io8JHMqszBhR9mmc8cP4wGOokxxT,MAPbI3,15.9,1.07,204.0,0.7,1.6
ioZJpqfKy2as-Ub1SmYtn-MsSMbK,MAPbI3,12.4,0.94,170.0,0.7759999999999999,1.59
iocptgKF-YarHLGH8VdKoNMjAmfb,MAPbI3,3.14,0.777,73.89999999999999,0.55,1.6
iopj1EejsXoXjdLkS2VQnRXpU8r_,MAPbI3,6.33,0.81,106.6,0.71,1.6
iorK-vgeQEwUUJHz1BI4API7mx35,Cs0.05FA0.7885MA0.1615PbBr0.3I2.7,9.8,0.92,195.0,0.68,1.5499999999999998
iouNUlXWSn7Sz09M-AmkhfgUti1V,CsPbBrI2,6.4,0.927,112.0,0.613,
iowmclrYIGrS-Oh48iG9L4UgXcvj,Cs0.17FA0.83PbBr0.51I2.49,11.22,1.0,181.9,0.62,
ip3cLqR7ljP8t_c7iwVfGW_F4PRh,MAPbI3,12.42,0.9,189.7,0.728,1.5
ip4w9__TrkNCphaRKLmxQxsA2hpx,MAPbI3,8.84,0.84,200.0,0.58,1.6
ip8EHk6plVER-Dko5j5Rg9BMEJGu,MAPbI3,1.7,0.81,69.6,0.3,1.6
ipBA5N5w3_bP2cWR7D9ok6EOmm8U,MAPbI3,9.6,1.04,212.0,0.434,1.5
ipFFW9oS8DBjG684GHF1czQLII5n,CsPbI3,7.5,0.85,142.0,0.61,
ipK5113cU1lKVab7ZIGKagrgQ9zW,MAPbI3,8.85,0.96,134.5,0.65,1.6
ipNls5SrVu5Oy5jaqwBn64fJ392a,MAPbI3,16.4,0.95,224.4,0.7709999999999999,1.6
ipTU1wS06LApS-Q52S2B31UPApbe,MAPbBr0.15I2.85,9.2,0.95,145.0,0.65,1.63
ipXWi-Zj14W3mgjNqIPudxMNqOaN,CsPbI3,11.0,0.96,179.0,0.615,
ipcraeqAxBEG2tjVWXcWp1RyDqXC,MAPbI3,8.93,0.94,160.2,0.5,1.6
ipg-kxVz6YENWFJQCCf0BiyBvJkH,MAPbI3,8.85,0.8,165.10000000000002,0.6629999999999999,1.6
iq3sZcGh1BwGijJiBKBXwMlNp9tT,Cs0.1FA0.75MA0.15PbBr0.46I2.54,16.86,1.06,222.8,0.71,
iq48IJ-nBsgCWJnqlAmGr94wkYW0,Cs0.05FA0.8MA0.15PbBr0.4I2.6,12.29,1.055,192.3,0.61,
iq9DPODBNdr5pZH-s67ufBCUmMJl,MAPbI3,10.1,0.964,148.3,0.706,1.6
iqDeAEADfa-RF-yEN3RR9AzHheVU,FA0.85MA0.15PbBr0.15I0.85,18.4,1.09,232.0,0.728,
iqDz2NR3mtkWiqIGjaCWViA_nl_l,MAPbI3,10.9,0.92,191.0,0.61,1.6
iqr4SYu5cNzHTWFUXXLWYjeq8i6b,MAPbI3,12.12,0.968,177.7,0.69,1.6
ir8cSD657RCeyBLN4XikBcN_1UN9,MAPbBr3,3.07,0.759,74.9,0.54,
irHRjxjQYkEU5a9Py-8CJSS4npL7,MAPbI3,13.7,0.838,21.0,0.73,1.61
irRKoi6m_RYo-gFNwMafFleCg8Jm,MAPbI3,1.91,0.76,40.599999999999994,0.345,1.6
irbTseUnJ_HIBha05K5DJ1Cl1ttK,MAPbI3,14.78,1.03,211.0,0.68,1.6
iriwmDW0FVJEKjSuJYU_KJCU7je_,MAPbI3,12.51,0.99,207.10000000000002,0.61,1.6
irrhuBG4qXCIRvQnGBXWVgnFmYWj,MAPbI3,2.52,0.74,57.599999999999994,0.591,1.6
irtsi_hQLGDRfqHlcLO20hb3s2-m,MAPbI3,13.23,0.98,201.6,0.6729999999999999,1.6
irz5tB2lE-GM00_pE_tQSWI-N2W_,MAPbI3,9.79,0.914,206.1,0.52,1.5499999999999998
is0042cQhjQ69gDhRuiUzcP2CUUB,FA0.4MA0.6PbI3,13.34,0.9,199.20000000000002,0.7440000000000001,
isAAigvfiG7MvzjBwL5vvsNNLw2-,MAPbI3,11.01,1.01,202.89999999999998,0.535,1.6
isEtB9-9be0ACSbYcz8V7iln4Kzf,MAPbBr0.33I2.67,14.9,1.04,213.0,0.672,1.6200000000000003
isUX8DT_HQTTbEUeKnQDQYidEIPQ,MAPbI3,11.45,0.89,117.8,0.89,1.6
isX7JDacbEFCfcgH-ocWqrzPPXiB,MAPbI3,14.35,0.97,204.89999999999998,0.723,1.6
isbEK97QjANiatLyOpkRVuLZOxq_,MAPbI3,12.78,0.963,197.2,0.6759999999999999,1.6
iseYj3DsGfj-qpp16upicCbZMu0_,CsPbBr2I,4.33,1.26,49.5,0.69,2.07
istaoNb6AMUfXwKwqkPVkNKLPscz,Cs0.05FA0.81MA0.14PbBr0.43I2.57,13.18,1.082,190.2,0.649,
isu1OQHN-6Wsxx0i1qMLQ9FOmCLY,MAPbI3,9.08,0.8,210.2,0.54,1.6
iszjwzqbRrEkQZOrbGJ75nnA8TSM,Cs0.05FA0.8MA0.15PbBr0.45I2.55,18.53,1.195,205.39999999999998,0.755,
it4AtzELpAfynwlTNyzzlXSqA2Ha,MAPbI3,15.25,1.08,197.0,0.7170000000000001,1.6
it6UTsXDe37ElnbpeXcvIQiTnLtX,MAPbI3,8.47,0.8540000000000001,195.7,0.5,1.6
it7C8Or8TcC8YT6H28cy0JpV4Hg4,FA0.85MA0.15PbBr0.45I2.55,18.8,1.115,224.4,0.75,
itBGc1E3HS28r1ftQi0MbkI0p5v6,Cs0.05FA0.28MA0.67PbBr0.54I2.46,14.61,1.0,184.7,0.7929999999999999,
itHM0eriOGvfUcdjz3t7RyNY5kF0,MAPbI3,8.46,,,,1.6
itX_iIcNoUQMfVOmDlYQ-tyFZnjt,Cs0.17FA0.83PbBr1.5I1.5,9.9,0.91,166.0,0.66,
itjRI8VYy_tmvTgBuxWNcuiImGj8,MAPb1.0I3,7.4,0.87,161.0,0.526,1.5
