Repository: ckhamdang/ML_perovskite_properties

# ML for Properties in Halide Perovskites
This repository contains the data and codes used in our study of five photovoltaic properties in halide-based perovskites using machine learning.
The dataset used in this study is provided in the "Initial data" folder.

The Pearson correlation coefficients between the compositional input features and the target photovoltaic properties are provided in the "Pearson correlation" folder.

The machine learning codes used to train and evaluate the regression models are provided in the "Regression model" folder. This folder includes the dataset and codes for:

File: Initial data/All_perovskite.csv (part 56 of 74)
entry_id,compound,efficiency (%),Open circuit voltage (V),Short circuit current density (A/m²),Fill factor,Band gap (eV)
jn-IB0zCyX3ohn4OVRWJw92YtujW,MAPbI3,10.79,0.8740000000000001,206.0,0.599,1.5499999999999998
jn69Cf86F167W8GBy_rrecBICfVR,MAPbI3,9.79,1.0,178.0,0.55,1.6
jn8ee_ph1rAjtFxTwbHOWnjGJTso,MAPbI3,17.31,1.1,212.7,0.74,1.6
jnEw-3buN2qDdSmf1tg0T2Ese2r8,FA0.3MA0.7PbI3,18.6,1.08,241.5,0.74,1.6
jnNje-ZqAtJlM0eS-heAwV2wX_Ii,MAPbI3,11.92,0.96,165.5,0.75,1.6
jnQxy6MgyjgCXmcKCfxLNCa6r8_g,MAPbI3,2.1,0.517,122.0,0.33,1.6
jnTIn4QLCzpBWzbKIli3IlZ2sCHb,MAPbI3,15.48,1.06,210.0,0.695,1.6
jnU0ccAFem42yPieYDJOVFgExZtu,MAPbI3,15.9,1.02,206.20000000000002,0.76,1.6
jnaYWbMZ7xtdrDsnL5Zw2pQQ64O2,MAPbI3,11.8,1.0,217.0,0.544,1.6
jnq06t6qWuwR7aHhT2Ca1lg0V1pa,MAPbI3,9.9,0.83,195.7,0.613,1.6
jnr5KFzFcG_9YpFOFrhqXY9HDQP0,MAPbI3,4.18,0.5920000000000001,125.1,0.56,1.6
jnsenGfloIa--hAavR6JFKnzw-KS,FA0.1MA0.9Pb0.9Sn0.1I3,12.1,0.77,212.3,0.75,1.4400000000000002
joHhCFG-TfYGIfxf-XQU04myLwmy,MAPbI3,8.5,0.92,160.0,0.54,1.6
joJ1-8Vhq9o81ZVYTu8tKzZdEeEN,MAPbI3,11.62,0.92,179.89999999999998,0.7040000000000001,1.6
joXllr0GTXhh1dUvsh6A2t-xE_bV,MAPbI3,14.72,0.99,235.10000000000002,0.634,1.59
joe00zyrGdw2NG8h8NXqZfWUWqiR,MAPbI3,17.0,1.0,225.0,0.71,1.6
jofI0O1FqNcxYcChCuwO4MS6SgxY,(EDA)0.005FA0.3MA0.695Pb1.0I3,17.19,1.036,234.1,0.71,
jofr8vAXXWPUaDVxb3FNTM8dmMld,Cs0.05FA0.07MA0.25PbI3,16.88,1.12,230.0,0.708,1.51
jorE_mm2C16zqJirFKVTbYtHzmGe,MAPbI3,7.8,0.903,181.0,0.48,1.6
jownn9XHtq5dqcziZgxMHBpVbjCl,FAPbBrI2,4.25,0.909,70.8,0.66,
jp2DlLVymUzS1HPI0-7AtOdU0AzI,Cs0.05FA0.79MA0.16PbBr0.51I2.49,18.58,1.11,229.60000000000002,0.73,1.57
jpCbOlfRRPOp4XgA_dk171Ju6dQz,CsPbBr3,8.48,1.45,75.5,0.7609999999999999,2.3
jpDvNYlHYrafxoTtHle9-zn-Uxjn,FA0.85MA0.15PbBr0.45I2.55,16.85,1.12,218.1,0.66,
jpLwye0aniceJIojZw9k3NJ8wEgZ,MAPbI3,16.1,0.9,226.5,0.79,1.6
jpV51aiNjMK8kDpoJcPDFtsC3F7x,MAPbI3,13.5,1.05,218.0,0.589,1.6
jpbvhec14AKJghGycVIhLryRIK-x,MAPbI3,8.4,1.01,139.0,0.6,1.6
jpewrfFGtsPAiXw8J42AD6792fzU,MAPbBr3,7.4,1.475,73.8,0.79,
jpstxjaRmqoHGAjOisNoPEveoWn8,MAPbI3,11.8,1.0,177.0,0.64,1.6
jpuN1PTREGiouXBxx_F-mVliKPc4,MAPbI3,14.11,1.061,210.6,0.623,1.54
jpy56d6e97djDJgKcD4y-ythxBDW,CsPbI3,0.81,0.72,27.3,0.41,
jq-XNcybY_52IZ7OZYima8vh8ip6,CsPbBrI2,10.97,1.3,121.8,0.69,
jqAhcx0NabktDPoueUgj-J0C0eVU,MAPbI3,13.49,1.01,204.60000000000002,0.65,1.6
jqFitxeB5lYQUxyxrxdz0jXpfJXP,MAPbI3,5.0,0.86,94.0,0.62,1.6
jqSVMtWOVzBw26fYgzAN9FeZX9lq,MAPbI3,14.08,0.927,200.6,0.757,1.6
jqUp_quCaaG9K-h6wzWHI7OqEgd9,Cs0.05FA0.79MA0.16PbBr0.51I2.49,17.7,,,,
jqZ0LuJF7ACQw8aOy7xMEA_J0bPI,MAPbI3,4.4,0.75,94.0,0.61,1.6
jqg6IT5OIe-aLxzvV2Zp_mM6s3nK,MAPbI3,16.22,1.09,209.4,0.7020000000000001,1.6
jqiyNHOUdj65tOzq_3UUS6RwWCSE,MAPbI3,14.42,1.07,195.5,0.69,1.6
jr071cXwltHk3aRb7nlP1FG5a0xT,MAPbI3,15.6,1.04,219.3,0.74,1.6
jr0ikIoqte6B8gClkyjtQkWJSNd3,MAPbI3,10.77,0.89,236.4,0.512,1.5
jr1OJaqZGQGHWM5k1vmV_Z87ty9F,MAPbI3,16.9,1.093,203.0,0.76,1.6
jrFq7VQO9VzEW1VuXEzeOm4tNYfp,Cs0.10FA0.36MA0.54PbBr0.2I2.8,17.29,1.1,172.89999999999998,0.78,
jrQ_kZNgQeqotr7UNYcymoepZUrh,Cs0.06FA0.78MA0.16PbBr0.54I2.46,12.01,0.98,184.5,0.66,
jrbcfpP2vQJrsDbkKwkli3k3dVO-,MAPbI3,14.58,1.05,196.0,0.7090000000000001,1.6
jreTaMWUAzFWx5CM1jN3Wk9SfxtZ,FAPb0.5Sn0.5I3,14.78,0.784,279.40000000000003,0.68,1.17
jrh02pIGh5tU9sUq7GGBHskGOONW,Cs0.05FA0.8MA0.15PbBr0.45I2.55,9.25,1.06,165.2,0.527,
jrieySOj57bZEhNwwUMpg6UJHf8e,CsPbI3,0.88,0.69,28.700000000000003,0.44,
jrklJj7iUrTFnMDaMLoxCZ6xW3nk,FA0.85MA0.15PbBr0.45I2.55,10.98,0.88,178.29999999999998,0.7,
js5_qKcOH29Kkkj3E5zd1dkjwG2k,MAPbI3,5.4,0.97,145.0,0.57,1.6
js789EqeEFv-3CR7ymz8bseg7cMO,MAPbI3,4.2,0.92,105.0,0.437,1.6
js90-H3FWBvbabkI0OWLYEe31ZX2,MAPbI3,9.0,0.93,192.0,0.51,1.6
jsAiPK1SVQ87j83R79rffEfioe6E,MAPbI3,1.6,0.75,61.0,0.3379999999999999,1.6
jsWeNvlucEEnd22FayZHcFH6ExCV,MAPbI3,4.41,0.636,114.0,0.61,1.6
jsY3KOjW_YhG8bbn8sHVt5ErvF62,Cs0.1FA0.76MA0.14PbBr0.45I2.55,14.6,0.99,213.2,0.69,
jsYWW6NG9QI6IcXOhB83pNqaPuD7,MAPbI3,6.5,,,,1.6
jsZ4_vj5xummUpGYEEHTB4iPpjbz,MAPbI3,7.08,0.78,139.8,0.65,1.6
jsgGdkvZkkrrMmsT7aU5j59gFeTF,FA0.85MA0.15PbI3,11.6,0.88,227.0,0.58,
jt-XO9T8YKYLB52Jq7hT4WVRaQjz,MAPbI3,18.6,1.11,217.0,0.7759999999999999,1.6
jt2zHUXLX8DluOe74CpxmV6B6JNn,MAPbI3,15.1,1.05,229.0,0.63,1.6
jtGuBOZaXp1bK0BYe3DKYBNi9SZw,MAPbI3,9.3,0.87,175.0,0.61,1.6
jtJLYWl82T70mIhth-anYmGTUIzE,MAPbI3,12.9,0.97,205.0,0.65,
jtS7Fcmi8ou42mkpXfxTOxx8XFwB,MAPbI3,12.98,,,,1.65
jtiYy5IkTsFnqkyT4g2vhhRIjqZa,(PEA)2MA3Pb4I13,7.44,1.0,107.8,0.69,
ju7ZotPQsaezOgwjyddg6Uw79U5R,MAPbI3,11.1,0.9,217.7,0.5660000000000001,1.5
juF7F0uvLYn6s76wgn9G33MajueZ,Cs0.2FA0.8PbBr0.6I2.4,7.84,1.14,138.5,0.497,1.6800000000000002
juTYjWN1OXkzjdsBm-P-LTKanMpH,MAPbI3,15.54,1.06,191.4,0.7659999999999999,1.63
juVI4MZBCROR12RZ3fBGXcDxX5sS,MAPbI3,15.95,1.12,203.2,0.698,1.6
juYgulr7K7FYvel4kTmjL65Zi3kD,FA0.3MA0.7PbBr0.225I2.775,20.25,1.14,223.0,0.785,
juwIritO8V6ZPyG9rOdq0XAk0tUP,Cs0.05FA0.7885MA0.1615PbBr0.51I2.49,14.89,1.098,212.8,0.695,1.57
jv7prxS6c8asGlShs5HPBSCc88Ju,Cs0.05FA0.79MA0.16PbBr0.45I2.55,12.0,0.95,211.8,0.68,
jv9AHd-mcOThAh-d9CTrgy6mJiw2,MAPbI3,10.35,1.045,157.20000000000002,0.63,1.6
jvFwxQ3-iwqyEV0F1CWuGBJyju9D,CsPbBrI2,8.31,0.92,129.2,0.6859999999999999,
jvHmcAHdZ9COzUN2jkyoLXcJKweR,MAPbI3,16.51,0.99,228.5,0.72,1.6
jvKi_onbgMjE7ju52P45zSjdIWRL,MAPbI3,16.37,1.07,221.0,0.6920000000000001,1.6
jvR5TgAONFKq_L7FoeCp5ZD8PCmV,MAPbI3,15.2,1.06,192.0,0.745,1.56
jvTpZlUJLD_kw-M8PbHdoxApNMMF,MAPbI3,7.5,0.89,191.0,0.44,
jvWk-JVktrH34X9lH6OGhE4ZkHE4,MAPb1.0I3,17.81,1.05,226.5,0.75,1.5499999999999998
jvap9AJCfHV34S9NlYIoasYOfWc1,(NH4)6.8FA0.15MA1.7Pb7.8Br0.45I23.8,18.17,1.09,221.9,0.742,
jvbK5wxNIirqm8cxxG8lM1JPkKGa,MAPbI3,15.07,0.98,211.0,0.685,1.6
jvoqaNsaYnrbX0cDiOHhGmm75CSH,MAPbI3,6.29,0.9,171.5,0.408,1.6
jvqnYIjxaFGhAdtC76BgAIUmeIbU,MAPbI3,16.3,1.05,229.20000000000002,0.6579999999999999,1.6
jvvXMRhiDj4vPjB-u8LFs5AluaIG,MAPbI3,15.87,,,,1.6
jvxE113n4ezWAWuNtNKhrnzAMobF,MAPbI3,10.95,1.011,162.15,0.6679999999999999,1.6
jw2KW9nJ7wlCPna-g4LukXEXjqxA,MAPbI3,11.24,0.81,227.60000000000002,0.61,1.6
jw3A1cg-LbkMCqM8q8s8sF_CbdYs,MAPbI3,7.9,0.94,144.8,0.61,1.6
jwDUrqZKCtG6-OK_vopNcWRhLyhY,Cs0.05FA0.79MA0.16PbBr0.31I2.7,18.3,1.15,212.0,0.72,
jwK4FU8tLfg0RhY5hfAt4DL3FSwd,MAPbI3,4.7,0.784,96.0,0.62,1.6
jwLux7Q-WYrs67sZEdSSkA1F2yPz,MAPbI3,0.03,0.659,1.7999999999999998,0.27,1.6
jwS5CSSkTwOjWie7OqDb3Wbnb81O,MAPbI3,17.03,1.03,222.60000000000002,0.76,1.59
jwTxsy_7NjzUUhref8jb3XYkwW5v,MAPbI3,10.8,0.94,181.0,0.635,1.6
jwU3cFHUp93LxCnZwEP6mP3JXMC-,MAPb0.75Sn0.25I3,7.4,0.7,180.0,0.5870000000000001,1.24
jwVmrCdgGoukBc23BiBDtqGFXSAz,MAPbI3,17.71,1.052,220.31,0.764,1.6
jwdSZfDv1RB_e2kfa3Zfa3khAfdj,MAPbI3,15.89,1.07,194.1,0.764,1.59
jwePGSzhwfp_DciDNiXklLJigb5n,MAPbI3,12.8,0.94,179.20000000000002,0.76,1.6
jwh73xv9s31O3-02xgTRDypd3DH2,Cs0.04FA0.82MA0.14PbBr0.42I2.58,17.04,1.09,214.7,0.78,
jwiXF7ITiNGk2h-vHQ6-cZbq1spk,MAPbI3,2.3,0.799,69.0,0.413,1.6
jwjYkZIlVwXcHPQvbA5kEFA9gdCA,MAPbI3,3.51,0.83,100.5,0.42,1.59
jwkucxLvefOQAww68JK8zKgdRy8J,MAPbI3,12.28,0.895,186.9,0.73,1.5300000000000002
jwnD8RRllVoYlUspx35NrkeMo4vL,MAPbI3,10.27,0.9,167.0,0.68,1.6
jwvtLTJZAyg8L8EcpNNxoXFlCyxK,Cs0.05FA0.79MA0.16PbBr0.51I2.49,14.2,0.95,204.0,0.73,
jwx7A3lBbJrFi5IG31Cs05tzfOF3,MAPbI3,7.19,0.82,125.3,0.7,1.59
jx3XMDDU3Ml4VIzIeHfQYXuMa7dZ,Cs0.05FA0.89MA0.6PbBr0.06I2.94,14.9,1.043,221.0,0.6459999999999999,
jxAGR8k79VuW0yHWAr3hC_Vi37fz,MAPbI3,11.5,0.98,189.4,0.621,1.6
jxETANkhSvs5IaCGvBdNQ6n1lkza,MAPbI3,12.53,0.986,184.60000000000002,0.6890000000000001,1.6
jxS-wTOdX9UMOWZpAZXfPZ6uSVYE,MAPbI3,12.6,1.0,179.0,0.7040000000000001,1.6
jxY3HQiX_S8SqGhT_VHOqwVOnnM8,FA0.85MA0.15PbBr0.45I2.55,14.52,0.972,214.3,0.6970000000000001,
jxbr-eW3IJ-Ln3lyvQQtocpvLDzj,MAPb0.75Sn0.25I3,7.4,0.7,180.0,0.5870000000000001,1.24
jxbtG7J2Lz7GC39_Gbh8w11lWRV0,MAPbI3,14.7,0.961,203.0,0.758,1.6
jxctGYr194QdOrgguncySa7gccAv,MAPbI3,15.8,1.04,215.0,0.71,1.6
jxep7ZWGSsHlF5yaSa0HTFqLbTBE,CsPbBr2I,8.7,1.05,133.4,0.62,
jxgeJcrMl34DA7v-eDHlsIAlsHSQ,Cs0.1FA0.74MA0.1530PbBr0.51I2.49,19.92,1.06,225.7,0.75,1.61
jxkj8GCOieq1aDzN51joVVee_EKX,FA0.5MA0.5Pb0.5Sn0.5I3,12.42,0.74,243.5,0.691,1.36
jxoFxdPrnn8dcetX_y9hv1OQ9CG6,MAPbBr0.45I2.55,13.52,0.98,198.5,0.695,
jy7lvQz6biijIG_fhJAs-nZKHYSd,MAPbI3,6.03,0.79,160.5,0.478,1.6
jyB0MINgQejZBG_34xmBp6yKYYzF,MA3Bi2I9,0.91,0.64,24.3,0.57,2.26
jyDMvNRJxyYqYf93TCHbZh7nYeXR,MAPbI3,0.0061,0.06,3.9000000000000004,0.262,1.6
jyNhEsQnx4wyn1-3LjHmkiA-Kkzb,(CPEA)2MA4Pb5I16,10.29,0.943,192.60000000000002,0.57,
jyiX9-vhNe6PR-5Dq0PYWCE-RmiX,MAPbI3,13.9,1.005,191.0,0.72,1.6
jynEw_TAMpSXEDg1jCCP793M_Dy8,MAPbI3,19.41,1.13,224.20000000000002,0.77,1.6
jyuiftDYqQyk-KMwa3nOoa3OWj2y,MAPb0.75Sn0.25I3,7.76,,,,1.24
jyzkK5wJc54yFW0xvOp2Fl2no6Fl,MAPbI3,15.05,1.04,233.6,0.6920000000000001,1.6
jz1FXwA68EV2H9jo5xGhCVxOfI1A,MAPbI3,3.3,0.913,122.0,0.298,1.6
jz4NTXkIQo3QYMY6nOgMLe1LsPpm,MAPbBr3,3.56,,,,2.3
jz5Y9YmOq3CafkT3bWfFBMt2QXNK,FA0.4MA0.6PbI3,10.05,0.942,222.60000000000002,0.51,
jz6JUP9M5Imp2N_1cu0i_7ttXS2H,(NH4)6.8FA0.15MA1.7Pb7.8Br0.45I23.8,18.93,1.09,226.0,0.769,
jzEZ5JAvOUQr_rP_miYPSpZRSRSa,MAPbI3,18.0,1.04,229.0,0.77,1.6
jzGvmFZzUkudVC6zz96GW90lim5P,MAPbI3,12.1,1.034,167.0,0.703,1.6
jzKB1DFVUXcABdECwzTZ8LSJr8zS,MAPbI3,3.4,0.58,100.3,0.58,1.6
jzL8V7rkN007yHZWT0-sRHtNCGjq,BA2Cs0.1FA2.36MA0.48Pb3Br1.7I0.83,13.96,1.1,208.1,0.613,
jzODWYgyetw_DhtdRRrK6Dk2-qpg,MAPbI3,9.29,0.83,160.7,0.696,1.6
jzW2ChisGJmTOdNAGB7za9uH_FYc,MAPbI3,12.0,,,,1.6
jzbI5sn1RKwHnKO6gMgL8UTmTopH,MAPbI3,11.8,1.03,143.0,0.8,1.6
jzsW5IQiuHWycdCQC5S6MIf0JbTM,Cs0.1FA0.75MA0.15PbBr0.35I2.65,19.5,1.13,225.0,0.75,
jztiYa9vte_BOCUhJoHLykKZFinM,MAPbI3,14.9,0.93,225.0,0.71,1.6
jzyUh642jbL0mbluDH2uurM9aVYJ,CsPbBr2I,6.95,1.22,86.1,0.66,2.07
k-7A4Wf_g3DiUhS018YnnPXsiB-x,MAPbI3,15.9,0.95,219.20000000000002,0.77,1.6
k-PIFA-FR7zmrLPThQVARITUvkJ2,FA0.85MA0.15PbBr0.45I2.55,14.3,0.96,199.0,0.74,
k-aj5NMICnxP1qEgWDma7uSBXS8l,MAPbI3,12.1,0.97,195.0,0.64,1.6
k-lPPlf8h2bef0cvO27SHKO3y7YK,MAPbI3,3.27,0.6859999999999999,149.0,0.319,1.6
k-z_jR2a5KjSD-osaypKtZAxVwZS,Cs0.08FA0.69MA0.23PbBr0.63I2.37,18.29,1.18,201.29999999999998,0.77,
k0EASWEUNFxuK1I3RouBQTBJ3Uuu,MAPbI3,13.93,1.09,202.2,0.632,1.6
k0FaaZwAbT6-a2U90aK9PDUHVPla,MAPbI3,11.47,0.946,198.70000000000002,0.6,1.6
k0T_sANH_vwVlxtlr5ZBT7VzJ7Yb,MAPbI3,18.0,1.11,228.0,0.7390000000000001,1.6
k0UXkEPiGQta65sETuHZIHsQQxxo,MAPbI3,14.42,0.95,225.0,0.7,1.6
k0UpsotmyqhG3WiBdC0x8a2I-CI_,MAPbI3,5.0,0.86,104.0,0.56,1.6
k0XUUeSJf-90p6lFMQGxKpiMW8wB,MAPbI3,12.18,0.96,188.29999999999998,0.67,1.6
k0tbMu13ZVZSj8IWa4G7EoFz7mLr,MAPbI3,9.66,0.79,194.20000000000002,0.63,1.6
k11cYOCKTcX9jxSPVrf811z16gKc,Cs0.05FA0.81MA0.14PbBr0.45I2.55,15.2,0.99,234.0,0.66,
k11pdToTukF6XQqy7HQoA9JJypbc,MAPbI3,5.71,0.83,141.1,0.48,1.6
k12GX717mxUE7VnBBpwmCKOILjjL,MAPbI3,10.0,0.02,9.7,0.51,1.6
k14MQZ2zHizzLodRgSB7X3VETHJi,Cs0.07FA0.93PbI3,16.7,1.001,220.0,0.76,1.5300000000000002
k171_TbJ16KO2llh5Ojz-yONyO0K,FA0.85MA0.15PbI3,18.86,1.05,232.0,0.767,
k1CWlIzfG2zuaO6Geh324JbFPr0Z,Cs0.25FA0.75PbBr0.6I2.4,18.7,1.15,209.0,0.776,1.67
k1GJ98UXyvQrlteLWpPTQ9by0BNy,Cs0.2FA0.8PbBr0.4I0.6,10.3,0.97,146.5,0.722,1.78
k1LnF_1ny-MndriHXLhaG1Ahz89v,MAPbI3,5.14,0.64,129.0,0.613,1.6
k1ML1BSyhP53wEA72kderdSUay9d,MAPbI3,12.6,0.97,207.0,0.62,1.61
k1QMA87-8QGOwpnwQJst0qo6fAos,FA0.95MA0.05PbBr0.15I2.85,15.1,0.95,236.0,0.6729999999999999,
k1mJjLqxanHnMlqsYNtoPl7iDmWx,MAPbI3,6.65,,,,1.59
k26xxqfsRGxRy-OZFB12u-UbUSFN,MAPbI3,16.58,0.993,178.1,0.768,1.6
k28wE8g9lqcH3XLNbodh_K9vU1q4,MAPbI3,4.5,,,,1.6
k2CJI2ou7fFDmyhjZz996HLirkf2,MAPbI3,13.6,1.04,182.0,0.74,1.59
k2MBH7WvZKmtIS6wnl0WRf65Azpq,MAPbI3,10.64,0.95,175.0,0.64,1.6
k2en8MBmXTWyIz0p5HSZv47YxIIJ,FA0.76MA0.15PbBr0.48I2.42,16.65,1.134,201.1,0.73,
k2heyKRE6IndzXjsCjBg24KQ8MhI,MAPbI3,11.26,0.926,165.6,0.7340000000000001,1.6
k2l0AOD94PjeLfAk4n7jrjTkf0Gq,Cs0.2FA0.8PbBr0.75I2.25,15.9,0.99,224.0,0.72,
k3HjvJw2FtxCyf-aJbn94pVNsvbh,MAPbI3,8.39,0.83,145.0,0.69,1.6
k3OfNm9DSJC94X0mYRkYZQH5deNH,MAPbI3,13.82,0.993,215.3,0.65,1.6
k3fwb6uUFFClYFN8LkEjAUPFz__S,MASb2I9,0.08,0.45,2.5,0.7,
k3gicXR6mV-Wm-j1huvNrXNXunvE,MAPbI3,12.76,,,,1.6
k3naE-C8_q9Sygo6jzpSFntkGzl5,Cs0.05FA0.79MA0.16PbBr0.45I2.55,21.1,1.16,227.0,0.8,1.6
k3p93Kx5rjDAYjqsz7ufyqoSOtFJ,FA0.66MA0.34Pb0.4Sn0.6I3,13.4,0.72,265.0,0.7,1.25
k3x_XA8NJf_Qxen71nbT1b5ow-ru,MAPbBr3,3.47,0.99,60.300000000000004,0.63,2.3
k3yjfEflYk6fCTpLuMuXlSZVcQa-,KBABiTeO6,0.0,0.34,0.1,0.305,1.94
k46LQC1bGv5Ljmiv0s5h0ZL0Ioeh,MAPbBr0.1I2.9,12.19,0.96,222.7,0.56,1.575
k4CFs_IQvALEfwRw3rEILS2Vza_h,MAPbI3,14.64,1.107,167.0,0.79,1.6
k4CJ0x7gvcYhL77rdDhBzaKCVdqf,MAPbI3,15.8,1.06,211.9,0.703,1.6
k4RCF5OUpdB-bUryQQRe6du0zX1k,MAPbI3,9.2,0.99,193.0,0.48,1.6
k4RET45_N16xU7PH-j7Ly3dNFGnT,MAPbI3,10.78,,,,1.6
k4UfXmTTzPlbjQK2u_ux3eMDlbm_,MAPbI3,7.87,0.86,149.9,0.61,1.6
k4Z-7VoHHbYiAlC45rtDFwyRzwSi,MAPbI3,3.55,1.03,53.5,0.6559999999999999,1.6
k4jROmTVW4xd5HpgniOgWHfJsxDV,MAPbI3,19.05,1.145,223.0,0.746,1.6
k4kPHDI35bY4m6PtWH1ycoYLvLAQ,MAPbI3,7.02,0.94,128.7,0.58,1.6
k4u6Z3zAOk7T7hXz7YRXP64hfexr,MAPbI3,18.0,1.11,222.3,0.746,1.6
k53NBxBgJI9T9rrKDFvscbhRqGVq,Cs0.05FA0.79MA0.16PbBr0.51I2.49,14.5,,,,
k56Kgm03hqM4YCp_0FRotyQIyeA_,MAPbI3,11.1,0.97,218.0,0.52,1.6
k5C66au9wHMKQnP45GTOoTwyI1kr,Cs0.05FA0.89MA0.6PbBr0.06I2.94,18.67,1.11,217.89999999999998,0.7709999999999999,
k5EI7P-zDOoNQhrAsKrDj9OtEQlV,(NH4)5.1FA0.15MA1.7Pb6.1Br0.45I18.7,15.15,1.05,205.10000000000002,0.703,
k5JDiOO_nYSMuHxZAM9jaff89o2f,Cs0.17FA0.83PbBr1.2I1.8,10.81,0.97,179.3,0.62,
k5Uacztvl4IyHjSn9lBAE2KGeq3G,MAPbI3,9.25,0.9,148.0,0.6920000000000001,1.59
k5Z7JhfS-QktOyE9HCCCXj7vetOP,MAPbI3,10.87,0.87,159.8,0.7809999999999999,1.6
k5gV7seQp_dzz5YUvQGilFitgxwi,CsAgBiBr6,1.4,1.07,21.299999999999997,0.62,2.39
k5j--aMhogqLW55WM2JqdRMMhdXb,MAPbI3,7.3,0.87,170.0,0.493,1.6
k5rCId1B7VSnp4GXzsCUEJ53qxzF,MAPb1.0I3,12.7,0.92,208.0,0.6659999999999999,1.5
k5sjB0xOLVceuFdUUJLa0q3aut1C,FA0.85MA0.15PbBr0.45I2.55,6.38,0.57,146.6,0.54,
k5ygIEn0_1P3H7JwJtr_ILbfLuiH,MAPbI3,8.55,0.83,206.0,0.5,
k60ag9xn8be1Mbe-DK9Zjex3pGo-,MAPbI3,1.0,0.37,88.0,0.28,1.6
k6T4-OPpG1AtIdIlPZO2_hBCllFO,CsPbBr3,4.32,1.205,57.400000000000006,0.624,
k6VTbPhf7RoveNotlbElM9XEdJBe,MAPbI3,14.42,1.09,179.3,0.738,1.6
k6_94rPWzCEBpVhi2c5RguddzKXG,MAPbI3,15.61,1.002,196.5,0.778,1.6
k6aIAECt5nzdbB9dlACBDwBwPUnf,MAPbI3,19.49,1.093,239.1,0.745,1.6
k6aiS-X9hh6EYfanPgwp5gy4G-7e,MAPbI3,14.58,1.05,188.70000000000002,0.74,1.59
k6bHrJt_8yCqQXptOjdMuNzXCqXw,MAPbI3,16.87,1.05,214.20000000000002,0.75,1.6
k6kgUH0HTskCDbTD7Yg0-bFBr574,FA0.87MA0.13PbBr0.13I2.83,14.76,1.03,228.1,0.628,
k6lkaqHnRDc1F1W_Y9pqTNSXlGBD,MAPbI3,18.16,1.03,229.0,0.77,1.6
k6nvsihzH4hjaNTW8BONi9uRrelX,CsPbBr3,5.36,1.12,70.4,0.6809999999999999,2.3
k6qIQq1pOvlLiXuOCYlDPyES4qOn,MAPbI3,9.7,1.11,181.20000000000002,0.47,1.6
k75PvVQphvKwjSYlsNC9H_utkUKo,(BDA)MA4Pb5I16,8.46,1.01,126.6,0.6609999999999999,
k7B5mD5ZCLEKNkvwjKtxACGNdm-j,Cs0.2FA0.8PbBr0.32I2.68,14.9,0.984,211.0,0.72,
k7D-iqAk6R4jC_tgvCSKVTVq4Kh7,FA0.85MA0.15PbBr0.45I2.55,11.38,1.133,153.0,0.6559999999999999,
k7I57bgQHHV3XhTrIp5ny1sStzB7,FAPbI3,12.25,1.0,212.5,0.5820000000000001,1.48
k7Ib0wi0utmbhF-6hLEqieb8yRV-,MAPbI3,15.62,1.08,237.0,0.6859999999999999,1.6
k7KQr1t0nvGiJI4Yfgga-Rbcxj-I,MAPbI3,14.3,1.06,205.3,0.66,1.6
k7TKeBpi4V_COBUDuxorksDQgSFZ,MAPbBrCl2,0.57,1.43,11.0,0.77,2.75
k7YGOxo8cy78F7i-fFrEnSx5U3Xa,Cs0.05FA0.79MA0.16PbBr0.51I2.49,17.36,1.08,220.10000000000002,0.72,
k7_2IQEV3cTvJjFSmFLqWdTMH0ui,MAPbI3,2.55,0.54,117.0,0.4,1.6
k7_dQF4YWCzpiacMOYs9dam1GlFz,MAPb0.97Sb0.03Br2.94I0.09,6.47,0.774,128.0,0.653,1.59
k7bPDhJwh9pyXBEiJnyEitdatT9k,Cs0.05FA0.83MA0.12PbBr0.45I2.55,19.82,1.16,227.10000000000002,0.7170000000000001,
k7d1NBQ_c0USkjle048w6FWoVc3b,MAPbI3,13.32,1.0,235.9,0.565,1.6
k7ea_cbZLmev9fs20ouKo0qDMxzE,MAPbI3,7.8,0.8,172.0,0.57,1.6
k7krVg9ebUNmlj9yHHCv6_X2I-Wh,(PEI)2MA6Pb7I22,9.39,1.1,131.2,0.65,1.6999999999999997
k7npTfuDw8zL5TJkobQf4r5w8b_4,CsPb0.97Tb0.03Br3,9.06,1.51,76.2,0.787,
k7x-6jksZrBEp84h3jJ1-egjmHa0,MAPbI3,14.32,1.005,190.0,0.7,1.5499999999999998
k8-bJgMyKf-1kT_DKrNvGml_YJIz,MAPbI3,14.7,1.09,192.0,0.7,1.6
k86j9GcDZk9YMnczJ215jmAoJ1sc,MAPbI3,16.11,1.041,219.64,0.7,1.6
k8CXrAGb2fxC3G_vARNnfOj8UtRr,MAPbI3,7.28,0.905,147.10000000000002,0.547,1.6
k8FRV6sQWWqYGBz8HOwYNrD2ALCy,MAPbI3,18.68,,,,1.6
k8W3z5Jviu468LC8wiXlpvNdY_53,FA0.05MA0.95PbI3,17.55,1.02,216.1,0.8,
k8ZiDS8QqfuJ6SIQnA-6R5WxQyI8,MAPbI3,17.8,1.097,213.9,0.758,1.6
k8sNX9CaWxwjxwZB-lTGCzyLbPbX,Cs0.05FA0.78MA0.12PbBr0.51I2.49,18.2,1.16,207.0,0.76,
k8uU81rfBJtj2Ktb_rUBOY_oEgOo,MAPbI3,13.2,0.99,189.0,0.7,1.6
k8xMtUEDCvbsVNWc-ElVl0tcqzQQ,MAPbI3,6.02,,,,1.6
k8ye1jbAoD_KXgvy9XVIxzTS0kZ1,MAPbI3,3.26,0.54,97.0,0.624,1.6
k969c2TI-CgYAJx86JPPr1uN0CtG,FA0.85MA0.15PbBr0.45I2.55,14.6,1.08,215.0,0.62,
k96qVKGRBxrkTleERE2W9nGMUKPA,Cs0.04FA0.80MA0.16PbBr0.50I2.50,11.9,0.98,168.0,0.72,1.632
k9H573tBdHj6fhqk8bEkQYVHFmRa,MAPbBr0.3I2.9,12.72,1.006,201.1,0.629,1.5889999999999997
k9ShbdGxs-t7FPSiuzHWqapVQ7pa,Cs0.03FA0.945MA0.025PbBr0.075I2.925,13.97,1.03,206.9,0.653,1.56
k9XE73BS5etM4K86a64ZuxIoCzt_,MAPbI3,12.78,0.94,220.0,0.62,1.6
k9_dDZc4u70TCJgSLAyr12JhWOU1,MAPbI3,16.34,1.04,213.79999999999998,0.737,1.6
k9sovsqMH0LuHHi7KHAmoYxq8x8h,MAPbI3,13.86,1.013,213.4,0.6409999999999999,1.6
k9u_1Q5dGUmrKm2gnQAqEPUTMFH1,MAPbI3,10.3,,,,1.6
k9wf1gUNVlc-huInpCFfmQe__uSo,FA0.2MA0.8PbI3,8.6,0.81,230.79999999999998,0.4,
kA4Sg86cC6_iUH6NyxmXzABKz7Fk,MAPbI3,11.7,0.99,161.0,0.74,1.6
kA7FeXl7T0BoAmycXlQg5pUxJEbk,MAPbI3,15.15,0.96,215.5,0.74,1.6
kAPx4_EfP_SMk-skPWgmlYbfbgPP,FA0.95MA0.05PbBr0.1I2.9,17.62,1.06,227.0,0.732,
kAnwB8uOt1DuBxbRYUO2S5yvmKgi,MAPbI3,7.48,0.89,128.1,0.655,1.6
kAqB5u77TZGtdOkaYVwoYzDYIu5d,MAPbI3,18.04,1.03,206.0,0.85,1.6
kAt4pOrYqT1TyjqNJD5YTY6rQmPM,FA0.83MA0.17PbBr0.51I2.49,15.35,1.13,193.5,0.7,
kAyroltOQOpPWLYy9zuz5Gkqzw6q,MAPbI3,6.54,0.87,170.79999999999998,0.44,1.6
kB-jXH3Y-FzT-vocObi63p-I8iop,MAPbI3,9.67,1.03,152.0,0.61,1.6
kBGrygQ6Sg7opw1IiydzvAp3jmjD,MAPbI3,5.4,1.032,188.0,0.2789999999999999,1.6
kBL-mxETVdKOfCSPUmSdeu-aQOrt,MAPbI3,9.6,0.86,176.0,0.64,1.6
kBL4RwjTu8AwUrJd50bydxfi34kA,MAPbI3,6.0,0.75,133.0,0.6,1.57
kBT6A0cBqg0iBybfGAArCn8dk_pD,MAPbI3,9.0,0.9,160.0,0.62,1.6
kBVzYqXuRSy8mK_8PuXL5wNCy7XS,MAPbI3,12.45,0.92,204.89999999999998,0.66,1.6
kBY5c5HgoohHHhOtzDGxdg1oMzqd,MAPbI3,11.02,0.835,218.0,0.596,1.5
kB_WYD0IOeq-pGtUai0EwTaKZvuX,MAPbI3,15.7,,,,1.6
kBgnHvka3XqIMhFN-cskinNlz4e1,MAPbI3,12.05,0.962,175.9,0.7120000000000001,1.6
kBp5TQhyVnIwfSSqhoMmwRNM7vBD,Cs0.05FA0.79MA0.16PbBr0.51I2.49,18.95,1.06,237.0,0.76,
kBpC5m32b5nxNGwr4iUZpO2cTz4c,CsPbBr3,10.0,1.15,135.39999999999998,0.642,
kC8UbWu1Hyeebw96yhhaMp3Apcpl,CsPbBr3,0.13,0.5,6.3,0.405,2.4
kCAByX_GUsj6VBaBnUUubCzytmwQ,MAPbI3,7.21,0.921,188.5,0.415,1.6
kCCHePcZzUUEXMITdQn64EBHRY9A,MAPbI3,3.81,0.85,118.69999999999999,0.3779999999999999,1.6
kCF2SEeqDOp8XkjrJdrSW7OqPkOI,FAPbI3,12.3,0.91,213.0,0.633,1.5300000000000002
kCJH2ubOsa8sVJ3LfE1uEmpoI7Mc,MAPbI3,18.6,1.028,235.0,0.772,1.6
kCLfGhhkUiwXPDdLa6M6sv98PHxF,MAPbI3,14.2,1.04,210.0,0.65,1.6
kCTQPNkoZaKNyhk6MwMhnZp2kAxl,MAPb0.375Sn0.625I3,6.74,0.481,240.0,0.58,1.2
kCsCHEyRaTawXlYTyF4plzGzKYZ4,FASnI3,0.11,0.15,26.200000000000003,0.278,1.4
kDGp3RsXXYFgGOLGMg1iXHIb3Q5N,MAPbI3,5.95,0.93,134.8,0.48,1.59
kDORgC-6vwwrTw5D4K_jBasdRXg4,MAPbI3,18.0,1.09,228.1,0.72,1.56
kDOnBRTsvjHoefHt7dMLmZYlfGMO,Cs0.05FA0.8075MA0.1425PbBr0.45I2.55,18.13,1.077,212.2,0.7929999999999999,
kDPa4Q5LTDXS657FllbeivC0Lxa0,Cs0.05FA0.79MA0.16PbBr0.51I2.49,17.4,1.13,222.0,0.685,
kDVMqWC96s-R4NenwFLpiP8e7aKh,Cs0.17FA0.83Pb0.9Sn0.1I3,8.5,0.71,177.0,0.639,1.47
kDfuB_a3IBDWrVt3gGoCGI2OaDk9,Cs0.05FA0.79MA0.16PbBr0.51I2.49,18.59,1.12,221.4,0.745,
kDiZgrkz2ksWlZEOjPrcSmCmFOJN,Cs0.05FA0.15MA0.85PbI3,6.78,0.92,118.0,0.674,
kDoOEfnKI6s4A2uGo_iTlrPUkDHU,MAPbI3,4.3,0.84,141.0,0.36,1.6
kDsOqUu3dhcdwHrKpNB4ImXnAZkq,MAPbI3,9.29,0.95,165.5,0.598,1.6
kDtXiNXf5RDvs6D2HPcDUJv8wKGf,(EDA)0.01FA0.29MA0.7Pb1.0I3,17.28,1.056,232.0,0.71,
kE2EtLJb0nv5CI_FymoKLE3IjLp9,MAPbI3,1.1,0.76,45.0,0.33,1.6
kE7vsxGumMuTF_xqIzwv2W7Up772,Cs0.05FA0.81MA0.14PbBr0.43I2.57,15.12,1.102,199.3,0.688,
kEFRDZ__3b00DzlXoQydOXrPAOyb,MAPbI3,18.03,1.07,220.2,0.755,1.6
kEOjeWFsGVDvZaoskT9bJ0Zd9aCT,FA0.85MA0.15PbBr0.45I2.55,17.74,1.139,217.0,0.71,1.56
kEVfEIupklHXGWFz9_sYszX6vwUu,MAPbI3,10.11,,,,1.59
kEj18qOS5RYJ1vZBGygzVQmpUDQd,MAPbI3,2.8,0.792,73.3,0.478,1.59
kF17K972dv6hYASxLlyghteEUi-_,MAPbI3,15.33,0.96,213.1,0.75,1.6
kFBcxMTQHFQ52w0WDN2LL3j4-b4Z,MAPbI3,16.28,1.03,216.6,0.732,1.5
kFDaFai5ws546ijVuxydNT2NgddT,CsPbBr3,5.82,1.25,73.4,0.63,2.34
kFIxJpM8bwZ4MZmWPAYZJ5OlXTay,CsPbBrI2,13.88,1.3,148.3,0.722,
kFa2Nu98Y45ucPj5_v5fo9ZxMEDW,MAPbI3,8.0,0.846,143.0,0.66,1.6
kFfZiCZjCuHzYypqNyw39VSbgFCK,MAPbI3,14.93,0.963,187.3,0.828,1.6
kG9G0jxYGX7jPW_iqviQqideOGA-,MAPbI3,17.66,1.06,220.6,0.73,1.65
kGAuiVVXus09RPzU_lpPG9V3s4SL,MAPbI3,8.19,0.97,165.7,0.51,1.6
kGByCZIJ4k2dsLwKSq540cvBbVL7,MAPbI3,5.96,0.877,114.0,0.59,1.6
kGJngDlpFPOaVpMVxauvIOV6rm7p,MAPbI3,8.11,1.0,180.3,0.45,1.5499999999999998
kGKwJA7qt8Qj_IM57C-6fUgqM2tj,MAPb1.0I3,11.48,1.04,185.79999999999998,0.594,1.6
kGR3JPbY2WsUBvgHyu664TlgNNdq,MAPbI3,15.5,1.02,218.0,0.66,1.6
kGYgumDaVdyTq92pfzbAG41lR2cz,MAPbI3,12.3,0.97,179.0,0.71,1.6
kGbbZAY-ch1gzGGoIXkUbRA7KtJd,CsPbI3,1.94,0.81,51.5,0.47,
kGfoHZ5uP7o8ZQefgejoJ4ONDQwp,MAPbI3,18.75,1.03,247.8,0.735,1.6
kGhG4S_kMJun6fS_De0I2GAYDgsH,MAPbI3,14.26,0.989,203.29999999999998,0.7090000000000001,1.6
kGv_168_kP5gN-CHPrKyJ_3Bg-sn,MAPbI3,18.69,1.09,225.5,0.76,1.6
kGvlYaOEVHPNMz_1ZtYH85aYrMSA,MAPbI3,16.54,1.08,209.4,0.73,1.6
kH6WtQh3RI0FdDrL0kgxN-pDZmox,MAPbI3,11.37,0.993,187.0,0.61,1.6
kH7LthnDytf35RAPZdjCodIKhsT3,MAPbI3,17.42,1.09,208.70000000000002,0.7659999999999999,1.6
kHHUJ_aTzOUOOHyESLshTQNq9Qkp,MAPbI3,9.5,0.94,126.5,0.8,1.6
kHM9zIgP7lFjvgp_ztIz-gzmwRtK,MAPbI3,4.5,0.78,103.0,0.565,1.58
kHNzIqvidRCZM21kGB1n9Jvk6RaN,MAPbI3,4.8,0.7,138.0,0.48,1.6
kHXEnUE27_PppNA1jSHMMmTMrZxw,MAPbI3,1.9,0.41,114.0,0.47,1.6
kHaAIn4lbXoyfPinlfMrns378ES0,MAPbI3,0.76,0.51,66.0,0.23,1.6
kI8H8h3qy_t6jwSYY0EiAh8dTXJm,MAPbI3,9.61,0.952,151.7,0.66,1.5
kIDkppeAyQAjLPB79i11f_EN1RBV,FA0.3MA0.7PbI3,17.09,1.06,110.1,0.742,
kIHIUkO8Ejmdu-ser2DBn4wCHIkF,FA0.67MA0.33PbBr3,5.53,1.351,69.87,0.5820000000000001,2.28
kIVXxtNr-vQZXksNaDr1Fvvj3QbX,Cs0.05FA0.7885MA0.1615PbBr0.51I2.49,9.4,0.91,195.2,0.531,
kIW1hFfdbHGj2IikC3EwJym4sUqd,MAPbI3,7.2,0.88,130.39999999999998,0.625,1.6
kI_eZErJmFjeKSjndNpo1-_zV1FN,Cs0.05FA0.7885MA0.1615PbBr0.1I0.9,20.04,1.08,248.29999999999998,0.748,
kIjg2iP5xKv2OtFmN5uf6hPf8gJE,Cs0.05FA0.79MA0.16PbBr0.49I2.51,15.04,1.073,193.1,0.718,
kIt2UebSVYe2CLQcZgXk2zRil4Vj,MAPbI3,0.01,0.78,0.2,0.25,1.6
kItj1dDO8x6PqZHFiikR6qo0eDZm,FA0.85MA0.15PbBr0.45I2.55,16.45,1.04,215.9,0.736,
kIzidQImL8gqOLSBgnQ23xSOG8w6,MAPb0.5Sn0.5I3,12.2,0.68,261.0,0.6859999999999999,
kJ-RS-RXCrLHU7LW5KW7Baz6hiVa,MAPbI3,15.36,0.99,220.0,0.68,1.56
kJBdta8nICzAk7Nl4QHmE52t3roQ,MAPbI3,11.67,0.91,192.89999999999998,0.67,1.6
kJCfsCdnfVh92W3JeZJ9HSIPpLlE,CsPbBr3,10.91,1.4980000000000002,97.8,0.745,
kJNhCPJTjDG1s7Q2N4v9D-t_4D8B,CsPbBr0.75I2.25,11.6,1.11,148.0,0.7040000000000001,
kJQZplfllm0dadhAAkrMLAloN7Sa,MAPbI3,18.3,1.06,223.0,0.773,1.6
kJl8GUj4mu6ghuf0QMmYMXGPPHck,FA0.9MA0.1PbI3,13.8,,,,1.5300000000000002
kJndrVi7SskoGb9ZnHcZm3ArBziu,MAPbI3,12.85,0.91,201.29999999999998,0.7040000000000001,1.6
kJvGAopny43mORn9URwrZE2vDjMl,Cs0.05FA0.79MA0.16PbBr0.51I2.49,18.19,1.143,218.6,0.7809999999999999,
kJzn2eSuai0vf_LuH_fjcET1PtTI,((CH3)3S)2SnI6,2.68,0.49,95.39999999999999,0.57,
kK1rfW8CPVSFfxWEwMjdAFYMTZHU,FA0.85MA0.15PbBr0.45I2.55,4.2,1.0,56.900000000000006,0.51,1.65
kK5mw5-GcaBqPRAuxpC3JJzt4y_p,MAPbI3,11.79,1.015,192.39999999999998,0.604,1.6
kKIY6ysd9j5chRwYnwqC12kQfKZU,MAPbI3,7.96,0.88,207.60000000000002,0.43,1.6
kKSUa_s3fPlDaybo_myTkjjA7NMn,CsPbI3,1.64,0.67,48.4,0.5,
kKTMv9i2SNEZnJLGIDbnjczxxvfn,MAPbI3,16.3,1.03,215.0,0.75,1.59
kKXR6ADg5Rwb-3NxQ_TzbeldgPMD,FA0.9MA0.1PbBr0.3I2.7,13.71,,,,1.5
kKY3DlAK8hN685rStGdDPk-Gp3A4,MAPbI3,3.12,0.516,114.9,0.507,1.6
kKcm7MIcC89IHVHQmjvFxIsGkxlF,Cs0.1FA0.9PbI,22.93,1.16,246.5,0.812,1.54
kKgdWNM4LGSHabhUBCvuBqxktonO,Cs0.09MA0.91PbI3,18.1,1.06,225.7,0.76,1.59
kKoeYpPM33NjI4YiG-4e4i6KO9Ov,MAPbI3,13.47,0.93,202.60000000000002,0.718,1.6
kKoqf9ebpnXtluyhJsPdUNuP8Fjs,MAPbCl3,4.2,0.535,110.0,0.65,
kL0luBnZgjhiyyJh4V7r7p3M3j3L,MAPbI3,3.5,1.041,201.20000000000002,0.168,1.6
kL23ho87HURYSH6xJ6z6RsEREnAR,MAPbI3,6.64,0.74,161.0,0.557,1.6
kLFVM3Yc4ygZR23JuKx2TnJcsyWW,MAPbI3,19.24,1.11,225.10000000000002,0.77,1.6
kLJF_kE73G5BfBFv3qhaQ9qSCwK4,MAPbI3,15.5,1.026,219.0,0.6890000000000001,1.6
kLaFRoMwGFnUbgK1YeXjhOpHpLEH,Cs0.05FA0.79MA0.16PbBr0.51I2.49,7.8,1.09,200.5,0.353,
kLc1LjQvPSL9-c8eu-odTHLMdIYC,MAPbI3,13.14,,,,1.6
kLfbYzKRvVknSWy_bguJ5JG9_z-p,MAPbI3,17.08,0.92,221.0,0.84,1.6
kLrLKxSdzSnnSJv2KSht6QVcCF29,MAPb1.0I3,7.74,0.903,177.0,0.544,1.6
kLstNeYkyyD75--WCeKW61Cqsxcv,MAPbI3,6.05,0.94,134.0,0.48,1.6
kLxlG4oJphUXbU93HGwnkfUlVrqN,MAPb0.2Sn0.8I3,7.07,0.6729999999999999,191.0,0.5539999999999999,1.22
kM6mnJrJOfsWa5h68mFYymmTEGu0,MAPbI3,11.3,0.98,172.0,0.67,1.6
kMBDua5aZPWC_n5IinZ08xqo42dO,MABa0.1Pb0.9I3,0.8,0.6,20.0,0.4539999999999999,
kMFuqHDEglM1Qw85eJjDxTSvZvGV,MAPbI3,1.7,0.47,100.8,0.36,
kMIERNk2K-scbyIxJlXBeTVQIcBP,MAPbI3,15.8,1.03,204.5,0.75,1.6
kMUNT80VwyIbm45cVv8bvT9YWwih,MAPbI3,16.6,0.99,228.2,0.733,1.6
kMWAeIS5MgmRhf3lq0Aaf7mBVVer,MAPbBr0.4I2.6,16.0,1.05,205.0,0.74,1.67
kMWPwzYqeRmK_iVDYWOzY_EmLBZ5,FAPbI3,5.0,1.02,140.0,0.58,1.5499999999999998
kMlNcV3KaZir42iuWwiivhaGHuuE,Cs0.2FA0.8PbBr0.4I0.6,17.2,1.23,179.5,0.778,1.7899999999999998
kMmS0olJBAMi1-O2XN9taGwFC3pC,FA0.1MA0.9PbBr0.3I2.9,15.45,1.028,207.0,0.726,1.592
kMpJzgWnrnCmfBTwt0Yh8AjdG4SA,MAPbI3,12.64,0.89,228.70000000000002,0.62,1.6
kMxUi0mqg7xEjtxnNgY0BhebR4jJ,MAPbI3,9.55,1.0,136.0,0.492,1.6
kMy59dzo3U5qeI0eZ2C9BBvZzY8x,MAPbI3,12.37,0.96,191.70000000000002,0.672,1.6
kN1sDMpdTRFaCcLP-OitZqOO_xQA,MAPbI3,11.4,0.95,187.5,0.642,1.54
kNJJqqavH9RFe9gq5TdknCr2Ryi2,MAPbI3,14.67,1.11,174.20000000000002,0.76,1.6
kNMHmUBTnwlQFvJTRjicvubIF-i9,MAPbI3,18.7,1.1,225.0,0.76,1.5300000000000002
kNfmxxftTg1B5r62Lc7zxtInN910,MASnBr2I,1.75,0.43,96.7,0.42,1.7700000000000002
kNvlpRw5_ZgTdLzIzyfrRmr563aW,MAPbI3,14.69,0.97,198.0,0.76,1.6
kNwQAghKN7PQVAh1P9Zv28l9xUdO,Cs0.05FA0.79MA0.16PbBr0.51I2.49,14.4,,,,1.61
kOD-PvhQhKB7Jtni5ep12PUHKiio,MAPbI3,7.93,0.8340000000000001,177.7,0.535,1.6
kOE3aLqGAqPcq_P3ONDAQvKtgr0h,MAPb1.0I3,3.71,0.75,104.3,0.477,1.5
kOJqtcnWjaUOF_wnN-7WUCtj7lLy,MAPbI3,11.2,0.97,170.0,0.677,1.6
kOW7qcbnAds5J4k_g3Ye6rBaVLoe,MAPbI3,10.24,0.86,188.5,0.63,1.6
kOc-jM9VGrPwz6v0FEsZr1kY5rT0,MAPbI3,10.33,0.97,161.6,0.66,1.6
kOcSBb9dJfiYrmfWSF54oBEAoOv0,MAPbI3,14.02,1.074,196.29999999999998,0.67,1.63
kOiZIYOiSM1f7dbEO1wfoz6GrUEQ,FA0.85MA0.15PbBr0.45I2.55,16.39,1.035,226.20000000000002,0.7,
kOmhMVLKmMYUVzFf6NTK_LQ58Pqi,FA0.83MA0.17PbBr0.50I2.50,17.88,,,,
kP-nXSClmJaY4wJSnpveqgMYITqI,MAPbI3,14.17,1.023,186.1,0.743,1.58
kP061EuUHH5hDkFEwONM70cr7mRK,MAPbI3,10.0,0.92,142.0,0.77,1.6
kP4qvbPsAukGnkt9d96oZ1EMehRA,FA0.85MA0.15PbBr0.45I2.55,18.86,1.104,232.3,0.735,
kPFPlvNh_ETg9UUzbSsQMO5zFnYb,MAPbI3,18.61,1.1,229.1,0.738,1.57
kPNGqrdJ4bkqTvJ07NfPZryvOzNk,MAPbI3,11.59,1.009,186.20000000000002,0.632,1.6
kPUM97585Po72rKI-W9tECqOQdXF,MAPbI3,13.0,0.977,193.6,0.687,1.6
kPr2WruK0q9D2ercxUF17BjoxI-0,MAPbI3,15.94,1.029,204.72000000000003,0.757,1.6
kPt-cvs8IokQIAzyyghHyT8LXDgV,MAPbI3,17.7,1.1,206.0,0.7829999999999999,1.5
kPvY2jFxQfoHP76X1xUWs2tMdu1-,MAPbI3,17.8,1.13,238.6,0.7,1.6
kPxUSuNBYzJVngDaaltN6SCeUCA_,MAPbI3,9.7,0.95,172.0,0.596,1.6
kPxfph505ji7ow24u5dDh2R4y_oE,MAPbI3,10.7,1.06,130.0,0.73,1.6
kQWo9dstwHMKmGvzS-64F4BPdz-i,MAPbI3,8.6,0.78,160.0,0.68,1.6
kQbdQAqkPQGkHdNJKMgO2b8Ukr9m,MASnI3,1.38,0.37,59.900000000000006,0.3,1.23
kQdSsz7Ijse4eSYV_YBRsyrTfiKx,FA0.3MA0.7PbI3,17.9,1.03,216.5,0.8,
kQmd6e2sjyGRdCkxphCgVDzPGnw1,(ThMA)MA4Pb5I16,15.01,1.07,195.5,0.755,
kQnfX9I38SoQFpQgVK91Cw9CgDTg,MAPbI3,8.2,0.98,133.0,0.625,1.6
kR-BdihC1Buj7CNMuYfa582jYd1-,Cs0.08FA0.78MA0.14PbBr0.42I2.58,1.64,0.42,81.6,0.48,1.61
kREdvGuXxGPF17GjoUoqvDcaq1zl,FA0.83MA0.17PbBr0.03I2.97,17.5,1.1,218.1,0.69,
kRFyXkWzrjuG3udR3yV1ldXK5Znw,MAPbI3,14.01,1.02,208.79999999999998,0.65,1.6
kRH_FRBbLVRfq8O_vX8hfpRXU4wi,FA0.6MA0.4PbI3,2.03,0.61,119.7,0.28,
kRW5DSzWgGd58TDs26_7OP9_JO_o,Cs0.1FA0.9MAPbI3,18.66,1.0,241.0,0.772,
kRedZ-SnIO9OWTwAmt6KzztaQDO4,Cs0.05Pb0.95Br1.9I1.1,0.8,0.78,30.6,0.34,
kRlCYR0h9OMMPWo_0XA7xGLctsqD,MAPbI3,12.08,0.931,215.5,0.5920000000000001,1.6
kS-4050JgLQlqb_rxtbc_W9lCNxt,MAPbI3,17.66,1.08,214.3,0.76,1.6
kS10g4jb90ksVp8eQTZa7cRRHziU,MAPbBr0.19I2.81,14.1,1.04,182.8,0.75,
kS2uqs053FVXRDdrtMruLw4jr1Zp,AgCs2BiBr6,1.04,1.05,16.0,0.62,
kS31JwezTrxYimu6An_5VN5Tf5NP,MAPbI3,15.24,0.97,214.7,0.73,1.6
kS4uvepzd_L11U6MdOGCY-d05MUU,MAPbI3,15.2,1.0490000000000002,202.5,0.7170000000000001,1.6
kSXI0F0BpJ6OeS20y72cuiim64WN,MAPbI3,16.6,1.05,228.0,0.7,1.6
kSavGobkh376ZgGQv89cmKP6a_FZ,MAPbI3,12.47,0.92,208.0,0.65,1.6
kSiFnPLKxMkh-kT-V2yFS7CP9O44,FA0.85MA0.15PbBr0.45I2.55,20.02,1.14,225.79999999999998,0.78,
kSn4Ec4dcYMYii4ymotKCimEieHU,MAPbI3,17.55,1.106,232.7,0.7020000000000001,1.6
kStd0nI_c3h6iugDEXhGEvkHP_Nf,FA0.4MA0.6PbI3,10.3,0.95,210.10000000000002,0.516,
kSxN_v9kPdcfz0Q3JbTHCchbAcSE,MAPbBr3,8.4,1.44,89.0,0.64,2.3
kT8SItzcr8IZKSpTa62NaNCKGsJH,(PEA)2MAPb2I4,10.1,1.05,190.7,0.51,
kT9gbT-pEn9uj24JCebKm7zaXLCP,MAPbI3,17.29,1.03,227.89999999999998,0.737,1.6
kTKHwNNOF1D0L8Ov-hmQ_EMU4Mcz,Cs0.05FA0.79MA0.16PbCs0.49FA2.51MA,10.16,0.885,209.1,0.53,1.63
kTPOmYn8uuVzR4uoz8IELKQEBdx6,MAPbI3,15.62,1.065,198.9,0.726,1.6
kTg8h2Ai1xmlQHGuRkD8ISbH-1p3,MAPbI3,18.84,1.087,228.70000000000002,0.758,1.6
kTgTNho6yKVzHJxvHykyKj5vW-iP,MAPb0.5Sn0.5I3,10.2,0.68,223.0,0.674,
kTh9upLjJoRtTzTVTr2aUtoifA8J,MAAg0.1Pb0.9Br3,0.255,0.831,12.1,1.017,2.3
kTl4lIsPa1BF7wVE1HBoqReT-xeR,Cs0.05FA0.81MA0.14PbBr0.45I2.55,7.23,0.84,168.79999999999998,0.51,1.6
kU0pf5OcLIEUhUnnpcae7TSInoP1,MAPbI3,7.8,0.94,133.0,0.61,1.6
kUBanXxLzInMMZz0UqiUDrzIz2YV,MAPbI3,11.7,0.94,199.0,0.62,
kUHAShpmPCnV5ee9ILgdpjw8scm0,MAPbBrI2,8.46,0.959,131.81,0.67,1.6999999999999997
kUSFxBAHtsA2UbjF18Bka7ND-tFh,MAPbI3,19.31,1.08,229.20000000000002,0.795,1.6
kUVw51f3yxJmm4BCfL-p48DI_Ju0,MAPbI3,2.82,0.91,47.0,0.66,1.6
kUcD4E4bSgf5H25i8s56h_VSFNLl,MAPbI3,11.79,1.017,195.10000000000002,0.59,1.6
kUoBviYpiKhx5k7LjELTN1T1haks,MAPbI3,4.2,0.7909999999999999,147.10000000000002,0.362,1.5
kUzpBiUf43NjqP46I-2OoxJX7H2-,MAPbI3,13.3,1.013,202.10000000000002,0.65,1.6
kV3uk48Yp8foARY8bNf73pV06nxc,MAPbI3,9.1,0.02,9.030000000000001,0.504,1.5499999999999998
kVEZmwHNlSwdRJfe1zrDsCJQREFC,MAPbI3,8.3,0.825,138.9,0.725,1.6
kVGSJgZw-qnH4KA0jUZcp-f0TfHF,MAPbI3,11.92,1.02,184.4,0.633,1.6
kVJqhPVmctme155o9VtCJC4JPowj,Cs0.05FA0.79MA0.16PbBr0.51I2.49,17.5,1.09,230.0,0.68,1.58
kVNHk9YRZhETHn5h5aWTQYMAiLc-,MAPbI3,12.0,,,,1.6
kVNxu90wjF36C2jBF4TeqGMa5w-k,Cs0.05FA0.79MA0.16Pb0.916Sn0.084Br0.52I2.48,10.4,0.67,221.0,0.7,1.38
kVRJXj0GchkZdTVtCmj8JLjF-nBO,MAPbI3,13.61,0.97,190.7,0.762,1.5
kVgX5LWSBmisDERMFC9CG_DrWXRO,MAPbI3,14.68,1.08,208.9,0.6679999999999999,1.5499999999999998
kVqJ1zr1vT4AxbyYcektemAa-5C4,MAPbI3,13.97,0.95,208.4,0.705,1.6
kW367Gip0t1wsrAqltomPBBFOxCX,MAPbI3,9.27,0.936,187.3,0.53,1.6
kWDP0G6ZR94G-TvIl1i5Dq02l4H1,MAPbI3,12.59,1.01,173.4,0.718,1.6
kWQcaS1rgd6K_iHIdSw_iyo21ApS,MAPbI3,5.95,0.78,122.0,0.6,1.6
kWSQiV5cA6myKaHdOYia8Y1lQ2es,MAPbI3,6.9,0.89,134.0,0.57,1.6
kWYj9O3n8tN9uzWNd-gOKVOoKlNr,MAPbI3,9.13,0.81,186.20000000000002,0.61,1.6
kWmWMIOQeFu8PkFuc1yFh09Z5mWQ,MAPbI3,13.83,0.93,205.10000000000002,0.72,1.6
kWurr4i3l85p8WkjvzWw1bs74Mn2,MAPbI3,9.6,0.74,234.1,0.5539999999999999,1.6
kWzcxJRedXSqprYWeB38nmf-EgwK,Cs0.05FA0.8MA0.15PbBr0.42I2.58,17.4,,,,
kXPOHAWa8KZpbaQ4WZPrTG_2yHOs,MAPbBr0.07I2.97,15.05,0.99,216.0,0.71,
kXQS2yyshH7vgMxZtXqwAxX8IHJ-,Cs0.05FA0.79MA0.16PbBr0.51I2.49,17.26,1.097,215.9,0.7290000000000001,
kXV8v8gdaM3Tf3irRaxGf3nvlp-b,MAPbI3,5.8,0.936,85.5,0.71,1.6
kXXdv7eJ4tuZRz7pZVyIHiONwwbt,MAPbI3,14.9,0.93,211.8,0.79,1.6
kX_wlvKq1UCiOv3hpA9cWsTATTQ-,MAPbI3,13.47,0.92,220.79999999999998,0.6629999999999999,1.6
kXgDW_aQPTWuc_UNDgd29maXVXI2,CsPbBrI2,9.5,1.3,131.3,0.7040000000000001,1.82
kXisUbDw1r8Tk7DPBaUb12zq7WUv,MAPbI3,12.03,0.906,202.7,0.655,1.6
kXjmAglJNqpAOe-3Ao6j15zQJyyF,MAPbI3,6.81,0.895,150.9,0.504,1.6
kXk0sjn0vSPIlprL9IRpuE98UBdl,MAPbI3,9.82,0.88,155.39999999999998,0.72,1.6
kXl9BUx8Jg9GLXJG8ckYfz7fVmgD,CsFAMAPbBrI,6.68,0.75,163.9,0.49,
kXokJWwp-WdI7jN6DFYqTnDDxmIS,MAPbI3,5.5,0.72,126.0,0.6,1.6
kXppQz5PBVcguoO8sK3srH-6vJdE,MAPbI3,7.8,0.84,145.0,0.64,1.6
kXuximQ1rx5kt3VFBzMxA0PTVpy0,MAPbI3,13.86,0.87,194.20000000000002,0.8190000000000001,1.6
kXwrABAgs8wWtVwFH1tZUX5d_qQD,MAPbI3,17.29,1.07,212.8,0.75,1.6
kXxB-aykTAuNiqsFD9Zsui4-c-Wq,MAPbI3,10.97,1.012,173.2,0.625,1.6
kY-QNug2O9uGi2hWzZrYwDZKCuTP,MAPbI3,6.86,0.91,139.5,0.54,1.6
kY5aPG3Zdt8XvP3tDXVBMecSIUmm,MAPbI3,10.8,,,,1.65
kYIcvIU-py3xYPO_eOtGy-52Gabz,MAPbI3,6.88,0.85,183.0,0.44,1.6
kYIig_0WUBknnWkI1bdu4L4fbppy,MAPbI3,11.9,0.99,192.0,0.62,1.6
kYNIese9p3jj5KUV0Fe-g901CfaD,FAPbI3,14.2,0.96,223.0,0.65,1.48
kYXNEqBUpP-airwRjw5xSVvNnwqX,MAPbI3,10.57,1.036,163.5,0.613,1.6
kYg7vq6-D1cE5Q0YGNbNfvgI8gT8,MAPbI3,13.93,0.95,206.20000000000002,0.711,1.59
kYkKgEEtwhUxu20wyTzWB6OFjHrm,MAPbI3,3.9,,,,1.6
kYm7vOYI51feGWzseRXR2VJIOJ45,MAPbI3,15.8,0.8640000000000001,233.0,0.774,1.6
kYrhQr9uqzqNPZge3rhqzr22qjV7,MAPbI3,19.41,1.1,228.9,0.7709999999999999,1.6
kZ7hCdgwqX-r9WlX_z7C2bgDuW3X,MAPbI3,13.23,0.97,190.6,0.71,1.6
kZ8H3rUdW0IpSIxhjxTUmV_L-KYU,FA0.85MA0.15PbBr0.45I2.55,18.62,1.09,226.4,0.75,
kZQFwARdNkOeagUYuiU999RZEDwP,MAPbI3,10.3,0.8420000000000001,186.1,0.652,1.6
kZS1N-qjMKlsL207EmyCd3zM6gXw,Cs0.2FA0.8PbI3,11.8,1.01,174.0,0.67,1.5150000000000001
kZd2jrjFxrB90HwR2h53RXQU1TW1,MAPbI3,15.04,1.06,201.0,0.706,1.6
kZj4sqxVQIVOVv7hF4QgPYCI14Vq,MASnBr2I,3.36,0.44,131.4,0.58,1.7700000000000002
kZjHjehZ6BTzLft2S_cveJeYNT9m,MAPbI3,9.13,0.903,192.7,0.524,1.6
kZoFbbX18rMTp3CFRHkY0nP1yUMs,MAPbI3,15.37,0.98,218.79999999999998,0.69,1.6
kZt-ugO0G3l9S0R307r7vCY7Ajal,MAPbI3,7.8,1.0,140.0,0.58,1.6
kZtARwCM0WqVfZpyI1wCy-np5qdX,MAPbI3,9.72,0.92,210.3,0.51,1.6
kZzKTpFhDBnGbLpfZ9OI3Qt1KFOc,Cs0.1FA0.9PbI3,18.66,1.11,226.29999999999998,0.74,
k_3SMWXBiKM7rt_f_9Maadj6iHm8,MAPbI3,11.7,0.98,176.0,0.69,1.6
k_81_pWUSeQfmDge9vNZoXqJBY40,MAPbBr0.75I2.25,4.11,0.85,90.1,0.54,1.67
k_Mt83WIKeN6yljPRkBt7dkJ3JCl,CsPbBrI2,10.57,1.11,138.9,0.685,
k_RLzQYggKePM7fyErT5k3iWDOLB,MAPbI3,4.05,0.597,160.84,0.422,1.58
k_SEMeWfTgaAR5NbViWGpOFfqTp1,MAPbI3,13.9,0.95,204.0,0.72,1.6
k_T1zSlnkKf4Ux7-GSltpxDSgBj0,MAPbI3,5.87,0.8590000000000001,149.70000000000002,0.457,1.56
k_bh5De80Bt5jNLKusOrmIDmsuUW,MAPbI3,19.5,1.09,223.5,0.8,1.6
k_fs_8rDx5DHCYcn_r8glUGoE01e,MAPbI3,8.9,0.81,166.0,0.6609999999999999,1.6
k_h9ixL_720CUy2f7XFCsWJFpvmZ,MAPbI3,15.4,1.0,198.9,0.77,1.6
k_kEDhFe1F7SV_k20kHr2GQvayx4,FA0.17MA0.83PbBr2I,3.48,0.939,50.949999999999996,0.736,1.9889999999999999
k_p1vpoKqedY6ETJymScpdo2kHqf,FA0.05MA0.95PbI3,13.82,1.034,219.1,0.61,1.5
k_sRjFVVseLqLF2937GAXOIg1wlr,MAPbI3,18.61,1.1,229.1,0.738,1.6
k_te4ThbeNs9KmQrXb8z_2wzyNGt,MAPbI3,13.52,0.95,209.3,0.68,1.6
k_xVf2ktzb_Lq5E6ELUULAd2Gnft,Cs0.05FA0.79MA0.16PbBr0.51I2.49,18.7,1.07,222.0,0.7979999999999999,
k_zBseeWOEcwTx5lwza-nAcWEmhl,FA0.85MA0.15PbBr0.45I2.55,15.0,1.09,219.3,0.63,
k_zjweSvk1LZj3RZYKBUtZvnWAbG,MAPbI3,8.28,0.78,155.7,0.67,1.6
ka1cNbh2Lb6qkkTiUukg4XN6gXel,MAPbI3,13.68,1.081,188.2,0.672,1.6
ka2NAA6SA5NdQ4YBPR1PPtNus2ti,MAPbI3,12.7,0.94,207.0,0.63,1.6
ka57eNf9jV0U8DgtdJnMnTsb1l41,MAPbI3,16.98,0.995,216.0,0.784,1.6
kaC2E1cfM_1P4EsVbF7nKr9e8Woc,Cs0.24FA0.76PbI3,12.24,1.02,202.5,0.528,
kaC905Ae4ayJxZBSMRGHq9Z6Kj8r,MAPbI3,14.03,0.953,200.2,0.735,1.61
kaGFjjI8lt1eI0bUMypCQkMxoGlW,MAPbI3,10.3,0.86,162.0,0.75,1.6
kaIGI-tVBulVxDtZ-qN3-aXJDxQZ,MAPbI3,7.54,0.98,128.4,0.58,1.6
kaJ8V-LsMAH4-VaWeYuN1jPA2bvt,MAPbI3,15.73,1.07,199.8,0.73,1.6
kaat7gTFX03vI_nCCzFEzXcBK3uD,FA0.9MA0.1PbBr0.1I2.9,19.3,1.07,227.10000000000002,0.797,1.56
kabQNLJuhbukxslNcy0mPDKjpQwZ,MAPbI3,6.3,0.94,213.0,0.316,1.6
kae8XICyEE-8z3HkmsxCfjnvh2vP,MAPbI3,8.88,0.915,188.39,0.515,1.58
kak3_AEOTKvSBRifQTOtYDMRQx_C,MAPbI3,14.27,0.99,203.0,0.71,1.6
kamLtjSW2o-2v948-KhNZJmifF2i,Cs0.17FA0.83PbBr0.51I2.49,9.32,0.962,184.0,0.527,
kangAgab7jOynvoqvraCDfOk2Z9k,MAPbI3,16.8,1.08,201.0,0.769,1.6
kaoQb-NZ8PpAw6vpwIwKihv9ar1W,Cs0.08FA0.77MA0.15PbBr0.51I2.49,9.92,0.898,169.74,0.651,1.6
kb-SQGqsqQG3EICEJ1Uex55zOMnn,MAPbI3,14.62,0.95,216.20000000000002,0.71,1.6
kb0nm5rTnErXDfZwL1STnIDitUPx,MAPbI3,14.22,0.985,202.7,0.7120000000000001,1.6
kb1SrYAjUZLUpB0_6B_V_kTJfvrF,MAPbI3,14.39,1.02,187.5,0.753,1.6
kb3F0yhrYfFZGbMifJmdrwIjTgTS,Cs0.05FA0.92MA0.3PbBr0.09I2.91,19.62,1.08,196.20000000000002,0.741,
kbL5X3m6owtk5Ty7ctjE1jGFab6t,Cs0.05FA0.15MA0.85PbI3,7.6,0.993,118.69999999999999,0.648,
kbLz0sfI31HpM8BmGof_PlYAkZrI,(PEA)2MA2Pb3I10,2.3,0.85,105.3,0.26,
kbYgXsSA-gHFL7XwbEvls2LEwdWI,MAPbI3,13.0,1.03,177.0,0.71,1.6
kbbdy1dC_HQ78EFuYQJbWTT9DvWM,FAPbI3,15.23,,228.1,0.665,1.54
kbo9zHHHSoeFyTy3HLm44jgmnTSP,MAPbBr3,5.35,1.5,51.3,0.695,2.3
kbyyd3zH1ImQS77HnNfYMUDLcW9B,Cs0.125FA0.875PbBr0.375I2.625,17.0,1.088,216.0,0.723,1.57
kc81dWFUjtmtJSP7uRakgDx1qrUA,Cs0.05FA0.83MA0.17PbBr0.17I0.83,14.61,0.986,215.6,0.69,
kc8I7jmALHeg5M47kbM-8MiaoLOb,MAPbI3,16.56,1.09,211.0,0.72,1.6
kcRjC4rzlDhe3LFrklG7_aZ4kG2C,FA0.85MA0.15PbBr0.45I2.55,19.54,1.11,219.84000000000003,0.8,
kcUhnZ013GKE28_80vYfd1IfGYRR,MAPbI3,6.16,0.8370000000000001,183.0,0.402,1.6
kccvIg5XAfcgqykD7in1uU7gdGCB,MAPbI3,10.5,0.84,164.20000000000002,0.72,1.5499999999999998
kcikMCnl5qn4yC0xIy4smhu2ke04,MAPb0Sn0.19I3,6.1,0.82,139.0,0.534,1.31
kcoM9fZnW5bkvDvpSp5ZO8xKCRKh,FAPbBr2.5I0.5,5.01,1.061,96.71,0.488,2.105
kctKLAz5Wjkdlqg6YUT9LN9zS1Kb,MAPbI3,6.2,0.83,118.69999999999999,0.63,1.6
kctOrXEWCvP8br_Bz1c6MLoaHc_o,MAPbI3,10.4,1.11,189.4,0.616,1.6
kctcaWut0IQnxQrkaGksm_5BGxDZ,FA0.15MA0.85PbI3,13.4,0.96,192.8,0.728,1.35
kd78hDO2frwqowO8DyiEPFVpnguG,Cs0.05FA0.8075MA0.1425PbBr0.45I2.55,19.64,1.14,227.0,0.7609999999999999,
kd8_mn5sRKuu4lQkjUXbhUSfKzzS,MAPbI3,11.4,0.879,175.0,0.74,1.6
kdAVbIuzzuOq8Ui0hh78Y9Aox3yu,MAPbI3,14.89,1.036,188.4,0.762,1.58
kdHl3glHvWN7S4aYKVItlVhZczBt,FAPbI3,10.2,1.04,138.0,0.71,1.48
kdLqFnF4X1p5zRX2UQQlrvwihF-x,Cs0.07FA0.7MA0.23PbBr0.69I2.31,20.71,1.121,241.0,0.767,
kdPEwEC7gSbWwV1dplPjkx-mHK8C,FA0.95MA0.05PbBr0.15I2.85,21.11,1.09,248.79999999999998,0.7809999999999999,
kdbACGCqVacd4Fz7CBQwy-dhOuKm,Cs0.15FA0.26MA0.59PbI3,18.0,1.065,218.0,0.777,
kdeOa6z_AJ45dd13wTcGpAlcjizS,MAPbI3,14.31,1.07,208.4,0.644,
kdnAmXkXmqKdbmFyoS6yyKscbMS9,FASnI3,2.69,0.46,104.60000000000001,0.56,
kdoPacPqYT4G7wMf-kGV-0H3fP8i,MAPbI3,12.5,0.975,194.26999999999998,0.66,1.6
kdsZesOFohHrc7OPyfZc362SkwnZ,Cs0.05FA0.79MA0.16PbBr0.51I2.49,11.6,0.97,202.0,0.6,
ke1Eu2lW5TeRuALM62Fif17mCHQV,MAPbI3,13.4,0.97,198.0,0.69,1.6
ke5AKwMPMRQLEBkZXTThdf3OrEFI,Cs0.08FA0.77MA0.15PbBr0.51I2.49,10.3,0.019,194.54999999999998,0.69,1.6
keBR4aADSmyEEVv2HaWo6KsCBfJH,CsPbBr2I,6.93,1.13,108.3,0.56,1.9199999999999997
keBuQ14QnxOKFH8qyV6yLPkr09GY,FAPbI3,16.5,1.06,228.0,0.7509999999999999,1.48
keNEa8ll3snyYNmNTd9hte0fcqut,MAPbI3,0.09,0.7,9.200000000000001,0.15,1.6
keUpfgL2tVXFgB6ILbAYT-NX_Jfa,FA0.83MA0.17PbBr0.0I2.51,17.0,,,,
keZMlpEGfuVK_KnSYs5sKYfZR1oA,MAPbI3,0.62,0.34,40.5,0.4479999999999999,1.6
keZsj2iVoLXuTmqwLwAFNg1c6DJ3,(PEA)2FA3Pb4I13,0.87,0.97,25.0,0.36,
kedzyFR5r8P6MRbQhxmnKMdW_XA2,MAPb0.75Sn0.25I3,13.1,0.74,253.0,0.698,
kemIIxR7yze8TDB1F2Kxy_L4qKO3,MAPbI3,16.5,1.074,200.0,0.768,1.6
keq71QdrSw86Cmby57njlWXQZDty,FA0.85MA0.15PbBr0.45I2.55,16.1,1.11,219.8,0.6579999999999999,
keyga0Heqh7O5IBNctLllcIot52N,CsPbBr3,8.38,1.37,78.7,0.78,2.26
kf40DdX5z80A1ORsbkT-ki8RRXbi,MAPbI3,11.45,1.04,157.5,0.72,1.58
kfDNf4bfPdPJyL-aIQ8BRRoUFGUI,MAPbI3,9.9,0.99,200.0,0.5,1.6
kfDR2AorHMZ2h6oSFnqqqTdnr3y1,MAPbI3,11.21,1.19,158.0,0.59,1.6
kfKTau27YLBoFwQG6VZupWxrKdH-,MAPbI3,11.07,0.98,199.89999999999998,0.57,1.6
kfWnyUdyxeY5qCYo97hVSNE57YTY,FA0.8MA0.2PbBr0.2I2.8,15.7,1.04,211.29999999999998,0.675,
kfbkl0fjLYtC3pbo9OAwza4oUnDB,MAPbI3,8.35,1.11,150.1,0.501,1.6
kfbsr8dCutxlJ69_o9Szqt5BL3Y_,MAPbI3,9.2,0.98,172.8,0.5429999999999999,1.6
kfbyTueiGXVEfTP_p_yvkaFW_rNx,MAPbI3,4.9,,,,1.6
kfghl2BRwDamTzcZ59BCkJk2UOIe,MAPbI3,17.13,1.022,226.1,0.741,1.5480000000000003
kfiQOOkwv1ylR6HIRTFBPztcs_GP,MAPbI3,10.3,0.92,150.0,0.7,1.6
kfoS5GZfPSK-amU52BdNURmV0YuW,MAPbI3,12.7,1.04,185.0,0.66,1.6
kfqhmcGgKYxgcdWVrWN8neXYE0JN,MAPbI3,4.91,0.57,129.0,0.67,1.6
kfuPPO37XiSaJv2lecG_Qq-AEaY1,FA0.6MA0.4PbI3,15.5,0.97,228.0,0.71,1.5499999999999998
kfuTKEdGADNg1GQyx6TBYPqDtQa6,MAPbI3,14.2,1.04,189.0,0.722,1.6
kfwaTLrKOjKXlx-2EHX4DeSOsoKu,MAPbI3,15.3,1.06,214.0,0.67,1.5499999999999998
kfxSJIU_auJXEX7-AAdQVtkVUdEb,FA0.85MA0.15PbBr0.45I2.55,18.8,1.09,223.5,0.773,
