Repository: ckhamdang/ML_perovskite_properties

# ML for Properties in Halide Perovskites
This repository contains the data and codes used in our study of five photovoltaic properties in halide-based perovskites using machine learning.
The dataset used in this study is provided in the "Initial data" folder.

The Pearson correlation coefficients between the compositional input features and the target photovoltaic properties are provided in the "Pearson correlation" folder.

The machine learning codes used to train and evaluate the regression models are provided in the "Regression model" folder. This folder includes the dataset and codes for:

File: Initial data/All_perovskite.csv (part 57 of 74)
entry_id,compound,efficiency (%),Open circuit voltage (V),Short circuit current density (A/m²),Fill factor,Band gap (eV)
kg7iHINeDduhYND5w1wYIkT0sD0s,MAPbI3,6.0,0.92,94.0,0.69,1.6
kg9GIr-CVO4CD1fFZqDUylErx6jk,CsPbBr3,6.09,1.24,65.7,0.75,
kgEQyam92I0-ITOe3dBirDplliJr,MAPbI3,5.5,,,,1.5499999999999998
kgF0Qh4XHgDx2rIk1x_dE5Fu2JRs,MAPbI3,16.56,1.0,220.0,0.77,1.6
kgJBpgSCm9xUBbb9Ickp4cZpPHDY,MAPbI3,14.0,1.03,200.0,0.7,1.6
kgKa_dHj4-tw4cAsbdPsu-9uYWHC,MAPbI3,8.9,0.89,182.0,0.55,
kgM-hc6-i_RXOaxMQC19U4cVmosK,FA0.9MA0.1PbI3,20.59,1.1,232.89999999999998,0.804,1.525
kgNfdiaDZ26-A9RRhtwrqk35LMVv,MAPbI3,13.48,0.88,229.8,0.672,1.6
kgUqy7q1l_6IB6CD5Dn3cR7frAaM,MAPbI3,12.9,0.973,197.0,0.6709999999999999,1.56
kgnziimgKihm8_nkLX5H9akfZ3LU,MAPbI3,7.8,0.98,165.0,0.5,1.6
kgpIvJXtiZguOoKUpJXlGeUOxpXH,Cs0.05FA0.83MA0.12PbBr0.39I2.61,19.7,1.12,227.0,0.76,
khBzm_6o2epOW9MpRjjeP5_FpNh-,MAPbI3,2.6,0.96,0.08,0.32,1.58
khD1Q-Z1owRByupOE4QEwUIt4Zcd,MAPbI3,12.71,0.93,202.89999999999998,0.67,1.59
khQeJE6o-7AUolERiXDf_PQ4bJ1j,MAPbI3,14.15,1.05,212.5,0.634,1.6
khR5z3T4EeIu6v2aDQDLiSV8y1DB,MAPbI3,20.77,1.138,217.5,0.838,1.61
khqIuDwJBsep6vqLhhnY6D0owQol,MAPbBr0.225I2.775,11.78,0.98,185.79999999999998,0.65,
khqRTxKjvaLU4GAgUx40ghpTQtFc,MAPbI3,9.0,1.02,161.4,0.54,1.6
khrQHcs2gfWsMQO5ZoS1d-uoj2lh,MAPbI3,20.29,1.03,198.2,0.72,1.6
khsANsEr7Hxc4dU-gHULtRBBN34S,MAPbI3,10.8,0.92,191.0,0.62,1.6
khsOd6V9CTKaLB21o5LrXssqU3zB,Cs0.05FA0.7885MA0.1615PbBr0.51I2.49,17.7,1.13,217.0,0.73,1.5499999999999998
ki4PDc8fiDrjbb5r25Z6vyOrznVq,MAPbBr0.43I2.57,0.87,0.2,114.0,0.258,
ki7s42l-UAE3Fxz6FFwsVNh9jpcS,GU0.2MA0.8PbI3,17.7,1.08,213.0,0.77,
kiAHa9Ma_AUMXY-5R6WaWU9-wdXt,MAPbI3,8.0,0.8,150.0,0.67,1.6
kiF2uZvQvHd8RF3GE2PLEnX1I3YJ,MAPbI3,11.0,0.98,183.0,0.616,1.6
kiFxZQrGto6JT2JKKbYuTUgC4BS4,FA0.3MA0.7PbI3,9.73,0.99,193.29999999999998,0.51,
kiPYAZItcwr66mEVB0B5Au9Njk7t,Cs0.05FA0.79MA0.15PbBr0.51I2.49,18.22,1.1,224.7,0.73,
kiXQXuPeGsWyjBO16mceTn9nj2km,MAPbI3,10.7,0.91,190.0,0.63,1.6
kiXrPMooluNO2A1WV15UmO8DALn6,MAPbI3,15.32,1.186,205.0,0.67,1.6
kibZ0GqGB8cOJYri2sAi8C5OnFRt,Cs0.3FA0.7Pb0.7Sn0.3I3,13.8,0.71,244.4,0.74,1.3
kidGpwGKl7xNG2zqrYiwacM8hBcf,(5-AVA)0.05MA0.95PbI3,10.8,0.87,210.7,0.589,
kifcJQ0wS64ntx_POqk92M8KMrNH,MAPbI3,10.62,0.929,171.57,0.667,1.58
kih5YV4G1SXLC6ci2l3vEli8o6B1,MAPbI3,18.28,1.06,221.20000000000002,0.78,1.6
kioYhFXmUIJwPVDL8lQ87OSqWKg9,MAPbI3,17.24,0.96,249.7,0.72,1.5499999999999998
kiwQYMwC_BUHU7VLibZJwJL9q8Zc,MAPbI3,16.6,1.04,225.0,0.71,1.5
kj4xIcz_6ZljmWdc0ranUXr6NJAV,MAPbI3,18.5,1.09,237.0,0.71,1.6
kjLNfx0ILPrl-RuFCwbcwzdKpetE,Ag2Bi3I11,0.67,0.72,23.1,0.4,1.9199999999999997
kjPCxgT6SyV2ypFliA1YnlgxJyD4,FAPbI3,14.2,1.01,221.0,0.71,1.47
kjTSNRcaP5ihRjfnPGJI5dGtql7j,FA0.7MA0.3PbBr0.3I2.9,16.5,1.09,219.0,0.69,
kjfpSk61WuRv3wFtYq9vKyyJejad,MAPbI3,14.1,0.94,203.0,0.784,1.6
kjjt0py-GvF-hBXosHTcJuhbRXcD,MAPbI3,9.3,0.9,143.0,0.72,1.6
kjlBOe0AzuaGc7KEq_MVC8gfeFw7,MAPb0.75Sn0.25I3,13.06,0.75,248.70000000000002,0.704,
kjo1-Z2RhkQfF3U-Mb7Wl1pumDsX,Cs0.05FA0.79MA0.16PbBr0.49I2.51,14.05,1.039,192.10000000000002,0.7040000000000001,
kjpIw6mxB6K3oPaXFLpZW5yCBnmb,MAPbI3,13.06,1.01,244.0,0.53,1.6
kjwLWDdV_EhpicWm9p2-YDet42O-,MAPbI3,2.64,0.976,86.6,0.31,1.6
kk1uWbopyRC5BcGtpZ7qvwqkdUHF,MASnBr1.5Cl0.5I,1.87,0.356,110.60000000000001,0.475,1.97
kkJFK9B51Ln1Vf7aE4N-bEyCCLBR,GU0.1MA0.9PbI3,17.8,1.07,223.0,0.75,
kkM0EKZzKTfQ3571roa-xRXDQFoM,MAPbI3,13.32,0.95,207.7,0.675,1.6
kkT3Vp1AQyrran65gw55OlVXkFbh,FA0.85MA0.15PbBr0.45I2.55,14.4,1.048,192.44,0.718,
kkUFBCGVnO5vy0v8LSu8qDgdEC1m,MAPbI3,7.6,0.904,153.0,0.55,
kkcZ1vy3tsE4zl8DpHQ1KGhIJW6N,MAPbI3,10.7,0.9,196.0,0.612,1.6
kkjUlfvk4fCawTi9b0C7ciMSiYOl,MAPbI3,18.93,1.08,224.0,0.777,1.6
kknWMn8y1ovJoa1f69QgFxl6w_iG,Cs0.07FA0.775MA0.145PbBr0.45I2.55,18.74,1.1,231.5,0.736,
kktSAXJiGJzRUumq11AmG8rtUfyF,MAPbI3,15.2,1.08,180.6,0.777,1.6
kkwG6D6FxXR5I7Cz7SGRI1Fq37v-,MAPbI3,7.81,0.9,192.0,0.452,1.6
kl0LDBqAcpEDtLBIKtlMmohDc5_q,MAPbI3,29.44,0.86,1.35,0.67,1.6
kl5qxi7snx3dNk2pFF6yTU6hepqB,MAPbI3,1.1,0.78,32.0,0.44,1.6
kl8nZ5IJFHVsPdXtRRbVorU_PBYB,MAPbI3,17.59,1.04,230.79999999999998,0.73,1.6
klEtdGC-pXCBAiNWupNyvuhepALC,FA0.85MA0.15PbBr0.27I2.73,12.82,1.0,209.20000000000002,0.612,
klGZO2qPaTP59xA4CnDHh2bzeSeK,FAMAPbI3,18.82,1.0,240.9,0.7809999999999999,1.546
kl_U5Er7IM9n7rnjy3z3iRFgvC73,MAPbI3,13.6,1.13,209.0,0.58,1.6
klf-mxZybRquLf0tn1kCVqpBjfVO,Cs0.05FA0.79MA0.16PbCs0.49FA2.51MA,11.74,0.935,208.4,0.59,1.63
klirzGz2nhw9mBhwPNYvg338USMa,MAPbI3,14.12,1.01,199.60000000000002,0.711,1.6
klsVJNzBLaFHAmFrvjMPM4NyOXq9,MAPbI3,10.33,0.996,215.10000000000002,0.507,1.6
km1z6D-4njxTJqIkqLkI_-TxrClx,MAPbI3,12.4,0.92,180.0,0.74,1.6
km2UpALeMasFD3MWQWIJLlTcBiXZ,MAPbI3,7.91,0.82,174.0,0.55,1.56
kmA5NZDPaz2vnbL3D1jGZo45tj-j,MAPbI3,13.95,1.08,168.4,0.767,1.6
kmEx44TvGqKnu4xEGUDhf1ad9Nzk,CsPbI3,7.01,0.95,122.89999999999999,0.6,1.73
kmKjZgJRMVFr3muLbbo6eipZfxZe,CsPbBrI2,5.39,0.92,119.39999999999999,0.451,
kmMmImDfe0xSYwVAC5yZ5IL9visT,MAPbI3,11.8,0.92,158.0,0.76,1.6
kmQiJ3Dd5r7cG-9t1xvIcfvYqSJe,MAPbI3,17.37,1.06,215.7,0.763,1.6
kmVFU8qaYVmonToCEXOysCqO-NWe,MAPbI3,18.83,1.12,209.4,0.8,1.6
kmYRxqQ4FYCR006SnySW5TvziD8U,MAPbI3,15.99,1.055,192.0,0.789,1.6
kmZzMGurG8tLZUBIs8N_C8O4YbhI,MAPbI3,14.7,1.01,197.0,0.74,1.61
kmpLk_pCj51oBqJ-u5VD2jRgI0Fx,FA0.5MA0.5PbBr2.5I0.5,3.9,0.978,68.67999999999999,0.5820000000000001,2.141
kn9HtHpYiwtwUJujpn6q-XGJcQMn,MAPbI3,14.24,0.93,204.1,0.75,1.6
knAjJZjh2l66INkF02EjUnBI0FiH,FA0.6MA0.4Pb0.4Sn0.6Br0.3I2.7,7.04,0.5,216.4,0.66,1.4
knJkF3T8zho4tn6Fej9V951yMueu,FA0.83MA0.17PbBr0.51I2.49,17.94,1.06,215.3,0.7859999999999999,
knOjQsDIqB0m6N3xQfRSggi2BGWj,MAPbI3,8.85,0.765,204.0,0.58,1.6
knUV8vPOwfmjr7C6BVQu4nmA4bZ5,FA0.33PbBrI2,17.48,1.17,204.29,0.73,1.757
knhJlS7Z7iqDNuA-6mKp8Qm4022R,MAPbI3,9.0,0.77,208.0,0.562,1.6
knjI5oiS_pcaMDpIprv76kUtD_eB,MAPbI3,0.02,0.0559999999999999,17.8,0.19,1.6
knmEdl5dFj3X3xikn7XWKq68zgDI,MAPbI3,14.2,1.05,226.1,0.698,1.6
knnURB8gT2uud5UYjRAVs4VUchCL,MAPbI3,14.58,1.02,221.4,0.64,1.6
knoOvfkUlmj-ltGLSeHg5B7B1q7K,MAPbI3,4.41,0.71,98.5,0.63,1.5499999999999998
knroDSQUdscxNxmPFGyAlSYhFL6f,MAPbBr0.15I2.85,14.95,0.97,196.29999999999998,0.785,
ko3JFO4HbBB-zRnUNVyhTUJ_VGxT,FA0.85MA0.15PbBr0.50I2.50,17.4,1.09,217.0,0.72,1.65
ko7zpzbVNE7CgP1zh4FKl1SkfIIs,MAPbI3,5.7,0.78,112.0,0.67,1.6
koV9c41Ft14XcUenwYkgug5nc_bP,MAPbI3,15.6,1.034,193.2,0.779,1.6
koVnsAy84lM7Dgb84TKM4dW7ZHYO,MAPbI3,10.1,0.96,147.79999999999998,0.7440000000000001,1.6
kp69eha7TIRBxM0x8diYOkcJWsNS,MAPbI3,7.55,0.778,150.5,0.645,1.6
kp6pO3eya825jZ2PwbQ1ekzww6Fi,Cs0.05FA0.81MA0.14PbI3,13.13,0.96,227.0,0.575,
kpFTmdAukkqiuulOfyI8GRec1FC9,FA0.85MA0.15PbBr0.45I2.55,0.21,0.27,28.0,,1.6
kpFpDo67CFbtXplv5u36ve_N_XZo,MAPb0.8Sn0.2I3,13.98,0.85,218.0,0.7509999999999999,
kpOh2tS8jiYmVlCE-LOLu1sNoKdI,(PEI)2MA6Pb7I22,8.87,1.09,126.7,0.64,1.6999999999999997
kpdd0LwuQik_zXqF_rho3PIQpMwc,MAPbI3,17.1,1.09,201.0,0.78,
kpfgrsNeHxG6sId3mip8YLW7iqAe,MAPbI3,17.43,1.092,236.43,0.675,1.6
kph5ERmhn1BvlbFGcF77UT8D9ChD,Cs0.05FA0.81MA0.14PbBr0.43I2.57,15.05,1.1,198.70000000000002,0.68,
kpi7lv5hp8JJOZTYa2WtvL1TyCsZ,MAPbI3,11.35,0.951,182.0,0.6559999999999999,1.6
kpoSM2PqAk6TalDjy_Br_7c2gi1t,Cs0.15FA0.85PbBr0.6I2.4,1.62,0.5,131.0,0.249,
kpx23La342OEZ4LS7SKugRW1Omgv,MAPbI3,6.52,0.79,153.0,0.54,1.6
kqEehwu-7KmQFjzNo0i6MW7qN7Rn,MAPbI3,6.97,1.02,152.6,0.45,1.6
kqJkGm9mROBk3yQ2qsczfWJVrrHD,MAPbI3,6.64,0.75,144.5,0.612,1.5870000000000002
kqOsw33TFCEAHdfuHXYB3NG2IF3P,MAPbI3,0.12,0.91,1.7399999999999998,0.731,1.6
kqU7Jf20LUZLOGVNPeiWBzUjHph3,MAPbI3,13.0,1.02,196.0,0.65,1.6
kqWYVxZm4VfFR-vUzPSE3LaIKFxf,Cs0.1FA0.83MA0.17PbBr0.51I2.49,12.1,1.01,181.0,0.68,
kqi4SYWJXxjpAeWj9NlgNnoxi7t0,MAPbI3,3.63,0.7,90.8,0.569,1.6
kqlLisvuLIbJ3fjUVdGznYVJEs30,FA0.85MA0.15PbBr0.45I2.55,21.3,1.16,235.0,0.785,
kqqw6n6ULY3bhdMYGCg7gjnlphRO,FA0.9MA0.1PbBr0.1I2.9,20.7,1.12,231.5,0.816,1.52
kr55zjCz61iSLzIwkekFrU6mq45p,MAPbI3,11.2,0.93,205.0,0.6,1.59
kr5MT9dWGTAvKAXakgTSBr3jvdoG,Cs0.05FA0.79MA0.16PbBr0.51I2.49,18.47,1.09,221.4,0.762,
krEdzmF4ixidLvK6qNmdFTRB9DNy,Cs0.2FA0.8PbBr0.3I0.7,17.56,1.123,198.6,0.79,1.74
krLh1gLg9eJ9vpH3HkqnQZLTMbRx,MAPbI3,14.88,1.0590000000000002,219.60000000000002,0.64,1.6
krPnXHi0l09qIUbbSFzR1pByPUJr,MAPbI3,3.4,0.855,72.8,0.547,1.57
krcX4dErG1yu5Yso9j4fR2tEy74i,Cs0.05FA0.79MA0.16Pb0.5Sn0.5Br0.5I2.5,12.71,,,,1.31
krdXRUoV5YXudPIi6bOBB5ni5cTg,MAPbI3,14.7,1.02,205.6,0.7,1.6
krg-Ep0B6Y43ybqLLsze87KSU7F6,MAPbI3,14.7,1.01,218.0,0.6679999999999999,1.6
krmPHD7PuAcAgGftVyR4fTU2Nnfv,FA0.78MA0.21PbBr0.21I2.79,13.2,1.0,195.39999999999998,0.6759999999999999,
kroqEUmpQshFKnfmcLtQfk4-1du_,MAPbI3,15.25,0.92,230.2,0.72,1.59
krsQBgbOsEF4lBSTcgMwV0RjayHb,MAPbI3,14.12,,,,1.61
krzQx31CqGVHhH7J2H2HjRMs-3pc,MAPbI3,8.39,1.0,162.3,0.516,1.6
ks5657oKZqqzZ5_CtYukhpipB9U9,MAPbI3,11.51,0.75,227.39999999999998,0.6729999999999999,
ks7nd0Z74Uk2vNad_T9PiFRGuEtb,MAPbI3,18.2,1.08,222.0,0.77,1.6
ksC2AFR1KAiqZu6JePAx2SKhzreS,FA0.4MA0.6PbI3,10.77,0.99,233.1,0.471,
ksGC_4A8VnsYTKY04-PdPpARwaur,MAPbI3,11.88,0.97,174.60000000000002,0.7,1.6
kshAtMBiTwRSX63zKjSOKq0YY6PK,MAPbI3,7.24,0.86,142.6,0.59,1.6
ksiEHltHP4xbE3-rE9s7BJMG4LTm,FA0.3MA0.7PbI3,16.34,1.03,217.89999999999998,0.73,1.56
ktDEn5RVdzWnetf4od1aemygh2j8,MAPbI3,12.56,,,,1.5
ktcoAHnZc-ZN0FYn5uqjJ1UmQv1H,MAPbI3,16.1,1.05,227.0,0.67,1.6
kthvKYvMzwTSxmhg4MZAmhC0Tt2Y,MAPbBr3,3.36,0.888,51.6,0.735,
ktjrUQB5qwnHO4YrjZB_TwRs96vp,MAPbI3,9.2,,,,1.6
ktpW19m3VEJVi0y9JcLKOQJEXG0a,MAPbI3,14.9,0.99,244.3,0.62,1.6
ku6gA3KNKsFWXXuFBxD2ugfYbrbx,MAPbI3,7.7,0.78,159.0,0.611,1.6
ku8_bjArjgxdg-vyq2o0gUxbZqTK,MAPbI3,8.0,1.086,162.30999999999997,0.452,1.59
kuBzNDPdjZGQoSVxsuPKKEfIXc85,MAPbI3,14.7,1.09,214.0,0.63,1.6
kuNqueYnBYHbH_B4o0pP3oqIoKWl,MAPbI3,5.59,0.59,220.19,0.43,1.6
kuPShdB_BFTYasNI0df9B_1BhS0a,Cs0.05FA0.79MA0.16PbBr0.51I2.49,17.3,1.09,206.0,0.75,1.61
kuYyAjDCmv69iU7h0M7R_cLEQNJ1,MAPbI3,15.3,1.08,207.0,0.69,1.6
kufcUBpn3KDhnOjFDGWVNPjcs8Fi,MAPbI3,9.0,1.03,181.0,0.67,1.6
kulCGNoIL-aW2ku5h4QhXAhw21CG,Cs0.05FA0.79MA0.16PbBr0.45I2.55,18.25,,,,
kurasxBLs12y27blWxSigNJH3God,MAPbI3,13.5,0.95,219.0,0.65,1.5499999999999998
kv13tocz8lYIoIrict6xUsyjDMZ-,MAPbI3,12.48,0.99,211.0,0.599,1.65
kv1KsKLX0EB4WVpw9ZM-96PJH40h,Cs0.05FA0.79MA0.16PbBr0.51I2.49,5.0,1.07,145.0,0.32,1.6
kvCatXaFmVgVrtbxFCyaeBCytsyn,MAPbI3,3.71,0.627,100.60000000000001,0.588,1.6
kvIfbHmlowPfD-n3lg6cGzTF3q6m,MAPbI3,19.06,1.071,237.0,0.7509999999999999,1.6
kvKXAyhKulcK23yizZ0J6KH7JRmg,MAPbI3,16.75,0.88,234.8,0.8109999999999999,1.56
kvKwRQA_qQyoplj08e2ctQFcrE8z,MAPbI3,13.9,1.016,223.4,0.61,1.6
kvNN-AYkvdSaeOkAyvdXteEhLqVb,MAPbI3,15.1,1.093,247.0,0.7709999999999999,1.6
kvT-JybAJxgCq5H-wD3yZS3Bk6B6,MAPbI3,10.3,1.0,157.0,0.67,1.6
kvVX0JNZ5PrNibRTpbaUKyZoFEBl,MAPbI3,16.34,1.024,216.20000000000002,0.687,1.5
kvYMsIGC3BuFv8xF417rUc9jCE4O,MAPbI3,6.7,0.85,103.0,0.77,1.6
kvbzprz8kElNq-4Ts_mr1XP0Qsgn,FAPbI3,23.73,1.15,261.0,0.79,1.48
kvcu7q5qdU8hM4GsPL_u2epbb42e,Cs0.05FA0.81MA0.14PbBr0.45I2.55,17.48,1.1,198.79999999999998,0.797,
kvfbGED24ICdsvrnvh_3YueQkQ2s,MAPbI3,7.18,0.67,184.60000000000002,0.62,1.6
kvoiIEpPFGXCuuViiRQ3uxc0dGcZ,MAPbI3,7.16,0.889,197.8,0.407,1.6
kvypLjqRxp9e6Q43rfG296PRicuk,MAPbI3,12.36,0.871,193.4,0.73,1.5
kw25YuVBNDU76kKoxihG_xLvMtkE,Cs0.2FA0.8PbBr0.4I0.6,19.3,1.33,173.0,0.839,1.7899999999999998
kwAh_zlBehATk7a80qr3iQG646_G,MAPbI3,12.05,0.93,182.0,0.7120000000000001,1.6
kwB1G4paKLcIoIRMUJj6HinvI2TH,MAPbI3,11.25,0.984,190.7,0.6,1.5499999999999998
kwCgJhQoJpLRBstYeqM6ieKRGYl2,MAPbI3,16.65,1.03,218.4,0.74,1.6
kwF4wW6_OGo_-odFrq1Jh958o3jk,MAPbI3,19.89,1.1,237.8,0.762,1.59
kwHZUk74ZLGq_VUfXYgPhUOT_TM6,MAPbI3,15.15,1.0759999999999998,204.7,0.688,1.6
kwQKug8MR2ZWNB6VdCIgOPpTFaTU,MAPbI3,12.71,0.84,239.89999999999998,0.63,1.6
kwWr9sPzjBqHW9Si4BMD55L03aLy,MAPbI3,15.71,1.065,204.4,0.72,1.6
kwY3yRbzLfhyDmkH4rjCYyqCb3o1,MAPbI3,16.5,1.007,221.4,0.743,1.6
kwcjiDPDQUTwXtO0jnARjoH4cBXf,Cs0.24FA0.76PbBrI,17.66,1.021,219.4,0.789,
kwdgFHTc1HZAH-PPmdYQomU9bcpt,MAPbI3,8.3,0.92,156.0,0.58,1.54
kwsUxXYO-q-xgh3revf3oT1iMiy0,FA0.85MA0.15PbBr0.45I2.55,17.37,1.079,225.3,0.7140000000000001,
kx86h9LHvG-je26he9sZFynLJfow,MAPbI3,15.9,1.018,221.0,0.706,1.56
kx9Fb6i23ziLBGVJXU7cfOBKdtCZ,MAPbI3,6.76,0.92,147.0,0.5,1.52
kxBvNxO4c52VHLZctuZ6KtY-H8zM,MAPbI3,14.5,1.08,192.0,0.715,1.6
kxDmTPXUGKuhvbniTXRJGAqXW9-g,MAPbI3,17.62,1.12,209.8,0.75,1.6
kxFPKmVsZGfVClX-_XiaQaN01o0W,FA0.83MA0.17PbBr0.51I2.49,19.06,1.14,226.9,0.737,
kxHEIWANWZgirJt-HwBIZh9kjT2g,MAPbI3,0.09,0.24,17.9,0.27,1.6
kxHqIGnF6KGHqzkBscIz-rByzcyE,Cs0.2FA0.8PbBr0.095I0.905,18.22,1.028,224.8,0.7879999999999999,1.65
kxOSpRJSdbGFkCmbJhFlvJ0ydg1g,MAPbI3,15.81,1.074,215.39999999999998,0.705,1.59
kxSbdkpOrWVO3UH2MdU_uyHJWhmg,FA0.5MA0.5PbBr0.45I2.55,8.34,0.873,174.37,0.5479999999999999,
kxU_elh6w6Hf2K8Esx0YPRY7IgCw,Cs0.1FA0.9PbBr0.225I2.775,18.5,1.03,225.0,0.7859999999999999,
kx_C-wBJZjv4QkkMteAMiD4XHyTp,MAPb0.5Sn0.5I3,9.2,0.59,243.0,0.6409999999999999,1.22
kxsyH9nJlkFGigkelzqIvlAZKpCD,MAPbBr0.33I2.67,14.8,1.01,215.5,0.682,1.6200000000000003
kyCvve7R_d_uEBrozo97Kj6li-eh,MAPbI3,17.03,1.11,222.2,0.69,1.56
kyNWC7LXEhXiNHsFZ8kiN5vXsGmx,MAPbBr0.15I2.85,10.7,1.17,139.0,0.66,
kyOPiHhEuOwtVUgvanS9CpuLfVzC,MAPbI3,12.69,0.948,212.5,0.63,1.6
kyP-qe1_fYE9w-9HqGR5I0W_rZDj,MAPbI3,15.29,1.0490000000000002,196.5,0.74,1.56
kySsXO0jOHdHmkW8I9jXfuUNwTZp,MAPbI3,13.8,0.91,214.0,0.713,1.6
kySskCpzfQreWd9kz2EzS9IcOpR4,MAPbI3,14.5,,,,1.6
kyVa75mooUXyg-FVGEw0_Q2_A0a4,MAPbI3,18.75,,,,1.6
kyVvOENWyJL5OOEzvD4wQ0-AT50z,FA0.83MA0.17PbBr0.51I2.49,11.12,0.964,188.9,0.5489999999999999,
kyjkXkmjL0f9JhhAXHM2HdIpdghm,MAPbI3,7.04,0.91,144.4,0.53,1.51
kynC5NWnlEYAYzZVcJlmoVn7i2b2,FA0.85MA0.15PbBr0.45I2.55,13.4,0.96,205.0,0.68,1.59
kysMuWLcghoNnitAlpdlIiZ7zcQb,Cs0.08FA0.76MA15PbBr0.51I2.49,10.0,0.77,192.0,0.68,1.6200000000000003
kytFtiQ37Rg8uypTOjyKEzgUM52S,Cs0.05FA0.9Rb0.05PbI3,18.15,1.07,242.8,0.7,
kzMMdBJXlIfsZdv1BfTHYpF0psMF,FA0.6MA0.4PbBr0.256I0.744,2.71,0.626,139.8,0.31,1.72
kzSjQNjmSJfAh5dcO38DqItNOqBT,MAPbI3,15.7,1.009,215.3,0.723,1.6
kzbi1_6f9co8MHj4nBXdGPap21-V,MAPbI3,9.0,0.86,193.0,0.6,1.6
kzcroyRWtNQp-Qbfl-brRjg6rPCb,CsPbI3,10.73,0.96,161.99,0.69,
kzhrYMweAbiDTpKQSBXsEarT2QTm,MAPbI3,14.1,0.93,186.4,0.8,1.6
kzjMgsd-X8WXtsu-BLDGFduFsIq2,MAPbI3,8.22,0.87,148.8,0.635,1.6
kzu6FHS40MbGX4zh-G4Eqq43l4Su,MAPb1.0I3,13.49,0.952,218.0,0.65,1.5499999999999998
kzyCKwp4UAmzLK-fh_GsiG9BqFQK,MAPbI3,6.5,0.725,170.5,0.52,1.6
l-23hfz1oS8bv_d0lTJEzOoGXpYP,MAPbI3,14.48,1.03,204.7,0.688,1.6
l-6shXHlziYP5Mx1dh55FBaTjg87,BA2FA2Pb3I10,6.0,0.92,123.69999999999999,0.53,1.51
l-9yDizp8jcBs9Vmq8gtU6xLnuII,MAPbI3,11.0,0.92,189.0,0.632,1.5
l-Qvzer6YHjjIgApBFSJRQ-jLQD0,CsPbBrI2,14.37,1.18,159.8,0.76,
l-R_j3_OCceCiuBDsPgctOvM7vdN,FA0.87MA0.13PbBr0.51I2.49,18.3,1.13,216.0,0.75,
l-j9rIQ_F3EIQEdwGlpGmXkDELxk,MAPbI3,10.8,0.8029999999999999,167.0,0.7440000000000001,1.6
l-jx6AyQofUau11ln-203SMUkUZW,MAPbI3,4.69,0.7,152.3,0.44,1.6
l0-bdrIQOsE3ctD8h4ZcIY9dGw2t,Cs0.05FA0.79MA0.16PbBr0.51I2.49,20.1,1.04,243.0,0.79,
l0334H-Zutm2YyjhdrE2sX2r2UlC,MAPbI3,16.7,1.08,219.0,0.71,1.6
l05hK4OPE_-CUJXzRe0njfJG_LRi,MAPbI3,15.83,1.05,209.4,0.715,1.6
l07aO9TOAVL8vMR-59Ht1uR_nW9o,MAPbI3,16.4,1.068,197.10000000000002,0.762,1.6
l08U_BGNEvCZtRNKiZL4AIBDVZPo,MAPbI3,15.9,1.07,197.0,0.755,1.6
l0BuhsrvvRbXrNXMLuGcwVif1NBH,MAPbI3,8.78,0.96,155.8,0.59,1.6
l0G7tqpMw9UVCQuvWPDUTV9N-KD_,MAPbI3,12.8,0.965,186.0,0.71,1.6
l0HyupmXwHuK9LemA1rjT8zHYbv9,Cs0.125FA0.875PbBr0.375I2.625,19.17,1.144,226.4,0.74,
l0Nqn8BV4i13jgNhao_B1bWKjxV4,MAPbI3,7.6,0.86,160.0,0.64,1.59
l0PFVvW9RfvUSzYJGZBcslWu8lSY,Cs0.05FA0.79MA0.16PbBr0.51I2.49,13.3,0.96,210.0,0.66,
l0XLKuDtu8_aaltUa1MaDBAvQqah,MAPbI3,17.12,1.07,210.6,0.763,1.6
l0vNO2H5-Kbs5uFfWCIxwgpKrJWN,MAPbBr3,4.31,1.044,72.2,0.573,
l12CZ2Z26JeINkAVGRsj8_ni31-k,Cs0.05FA0.79MA0.16PbBr0.5I2.5,17.45,1.06,227.10000000000002,0.75,
l19JCdsfy6Gv-oABpmjx7AT5WRPo,MAPbI3,15.68,0.99,227.0,0.6940000000000001,1.6
l1FG8HHt4XvhwGaeF-9szYs8Q7Jf,MAPbI3,16.11,1.05,201.72,0.7609999999999999,1.6
l1LYldEMFkzNgSzmWdAu0SOZIRGq,MAPbI3,10.04,1.026,178.70000000000002,0.5479999999999999,1.6
l1QwkGvQH1hTvR50vhu34WSnnkMQ,MAPbI3,10.6,0.97,177.0,0.7,1.6
l1T4co-zew_LUsG4fWYGtMpdyhZK,FA0.85MA0.15PbBr0.45I2.55,17.9,1.08,212.0,0.7809999999999999,
l1hyeMKl3NlocXZbtA3teialsHIX,MAPbI3,15.28,1.01,208.2,0.72,1.6
l1jkxr4XJXCZRXgYDjCw1H2TGfCz,MAPbI3,19.3,1.1,217.2,0.807,1.6
l1kbv3_YsTi5uVtlD2evNFS68FJe,MAPbI3,4.7,0.59,155.29999999999998,0.514,1.6
l1o77zIRbIM5uFSYdvYzJ2QQ_epz,MAPbI3,12.93,1.07,189.7,0.635,1.6
l1owDKGeG5EAdfwva8x9XVlgz4-C,MAPbI3,20.0,1.15,229.0,0.76,1.5499999999999998
l1pxb9krYMM-i6pxVMppTBtPlVZp,Cs0.21FA0.56MA0.23PbBr0.06I2.94,1.26,0.31,62.9,0.446,
l1qHQT1un4J8kGE9Djw4-lstzl__,MAPbI3,2.3,0.72,77.0,0.44,1.6
l2DN2qedQfifHqmoY5TMZPfMh4dR,BA2PbI4,1.31,0.8,27.9,0.59,
l2GRAwO9-xnPw7brv-MHXun0wrfc,Cs0.1FA0.9PbI3,8.02,0.87,160.0,0.57,
l2GuoafYrQJDWAITNqmrQSJQPtdg,Cs0.15FA0.85PbBr0.6I2.4,3.53,0.53,174.0,0.38,
l2LCSCa7H3uGNceRnNdvskadBCdB,MAPbI3,15.32,1.03,202.0,0.737,1.56
l2T_i4gVKcCYbeEY7lzGXY364HaZ,MAPbI3,10.6,1.0,200.0,0.531,1.6
l2UFwttcMhccsKexxJVAIhXyQ4gy,MAPbI3,11.1,0.9,199.0,0.62,1.6
l2bP1GrRq9eMAnsOA9Tw56FBD9ZG,MAPbI3,15.55,1.01,189.0,0.62,1.6
l2cSw-lKVopdtxwSWYlnjukVh_1i,MAPbI3,13.21,1.012,200.39999999999998,0.6509999999999999,1.6
l2k_Icp0kxqUHANwGmIW6qnCKtv0,MAPbI3,12.6,1.07,200.0,0.589,1.6
l2tIog3D9ag9Ji7t6P3-oSRkRz-k,MAPbI3,8.44,0.85,185.39999999999998,0.53,1.6
l2wfLnngXS_NhS2WesPdiYtKO8nM,MAPbI3,14.2,0.99,205.0,0.6990000000000001,1.6
l30Zg9SbNFPqtIl5EXqAiroD6QpZ,MAPbI3,14.6,1.01,208.2,0.693,1.6
l31YgbrMMG91dPEit6aIek7xCEoq,MAPbI3,8.95,0.99,156.0,0.58,1.6
l35hb5g_R0XrdUPSd2IutxrBhPtd,MAPbI3,16.27,1.06,207.0,0.7390000000000001,1.6
l3M9foz3z-NfmA81PXuHXbwyQu6G,MAPbI3,1.8,0.764,76.0,0.33,1.6
l3gccxP7dgCFrs0fk3spJ58Q5BKD,MAPbI3,11.41,0.937,182.3,0.6679999999999999,1.6
l3nBy1ZwtIMl7slZZEmsr0G3_lXY,MAPbI3,19.1,1.08,235.0,0.753,1.6
l3ntSuUfyjWT7dUjZXh-gPHy9l7U,CsPbBrI2,6.6,1.06,128.0,0.49,
l3pvYERMhceCeR70AyYbuOFaOnKR,MAPbI3,16.85,1.09,238.5,0.648,1.6
l3tuFXutboL7VFCXFAOFysWdPUh4,MAPbI3,7.36,0.8390000000000001,137.0,0.64,1.6
l46QQMKye-dOuWRQrcIY3MvXNdfX,MAPbI3,11.28,0.895,176.0,0.71,1.5300000000000002
l47iyOO-VcmyMRFbke9BI9ooUM-X,MAPbI3,12.65,0.88,224.7,0.64,1.6
l4AefpgquLQPZOsj_UCtxWHZL4_7,CsPbI3,0.05,0.39,5.2,0.54,1.73
l52Qb63nFYePZA-LUx0cSPP9vsFa,MAPbBr1.25I75,8.55,1.04,155.2,0.53,1.76
l537QgMSS5rMa7-L-1gt1JtlLURB,MAPbI3,11.44,0.926,213.0,0.59,1.6
l5MI4aDlowMqajNpJUa3EUQkQTBk,MAPbI3,8.8,0.91,138.0,0.6990000000000001,1.6
l5YQ8wfhDyiqLlLHw78yVb88u80J,MAPbI3,3.6,0.42,111.0,0.752,1.5
l5Zys3SrqvKafB3JHKTwOFuRsLFk,MAPbI3,2.8,0.691,86.0,0.402,1.6
l5n7nIve-NYiqUovn8e5KhrcZ20B,MAPbI3,12.3,1.01,193.0,0.63,1.6
l5tX2Up6vqconirdTZkQMIdBjO8H,MAPbI3,16.64,1.04,216.20000000000002,0.74,1.6
l60zKtndT2agVb7hThsgURZ9XZM6,MAPbI3,5.58,0.81,154.70000000000002,0.45,1.6
l6456YFCTRVxD0fcNTY_489bIkgZ,MAPbI3,7.1,1.02,132.0,0.53,1.6
l65ioKCTwgQczLwKW1d0oDEGGsVZ,CsPbBr3,1.21,1.135,21.299999999999997,0.5,
l69at_v-oYtgTa8rFf7swkpoOIDh,MAPbI3,6.86,0.89,208.79999999999998,0.37,1.6
l6a-FBzGhdWhhlYqUwcyf1YlhvQr,MAPbI3,15.24,1.083,211.1,0.6990000000000001,1.6
l6ppigg0Qv1abJEsL2UrYCOY4bsq,(PDMA)FA2Pb3I10,6.03,0.852,102.65,0.6709999999999999,1.5300000000000002
l75URH9ajbpirxJF8dtpeX5uKs45,MAPbI3,1.9,0.7979999999999999,35.699999999999996,0.6759999999999999,1.6
l778sM70be0dB3X4gShcfzdKgCME,MAPbI3,13.58,1.07,169.0,0.7509999999999999,1.6
l7Q-lvPrOonDEGA5YzKxi7smp9Io,MAPbI3,20.31,1.1,230.10000000000002,0.8,1.6
l7Rp7a0rCLQ7Z-u2_W6uyp-gmiuO,MAPbI3,16.24,1.06,206.9,0.73,1.6
l7euKzjz227VP7Kcxxdnutu4Rdlx,MAPbI3,12.62,,,,1.6
l7gpFUyaxhVy2BKfRtX2Ir1AQq1r,MAPbI3,20.34,1.08,238.0,0.7909999999999999,1.6
l7hKxb-Xl5cwXkg3M30yz_3zs3oW,Cs0.15FA0.85PbI3,12.35,0.86,226.1,0.64,1.54
l7iPVzqoDlb44bAt2UilpsdbK3Hg,MAPbI3,6.84,0.82,162.0,0.53,1.6
l7nwlDFI3lgp1-VA_FD9VLNb6UZo,MAPbI3,3.79,0.71,105.0,0.51,1.6
l7o338N-YYIKGPBgDvqrfnbFUxs3,MAPbI3,8.59,,,,1.6
l7w-i4KZjzQ3dHwAmD7ZVAPovk2J,FA0.25MA0.75PbI3,10.94,0.88,231.0,0.5429999999999999,
l81u7frk8tkD5ESFiMCDFwvty2ve,FA0.5MA0.5Pb0.5Sn0.5I3,9.7,0.55,274.0,0.667,
l85Q2L25ovoDvUOw-4a3TFxlcn6d,MAPbI3,18.85,,,,1.6
l89P8Hws6DOluABIJPhS5QZSKF4D,Cs0.15FA0.75MA0.1PbBr0.1I2.9,16.1,1.0,223.2,0.72,
l8FYAN5QcFllK8QpPcqi0EoVy7RT,MAPbI3,15.38,1.053,218.4,0.6890000000000001,
l8HJ1No53ridB4ufnNxv5UJgBwa9,MAPbI3,4.76,,,,1.6
l8Mt60Mt3o1KDgvYjAIgw0z52UNd,Cs0.1FA0.7MA0.2Pb0.5Sn0.5I3,16.7,0.769,288.0,0.755,
l8NCcDPboj8StQf2WyqkbXbQfmUA,Cs0.17FA0.83PbBr1.8I1.2,14.35,1.3119999999999998,150.0,0.7290000000000001,1.93
l8R8BF5P1a5Bt66Rv4-A7UVAeD9N,FA0.5MA0.5SnI3,4.07,0.63,134.8,0.477,1.38
l8UK_FTbyHxi5TkClCILYbFbP-hI,CsPbBr2I,8.68,1.212,113.69999999999999,0.63,2.04
l8gIgt52hshYU5jSIr_pbtcvQD7T,MAPbI3,13.3,1.06,192.0,0.654,1.6
l8jUH-fnjcdOaurxvuBO84HaSXUD,MAPbI3,5.3,0.88,139.0,0.432,1.6
l8x0ShQ_4tJz8D78F9Vfb7shHYTr,MAPbI3,3.5,0.695,164.0,0.41,1.6
l9HHAqK69-pnd12eObyKBuvFs_eO,MAPbI3,5.9,0.84,120.0,0.6,1.6
l9IBV0bnvzo7bQQrsnXbQysFGddj,MAPbI3,14.2,0.96,217.10000000000002,0.68,1.6
l9KuHiLZSe0cA4JEiqjMvfFa5U64,MAPbI3,14.55,1.07,212.39999999999998,0.64,1.6
l9LYBzPbjulQkIr8MJaH0oVcJmAg,(PEA)2MA2Pb3I10,3.43,1.05,53.3,0.62,2.1
l9h8uj5JkWPZQZQRrexwqF1TMI1B,MAPbI3,12.6,1.02,190.0,0.64,1.6
l9nNVv7B7XVsLqrJBQOlv9dj7sH0,MAPbI3,14.78,1.04,231.9,0.613,1.6
l9pKRkj_qV_h_iOqN1Edqs9Zr2KD,MAPbI3,6.5,0.87,121.0,0.61,1.5499999999999998
l9w8v5Q4qS7zSN7G4eBXpA8Nl-F5,MAPbI3,15.54,1.08,207.3,0.6920000000000001,1.6
l9y2SC3VjtWXp6nTjAsAzF83qzO_,Cs0.05FA0.80MA0.15PbBr0.43I2.57,16.3,1.05,226.0,0.72,
lA1AXIOrdvHdENJHTCvwb7jjMv0_,MAPbI3,10.09,0.98,172.8,0.596,1.5499999999999998
lA5GKcmMKy7hn2ricKPOjUKfOcF7,FA0.1MA0.9PbI3,9.11,1.01,186.0,0.486,
lAJXW0C-0hvua-bZBkiOu84GMxsE,MAPbI3,18.75,1.07,231.1,0.76,1.6
lAMVGFqy6KhE8W47ukgXnDMyjeBg,MAPbI3,11.2,0.87,203.0,0.63,1.6
lAPZxPY_bbrXdnqTEA5ii85i3rDZ,MAPb0.92Sb0.08I3,9.31,1.07,161.20000000000002,0.54,1.65
lARw8Murav-Vt30_Z-GVRPYtC_E1,MAPbI3,8.72,0.928,145.2,0.647,1.6
lASyz-pZ-yLxL2Rgy34zJuS1GdUf,FA0.7MA0.3PbI3,3.26,0.74,109.0,0.4,1.503
lAXUxzLaP5sRn1HMeKJlu1oP_Iht,MAPbI3,13.7,,185.0,0.743,1.6
lAXvboEaT8-h3NNY-uIRcPzXT4ml,FA0.85MA0.15PbBr0.45I2.55,13.9,0.972,228.0,0.635,
lAZK0ISD6g70L8EqOos8GjPVtH7k,MAPbI3,16.01,1.04,201.0,0.77,1.6
lAg3OqljrMa3jDDa9jA8bqVDG24R,BiFeO3,1.35,0.56,42.169999999999995,0.5720000000000001,
lAnoqQ_8u46aBjiTgYMyVlLYmq5L,MAPb1.0I3,19.5,1.054,247.0,0.7490000000000001,1.6
lB-rIKhe1-o41wF6OD7NDlO9AoLl,MAPbI3,16.05,1.023,211.70000000000002,0.774,1.5
lB5VFH08ZiluWbB632idkj8OtTdL,Cs0.05FA0.79MA0.16PbBr0.51I2.49,17.06,1.07,226.20000000000002,0.7040000000000001,1.59
lB6VlRxzcK8XmbOrNVWSewciaHgq,Cs0.05FA0.79MA0.16PbBr0.51I2.49,17.8,1.11,221.0,0.74,
lB8nOe3Z8c7jA30EAdUMmF-mKuWd,MAPbI3,6.69,0.6709999999999999,150.0,0.66,1.6
lBJBrPsewfZ6cpl3MlYaee6Xx58I,MAPbI3,12.13,0.92,226.20000000000002,0.59,1.6
lBNfqoqZDnfTyB2Ph6lVFaYtxmGT,MAPbI3,0.6,0.45,28.599999999999998,0.42,1.6
lBTowg3cFzMLk3k6wH8jJgYZU5QZ,MAPbI3,16.5,0.96,218.9,0.7879999999999999,1.6
lBXMv1CiDhuCK-GhxOAYemxJhI_c,MAPbI3,12.22,1.0,172.10000000000002,0.71,1.6
lBafaz4e5wJpdTmD3daJi9NxYwWk,FA0.85MA0.15PbBr0.45I2.55,20.5,1.1,231.0,0.8079999999999999,
lBnaRlhw7FU65YIKwUsvLaZROWSi,MAPbI3,5.68,0.77,126.0,0.583,1.6
lC2zue22ty2EztnATuBLaEVYft5R,MAPbI3,7.0,0.8,180.0,0.4,1.6
lC50oTeY3B82I9ntg9_wFGt4FOT1,FA0.28MA0.72PbI3,17.2,1.04,236.1,0.69,
lCAYPiY_rKlxktfknHr8XQGYpYSZ,MAPbI3,11.81,0.97,157.5,0.773,1.6
lCFlIjwDfiO-q4X4D_GDOoCiM9NV,FA0.9MA0.1PbBr0.3I2.7,15.99,,,,1.5
lCHnKDnmQxvjgtJYNxZNYT-PyOPu,MAPbI3,8.2,0.96,202.0,0.51,1.59
lCSbmKVMLUn3KVslNy7d8qoI-CUE,CsPbBrI2,13.47,1.176,146.2,0.7829999999999999,1.9000000000000001
lCV8wji0yYx29kRZFZ343Xz5zvOo,Cs0.05FA0.81MA0.14PbBr0.45I2.55,19.08,1.112,231.29999999999998,0.742,
lCj44P4hl5GfPE_m-g9zIxGZvuNQ,Cs0.05FA0.79MA0.16Pb0.84Sn0.84Br0.52I2.48,1.78,0.21,159.5,0.52,1.38
lCvTnRihBfuAxrflLnO-Mxp75AlF,MAPbI3,5.5,,,,1.6
lCwN3JR6O0yN8r-xelSL4alNn1jH,Cs0.05FA0.79MA0.16PbBr0.51I2.49,19.44,1.11,223.4,0.789,
lD0uKnFyWWjx_NbxWLxY2Ir7clhP,MAPbBr0.78I2.22,10.11,0.969,141.7,0.716,
lD1-_0K-bHp1LISPnmOyC315Kc4i,MAPbI3,13.56,1.012,209.4,0.64,1.6
lD1_Y1uf8eg5KgZLDwe1Pq5zHuco,MAPbI3,18.23,1.11,228.5,0.72,1.481
lDGmB4aeEnj9MoS-rOV8tu2InFKe,MAPbI3,8.8,1.1,200.0,0.4,1.6
lDQxXGMRZNz7tKWlEjSbqQNDdVgL,Cs0.2FA0.66MA0.14Pb0.25Sn0.75Br0.5I2.5,9.77,0.7,207.39999999999998,0.67,1.28
lDVuZMmHImjRdpwzJTZio62wkleC,MAPbBr0.3I2.7,12.8,1.01,204.0,0.62,1.65
lDWUmZFN456YUBJk8QcArhy5PaSd,MAPbI3,0.24,0.27,25.6,0.298,1.6
lDg7m_HOfkRXbJe5Zxq_0V3OYX5A,FA0.3MA0.7PbI3,19.36,1.08,165.2,0.8,
lDv4onm7Lk22FJBFwXh2bv482zeZ,MAPbI3,9.1,1.07,168.1,0.59,1.6
lE-VaIw9UhT2hHnFcVIznO6ma4Th,MAPbI3,14.83,0.97,208.4,0.7390000000000001,1.6
lE8dwzFauuS-hrOomjNbwvznfocX,MAPbI3,18.61,1.1,229.1,0.738,1.57
lE9CpGQ4pW0pX66JxNUhwlqChfV7,MAPbI3,9.73,1.0,152.0,0.64,1.6
lEGi7j6mhv_-JAuX1uc4A52eqmv3,MAPbI3,14.42,1.0,194.4,0.742,1.6
lEJYnrZi5NC4kspsDUdF3UKXKlKD,Cs0.05FA0.79MA0.16PbBr0.51I2.49,17.8,1.11,213.79999999999998,0.75,
lELdfLxiV6pDdxN46QTmuLDxm6sI,MAPbI3,9.22,0.935,202.8,0.486,1.6
lEakaSSYJLHMMSbyBdMDKVkObRcA,MAPbI3,14.97,1.04,185.79999999999998,0.775,1.6
lEo98hTDwxPqzHrrSAR9tRDc8fxN,MAPbI3,5.41,1.05,90.3,0.5710000000000001,1.6
lF3ydavx6__UdtcdAjOdvaAoX2zJ,Cs0.1FA0.9PbBr0.51I2.49,5.7,0.74,172.0,0.45,
lF6NPyIBMK36GtKuEMERwik1_SUN,FA0.85MA0.15PbI3,6.73,0.92,156.1,0.474,
lFBW4iUzpSbuE-lFxcdawPiC1BHh,CsPbBr2I,9.45,1.17,111.4,0.73,
lFDhLfbOFNf5ddER1Rwg32AV0j3n,MAPbI3,8.06,0.72,170.79999999999998,0.66,1.6
lFE-TLf9Iv-_isE_eOIPvxo_oCfi,CsPbI3,10.1,1.11,159.0,0.57,
lFM-8OzAAGo1uGAyRKrqz4R3ip5q,MAPbI3,12.94,0.92,218.6,0.6990000000000001,1.6
lFOurJdxZ-EhqM8Gou7uEcHEg6WS,Cs0.05FA0.79MA0.16PbBr0.51I2.49,18.07,1.108,224.60000000000002,0.726,
lFTqQPEYCSShBDUmexpH1nQ_NcGr,MAPbI3,17.27,1.071,227.2,0.75,1.6
lFUmae8osNeFnAWJkD5fh6hpab5w,MAPbI3,19.19,1.09,229.20000000000002,0.77,1.6
lFYr5jj-FMbdM93IdOw9utm5y5Pc,Cs0.1FA0.76MA0.14PbBr0.55I2.55,20.28,1.11,236.20000000000002,0.77,1.61
lFcXi2BBrh5R-zLoZ7yPsWNK85yx,MAPbI3,16.61,0.99,223.2,0.75,1.6
lFdYVO-AWfS0dNv-7_lpc_nmCMw8,MAPbI3,0.0,0.33,0.2,0.27,1.6
lFmzjR7iEJoocmaJxIezSTgPtnrX,MAPbI3,14.4,0.94,221.0,0.69,1.61
lFpOFIMJ0FOHaMvluq7V6RWkxlpO,MAPbI3,15.2,1.04,210.0,0.69,1.6
lFrAQaWc20ktkkKUW82HQgnst9BS,MAPbI3,19.56,1.08,235.2,0.77,1.6
lFtUaRttxz_rdYc3Xp31QasQngz0,Cs0.05FA0.16MA0.79PbBr0.51I2.49,14.1,1.02,184.0,0.708,
lGFKsJjqVOX9bXYepXBhQxC5uFTP,Cs0.05FA0.79MA0.16PbBr0.3I2.7,12.1,1.06,213.0,0.54,
lGPdym5NEq2fft5KloJF8-NG0Zx6,MAPbI3,3.5,0.79,118.0,0.36,1.6
lGQFlX6nVQX-pdsv__aB5JDIVM6a,FAMAPbI3,13.72,0.96,206.70000000000002,0.691,
lGX5ut3b5Tuk2Xm6OITQAVKgzYuY,MAPbI3,9.88,0.77,220.0,0.5820000000000001,1.6
lGb855vZjrbV-TVqeq_QvTG2x-c2,MAPbI3,8.1,0.87,149.0,0.62,1.5
lGpAGEQpGOd_HAkFoQfVKCCwEiNI,CsPbBr3,9.22,1.571,74.80000000000001,0.785,
lGsyp_70Z9BZfCJyv7acJm8qm3yX,Cs0.1FA0.9PbI,22.99,1.15,246.5,0.811,1.54
lGv8biZq33G2p7GRpP3cSlOHZPv6,MAPbI3,7.78,0.73,177.89999999999998,0.599,1.6
lGvShaVa-zoTb_hzW6JPvZO-7SyA,Cs0.04FA0.81MA0.14PbBr0.43I2.57,18.53,1.08,223.1,0.77,
lGyv2GNvu36BiggZTi0urS9Fqnik,MAPbI3,11.3,1.0,184.0,0.56,1.6
lGzm742RV44BlnhWcXhUBNnuc4uF,MAPbI3,15.34,1.015,210.0,0.72,1.5499999999999998
lH2c0Pmlbd1Uh-6zLVeyxkfYUz7E,Cs0.17FA0.83PbBr0.51I2.49,7.5,0.99,162.0,0.465,
lH32j_MiFxCVd1tbP_b22bDBooYx,MAPbI3,15.7,,,,1.6
lH6aV_36Mu5J8zV3z7TPGTS3F-rt,MAPbI3,13.96,0.97,249.89999999999998,0.61,1.6
lHB4UQBr9j82Pw8FEjMkcB7STL8G,MAPbI3,11.77,1.05,172.8,0.648,1.6
lHOTraubXqkHRr6g3fB7xvYiymWn,MAPbI3,15.7,1.01,199.0,0.782,1.6
lHT_2KVofK5yfKN1lwxE1ZDPOHFj,MAPbI3,13.37,0.995,184.1,0.73,1.6
lHWHCVAECjzEwdrDy1Sy2Tn22JHj,MAPbI3,12.01,0.952,203.6,0.616,1.6
lHYpzIzELGjZc29ZiSK6WVr-NmjW,FA0.3MA0.7PbI3,18.38,1.092,214.7,0.784,
lHZvkOC8ksBHP5WI_quFgyUKy8Za,MAPbI3,19.8,1.14,226.0,0.76,1.6
lHgDynRlJKUgy3i0jNpKPwtvoStx,MAPbI3,17.19,1.04,218.0,0.774,1.6
lI3KJNDKR97wv_XOLVcB32uaujue,MAPbI3,3.88,0.772,139.0,0.601,1.6
lIEe3YwqHm76oqi_JipPrDKK6nUv,MAPbI3,13.1,1.04,195.39999999999998,0.65,1.6
lIMdkdfnZuWZutQ9gJValEEdQRvy,MAPbI3,17.0,1.08,216.0,0.72,1.56
lIQpJBqaZpzjunRZC_N6WXvh4fFD,MAPbI3,8.9,0.9,186.0,0.531,1.58
lIfqJZaNmRJx9zX3Y956Iko9gGH0,FA0.85MA0.15PbBr0.3I2.7,18.58,1.09,227.7,0.7490000000000001,
lIqjztWixyzAicuvdLJfFftugvCM,FA0.85MA0.15PbBr0.45I2.55,14.21,1.119,182.89999999999998,0.69,1.6
lIscAQHC_dOS_FjMh7u3qgZwV7NE,MAPbI3,9.46,0.807,202.77,0.578,1.6
lIu-EXFIftAhF8G1-FUS6NgVRIGQ,FA0.85MA0.15PbBr0.45I2.55,9.96,0.979,156.9,0.65,1.57
lIwOzjP4K8CXYa0NY8ZMwgLvFLQO,MAPbI3,4.08,0.79,106.7,0.487,1.6
lIwXoN8OYV1fLktipo9BxDyevkOp,MAPbI3,18.65,1.115,220.5,0.759,1.6
lJ1Zw07WP5zsSxwagumg2_CNWV3z,Cs0.10FA0.75MA0.15PbBr0.51I2.49,17.32,1.123,218.5,0.706,
lJ2mBsmivaofCEPMwcd7p3KZXhKP,MAPbI3,12.99,1.05,220.9,0.588,1.6
lJ6LKPl8vIkagj3x2AKMZmyHhZvm,(PEA)2Cs1.77FA57.23Pb60I181,17.2,1.09,231.0,0.67,
lJO0CKy1VhfC_aCTuZJMtS6Syp-k,MAPbI3,13.01,1.1,190.6,0.62,1.6
lJQmfhz90cvIyn98_0duCncUUEPx,MAPbI3,14.0,0.99,225.0,0.62,1.6
lJSlHpZodCoLEhGleRLBRxH3-9Ib,CsPbBr2I,2.93,0.89,76.5,0.43,2.07
lJTxs_MuhXmty0E3vc2NlE8ZnqG_,CsPbI3,16.39,1.09,188.4,0.8,
lJflgkr55VuelImad4prQ0AwWhQe,MAPbI3,1.49,0.99,32.7,0.467,1.6
lJiFiObl0lZAsh7n0RYMrOmx3MyZ,CsPbBr2I,6.56,1.26,83.2,0.62,2.07
lJib35G_AYdK-2reB_ZdiT-KscQG,MAPbI3,3.27,0.57,126.6,0.42,1.6
lJt9Hco2FL3WquIpFQBWyUeNAMPq,MAPbI3,1.03,0.918,30.099999999999998,0.37,1.6
lJu3xcnJRcXeLwIyLsvp_b0du1tY,CsPb1.0BrI2,2.29,0.67,90.7,0.348,1.91
lJxTVH_ry-UbgGFxwtwc5GVv-04n,MAPbI3,7.5,1.0,146.0,0.51,1.6
lK5LmGyl4NrmgZTDXMoA8qib3Awq,Cs0.15FA0.85PbBr0.15I2.85,9.8,0.92,203.0,0.54,1.5499999999999998
lKA66bMc4FS9tp78BLWD9EbqyMZX,MAPbI3,2.95,0.91,77.69999999999999,0.418,1.6
lKEIEbtDGp9-Idiefa0ULU3eud-L,MAPbBr1.5I1.5,13.34,1.03,194.60000000000002,0.7170000000000001,
lKF6S__6gLI9tKU63tFCFufrwGjj,MAPbI3,8.62,0.871,123.69999999999999,0.8,1.6
lKNSlDt-dTsJPvLv_22puB6CjBV3,MAPbI3,13.84,1.04,190.10000000000002,0.7,1.6
lKNXN8NdO_yiaklpHWcBwb7La6Vt,MAPbI3,15.04,1.055,193.5,0.73,1.6
lKRrPbkgz8tfwpM9gyucavljPtEl,MAPbI3,12.05,0.98,197.2,0.624,1.6
lKVJz44yW6SgpTtLu2b9KUav1haJ,FAPbI3,16.01,0.95,215.10000000000002,0.78,1.48
lKWu7QpODIQrXTsRcMeM_Hyh_7Pd,CsPbBrI2,4.6,0.91,103.0,0.49,
lKcu3Y7GKF7AkONKuMmE-IiT9VMz,Cs0.05FA0.79MA0.16PbBr0.3I2.7,13.79,,,,
lKcvaGMPj92PXIlM9g8YlPIKTR-o,MAPbI3,13.7,1.0,198.0,0.69,1.6
lKlM5mY4CgExE3nmSACeghyJmsPL,FA0.95MA0.05PbBr0.15I2.85,19.9,1.05,247.0,0.769,
lKlhc3UoZ9_y8pk4fCE4chvr4LX1,MAPbI3,10.45,0.82,218.5,0.59,1.6
lKwugjJrN_JkZD5ef_IsbQqxSJiw,MAPb(BF4)0.05I2.95,14.0,0.99,205.5,0.7,
lL0L8TU88HbKWLqitP2qFH0M07bl,Cs0.05FA0.75MA0.2PbBr0.3I2.7,15.2,1.04,194.0,0.74,
lL4fP0RH7Yx0myhWn1uQk6KWa4Mh,MAPbI3,15.11,1.07,190.7,0.74,1.59
lLMXSEH_zMDJontQ-3vOtV9JntF2,MAPbI3,13.9,0.95,204.0,0.713,1.6
lL_LnZDZA34NlgC9UZxd65Bq_ks0,MAPbI3,19.87,1.134,227.7,0.769,1.6
lLnn2f6MBPvyZOMmYWyrmnAcWVWt,MAPbI3,14.2,0.93,201.0,0.77,1.6
lLoyhEdyhdZfljryB5qAKlimimRA,Cs0.05FA0.79MA0.16PbBr0.51I2.49,19.6,1.11,235.2,0.7509999999999999,
lLrnieQXAOHnA5zhTV3yAJQiDknf,CsPbI3,15.53,1.103,186.70000000000002,0.754,
lLykQgK466REw0u9kLkzEqgV1Of1,Cs0.15FA0.85PbBr0.9I2.1,18.23,1.188,199.60000000000002,0.769,1.6980000000000002
lM-7Uvlm2raae5_okCv8Xdod9Sec,MAPb0.75Sn0.25Br2.1I0.9,6.31,1.01,93.3,0.67,1.8
lM0DIdi47EQmUTCFjmDOmCN05pCU,FA0.83MA0.17PbBr0.51I2.49,17.27,1.06,214.0,0.76,1.6200000000000003
lMHpRHZiv4Qqq5-87p2fG-qzfZBl,FAPbI3,8.8,0.924,188.4,0.503,1.45
lMIC9kAQdNp4xJjhzTFbsVhfedv5,MAPbI3,8.13,0.88,135.2,0.6829999999999999,1.6
lMIH1BIbMADsLzwlEe9NdfLa-d2x,FA0.38MA0.57PbI3,15.76,1.013,236.4,0.698,
lMJp_BfsprPskyPhUI3-sVbgUdPu,MAPbI3,6.9,0.76,152.0,0.61,1.5499999999999998
lMQB51V5afsuMdW8QIHDA0QrnSvT,MAPbBr0.5I2.5,10.49,0.93,193.0,0.584,1.6200000000000003
lMWfAEwiqt_2gp3qaxq0wguoQZBB,Cs0.05FA0.79MA0.16PbBr0.51I2.49,18.01,1.12,211.1,0.763,1.613
lMWmEi8__1WrFBj1qb1rZK9YV1Ph,MAPbI3,10.7,0.87,221.0,0.555,1.6
lMeBBzHQdkPQlQnNvrtnQUA9bYS6,Cs0.1FA0.75MA0.15PbBr0.35I2.65,13.32,0.996,197.60000000000002,0.662,
lN5dnXtuLMDXfkzFjtI0Kpl2lhKH,MAPbI3,1.0,0.36,110.0,0.34,1.6
lN6K7taM4AK0-ud6KQtrkOVBCUig,MAPbI3,14.2,1.03,206.0,0.67,1.6
lN8oXgo5JR25-ufIhH8grOHZnFC2,MAPbI3,5.7,0.76,161.29999999999998,0.46,1.6
lNAVRfwnSoMZxZjFOF8_gn715n0S,MAPbI3,10.32,0.97,170.0,0.63,1.6
lNCWRhBNx604EmLLdUZ_0uGTmGDW,CsPbI3,11.87,1.012,164.28,0.7140000000000001,
lNIvXsqkJHojtVWkIPFUfaZ65ox3,MAPbI3,10.19,0.92,156.9,0.706,1.6
lNLGuFRH7V59IFG12ZKdouA9U2is,FA0.86MA0.15PbBr0.45I2.55,14.0,0.99,214.0,0.64,
lNMV5CuQaIM9jYnep4N9YnDSpymt,MAPbI3,17.81,1.114,215.2,0.743,1.5499999999999998
lNP3Njyl2NA7edBN52mkpDp7Cp1j,BA0.5MA0.75PbI3.25,5.38,1.06,117.0,0.434,1.81
lNnFMLRvZ2fJ68BCaqmtHTymoIoQ,MAPbI3,13.85,0.022,10.0,0.642,1.6
lNphPmk8mN5PttZtZaOXlclAJh_I,MAPbI3,16.38,1.1,229.5,0.65,1.6
lNrkLA_vdfr3xVzO8B18vQQr3oKe,MAPbI3,6.59,0.79,118.10000000000001,0.71,1.6
lO00Fo-ayul4Ot06oKaOyyNpjQWX,MAPbI3,14.23,1.103,206.0,0.627,1.6
lO0blq3Y5byxpcIa7_LhVieIOX6F,MAPbI3,13.06,0.92,202.0,0.706,1.6
lO1Vcy2A1DVgXN6fsxqES9YVdZ3V,MAPbI3,11.5,0.99,211.0,0.5579999999999999,1.5
lOC2nJvd5OourDki_1ijaihZK2iK,MAPbI3,4.48,0.96,140.39999999999998,0.331,1.58
lOQQ49M7sivM9-vQaYLwEpqcx1RJ,MAPbI3,11.92,0.96,186.70000000000002,0.67,1.6
lOS1NbGitKbmFvHtEZfKewpbBDtY,MAPbI3,2.23,,,,1.6
lOSFLmlIEboLm0QZDxrnyx7-tWRn,MAPbI3,15.4,1.08,198.0,0.72,1.6
lOSo3ky-zua5PSuJo_TN7V9MsSqm,FAPbBr0.15I2.85,17.4,1.05,221.5,0.75,
lOVusLddxkfv0UF6RmF-3oC6kfo8,FA0.85MA0.15PbBr0.45I2.55,16.4,1.0,212.5,0.772,
lOXqL8zWi9ubFdW6-CinmhYPhRY8,MAPbI3,15.06,1.02,201.5,0.73,1.6
lOciqmP9Z2XoLtm19PMMmWgbAvk6,MAPbI3,11.1,0.898,212.86,0.581,1.6
lOfJZHLIk_nm21lncyXytuanMzWy,BA2PbI4,0.01,0.58,0.6,0.29,2.32
lOfqL7B0PQolED604lwrKGJkMgSh,MAPb1.0I3,11.6,1.09,179.16,0.594,1.6
lOkve7KTEO3pETrIPosBNublCelh,FASnI3,5.17,0.38,218.0,0.62,1.36
lP1Aq1-hTnv7Xe7Ec-2qg1o6-anG,MAPbI3,20.21,1.1,235.79999999999998,0.778,1.6
lPJll6-lb5m8ii6prgOY9cNFndiO,MAPbI3,10.1,0.826,185.0,0.6629999999999999,1.6
lPOCCcUDQjGb4L1VjP1dHMcptp_C,MAPbI3,9.05,0.912,180.0,0.55,1.6
lPOUu_tNS7tBPq3acMSaigqYc73-,MAPbI3,11.7,1.01,203.0,0.57,1.6
lPP10DFNBLozZRQPRB2T-UCAmd-u,MAPbI3,17.48,1.114,222.5,0.71,1.6
lPQWpLLAK_t4vnSjHRsSbHVDPIeB,MAPbI3,12.2,,,,1.6
lPTsbSf9vS9G9zwv6k2H-p2a5PGm,MAPbI3,17.23,1.12,223.29999999999998,0.6890000000000001,1.6
lPVWH6heZDtduMyMuyu5Qcbz9ZFA,MAPbI3,7.08,0.93,174.5,0.44,1.6
lPVYW0L1cAHv3QXrRwY-ExY1VPB7,MAPbI3,6.51,0.92,161.1,0.4379999999999999,1.59
lPWPXKZjCOPjiETTmx9RbvAc_7ET,MAPbI3,19.0,1.1,239.0,0.738,1.6
lPYmkRL4SKiiTKwb3flmXU02u5zZ,FA0.85MA0.15PbBr0.45I2.55,15.2,1.02,234.0,0.64,
lPsivWME11kJPFbLKE6RbK8893n6,MAPbI3,14.89,1.03,225.0,0.64,1.6
lQ1OiUsbnza07hoV1YQh5Ai9DQRp,MAPbI3,10.37,0.76,193.0,0.7090000000000001,1.6
lQDxbI_rhQw7dh73QMjejQOujXw0,FA0.7MA0.3PbI3,14.36,0.99,207.2,0.69,1.5300000000000002
lQELmgBGgXWFPdUHAx5IzWqydcPL,MAPbI3,7.81,0.9,134.4,0.647,1.6
lQQUwunHsZQmJaCwM-20Y5xc-TeH,FA0.85MA0.15PbBr0.55I2.45,17.8,1.08,219.0,0.75,
lQTUFn71LnWKTzcm2SJybfECnCAT,MASnI3,0.25,0.141,64.80000000000001,0.28,1.22
lQtMS8Xl6hCKu0gMcb0Rg8rgT2bB,Cs0.05FA0.79MA0.16PbBr0.51I2.49,16.92,1.04,219.0,0.7340000000000001,
lQtijCDD6823b6YcfWbYpfkbnEY7,MAPbI3,10.7,1.083,186.0,0.53,1.6
lQyTNmewDz6Q8M7KOxQANuztmefC,MAPbI3,8.6,1.04,123.5,0.669,1.6
lR0KpvhV9mv-kCrDYh9XhjaZ1BFN,MAPbI3,1.32,0.62,38.8,0.55,
lR3F5GNah9IS5c4j0PaEgD9S1w4N,Cs0.05FA0.81MA0.14PbBr0.45I2.55,14.75,1.06,213.2,0.6559999999999999,1.6
lR59jD7HmCUq8Lgdh9_5iXSeMlbY,FA0.83MA0.17PbBr0.0I2.51,17.1,1.05,214.1,0.757,
lRATod98F8mGAKZnXnp1VFoxLvlM,MAPbI3,10.8,0.878,186.0,0.5920000000000001,1.6
lRBeFdWrLlD9pGhJCTOyNqgSpB7G,MAPbI3,2.63,0.871,64.81,0.47,1.6
lRILag-6XxNuboUZN7ATUGBG2q6u,CsPbI3,7.75,0.88,164.0,0.53,1.73
lRJ2keCgh2VJXesi1jeCSZEOeLDN,MAPbI3,13.79,1.05,213.0,0.62,1.56
lRNsxwERbvNWeoybztZqwnLYIsko,FAMAPbBrI,21.38,1.12,239.8,0.7959999999999999,
lRQtocJXvAHaaLxpoFDUh753Uylj,MAPbI3,8.26,0.98,175.0,0.48,1.6
lRTawmNguNFuBA_HrWhaqLG6mk_h,MAPbI3,8.03,0.86,184.7,0.51,1.6
lRZ_bT_-HNrsqlqvP4OxlYyTVHf5,MAPbI3,12.46,1.03,187.8,0.64,1.6
lRbJt0COm2-YjuUpvQfUu9pVNUai,FA0.83MA0.17PbBr0.51I2.49,14.6,1.02,196.4,0.73,1.6200000000000003
lRlWTj270GwMXGR9_Rka0-7oauC3,MAPbI3,6.0,0.94,175.0,0.35,1.6
lRmZ5W3ISQ__00-X9DhB6_ReT7J9,MASnI3,2.38,0.254,187.8,0.497,
lRsXnBA-RwyzYIpLc6CcqdyGbx7M,MAPbI3,13.6,0.9,224.7,0.7070000000000001,1.6
lRxUt3ZDFI3bKBAZIZGwyADEuilk,MAPbI3,10.41,0.92,195.0,0.58,1.6
lSBzfASkjvNAOJmHZn2FyBaADyl0,MAPbI3,16.4,1.12,201.0,0.728,1.6
lSCCBHaWWnGC8v5dlcrkjw2mwDNI,MAPbI3,13.4,0.97,217.0,0.72,1.6
lSF-47o0-0tmq5Vk60p3P6Glymb6,MAPbI3,17.04,1.06,216.20000000000002,0.68,1.63
lSGw7qdZqHWag0d1XvjuzVro-bFW,MAPbI3,11.23,1.019,193.6,0.57,1.6
lSMce-RNc22JxvaSt9FyQyRJJ8W1,FA0.83MA0.17PbBr0.0I2.51,16.08,1.13,215.79999999999998,0.659,
lSMtjzuOrCrl7_0VlIQDcmY6Gh-8,CsPbBrI2,11.4,1.1840000000000002,138.4,0.696,
lSTMRseDEJoMy_xc16U1DYbvA_w6,MAPbI3,12.42,,,,1.6
lSeayLVbuvr03oOteXd9FZRqeb7Q,MAPbI3,14.1,1.08,181.0,0.7190000000000001,1.6
lSmwz0wRn_A06AH8rIBbiSzFLiST,MAPbI3,13.12,0.933,191.20000000000002,0.691,1.6
lSng-MIrcsL93LsJDTNxjj6sb2nc,MAPbI3,15.12,0.95,217.2,0.74,1.6
lSp_5jMYGdtQJgWZ95CC6ZSJH5aI,MAPbI3,14.41,1.01,210.5,0.6779999999999999,1.6
lSyJRZZGJDoG9f_GKpepqy85nBZj,MAPbI3,8.32,0.94,172.8,0.51,1.6
lSyOW0ukxBH2kodAoDryo6FT2VOE,FA0.85MA0.15PbBr0.45I2.55,17.47,1.139,220.39999999999998,0.696,
lTCajWi_CqDsTSIs6k1BjsvBm57X,Cs3Sb2I9,0.3,,,,2.47
lTFTgstv9ETAjvR5ci2e136DbhhV,MAPbI3,7.1,0.62,213.0,0.53,1.6
lTOpilqHs9FkLtTN-VKfaPiOHas9,MAPbI3,10.54,0.95,191.20000000000002,0.5770000000000001,1.6
lTPad_iPdNzWjyIDWOMBdBtLUAaN,MAPbI3,15.3,1.01,229.0,0.664,1.6
lTQUWxsZ3LVTiJ8-V0CNKJ-lcQmn,MAPbI3,8.77,1.0,158.3,0.55,1.6
lTWXeJi84_f2inhe-rRhppZgiffm,MAPbI3,11.1,0.95,177.0,0.66,1.6
lTZRdLIIDMe2AeckwcOUgyoTgM5A,MAPbI3,16.2,1.03,192.0,0.821,1.6
lTvh4MIDCb808xfYlD_PRpDCR9ug,MAPbI3,11.2,0.92,188.0,0.65,1.6
lUAoqjst2KHim2w-Zs7jgDT8YsP_,MAPbI3,10.79,0.723,223.4,0.67,1.6
lUJ_Yb03BtJ9MuURgteS96_FLeIr,Cs0.05FA0.79MA0.16PbBr0.03I2.97,9.8,0.98,168.2,0.64,
lUKQSkL-kHgeZ3fqHJPfbckLOp97,FA0.1MA0.9PbI3,5.42,0.91,100.60000000000001,0.593,
lUORFu8u5sh1n5ucjXtoWLjmAHV0,MAPbI3,2.3,0.737,149.0,0.2,1.59
lUT2dYaXfeHz0-vSkZwtejfsW6eY,FA0.85MA0.15PbBr0.45I2.55,9.9,0.97,203.0,0.46,
lUajdGyHwKMG9mqjJdVbI-jOUdOy,Cs0.05FA0.81MA0.14PbBr0.45,18.69,1.17,222.10000000000002,0.73,
lUcR5SfsesPR0XrPjl5MDggqVWOE,MAPbI3,4.69,0.86,111.1,0.46,1.51
lUdCWP2KVfc2YNB1YBB9ZwqYZ4S9,MAPbI3,11.7,1.0,166.29999999999998,0.7,1.6
lUtyXr1SQDEbWbAHW-7wf_3zAFRt,MAPbI3,17.45,1.099,208.1,0.763,1.6
lUuviV8hQ0fe5TQdbT06YJv5J6be,MAPbI3,18.4,1.041,230.0,0.77,1.6
lUx8utxBPvS6YylrSiw8qlM4hcn4,MAPbI3,16.4,1.04,210.0,0.76,1.6
lV0CqoP_EHW7iTQ5jDZDvDpMGfFs,MAPbI3,9.6,0.89,180.0,0.604,1.6
lVQzVtxGsYW_AgPuB_13YSuC3eeB,MAPbI3,17.53,1.06,214.89999999999998,0.7829999999999999,1.6
lVSaIabso5pj5oC6Si7QXUfB85Rl,MAPbI3,13.57,1.02,199.8,0.6629999999999999,1.6
lVUkToDaekwKL2IOqjn4ZzdXmrmt,FA0.85MA0.15PbBr0.45I2.55,13.57,1.03,201.1,0.655,
lVao-9ZB2UEScvE50XxvShJaMaz3,MAPbI3,0.0,0.54,0.06,0.26,1.58
lVd4VmwiIcTr1E-YkVKTnKnVDbq_,MAPbI3,11.3,1.058,168.0,0.617,1.6
lVoZ4qQbk_U1tzDC-9W9-lwPpGU0,MAPbI3,6.31,0.84,184.3,0.409,1.6
lW4uZRKVouRpBfK_-BwsebPRlNbF,(PMA)2MA3Pb4I13,9.1,0.99,162.60000000000002,0.565,
lW8ToguoRpljHYnZ8gM2mZCKiitU,MAPbI3,15.0,1.09,200.0,0.69,1.6
lWDpnnvhl_uwIj7cBWOB40Ci8NrG,FA0.6MA0.4Pb0.4Sn0.6I3,15.7,0.807,282.0,0.69,1.25
lWEwZx_m82I5xgVppPhF9peb2bKp,MAPbI3,6.37,0.79,176.20000000000002,0.46,1.6
lWGME-UOms8IS55qiQ-j2gVuHMhl,FA0.94MA0.6PbBr0.06I2.94,19.63,1.151,243.6,0.7,
lWI2Pwol9UPP0RH-U4ZC5Sd4O9xM,MAPbI3,15.31,1.039,196.4,0.75,1.58
lWPk0QynHWbv8NtYsuwX17OzSXuv,MAPbI3,4.5,0.95,133.27,0.355,1.59
lWirJT1gQPyXZMXiDIMthe1tjwW3,Cs0.1MA0.9PbI3,9.69,0.937,207.2,0.499,
lWp4rh0NHpTCJtbkv7_DSN1vboVt,MAPbI3,6.83,1.22,80.0,0.7,1.6
lWtI6gMt6LO3XNbgEnwPnjxTP9Iz,MAPbI3,20.46,1.12,232.7,0.7759999999999999,1.6
lWzmfWhudd8WE7ixvDz-p98MF1j0,FA0.85MA0.15PbBr0.45I2.55,20.12,1.128,227.3,0.79,1.61
lX04bzpxMelXR9q0SXzWkQfTTWAB,MAPbI3,12.68,0.98,211.4,0.615,1.6
lX2EyeSGODdU18Z0U3HQ70icJpWd,MAPbI3,14.07,0.97,208.79999999999998,0.6990000000000001,1.6
lX5Zoxl6J0wWC7Ngszsb2ao0zbEQ,Cs0.3MA2.7Bi2I9,1.49,0.646,35.8,0.64,2.6
lXBPJUMpvcX_N4r8sgjLXZZUcl8z,FA0.85MA0.15PbBr0.45I2.55,14.06,1.04,193.9,0.7,
lXCRGKurFFMtbAxV8gzJvK4ZNCmH,MAPbI3,10.3,0.82,208.5,0.604,1.6
lXFk_ELe0QAJdvt-5tRBLI3ECz8b,MAPbI3,18.61,1.1,220.10000000000002,0.769,1.63
lXGqNDmlW42QVaVfcpTKyC5p0S2w,FA0.85MA0.15PbBr0.45I2.55,16.18,1.11,205.2,0.71,
lXXogh_7LvhtExizkBMTOdpE16Mc,MAPbI3,12.3,1.02,190.0,0.63,1.6
lX_90zU7ITUj_buntfBowOohWeaa,MAPbI3,10.4,0.83,165.2,0.757,1.6
lX_iGs2ivsltHnoZHqWMaZ6yFuFE,Cs0.05FA0.79MA0.16PbBr0.51I2.49,17.15,1.04,220.2,0.7490000000000001,
lXhrrrrdJ_ln5vr41e-Tc1N_JhsQ,FA0.85MA0.15PbBr0.45I2.55,14.3,1.01,190.0,0.748,
lXjSscK6gQkzjCsf77eToQa1miH9,MAPbI3,3.84,0.9,75.8,0.56,1.6
lXmJ1YiSHlhb4Z6Qes6Ir1nNuztI,MAPbI3,3.72,0.815,111.0,0.411,1.6
lYF_cq3C4bJGLe5tAfESlxjxGom1,MAPbI3,8.66,0.84,175.6,0.589,1.6
lYPjz1Nt5GHqRH3iwsgRLH4VgiAJ,MAPbI3,9.83,0.972,140.9,0.7170000000000001,1.58
