Repository: ckhamdang/ML_perovskite_properties

# ML for Properties in Halide Perovskites
This repository contains the data and codes used in our study of five photovoltaic properties in halide-based perovskites using machine learning.
The dataset used in this study is provided in the "Initial data" folder.

The Pearson correlation coefficients between the compositional input features and the target photovoltaic properties are provided in the "Pearson correlation" folder.

The machine learning codes used to train and evaluate the regression models are provided in the "Regression model" folder. This folder includes the dataset and codes for:

File: Initial data/All_perovskite.csv (part 60 of 74)
entry_id,compound,efficiency (%),Open circuit voltage (V),Short circuit current density (A/m²),Fill factor,Band gap (eV)
nFIx-bR0ufwujI4wduOYxT6p3FzI,Cs0.15FA0.85PbBr0.25I2.75,13.7,0.9,223.0,0.6829999999999999,
nFTzSM-Z6Ke0cgUJ_jeDY873Emyy,CsPbI3,6.3,0.875,128.3,0.562,1.6999999999999997
nFYRN1Gld4BUCcaQQHUQwPut7wCx,MAPbI3,16.77,1.018,222.89999999999998,0.76,1.56
nFacGetZq2Yq2tsIF9SpdwZFS0-A,MAPbI3,2.06,0.57,100.60000000000001,0.36,1.6
nFcahWzdGORp6YhWkX1-86kt0Cud,MAPbI3,14.4,1.06,187.0,0.73,1.59
nFf2TsSCV9Nno20dBNBcZOW_T-F4,CsPbI3,4.9,0.92,102.0,0.52,
nFsnHslYHCLRt5SkjrXTtmg50arM,MAPbI3,9.03,0.89,151.3,0.6729999999999999,1.6
nFzoKDeCcXY0Mq20M9K8FSm4rTd2,MAPbI3,14.72,1.02,197.60000000000002,0.73,1.6200000000000003
nGBE-t_Yc2B8sxGKVt-XyjQkatB0,Cs0.05FA0.8075MA0.1425PbBr0.45I2.55,16.32,1.0,216.9,0.752,1.6
nGRdgY55pvjir5v6-Nh6wKw7V3g6,MAPbI3,12.4,0.958,188.0,0.69,1.6
nGSpxMxbAT1UgGkMGE1yRH4uPY0k,Cs0.05FA0.79MA0.16PbBr0.51I2.49,19.68,1.141,219.20000000000002,0.787,
nGX0wZ6G_77OHlbtP_J_nEGq2m9x,MAPbI3,14.45,0.98,210.5,0.7,1.56
nGaiB5F2bYg2At8WL_iuLoc98Of2,FA0.92MA0.08PbI3,18.65,1.11,228.2,0.74,
nGed9ZMBQm5pTpMwUXcVuOXmsK1s,MAPbI3,3.06,0.63,84.0,0.56,1.6
nGghZioT5N9lajLj5Twaz9-D26zV,MAPbI3,5.07,0.902,116.30000000000001,0.483,1.6
nGko1PHEmqhObURgn_1nwcjgKD-C,FA0.85MA0.15PbBr0.45I2.55,16.63,1.105,212.89999999999998,0.706,
nH0mxX2waj9Ik2Po4XT3bFXuIdKK,MAPbI3,15.85,,,,1.59
nH7j8MjXm7CwcUrKKQSxxAtl1RDt,MAPbI3,0.86,0.192,57.300000000000004,0.39,1.6
nHIX6dfPbFRnQvai5Sg4uuW8HoMl,FA0.85MA0.15PbBr0.15I0.85,17.8,1.11,229.8,0.6970000000000001,
nHQy4Tos4h3D3FFeNPUnr3aiv3Ny,MAPbI3,14.9,1.1,211.0,0.6759999999999999,1.6
nHRU_8-KGwe_o3JkXgEpXOntAJyv,MAPbI3,17.45,1.09,218.79999999999998,0.735,1.6
nHZRrd_8eNEtLgUVcuY-oSS_okZL,MAPbI3,6.8,0.95,125.3,0.57,1.6
nHbElctlgZdy4H1g43oFjibuZGWK,MAPbI3,12.2,0.945,179.60000000000002,0.72,1.5300000000000002
nHhECvKSsFdkS-ZePDnQhQfTrIMn,MAPbI3,13.41,0.96,203.29999999999998,0.701,1.6
nHlWmrSwYmngzU7A_gNUu2GvuJ7p,MAPbI3,13.42,1.01,188.2,0.706,1.6
nHmKyMrPFu0VgXaPmqAkSBa62vkR,MAPbI3,10.7,1.038,202.0,0.51,1.6
nHsEkCUIw2eSWx_Wgm3t0hlBNHhg,MAPbI3,3.28,0.7909999999999999,96.5,0.43,1.6
nHspezMqXjZAA2slMN1KBuEP1ivB,MAPbI3,12.4,0.971,181.0,0.7040000000000001,1.6
nI-uhI8UFcbw1tyUMS6-bytcTUmZ,FA0.97MA0.03PbBr2.91I0.09,15.29,0.98,219.5,0.708,
nI0KsKSXnRD1CtnnCK2TIQa1hIpc,FA0.83MA0.17PbBr0.51I2.49,18.22,1.11,227.60000000000002,0.721,
nI5XlFG5UV3BqGIKgP0PEzh7hOIf,MAPbI3,10.96,0.85,219.1,0.589,1.6
nIVmaldWjhiH1Uui7U5zEPO86GBI,FAPbI3,16.4,1.11,214.3,0.7,1.51
nIiGnQ0KcW-pQlo0IdMhVo5kULhM,FA0.85MA0.15PbBr0.45I2.55,18.57,1.1,222.8,0.737,
nJ4irUIiddujWE34d_ECYI9nI27X,Cs0.05FA0.79MA0.16PbBr0.51I2.49,14.72,1.022,215.7,0.6679999999999999,
nJBe7tfeBss79F68x_wnW8qxF0-M,MAPbI3,11.26,0.887,215.7,0.6,1.6
nJXnwmRNC4rAKh5_OCZjMtmf-RX5,MAPbI3,2.0,0.84,82.0,0.3,1.3
nJgTDbJgNfKfXYiSSWtTcnO6Atqf,FA0.83MA0.17PbBr0.5I2.5,11.02,0.9,228.5,0.53,
nJuuEQCv5Zpz4DEyok9I-df-LyBd,MAPbI3,7.04,0.78,155.7,0.58,1.6
nJwXIpHL3_-PVoBXKpck0OD25ota,MAPbI3,19.01,1.148,228.29999999999998,0.725,1.6
nK-ZTE6PKzi4mv8bHnSQ6VQBsl8O,MAPbI3,15.9,,,,1.6
nK5lWkCo3dKngGEmXEY3SgSe5g2I,Cs0.05FA0.7885MA0.16150PbBr0.51I2.49,14.0,1.02,178.2,0.65,
nK7DtDi60RBlr2_0xYDqaO0BvRhb,MAPbI3,11.93,1.03,155.8,0.7440000000000001,1.6
nKE1jg6h2aUYZO8tBzWYGi3aDre_,CsPbBr3,10.12,1.594,74.80000000000001,0.851,
nKSA7wBJsKxmNBv6m5_bwhjTdBmw,Cs0.06FA0.8MA0.14PbBr0.45I2.55,20.85,1.16,235.6,0.762,
nKVdMiieQGX171exGXKXaEcmM3Wc,MAPb1.0I3,9.5,0.91,178.0,0.73,1.5499999999999998
nKWgQLBf5ATRxx18Q6QYER5ZlqL5,MAPbI3,10.83,0.97,223.79999999999998,0.5,1.6
nKkj7JgEUunxvl45A4tqNk41szrH,FA0.8MA0.2PbI3,14.08,1.01,211.20000000000002,0.66,
nL3_48vHA-Mxx2A5IuHDOlkpLqNv,MAPbI3,13.55,1.01,218.0,0.62,1.6
nLHJ8xdHi24HIayNCItSk2tbv9Z_,MAPbI3,0.88,0.83,62.0,0.36,1.6
nLSQiOyoD6XJekXYl6TJCr51-bR9,MAPbI3,9.87,0.98,155.0,0.65,1.6
nLZb6uVu2XZkkNz8F8ETc_nVICD_,MAPbI3,5.7,0.84,138.0,0.49,1.6
nLa56pH1Ib6D7F9-okgHCNcxoxvP,Cs0.05FA0.76MA0.19PbBr0.6I2.4,18.25,1.13,206.0,0.784,1.67
nLbyHqulrh3xoUSMP2nRrL2Kn5sK,MAPbI3,10.19,1.01,137.0,0.7340000000000001,1.6
nLcbbMeScqAOwGcWVsBpyfQ0IgdZ,MAPbI3,16.51,1.023,206.0,0.7829999999999999,1.6
nLidZvMg-TCxFB_5V_cWwcgu_sR3,MAPbI3,19.3,1.08,235.0,0.76,1.6
nLksRP2OBv3KvvmUGLLCjRqTQU5w,MAPbI3,11.7,1.06,180.0,0.575,1.6
nLpQNwh4O71Wmjc2gwP6FdvOO1X5,MAPbI3,15.07,,,,1.6
nLtrisb2eP_g0MkG3OO-tCFKDNzG,MAPbI3,14.0,0.96,211.0,0.69,1.6
nM0Y52neIQucGblIijPX3yLto76Z,Cs0.05FAPbI3,7.67,0.8,162.8,0.59,
nM4QUxJl3xZOAYFTl-W5_6ck53oe,MAPbI3,5.2,0.83,122.30000000000001,0.51,
nMGASWec83AEc4YvKjN5xiH057O2,FA0.85MA0.15PbBr0.45I2.55,14.4,1.08,209.0,0.64,
nMN7036vklrChGNAfFjgeSocbHzo,CsPbI3,10.74,1.11,148.8,0.65,
nMUB50U_h2199yqYMfZ1nU_E3Q1a,MAPbI3,18.2,1.1,227.0,0.765,1.6
nMabvpcD8EvQbsbO1ejnQp8CPCnf,FA0.85MA0.15PbBr0.50I2.50,18.1,1.12,227.0,0.71,1.65
nMdea-jvYZj1UXY_xDt5SHsBd3bP,CsNi0.03Pb0.97Br3,5.22,1.321,56.3,0.7020000000000001,
nMht1YaK_YHWi84MTEPHRrOuMMia,MAPbI3,11.76,0.969,185.0,0.6559999999999999,1.6
nMlLKyL2FlPxuirX5IWtgzuMM360,MAPbI3,13.7,1.091,200.56,0.6409999999999999,1.6
nMtbyQoR_b3UfSYaFHIBmNn9OIS3,(AVA)0.05MA0.95PbI3,11.77,0.88,203.29999999999998,0.6579999999999999,
nMvsf2ph-M-sDPl3kPLLFhhG_Yu5,Cs0.1FA0.85MA0.05PbBr0.15I2.85,21.14,1.112,239.1,0.795,
nN21hZpN25R1gCd4p4A1h7_U67sW,MAPbI3,11.85,0.94,229.60000000000002,0.537,1.6
nNIeEMR7W1ixhHI8wl7hdLXMeCtN,FA0.83MA0.17PbBr0.51I2.49,16.22,1.04,209.5,0.75,1.6200000000000003
nNT6xTiS_9Z8Ls5Rb4p7EujXbznJ,MAPbBr0.45I2.55,11.9,1.005,185.0,0.64,
nNX_c7b9-oHlWwaT1vYIi6IfNQYI,Cs0.05FA0.79MA0.16PbBr0.51I2.49,11.16,0.91,185.10000000000002,0.6579999999999999,
nNYezqTstt0aIK2r09EBO5OMlGUb,MAPbI3,16.34,1.06,202.0,0.76,1.6
nNe_lQmQEn9sQXOFiLyRdvrsTLvk,FA0.15MA0.85PbBr0.45I2.55,17.64,1.091,208.2,0.777,
nNvJ2uxmw1wbgJQjzkLiqVLQhuvC,MAPbI3,10.0,0.95,164.0,0.61,1.6
nO9vMu8oDaN9zgy_HpSlRtZOqzPQ,MAPbI3,17.9,1.02,204.0,0.7020000000000001,1.6
nOKJlKHA_FVj-7ShgojXs3dNjGQv,GU2PbI4,0.23,0.695,8.25,0.293,
nOSqyRZtTdZsXQCmL3ZDBOncTHvk,MAPbI3,5.3,0.95,129.70000000000002,0.447,1.6
nOeBcsXURfbK9mR_qfzT2-wI895M,MAPbI3,11.5,0.87,177.0,0.21,1.6
nOi86WNM_opxl78S2T_rEAF_0ORL,Cs0.1FA0.75MA0.15PbBr0.35I2.65,18.06,1.04,224.20000000000002,0.77,
nOplp-YFEf0Y0AM-p1QnSxPmYBoO,FA0.1MA0.9PbI3,13.27,0.955,167.60000000000002,0.8290000000000001,
nPBRpCCo0QVWNZrw7CFYTaKgX7OL,MAPbI3,14.4,1.05,190.0,0.738,1.6
nPF33VPwn5Sprz0SuyWAAemVbLLH,MAPbI3,16.93,1.04,225.3,0.7,1.58
nPJEAZ-3FHYzGEd6IG4ESPxImBhF,MAPbI3,10.1,0.94,179.0,0.602,1.6
nPMWoQZEBMoTditEiklRycxKjBFa,BA2MA2Pb3I10,5.13,0.95,106.0,0.51,
nPQkhdfJcnXIaHy4Sv5GbWHqq970,MAPbI3,17.32,1.08,211.0,0.76,1.6
nQA1HaQgxL7OBf39LAHAu0sN9iFe,MA3Sb1.4Sn0.6I9,2.32,0.6,69.1,0.56,1.7500000000000002
nQIziCObzxNCoQqZb06QfRbdHRGi,CsPbBr3,4.1,1.254,53.0,0.61,
nQPfb0Or9y_gLzKrqw1Zr_X-bJpO,Cs0.21FA0.56MA0.23PbBr0.06I2.94,17.67,1.09,230.5,0.703,
nQVh4WJ6OOh5eCYyQ-GvleeOs4sB,Cs0.15FA0.85PbI3,17.0,1.06,234.0,0.68,
nQ_PcWIWRpy29elsd2memMMKl_wR,MAPbI3,19.16,1.105,228.0,0.76,1.6
nQbnvurKKKjD_SHuLxJt3YyNy6uC,MAPbI3,17.91,1.077,214.5,0.7759999999999999,1.6
nQljo-rCkx78m9M0rklDDp8DVSqz,MAPbI3,20.6,1.15,227.0,0.7879999999999999,1.6
nQzGmDCGTuNwewLY5ES0y5pI1xRJ,CsPbBr0.6I2.4,13.11,1.2,163.1,0.669,
nQzbHidXunF2w-j8pCn5SE4ILXFN,MAPbI3,17.01,1.06,232.2,0.667,1.6
nR2KThvD5T4t9VaQlr-OusceHstD,MAPbI3,10.7,0.988,159.0,0.68,1.6
nREfBUvzOcq74LxIJq1WtHH4BWEd,Cs0.2FA0.8PbBr0.9I2.1,13.44,1.15,173.5,0.6759999999999999,1.7500000000000002
nRIJC2BJrDg_JjQDlaJH7ZuPKvc5,MAPbI3,13.9,0.96,199.0,0.74,1.6
nRixs1Ix-fKfkUR5V6OxLe_mxGu_,MAPbI3,17.0,1.06,239.4,0.67,1.6
nRkF1Z-v2x35rm3Plbd_4IwqCBFN,MAPbI3,17.11,1.08,214.8,0.73,1.6
nRrFG4HkRaHOfNJudi3j54WRCIcw,MAPbI3,12.2,0.977,175.39999999999998,0.71,1.6
nSGVmWz4ttXH3Qi_wMvokwsxfXGe,MAPbI3,18.24,1.08,236.8,0.7120000000000001,1.59
nSfZhnLErAwpTYQtRWKT1VeSuFvg,MAPbI3,16.0,1.07,196.0,0.74,1.6
nSrxnXWP7l6aCpVqGyaBEd5akQNc,MAPbI3,16.38,1.055,215.99,0.72,1.6
nTCdlOla9U2vP8XpNWozkr8rER6_,MAPbI3,17.51,1.08,217.7,0.748,1.6
nTDX1Db-N4_y0nhv1K9mhep5mO7L,MAPbI3,13.6,1.057,185.0,0.696,1.6
nTI5daMTMoJspH_qrDWQ_qpafy5Y,Cs0.17FA0.83PbBr0.75I2.25,15.03,1.03,196.4,0.73,
nTPQsJRpswDAv1UQarusIFe2VnCP,CsPbI3,13.74,1.238,148.0,0.752,
nTQ-EQ-I_jLCGGhY8D9JUvjiYwZe,MAPbI3,19.8,1.06,234.0,0.8,1.6
nTQLl_Y_3fyu4VKJOQoheST63gTO,MAPb1.0I3,17.88,1.04,223.1,0.77,1.5499999999999998
nT_v9zLdLnPVPupIik-1zyNB9Q_x,FAPbI3,11.88,0.902,196.4,0.67,1.48
nTk3XTxdirzEpGdJDiCl28hFq3WG,(PEA)2MA2Pb3I10,2.86,0.85,106.30000000000001,0.32,
nTuV8zNK0S9dMldxJ3tlcG697lUX,FA0.83MA0.17PbBr0.51I2.49,16.77,1.124,221.29999999999998,0.674,1.6
nTv0oaWgXfI6YtbXqPb1fF_x_Vww,MAPbI3,17.14,1.06,222.2,0.721,1.6
nTzm4T7XHLgpAtdo22m9JGv8wQZO,Cs0.05FA0.79MA0.16PbBr0.49I2.51,18.63,1.14,218.6,0.748,
nU0mJF7n62IovHS__AmR2uOO8Bkx,MAPbI3,14.05,1.019,194.20000000000002,0.71,1.6
nU1g-xJBhL8D0vnjLGE2GillyzDk,MAPb1.0I3,13.4,1.0,205.0,0.72,1.5499999999999998
nU7zPg3v5-A_RGsDQVFN3BYrRrQ0,MAPbI3,13.74,0.94,185.6,0.79,1.6
nUFrO8WusMV3ji3k1ZAPz14FgnmM,MAPbI3,10.01,0.89,217.39999999999998,0.51,1.6
nUHBXfSqpH727vp2hTCvrkcT9hCe,MAPbI3,7.98,0.68,233.6,0.5,1.6
nUXyltMz2rRM1VPbq9rV0uQhaxUq,FA0.85MA0.15PbBr0.45I2.55,17.0,1.11,216.0,0.71,
nU_GnAkRO_OeGvBldhyrG1E91h3G,FA0.2MA0.8PbI3,10.7,0.82,164.20000000000002,0.763,
nUlbAKeWw4W30epjRtx_JMKBA3B9,MAPbI3,19.23,1.1,228.6,0.765,1.6
nUrWj1KUoCMDrPI-a-9YDcXtbHyE,MAPbI3,13.1,1.06,162.0,0.77,1.6
nUzHI0mh-i3XqcC5aTuF12JUtbGu,MAPbI3,13.0,0.98,179.0,0.72,1.6
nV577_h3WHnptzcEJFyZt2pxDTz7,MAPbI3,5.8,0.9,132.5,0.483,1.6
nV6qgAmkwBYoK5tofz0gjtgpGax5,FAPbI3,17.56,1.07,228.79999999999998,0.72,1.48
nV9oiQVsmo8ZJEw0e_rmlCS18evI,MAPbI3,15.3,1.04,203.0,0.7240000000000001,1.6
nVCTZaMBUkaTZ7VN2hz2qnIsc6zt,FA0.85MA0.15PbBr0.45I2.55,18.6,1.15,214.3,0.75,
nVExwHV3-4la7U80exGjP1D06Cjj,MAPbI3,10.0,0.88,175.0,0.62,1.6
nVGNmjH6yVgs0PaP8M_zHxKJRUHr,MAPbI3,7.2,0.86,139.0,0.61,1.6
nVIgIawIuXl1AHGqF7pqcOp8Mw2H,MAPbI3,1.51,0.48,103.3,0.31,1.6
nVP4YQiRZbV5cMwiwgh_6rr-ppC8,MAPbI3,9.4,0.924,164.0,0.62,1.56
nVXoK_Aq0uKv0qwlSx6rr90kn-L0,Cs0.05FA0.79MA0.16PbBr0.51I2.49,23.4,0.797,0.26,0.72,
nVZL-bmNHu0ejS2fHlVfBi8mGKJy,FAMAPbBrI,19.69,1.08,233.6,0.78,
nW7zDqQgqPaMx3_D8kf9vGT9PTy6,MAPbI3,0.17,0.087,49.3,0.3929999999999999,1.6
nWI8SHiXDUpcOJ-yEau4U3GPr-0Z,MAPbBr0.6I2.4,6.1,0.94,140.0,0.47,1.72
nWKlxtgc2r1VfSOd-qXspsVf4j2c,FA0.1MA0.9PbI3,20.43,1.08,237.39999999999998,0.7959999999999999,
nWSwzVlK3BME-2bEh2xnfZdOaGYr,MAPbI3,16.89,1.02,224.60000000000002,0.7390000000000001,1.6
nWXs8wq0dI_uR5mAcIjGlHTf1mvc,FA0.28MA0.72PbI3,17.3,1.1,207.0,0.76,
nWkOgfZ0tqt2Egliczk0MLyBuKoI,MAPbI3,14.8,1.02,194.8,0.741,1.6
nWoFTxJdeTxL9_G33UEJm2B9dOEf,MAPbI3,12.13,,,,1.6
nX0KgczvtoS6MLZGcPmt7PGK8XxE,MAPbI3,13.93,0.99,208.70000000000002,0.67,1.6
nX6SPrgM43h8aCySycdWc1ZCgL52,MAPbI3,17.22,1.1,216.0,0.72,1.6
nX7NLat_oBr0qNwvLxj1dbuzHlCY,MAPbI3,13.78,1.01,201.4,0.68,1.6
nX98I8W5C3ROyj8OKAvvbvhNEpGH,Cs0.05FA0.79MA0.16PbBr0.51I2.49,10.13,,,,
nX9aBWILaQRGXPdTOU-Oc4KeBr4u,CsPbI3,15.91,1.11,183.1,0.78,
nXH0AVonOx-pjR0PKNphl6mqGSqF,BA2MA3Pb3SnI13,10.7,0.81,190.0,0.701,
nXHZVRxnPoD6u4IZSIqF07LdR_rk,Cs0.05FA0.79MA0.16PbBr0.54I2.46,14.64,1.088,206.6,0.6509999999999999,
nXORoEtJrVkZA0oVNSsG3z_UJXHA,FA0.65MA0.35PbI3,19.91,1.1,233.1,0.782,
nXPNhQcn3Y-7SbJPucm5I6skxHQv,MAPbI3,13.14,1.04,182.8,0.691,1.6
nXb6Hl4dZ1KR6nvxzfUbgakPhgLZ,MAPb0.85Sb0.15I3,3.0,0.57,131.0,0.402,
nXinejGJRt-fU6SsgzJgxKtKZIFY,FA0.83MA0.17PbBr0.37I2.63,9.8,1.067,185.79999999999998,0.494,
nXkho602ApzERQohR9l3tZDQE_50,MAPbI3,9.77,0.72,176.29999999999998,0.77,1.6
nXlJOhA4nvHweymDUQGA__lfvLFY,MAPb1.0I3,7.2,0.77,156.0,0.6,1.51
nXo5z5pKeKM5aJMTOyQ1X2timamv,Cs0.05FA0.79MA0.16PbBr0.51I2.49,16.8,1.095,227.5,0.73,1.57
nXpwiXHaCfP0IJrkRjJTy53u1R17,MAPbI3,1.52,0.65,63.5,0.37,1.6
nXx3MyRw4H9xXvWC3BqhzGHBv34k,FAPbI3,13.6,0.97,217.60000000000002,0.65,1.5
nXyh9zxYzSXPp4jeth8cib8RhX3Q,CsPbBrI2,9.1,0.92,134.8,0.735,
nY0itT0dHjz4XlIzx3yffms9mHfO,MAPbI3,5.8,0.82,131.0,0.5379999999999999,1.58
nY6G5qVh_7mzF6asUaTUSXgmOkSg,CsPbBrI2,12.8,1.1,156.0,0.74,
nY762vvyI1QsbcQ19ksH5TVhSvGe,MAPbI3,7.1,0.86,191.0,0.433,1.6
nYFVIWO5Zi4UpJNZwCs-4BXDZOgS,MAPbI3,10.94,0.957,167.3,0.68,1.6
nYXrpHvEAlSwC_uedbgiA1MZXpfQ,MAPbI3,11.53,1.0659999999999998,166.8,0.648,1.61
nYdJrbfjxhdTUUN9E3j4ixfv6LTt,MAPbI3,15.81,1.01,213.9,0.74,1.6
nYtMPBVG7_DAmubdmigB_wt0jaQW,FA0.75MA0.25SnI3,3.31,0.46,176.1,0.41,1.4
nZ0M_5FqioF68kdd5Bv9uefQB8Zy,MAPbI3,14.2,1.01,212.0,0.66,1.6
nZ3wP2XEsZjbWX9EjolipgBm5QI_,CsPbBrI2,12.99,1.215,143.5,0.745,
nZM9-k7GqMknsn0Hp_ICLF8fOvGY,Cs0.05FA0.79MA0.15PbBr0.45I2.55,21.6,1.18,234.0,0.78,
nZXNb8eqce8THzX2YrCmc3Yv1zqa,MAPbI3,10.6,0.9,189.0,0.62,1.6
nZZrM8xF03iR1areCaLbtEfHOY5d,MAPbI3,8.9,0.925,158.0,0.61,1.6
nZlc4vYShz3aUi6cJRDB4S202uFD,MAPbI3,16.08,1.03,210.5,0.74,1.6
nZw0FwVlaNp6pmEzqxuBnB0qw-od,MAPbI3,15.4,1.06,186.0,0.778,1.6
n_7EXcK02s1b91yEYX2ivrrmj7KD,Cs0.05FA0.79MA0.16PbBr0.51I2.49,16.4,1.0590000000000002,227.0,0.682,
n_B2Zyo5GWD3i5V4ls-zzfnidS9X,MAPbI3,20.41,1.14,229.7,0.779,1.5499999999999998
n_SvrOO8ud7QDmc5fd-xEHwpECYN,MAPbI3,16.24,1.06,241.29999999999998,0.64,1.6
n_TV5ybKbPWB7_yV_KQhl7PHai_a,MAPbI3,14.26,0.965,186.4,0.7929999999999999,1.6
n__O_zKUmtWbc8T3amZ6zOTu6xiy,CsPbBr3,4.5,1.44,47.0,0.65,
n_lSBqIT5IkmGFfEUpEqfSGDPkM3,MAPbI3,9.5,,160.0,,1.6
na0JzevaBRLOmcfPbp2M4SFteffL,MAPbI3,13.7,1.01,184.0,0.74,1.6
naB62OQjftba7VYHIBTfLHCPYLJk,MAPbI3,16.7,1.14,209.3,0.706,1.6
naHqFM3BJ9vCVDBMkKkgy9vwEkOr,MAPbI3,13.07,1.0,201.0,0.65,1.6
naLCuLPW3d6ddefo7s3xMnMwO-nQ,MAPbI3,0.01,0.77,0.21999999999999997,0.413,1.58
naV1mFkLZFTDn4__bbur6viGQT-L,Cs0.05FA0.79MA0.16PbBr0.45I2.55,20.2,1.15,226.0,0.78,
na_rhavbvO_Yse7qWrl534thwbkl,MAPbI3,15.1,,,,1.5499999999999998
najcO3CRZbmP_wrHqR26mQ9FHMDo,CsPbI3,6.5,1.04,120.0,0.53,
nasK4tGFlupkYNTNCMiM40yiqKvk,FAPbI3,11.5,0.99,204.0,0.57,1.48
nb4Di0LB4L_TyUeBCiNTHkV2PJAA,AgBi2I7,0.25,0.52,17.5,0.2769999999999999,1.8600000000000003
nbDqyhtwOZFPgHis4H7zzjH6qiBB,MAPbI3,14.5,0.96,224.0,0.672,1.6
nbJJAKP0jQUo-cPJwNSl4HTiAO4E,MAPbI3,4.9,0.87,120.0,0.47,1.6
nbJlPHbBEarQ8zAEIvpC3saheFAb,Cs0.17FA0.83PbBr0.6I2.4,18.45,1.1,226.9,0.74,
nbJp2uuIqkr_gbzxtEAEBtUGTQqQ,MAPbI3,11.8,0.929,188.0,0.66,1.6
nbOFNpoP3TjiTwrdTjM5tfGdi5zs,MAPbI3,8.7,0.815,191.4,0.56,1.5300000000000002
nbOIsfjoEUEvQ4UWGLVpOuvgLdws,MAPbI3,13.0,0.99,215.0,0.61,1.6
nbSfjjOy63bXc9YHsK40zHErxDnl,FA0.85MA0.15PbBr0.45I2.55,15.54,1.002,222.89999999999998,0.696,
nbZ6YMYYskNrwYqITNxDZNs0x4IW,MAPbI3,8.85,0.96,197.10000000000002,0.478,1.6
nbZVjO-BM5ayQMh4Jbsflo6AOMj-,MAPbI3,17.6,1.09,209.0,0.7759999999999999,1.6
nbgog_WlgvJk63dSVG7hhN8E7fxW,MAPbI3,14.6,0.8640000000000001,218.4,0.774,1.6
nbpaPGRli2ELadrmb_iFTlunUe7s,MAPbI3,15.4,1.04,230.0,0.64,1.6
nbpbD-ypt9mR-nDsNoOcbNdACOTP,FA0.85MA0.15PbBr0.45I2.55,19.72,1.15,236.20000000000002,0.757,
nc-es07fWj2XLJyAu1EKCAxESkSM,FA0.9MA0.1PbI3,0.1963,1.06,235.7,0.7859999999999999,1.525
nc4IMS1qJRIv8DwD7lHWg3kG9K_F,MAPbI3,6.63,0.7,186.29999999999998,0.517,1.6
nc8n2-nOUL2Oy8hqWM5XZgsSqRpd,Cs0.05FA0.79MA0.16PbBr0.51I2.49,16.8,1.02,229.0,0.72,
ncByS8T8tiA00KXyCT8i0dTFybPd,MA3Sb2I9,1.89,0.62,50.9,0.599,
nc_vEqbG9s44wpekDoqlJHD0Wn7W,MAPbI3,11.56,1.02,169.3,0.6679999999999999,1.6
ncc4hG5erdIvaW-SFew-xbdje5jV,MAPbBr0.45I2.55,15.69,0.99,219.20000000000002,0.71,
ncdrMA8RjgQiphSU5SvHYQpr5oeH,MAPbI3,13.5,1.02,205.0,0.64,1.5499999999999998
ncmRvL5KUhbhh-ruJA0jcY8AsUem,MAPbI3,11.93,0.98,171.20000000000002,0.72,1.6
ncnAdA2Li25GUe_X-4Gt78mltZ07,MAPbI3,16.26,1.09,207.2,0.72,1.6
ncuoiUyvFoYX51Zsk52-LqVdhjT5,FA0.85MA0.15PbBr0.45I2.55,18.62,1.082,228.70000000000002,0.762,
ncupDEJQRi7Wxcmwv12VeLC93aHI,MAPbI3,8.4,0.99,158.3,0.54,1.6
nd2slMMPleva8QXy7dS_zPNAru4F,Cs0.1FA0.75MA0.15PbBr0.35I2.65,18.64,1.061,224.02999999999997,0.78,
ndG5FA7RH7BFzr0tOwxKWg0ene_u,FA0.85MA0.15PbBr0.45I2.55,19.27,1.11,235.2,0.718,
ndJeaqE7CF3qhvd70syNnF1VG-Yq,MAPbI3,5.17,0.84,144.1,0.43,1.6
ndVmBKa3Tkxtb6Am8NXmV_MRe9Da,FA0.7MA0.3PbBr0.3I2.9,15.6,1.08,209.0,0.69,
ndd_xljRZ7YV30PNiz6VTVVosczL,MAPbI3,15.4,0.96,210.0,0.76,1.6
ndmaBnOLrUhFHbEZZh_JE_mOLFpG,MAPbI3,14.34,0.9,225.5,0.7040000000000001,1.6
ndsSIbIJQUE-EiydCbtWF12XDyGE,Cs0.05FA0.54MA0.41PbBr0.06I2.94,21.92,1.126,242.3,0.804,
ndyYn0AoBpMcniRkyxXlgc_fwXce,MAPbBr1.5I1.5,8.8,1.11,127.5,0.622,
ne0eQ96U1wHRpo4m5DQR-QyQJQfL,Cs0.05FA0.80MA0.15PbBr0.45I2.55,19.7,1.159,232.0,0.7340000000000001,1.59
ne4UAkC_JvAuAdZtbEFtkJAVJWlZ,MAPbI3,14.02,1.102,162.8,0.78,1.6
ne4qQ2jRv7vj747BHvKtylLWrIKK,MAPbI3,10.95,1.013,169.0,0.639,1.58
ne5R06Xvctr0fKxja7YOS9vUhlE9,Cs0.05FA0.7885MA0.1615PbBr0.3I2.7,1.2,0.35,141.0,0.29,1.5499999999999998
ne5SnHDuedUXPnTRbe1a4Kh-aOmO,MAPbI3,18.9,0.7020000000000001,0.279999999999999,0.63,1.6
neDZd_QgYwq_twxwFEx_ogMq9LbQ,MAPbI3,4.16,,,,1.6
neFKQb0yYZ9ZnTlQXVRzeXkSdcLo,CsPb0.95I3,11.0,0.8809999999999999,171.0,0.73,1.7500000000000002
neMHrtEb3l_P_0TBrx6xxMNGOMyf,MAPbI3,9.36,1.03,160.5,0.5660000000000001,1.6
neR1VPui-Km8li9PW6T2JExqE3sv,MAPbI3,4.87,0.93,91.0,0.5770000000000001,1.6
neZtWlCUNGVRnrsyqfmsaT158Fr2,FA0.85MA0.15PbBr0.45I2.55,20.0,1.167,232.0,0.736,
nebQctSSHOW1d8rNqmt8AeLA5ack,MAPbI3,17.01,1.07,219.3,0.725,1.6
negaOFoctYiJu517N-M_gZdyCIF3,FAPbI3,20.5,1.08,244.5,0.78,1.526
negjWTO6UhHehECnvS0Wnioc88xt,MAPbI3,10.76,0.93,172.28000000000003,0.672,1.58
nemyjfjP6RFYoU20W68d4EbtInJw,(DMA)2PbI4,0.02,0.487,1.7000000000000002,0.315,2.39
neqVjssHw-Q85NxASuF4mpI5qV3u,MAPbI3,8.69,0.87,177.3,0.56,1.5499999999999998
nerMABa1BBWCWIPeXylvHu-2-jmK,MAPb0.4Sn0.6Br2.1I0.9,9.8,0.79,187.10000000000002,0.67,1.3
nesXhn4xgtWXJZnd7oHjgaOWN5eM,MAPbI3,13.21,1.01,209.7,0.625,1.6
newdgiPM3jMRPUgKcnlTgpe52Tcm,FA0.85MA0.15PbBr0.15I2.85,18.6,1.13,213.0,0.77,
newo71qR3Ij1xQIdV4cwSKZY1J9X,MAPbI3,17.0,1.02,217.10000000000002,0.7809999999999999,1.6
nf2JQizTKmqxIZT-ubg6n7IPbdWi,MAPbI3,13.5,0.98,200.39999999999998,0.71,1.6
nf45lM74dlth8S4TAgiIVKQ7Pod2,MAPbI3,14.8,0.986,241.1,0.65,1.5499999999999998
nf5U8lqx6S_9HldccCBHYd3cvk8F,FA0.85MA0.15PbBr0.45I2.55,18.4,1.09,225.0,0.763,
nfDy6zpXmANrXquafYbSG1O5pKtf,BA2MA10Pb11I34,16.08,1.05,214.0,0.718,
nfHzZRX5xjtA9KhGCBSqvEVcVnuV,MAPbI3,17.15,,,,1.6
nfJUMHNz__aKEwUy0Io6Gxnur71F,MAPbI3,4.8,0.79,76.0,0.626,1.5499999999999998
nfK6A9YZ4LOYcsHosRyuIndHML10,MAPbI3,11.4,0.88,175.0,0.73,1.6
nfLaw89PEi6EJPtDPHUAYFk3Tf5P,MAPbI3,10.08,0.86,151.1,0.775,1.6
nfNtfYNA042GkHH-D_PeEB8jlBji,MAPbI3,17.5,1.09,228.0,0.737,
nfUAWSdEAfxmm8ASxADQ7LX6xqYJ,MAPbI3,2.57,0.573,103.80000000000001,0.431,1.6
nfVMRtD-ft6ZODGblckrfUy9dvfb,MAPbI3,12.7,0.93,207.0,0.66,1.6
nfXGRkeC7K5KbkZhzB3AAFC85yG1,MAPbI3,3.78,0.882,102.0,0.42,1.6
nfpjI9Vtm0DNJkO_4WxRYI6jEq0h,MAPbI3,20.63,,,,1.6
nfy4wvZiIPJXVtXtOdwIkWfDKora,MAPbI3,7.31,0.86,122.0,0.67,1.6
nfyagVMynR-2RxWZj4KDOnHJbOF9,FA0.4MA0.6PbI3,13.51,0.959,218.1,0.6459999999999999,
ng8SasLY7xj8vfMo6CkvntZjc-R_,MAPbI3,18.6,1.056,210.5,0.8,1.6
ngAFh6hLkY_T-DeVwldx285cgKY6,MAPbI3,13.21,0.92,203.79999999999998,0.71,1.6
ngGSIUzb5LM_MQz0DVv-IhSYXJtU,MAPbI3,15.4,1.016,223.5,0.68,1.6
ngH59ATwJCRzg2ZvL7RXB1SGf1bv,MAPbI3,15.3,1.056,215.15,0.67,1.6
ngX7bbnKsQi1KENNFCAMRgH5Ge4K,MAPbI3,15.8,1.04,205.9,0.74,1.59
ngYAW7RuMS0fKqnsovkVHZLZEiiv,MAPbI3,11.5,0.888,164.0,0.789,1.6
ngcpc1EM2HtJABOs7q4TcpkGTbX5,MAPbBr3,2.62,1.172,49.3,0.656,2.3
nggLPBUGIS2D_0BGQikc4HwM3OOf,MA0.125Pb0.875I3,6.4,0.79,158.8,0.51,
ngpU1wVFsRXNEx6hLONI9L89kICE,MAPbI3,12.9,0.96,185.0,0.73,1.61
ngpiBsSYwLqonXQiixo7TjhQSnCH,CsPbI3,12.4,1.16,147.89999999999998,0.721,
ngvlJr1ScI6Y8fXCUtyeQ39qrQ6_,CsPbI3,1.24,0.83,25.5,0.59,
ngwAuTj5U1Yyofx2M4vGUudkY1t_,Cs0.1MA0.9PbI3,13.24,1.04,203.4,0.63,
nh0TBkm7BW4pv8a1YJ_6Fmlg56Wj,MAPbI3,17.6,1.11,200.0,0.7929999999999999,1.6
nh179sAZ_G_-qAw7nqmZXGYH9tJl,MAPbI3,10.2,,,,1.6
nh5fuC_knwvI0aQshIv8CL7QZaxs,MAPbI3,12.0,0.92,209.5,0.62,1.6
nh7hAl0fPPDSbtslpaMOoZMcb9D3,MAPbI3,16.1,1.06,186.5,0.82,1.5
nh8Pt_p-hPW0j99fYlDntrdjUt9O,FA0.1MA0.9PbI3,5.21,0.915,86.19999999999999,0.66,
nhD8yqvfbmupktvCN5CDh31l4gsW,MAPbI3,13.32,0.87,228.2,0.67,1.6
nhPS5jCQ0zjYOCbgj6I61-b3wBIB,FA0.5MA0.5PbI3,10.36,0.949,164.20000000000002,0.665,
nhQfXEO4n_Mw6ewGxIsaJr9RQtfl,MAPbI3,16.86,1.08,208.2,0.7340000000000001,1.6
nhVIDtL60U_ZzDKSu3q2hwbcOn40,Cs0.15MA0.85PbI3,7.3,0.715,171.0,0.6,
nhYBWHNbiiBieew8P8ofCfMQWk1g,MAPbI3,11.63,0.9,198.9,0.65,1.6
nh_v3rTJQxrVreq1lAvf31-hfXy5,MAPbI3,8.87,0.86,206.29999999999998,0.5,1.6
ni3pxzqjE-EgJak2xVUef7u5CZ3N,MAPbI3,19.38,1.08,227.8,0.754,1.6
ni7pzj2ZrKsbDMyq-bdhPeuIXSqz,FA0.25MA0.75SnI3,5.39,0.52,186.0,0.5579999999999999,
niCDiaecJvuTfqYewConCLC2I1iA,MAPbI3,13.38,1.07,225.0,0.556,1.6200000000000003
niHiGqblsiXO-xXU57lcmDeMu0hH,MAPbI3,18.5,1.09,223.0,,1.5499999999999998
niI8-S84T_dd-H1VeeDL-W0tmii2,MAPbI3,16.17,1.05,210.6,0.73,1.6
niJ-TNEwjMAcorvcWchs6pWoXlnc,MAPbI3,12.31,1.028,183.5,0.653,1.6
niJVKV3kdVv6i7tPhZEPEp_QYJfy,MAPbI3,9.37,0.84,162.10000000000002,0.69,1.5499999999999998
niPAMkQMkvDHWF4gd_xrBc_RJDL3,MAPbI3,12.1,0.88,189.0,0.72,1.6
niRjhzCf424vbYTdNxW50AJ8yKyG,MAPbI3,18.0,1.05,219.0,0.7809999999999999,1.6
niTTwL5MtNNmS4Nyw0fff2ICgkZj,MAPbI3,13.4,1.04,179.0,0.71,1.6
niVlgaBmDxf9gaa0tmjX23YHxU-O,Cs0.1MA0.9Pb0.5Sn0.5I3,10.07,0.7,233.2,0.617,1.28
niYNmRId0pxlt46nDiv5BMYMS21a,MAPbI3,6.67,0.9,132.4,0.56,1.6
nieq-Md37k_KHrU6Umz00hUwkr-y,CsPbBr3,7.38,1.48,64.1,0.7829999999999999,
nikpEXRnZNHUv3oBSaC5Tg2Gw0id,MAPbI3,15.25,1.03,203.5,0.721,1.6
nimMTW5rX7cEbIcXwP60RzDmOL0s,MAPbI3,12.06,1.01,229.7,0.52,1.6
nipXeBAY2pZP7IQBoZPzWOvKAmOH,MAPbI3,9.13,0.94,136.1,0.7140000000000001,1.5
nirRy_7jLTQeHk9RxJPv6gt9EiBP,MAPbI3,5.0,0.95,108.0,0.49,1.6
njAAJdBKzn78i_WpPf-2Ubgic1L5,Cs0.07FA0.93PbI3,13.4,0.96,219.60000000000002,0.627,
njB4r8J2WRnq9z-UjsynRVRcqF29,CsPbI3,15.47,1.084,195.79999999999998,0.757,1.6800000000000002
njKWWJp2K3DGdmYkJiZfg52omyUE,MAPbI3,13.83,1.0490000000000002,194.8,0.677,1.6
njQS8thO88Stm2buKH3Iwq6juTCS,MAPbI3,10.2,0.91,168.0,0.6709999999999999,1.6
njZJ2g_JO_KDr2a4qX2Fpd67Zki4,(PEA)1.8BA0.2MA3Pb4I13,12.0,1.16,156.0,0.662,
nj_UvBpqVx7ExBZnHbqVsUetw9Sy,MAPbI3,15.95,1.05,223.6,0.67,1.6
njafOiKQqhQpzAhhkwJs2YOp_j2W,MAPbI3,0.55,0.52,23.5,0.44,1.6
njc3f6lxFx4IRxikfvMZF_wzZBHa,MAPbI3,7.62,0.8370000000000001,147.0,0.613,1.6
nji0HcanR1WrLg60hWe2t_0TZ139,MAPbI3,9.0,0.99,175.0,0.56,1.6
njr4pM0WmjVEHElphYdCBU0RJGsF,MAPbI3,14.54,1.06,206.70000000000002,0.6629999999999999,1.6230000000000002
njreMJ5UlyC38iA98mpT2gSmiyk5,MAPbI3,4.6,0.976,94.0,0.51,1.6
njxDB8Jb23XTHA1N5GwwG_z_B-wa,MAPbI3,19.49,1.12,228.70000000000002,0.76,1.63
njzWnVE4gJxJXSFSjqbydZw8qbk8,MAPbI3,15.48,1.03,210.5,0.71,1.6
nk90zepcDMcOD2vHMZ_85uHMPP3U,MAPbI3,13.06,0.93,188.2,0.7440000000000001,1.5
nkHS8TNeHSR3CbKHZzmScgHMPbr-,Cs0.17FA0.83PbBr0.75I2.25,16.84,1.07,204.4,0.76,
nkSpm69dQViJfFyox_kQvSoMz2w6,MAPbI3,3.57,0.8859999999999999,77.0,0.528,1.6
nkfqk29BJqZuWuNr9CeEQbdfn2lL,Cs0.05FA0.79MA0.16PbBr0.51I2.49,18.3,1.113,220.10000000000002,0.81,
nkl-04mpU9MVQx-KjN28fXDpxPmu,MAPbI3,8.73,0.843,201.0,0.524,1.6
nksSdjCwtnC574GIsjjAfIoSelM0,MAPbI3,0.58,,,,1.6
nl-VVee9pPB1VFuzX6-cNKCO5NuP,MAPbI3,5.35,0.83,117.30000000000001,0.55,1.6
nl06A45kdPr7GqzC6hYH1PU8GyIT,MAPbI3,15.8,,,,
nl0ibU8uqvIiSfWhvvasojcOSaBe,FA0.3MA0.7PbI3,15.6,1.095,192.0,0.72,
nl4p_lGNf1uXKPyfErd0YabF8K3J,CsFA0.83MA0.17PbBr0.5I2.5,19.35,1.085,245.92,0.73,
nl8ZAeurm9A3-hBxU2EmnbcBD7Vr,MAPbI3,9.7,0.89,172.0,0.631,1.59
nlKOPnMW7DuCT4hm0f4gUNqkUBy-,CsPbBr2I,3.99,1.03,75.3,0.51,2.07
nlOB8HhHtlHis7T_SGpj1DMnS3z6,MAPbI3,13.8,1.0,179.0,0.777,1.6
nlXdoV0kxM-Zu26Y0nx5yV4pLj44,MAPbI3,6.2,1.09,101.0,0.56,1.6
nlYgWv5OLfCb2fI_SBDWcpV6CXh5,MAPbI3,12.74,0.894,226.40999999999997,0.622,1.6
nls44PkOOuWeANoYMwEiM9MGX-qj,CsPbBr2I,17.52,1.59,132.4,0.833,2.05
nlur33SwufRG8jd1HU1CeHVrlcLw,(PEA)2Cs59Pb60I181,7.61,1.05,113.3,0.64,1.73
nm1kAuMfSolHXwhPyvZ0XxFmkjcu,Cs0.05FA0.79MA0.16PbBr0.51I2.49,14.08,1.046,197.8,0.6759999999999999,
nm53VckLeHH2jlIt30W9ot-8EmlH,Cs0.05FA0.79MA0.16PbBr0.51I2.49,11.3,0.96,220.0,0.53,
nmB8jVU4y-fAjKu4S2z3hz_Dhb_c,MAPbI3,14.0,1.04,208.4,0.6459999999999999,1.6
nmCtaNLKlUmFn_nRRy8nvMDcYdy8,MAPbI3,6.7,0.877,139.0,0.55,1.6
nmDN17dEJIcjQpibsBvunGwWh7_L,CsPbI3,4.84,0.82,95.60000000000001,0.616,
nmJHc0shP_jNWKn0SVw7pPKJ0r3P,MAPbI3,15.6,1.04,203.4,0.636,1.59
nmLsyOfmH_1xVugpaIEo62fSnVnv,MAPbI3,4.08,1.02,62.400000000000006,0.64,1.6
nmOTiVR0Yh3nfk6TnipplcrciEkQ,MAPbI3,13.7,1.03,181.0,0.73,1.6
nmRT7SmdISFM1pSNDEUTirW2k-r-,MAPbI3,5.94,0.68,143.0,0.618,1.6
nmSzX0KJ08iIf5oE1tp8MhTRn_EY,MASnBr2I,1.14,0.25,78.5,0.3879999999999999,1.7700000000000002
nmWcjo09qOin12hvs_JU_sEkx3sg,FA0.85MA0.15PbBr0.45I2.55,18.4,1.12,207.0,0.794,
nmiXL9-z_06UnB476kzjR73j3BdO,FA0.3MA0.7PbI3,9.42,1.0759999999999998,188.4,0.465,
nmmwLziCWtkETz7PlgV0A0e2_axX,MAPbI3,13.1,1.085,153.0,0.7879999999999999,1.6
nmpJh43HkxU8txoWkSfahk46-ZFx,MAPbI3,14.2,0.93,197.0,0.794,1.6
nmvFJ15Hz8qgzxgk18yzNG9xzgHn,MAPbI3,16.8,,,,1.5300000000000002
nmwXSOmtHhpWAwxCuEYI86Xy3JBy,MAPbI3,6.98,0.852,174.0,0.471,1.6
nmxmFvIb_8f5XfGGfuNNu2Ksf2uH,KBABiTeO6,0.06,0.545,0.8999999999999999,0.58,1.94
nn1Xqs_NogYNhq6zpshvLb_gI0u_,Cs0.17FA0.83PbBr1.2I2.8,15.2,1.22,178.1,0.7,1.7500000000000002
nnDiTG9lRu3Ya1G22LXmuEwEts46,MAPbI3,3.6,0.72,82.0,0.61,1.6
nnVPoltuizhOZslZLFc4sZsBwYgR,MAPbI3,7.98,0.813,142.0,0.69,1.6
nnVXeOyChCii4U08ki8_3IIyldZO,FA0.85MA0.15PbBr0.45I2.55,18.04,1.1,216.1,0.76,
nncRrOy3vs31E8QOy2-tvPK84iTX,MAPbI3,21.1,1.16,225.2,0.81,1.5499999999999998
nnelxIMQ0SsLr2AiecqTmS9Lk_f8,Cs0.08FA0.78MA0.14PbBr0.42I2.38,10.55,0.92,228.9,0.499,1.61
nnmPFk88sk2cPNcNGtUNJ0pNOkHK,MAPbI3,11.9,0.982,202.10000000000002,0.599,1.6
nnu7XE_Wy9t0kzG3tzJ0DlaIUCmo,MASnI3,2.43,0.63,106.8,0.36,1.35
nnvzc-4z0xEe9AHdXvIUzO4Frzcq,FA0.92MA0.08PbI3,18.22,1.07,227.2,0.75,
no-2imlg40sQHMBYv5Vqgwsb9g3a,MAPbI3,12.8,0.88,183.0,0.8,1.6
no-s3R8fil67TY7A5r6mgpeFwUvC,MAPbI3,12.4,0.95,183.0,0.716,1.6
no5AmTmABhXzhHSi5WHrtHbZDAVj,MAPbI3,18.84,1.11,220.39999999999998,0.77,1.6
no6NjtnIGj-G5c3uAmvqzieviaRR,MASnBr2.64I0.36,3.03,0.63,102.8,0.4679999999999999,1.83
no7uiTPl9AyQT60rBLic9lcaQLdF,MAPbI3,9.5,1.03,152.7,0.605,1.6
noAQ3VKFZATRabPqhXLwmC90gAqL,MAPbI3,13.31,1.02,185.10000000000002,0.705,1.6
noUglAEeZJYDN5N9RM91jExGQACp,CsPbBr2I,13.7,1.22,149.0,0.753,
noX-6cGpDmhuZKDn9W7Bh7cqylcx,MAPbI3,9.52,,,,1.6
noXhRvbc78x222YWMjL3gIR0mW5f,MAPbI3,10.28,0.942,190.79999999999998,0.5720000000000001,1.6
noZKVFHfTpyaQIdMUQcpXZyGi78C,MAPbI3,10.8,0.93,189.0,0.617,1.6
nofxow4k23SBh9b-e9-XpMIrWGKX,MAPbI3,7.13,0.907,148.11,0.531,1.6
nokYiARpzMGtcYpGaIlz_c76scqz,MAPbI3,6.53,0.885,123.0,0.6,1.6
nopul4wZRoS1W5smsKSc7EVvjgyZ,MAPbI3,9.47,1.028,189.72000000000003,0.485,1.6
np-hb-DaMz6jbkd9BbfTXtRjZjvb,FA0.85MA0.15PbBr0.45I2.55,18.4,1.11,214.0,0.76,
np0qbbhlhZn2dzV0xW0rWKkFZsnd,MAPbI3,15.23,0.99,215.3,0.715,1.6
npBn06KqKaz-MPzXjzo0rMtJj4kz,Cs0.06FA0.8MA0.14PbBr0.45I2.55,20.85,1.16,235.6,0.762,
npCH_W6tGJRboWg7xanNBiRhJqKu,Cs0.07FA0.775MA0.145PbBr0.45I2.55,20.4,1.16,231.0,0.762,
npJ1Hj76Xv88hzttkha0Wc544YUR,MAPbI3,11.96,1.079,198.0,0.5579999999999999,1.6
npK6NnuTuQ8UwCv9TSf4JhlLehHW,Cs0.03FA0.7MA0.27Pb0.5Sn0.5Br0.03I2.97,18.18,0.787,307.2,0.752,
npNR24Gwq7VnIc5DXTPbP5ZcdUbY,MAPbI3,10.74,0.89,213.0,0.573,1.5
npU6s51lKj9iTDvloBKZb39h8OVw,MAPbI3,10.06,1.0,185.0,0.572,
npZ8AGMALq6a_Ekf0MAiyupTex65,MAPbI3,8.66,0.83,154.2,0.677,1.6
np_amv9ekIeEVIZ8FL0oxkV64zZ3,Cs0.08FA0.77MA0.15PbBr0.51I2.49,9.86,0.734,187.32,0.717,1.6
npp8Ddpqc56XbIIeNakCLIiIwNFj,MAPbI3,3.55,1.06,70.5,0.475,1.6
npsi-asZqkQgpxCrXEEy5Tk0OHzZ,MAPbI3,6.8,0.772,152.5,0.722,1.6
npw4RBUbRHrfiOzkr1j4p056kpi-,MAPbI3,18.94,1.08,234.60000000000002,0.1889999999999999,1.6
nq-ktmsp57NDyjmWjtYzP2viRRcs,MAPbI3,18.14,1.08,223.1,0.75,1.6
nq-oC4EETNmunddAfVaDy6aRh1z8,BA2Cs0.15MA2.85Pb4I13,10.49,1.08,175.10000000000002,0.555,1.63
nq4SO5WIh_MGEUIIF1CC72r8SHLC,MAPbI3,4.08,0.76,126.7,0.402,1.6
nq5HcIx9_D1kbeyy0YAPuby6q-oU,MAPbI3,11.36,0.85,184.0,0.72,1.6
nqYj3lM4fIItf2J2G_wnRA-Z7kGP,MAPbI3,7.84,0.98,114.80000000000001,0.6970000000000001,1.6
nqfcmwfVZoVLjUK7-IqPdQEmniwH,Ca0.05FA0.8075MA0.1425PbBr0.45I2.55,16.9,1.15,203.0,0.75,
nqgMZq7G4P4RXvQxAokcKRGuUWTx,FA0.78MA0.21PbBr0.21I2.79,12.95,0.99,194.5,0.6729999999999999,
nqmTwRCtbc6pLlsDZzwXV1SiYhhX,FA0.85MA0.15PbBr0.45I2.55,17.3,1.07,227.0,0.7140000000000001,1.6200000000000003
nqp8JFqHdUbz95EnThm0QNbT-YMZ,MAPbI3,13.43,0.988,219.3,0.62,1.5499999999999998
nqpdiL3FSuBRsk9esLk3fmpOGX02,CsPbBrI2,10.36,1.1,137.7,0.6829999999999999,
nqulikR3e7zLJ4vNmqG40grK5I_R,MAPbI3,4.68,0.87,115.3,0.47,1.59
nr2sV5QP_k-j4yz37M1GWBXTr7Ow,MAPbI3,13.1,1.02,164.0,0.785,1.6
nr400Zo1oxautxC0qtBv_FvfU-S-,MAPbI3,13.52,0.143,202.8,0.64,1.6
nr6mtC5KiAqeY_TcLak0QNWO3vik,MAPbI3,7.3,0.99,103.0,0.71,1.6
nr7ZxEL3w2Hu7LA4QvdM9fLVWbr3,MAPbI3,15.8,1.05,211.0,0.73,1.6
nrBg6xW1sqsLDTH1MSeGhR8J_y7w,FA0.85MA0.15PbI3,14.3,0.96,213.0,0.72,
nrCmmqGUepc4v2hlI61SbxUq__uM,MAPbI3,0.3,0.14,62.0,0.304,1.58
nrIAybN4Tdpfr0cUYQJJGK-MM9se,FA0.85MA0.15PbBr0.5I2.5,7.81,0.897,157.6,0.552,1.627
nrJjZ2hDuZQ6kVpyF7b64cD8lLVM,MAPbI3,13.9,1.05,205.0,0.63,1.6
nrYR3npIzZh7Z47aqyuzfvH7HHEq,Cs0.17FA0.83PbBr0.51I2.49,18.0,1.05,209.0,0.82,
nrdfvqkQwZ69kRXJof4GWObUebI0,MAPbI3,10.0,0.7879999999999999,183.0,0.69,1.6
nrhzelfu1w-wkrtrtEUjVUvXOl6o,MAPbI3,10.1,0.987,178.0,0.57,1.6
nriAsrOVwDKgvWzy8DCezu85hmEk,Cs0.05FA0.8075MA0.1425PbBr0.45I2.55,17.7,1.1,202.41,0.795,
nrw1maWGfggbv0w_vV9qirXITk4N,MAPbI3,2.8,0.753,128.9,0.286,1.6
nrxKv_w42WaQtJ_FUGGTEHqYwdnE,CsPbBr3,8.33,1.44,73.7,0.7859999999999999,2.3
nsHIZcaaVqW_bQXcXI942jvR7IYl,MAPbI3,8.31,0.863,141.6,0.68,1.5499999999999998
nsI-L9vWbWXSx6JFK9adMQPpyMQB,Cs0.1FA0.83MA0.17PbBr0.51I2.49,3.5,0.65,117.0,0.46,
nsPpn6xgQUkMkcFO4ilevkSx6YNv,MAPbI3,11.5,0.96,171.4,0.701,1.6
nsTnYPPGzI0pNBeIwXwgKDWm1j5w,(PMA)2MAPbI3,11.13,1.16,164.60000000000002,0.583,1.61
nsVhIoWYQGFqk-2lD1p-CspzDlB8,FA0.83MA0.17PbBr0.51I2.49,19.7,1.19,226.0,0.74,1.57
nsanMnBCENAMT1tXIkvE4f814Xbz,MAPbI3,10.3,0.895,201.0,0.57,1.5499999999999998
nsbhHwEBqugm_IWOLtzp7paXAUv1,Cs3Bi2I9,0.12,0.51,7.5,0.309,
nsv2R27FOWPGjQ87X26rO9YlETLo,FA0.3MA0.7PbBr0.225I2.775,20.61,1.161,226.4,0.784,
nt34os8XpzFOKbTcMOZ5KPjn77lY,MAPbI3,7.7,0.71,150.0,0.583,1.6
ntF9HBg_OBveA-09sgzdAWQ58XiH,MAPbI3,18.07,1.12,218.0,0.74,1.6
ntJlfnCo4W0-jTvGdYtY4WIc8TVl,MAPbI3,19.0,1.05,220.0,0.75,1.6
ntSA2J9qFhXv893IigTSuebq70Q6,MAPbI3,8.0,0.8,177.0,0.565,1.6
ntW2ekXY_3f-suqf_NgWd8g-tWOO,FA0.94MA0.06PbBr0.06I,9.3,0.76,212.0,0.5770000000000001,
ntd1VKekwdDrAQFHH5VCyHHgb8Fx,MAPbI3,16.91,1.02,224.0,0.74,1.6
ntmZG0PW48uCqO5M718kZ1m26tp7,FA0.83MA0.17PbBr0.51,18.1,1.11,224.0,0.758,
ntpuycEkqGhW_296oFV70PxcBnlq,MAPbI3,16.53,1.06,213.70000000000002,0.73,1.6
ntsIolncE1ojZn7lw77VIigHKcfu,MAPbI3,5.8,0.855,145.0,0.45,1.6
ntuAJY47xw6_V4dvlzGhT3_J9TQ6,MAPbI3,7.68,0.95,175.6,0.461,1.6
ntz0t2jfs25x-ox3sZxuXTkO9mYJ,MAPbI3,15.8,1.09,229.20000000000002,0.632,1.6
nu-4P5_q2GrdGYqOtId52qp56Uyp,MAPbI3,14.45,1.042,214.29,0.65,1.6
nu1MXdY6y-UYTnjH2JjXKtGPaGHr,MAPbI3,15.31,0.97,215.0,0.73,1.6
nu5NY8kilcExy0t38kxTbldA2yp5,(ImEA)PbI4,1.82,0.85,39.28,0.545,2.54
nuNENd6vrIcdOlNDUkHwXaA1ehAo,MAPbI3,8.46,0.91,144.8,0.63,1.6
nuVNXDEYAtuloQehWncbKBrei75Y,MAPbI3,19.58,1.07,228.29999999999998,0.794,1.6
numqUtxwOVzNZPL5GWDzlbezOkPp,MAPbI3,17.75,1.07,226.5,0.73,1.6
nuohbn2yuH4h_CHDCcDydbRPv-zm,FA0.3MA0.7PbI3,8.97,0.84,169.8,0.7,
nupb6JZTod24ixrsN4mwum_eAurb,MAPbI3,3.81,0.61,110.0,0.57,1.5499999999999998
nv3_bj0RMZbKZvRCv9NR4GtZvNdH,MAPbI3,7.74,0.8590000000000001,151.4,0.6,1.6
nv3tTFr4Y80oP6-zZKAfkQDfPIwG,Cs0.05FA0.79MA0.16PbBr0.51I2.49,19.5,1.116,225.6,0.7829999999999999,
nv4AqiOJeaWEK8AEzv_sQr-akJu6,MAPbI3,7.77,0.83,163.1,0.57,1.6
nv8_hIU-Ty7tCLGKmHLyB-6GtUrn,MAPbI3,14.57,0.95,225.10000000000002,0.7909999999999999,1.6
nv96b5ZTV7KcTKzgu87KgzpLiFHl,MAPbI3,10.04,,,,1.6
nvIhPlg3Hy7fi-lPpSjQBNREX68S,FA0.8MA0.2PbI3,11.7,0.99,188.5,0.627,
nvLyp7M0_li-p_YykeHjxy-LVCmB,MAPbI3,4.8,0.85,108.0,0.525,1.58
nvR56c2MFPDY5jKlgPCa5TANaaxK,MAPbI3,8.64,1.023,149.1,0.57,1.6
nvRGI8ewvjHCWIGzEsUokL-MsEvf,Cs0.08FA0.76MA0.16PbBr0.51I2.49,12.69,0.967,200.10000000000002,0.632,
nvY-2UYKRPNzFO3kD24-ePgEuxPW,MAPbI3,10.2,0.856,221.0,0.5379999999999999,1.6
nvlEWHqnlVZoQeRl6JgT4KtEaNyu,MAPbI3,14.69,0.96,216.70000000000002,0.705,1.6
nvmBjD1Z25yoRioBV6bC5CxGofTB,MAPbI3,12.9,1.05,174.0,0.69,1.6
nvnawf0SqhDVNmg6yorS8IUonWzS,MAPbI3,16.2,1.07,226.6,0.727,1.5
nw4aJqRecGPqF-WKQ9-tox9ZQFlf,CsPbBr2I,9.07,,,,2.07
nw4uzbg6Kjvv64Wgrvh674bKHzaJ,Cs0.1FA0.75MA0.15PbBr0.35I2.65,16.23,1.06,224.3,0.72,
nwCBgZ15NjssdTk8j_u5M6g9XqjF,MAPbI3,11.61,0.902,218.29999999999998,0.59,1.6
nwKwMwS4E4-HgpvRBuSts5NMBL-o,CsPbBrI2,6.56,0.92,123.0,0.58,1.91
nwMFkWvFEvHILLjlaIaC1-ThgShg,BA2MA3Pb4I13,6.6,1.01,118.0,0.522,1.56
nwT2-yJJFemIJ9Izrs1kCagTy2jI,MAPbI3,3.3,0.65,123.0,0.41,1.6
nwUQYjGz4Igu-ZfJzj0rexR-VX2b,MAPbI3,3.4,0.5,172.0,0.38,1.6
nwZbn_rMfW7OfsNzowYnp2laYcZK,CsPbI3,10.92,1.09,157.20000000000002,0.63,1.8
nwbaQ_hex341EolCrNzhMwDcaZaX,FAPbI3,19.52,1.04,195.2,0.767,1.48
nwpkbC0BVMO-9v-andS5ys-huqWN,MAPbI3,7.1,0.982,187.0,0.3879999999999999,1.6
nwqwEvgWp7wrj1QDY2pCyajkWTkC,CsPbBr2I,8.12,1.289,104.0,0.653,2.05
nwtOow4pF_j7ckMzdBwj0JJSUJU9,MAPbI3,14.45,1.03,191.0,0.7340000000000001,1.58
nwu9qbtmrYJXSc7DRUxfIk1vJV8l,MAPbI3,12.0,0.71,182.0,0.72,1.6
nxNFentr_wihkOvu8rXrsPlo0G6y,MAPbI3,18.81,1.07,222.39999999999998,0.79,1.6
nxYSRcxhlKAWEhxYnVODllwRdfDH,MAPbI3,14.5,0.91,209.20000000000002,0.76,1.6
nxewz2irhBfqbgDyQgVyUxshx-tZ,MAPbI3,8.8,0.91,173.0,0.55,1.59
nxxY5qqJ8ktNe-5FSpspJTej6cYT,MAPbI3,11.5,0.933,221.4,0.56,
nyO_CoEr756J-qb_T4TBh3SfMyPA,Cs0.2FA0.8PbBr0.9I2.1,17.16,1.2,180.3,0.7929999999999999,
nyaXJf6xEOXntGWTG3NTeC3yTZPX,MAPbI3,8.37,0.73,181.9,0.626,1.6
nydCoqB85bjfbB_YG2-fepo4Dt--,MAPb0.25Sn0.75I3,4.03,0.366,130.1,0.478,1.25
nyiMtZWnOCyhLCoG6nUyoJbfHfRX,MAPbI3,0.55,0.19,82.8,0.35,1.6
nyjuCtm_2GuBIlXm9mEQjw14BRKD,FAMAPbBrI,17.51,1.085,221.20000000000002,0.73,1.54
nyl3bmxXJn30ZnwZ6B3fOpFhGkWS,CsSnI3,2.53,0.44,87.2,0.66,
nypTDe42Ti-OEvbMRo5rGwdn5iEU,MAPbI3,18.8,1.07,221.5,0.804,1.6
nywNuO3iobBJtG8ToqhJyt9FEuB-,Cs0.05FA0.7885MA0.1615PbBr1.2I1.8,13.36,1.094,155.1,0.787,
nz26ESDT0ZbbaJmt4L7IXZ4syGPW,Cs0.25FA0.75Pb0.5Sn0.5I3,15.6,0.76,276.0,0.74,
nz5r2QV4NqIoF4KjDrQhG58J_85R,MAPbI3,5.41,0.84,105.60000000000001,0.61,1.6
nz89Acox9VoCmuzieH-gawmktEnZ,FASnI3,7.0,0.465,219.60000000000002,0.685,
nzIN31OMtZExfqLihTtu01Pc8Uu5,MAPbI3,10.2,0.92,221.0,0.5,1.6
nzIsULYvFR48OEibuh9VWzyFkIz6,Cs0.05FA0.79MA0.16PbBr0.51I2.49,16.86,1.05,219.60000000000002,0.731,1.61
nzPjVGk3L79N0papAGPlubvCjyat,MAPbI3,13.67,,,,1.6
nzYQwvSR546QvZypAIRf7VVmBSU6,MAPbI3,13.02,1.0,170.0,0.763,1.6
nzkYNwsAyPG8Z98ZionRkxF7FfVE,CsPbBr2I,4.74,1.0,80.9,0.59,2.07
o--58QDfjNCcjDTdd7xJHZZaT3ZH,MAPbBr0.6I2.4,7.5,0.83,154.8,0.58,1.65
o-F5kQfF27UllR-9GAnFhLt0sz8H,FA0.85MA0.15PbBr0.45I2.55,16.3,1.013,205.6,0.7829999999999999,
o-Q9lFG1cg9EJ85de3eoWU5FHJKr,MAPb3I3,13.99,0.95,212.7,0.69,
o-jAFhVfNmvv5jSBfm9vXM8LQNXx,MAPbI3,13.34,0.82,219.89999999999998,0.74,1.6
o-v6xC5cKUow6m2nOXKfSD-Z-NC2,MAPbI3,16.75,1.06,202.5,0.784,1.6
o-zzvW5sJaISrsmIAixH11QACCNl,MAPbI3,12.2,0.98,188.0,0.6629999999999999,1.6
o04jUSU2T-QTFIEhqpIHY9YqGebL,MAPbI3,8.99,0.86,156.0,0.67,1.63
o06K4mb3miJUggA5WEjmPoc0HKxa,MAPbI3,16.0,1.05,210.0,0.73,1.6
o08QtFcLYnnUEDXoDIQPiJBMOdBL,MAPbI3,1.91,0.46,103.10000000000001,0.4029999999999999,1.6
o08Tw-EwcVEd46-lf5rm1kmRBZtD,MA2PA10Pb11I34,16.4,1.05,215.79999999999998,0.72,
o0D3Ae1FYuk_72paVhvfydL34vYf,MAPbI3,12.5,1.05,196.6,0.601,1.6
o0PJDyeumXHCcw8Mvf-6EuAn4191,FA0.85MA0.15PbBr0.45I2.55,18.34,1.09,213.0,0.79,
o0QIybI7Mwj_7TU-JNex8TfKtHZG,BA2MA2Sn3I10,1.49,0.38,89.0,0.439,1.64
o0SfaTnYnTkpOApEWSloc63x00fP,MASnBr2I,2.78,0.43,139.2,0.5660000000000001,1.7700000000000002
o0btMkGIwFgiAgaZoxGxOtFy4ljM,Cs3Bi2I9,0.0074,0.12,2.1,0.29,1.8
o0e39R39daLtm0E3RXQzMi2Mi6wj,FA0.85MA0.15Pb1.0Br0.45I2.55,17.91,1.09,221.4,0.74,1.59
o0leQGpfFtsxJJ3na5wl99-_U0aJ,MAPb0.75Sn0.25I3,10.21,0.71,225.7,0.642,1.29
o0mao_tSNzRJrF3xf6YvqJ8t7tBv,Cs0.1FA0.74MA0.13PbBr0.39I2.48,16.25,1.04,225.79999999999998,0.6940000000000001,
o16aH1HJ6sbs2kgOjQuDkJWtc0u9,MAPbI3,7.19,0.93,165.39999999999998,0.472,1.6
o1CMJJsvTpUKEhSWK6GcqeuqG_rF,MAPbI3,19.51,1.1,235.10000000000002,0.775,1.6
o1HV42nFmz6UOgLjicL8xgWiqafH,MAPbI3,18.1,1.08,221.0,0.76,1.6
o1MMpYSliH-tmM9Oqysfqjxz-DtT,MAPbI3,14.78,1.02,204.60000000000002,0.71,1.6
o1NVTft48hh5d0K9-425W2vqQbAC,Cs0.05FA0.81MA0.14PbBr0.51I2.49,20.14,1.14,235.0,0.76,
o1U9P6n6M4SH7dpEPapNpSVVOrKu,MAPbI3,14.05,0.97,200.39999999999998,0.726,1.6
o1_f5dcwIJetmRMPwTR_ytJueiU9,Cs0.08FA0.77MA0.15PbBr0.51I2.49,15.3,1.08,185.56,0.763,1.6
o1cXA8vWgTqkTESVs4mZbxHOv5Pl,MAPbI3,9.79,0.88,171.5,0.65,1.6
o1kGvm9_sF1zNBtVFA1dEXCOxWJe,MAPbI3,12.69,1.04,196.5,0.62,1.6
o1mnWYWmT4oEQ0QrT0jLJKPyFAXQ,MAPbI3,14.86,,,,1.59
o1oZ1if_dEX2VPCvXoho_lBHyFKy,Cs0.07FA0.79MA0.14PbBr0.45I2.55,22.6,1.2,239.4,0.7929999999999999,1.6
o1orRnPKm6ojQhAs4ni_0T1qW33k,MAPbI3,9.65,1.07,132.79999999999998,0.679,1.6
o1pdZZlRJdRJReiIfeq6WLp0_zSK,MAPbI3,0.76,0.57,45.599999999999994,0.29,1.6
o20oXWUHFw7BYYztq07YTyFSK_s5,MAPbBr3,10.84,0.92,172.89999999999998,0.69,
o23da4RXrC1QvQkkSEtD3qxvpjyS,MAPbI3,16.99,1.095,220.79999999999998,0.703,1.6
o28Bvd-N4YXPHQvMf_-oZdGdL3IC,MAPbI3,14.44,0.78,155.0,0.144,1.6
o2INT1KgJUeXcl6IAXE5YUcRBk2d,FA0.8MA0.2PbI3,18.2,1.08,225.2,0.7659999999999999,1.5349999999999997
o2LKleoneCB5Mf8yxq41pkbD0Rlt,FA0.9MA0.1PbBr0.1I2.9,19.54,1.09,243.4,0.737,
o2Z85IjenBGy0FKkVFB-hKSEyJgZ,MAPbI3,9.8,0.93,157.5,0.67,1.6
o2pfIoFs_MuLzjgys5zbQXpjuaDG,CsFAMAPbBrClI,19.7,1.24,200.6,0.792,1.7700000000000002
o3A4ToWu1rIyuIlOlbTI113uzJM-,MAPbI3,13.49,0.999,195.5,0.691,1.5
o3COnoDl4h5dTCM9N4a_1bmtk8br,MAPbI3,11.23,0.99,182.8,0.618,1.6
o3JBRcW3wix6DO15KWsWAaa6YO34,CsPbBr3,0.82,0.83,18.9,0.52,2.29
o3ORP9fPekVNVxSSlss3JdI-XeLQ,MAPbI3,5.56,0.7959999999999999,146.0,0.478,1.6
o3PWyofTRg1JSpUeSp_r61gh1226,FA0.6MA0.4Pb0.4Sn0.6Br0.3I2.7,12.36,0.69,247.8,0.72,1.33
o3YuZ3s37P1juMirrIt9BraQlnJE,MAPbI3,13.49,,,,1.6
o3_SkzSSbuI7QVOpEaiA1UnyH-5x,(PEA)1.4BA0.6MA3Pb4I13,10.8,1.14,152.0,0.621,
o3pRHzIaJgoGuldlWF5wilvbxrh3,Cs0.05FA0.81MA0.14PbBr0.45I2.55,16.8,1.04,213.0,0.76,
o3qiIj2g3L1SCjQRzAq7GkfjFiqT,MAPbI3,16.28,1.08,202.60000000000002,0.769,1.6
o3rsChQATKK345MSZMeFI76hfB0b,MAPbI3,14.33,1.03,189.4,0.735,1.6
o3sk_Ll_nGy15Du5RG87G8_YynW4,MAPbI3,11.72,0.88,177.5,0.75,1.6
o3t9HStVXo7uNb33PbHlq78CFmE0,MASnBr2I,1.98,0.44,106.4,0.491,1.7700000000000002
o3vR8dik8Zy_zMVA963Qf34OwLlC,Cs0.32FA0.58GU0.1PbBr0.81I2.19,14.6,1.22,163.0,0.732,1.7500000000000002
o40aC8Fa1CqV0MNiRCLnf4o-VJmt,CsPbBr3,8.81,1.546,74.80000000000001,0.76,2.3
o41ZcfzpHHkrsRArhf17idKu_NgC,FA0.85MA0.15PbBr0.45I2.55,15.73,1.091,205.3,0.7040000000000001,1.57
o4DOXP-BTlygA5RdUFUGyd9p31vL,MAPbI3,16.9,1.02,221.0,0.75,1.6
o4FZMqKJV2iPwwln21sRi_DRi-ie,MAPbI3,1.0,0.55,120.0,0.15,1.61
o4Q502q1n17z7m5dM54b6gOAarqs,CsFAMAPbBrI,2.68,0.75,108.6,0.3329999999999999,
o4TPBUU_gqHBAN_FyGelaPqx75mp,FASnI3,4.77,0.37,211.20000000000002,0.61,1.34
o4giOelrLLF3YDwnAjqyO3EsmuFP,MAPbBr0.43I2.57,9.34,1.0,149.60000000000002,0.624,
o4gmc-2u-aXkQJGQnVPUbLTYrFwP,MAPbI3,8.52,0.84,164.8,0.62,1.6
o4n9BFC6dsTNNRnYq9UztV3gwz6I,MAPbI3,8.6,0.99,173.6,0.5,1.6
o4sXdtBmuo7nTf0qUXPC4djnDmGP,MAPbI3,14.0,1.04,210.0,0.64,1.63
o51fJpq1hTaUyBdLwkNEDFEW1PJS,MAPbI3,17.76,1.035,218.70000000000002,0.78,1.6
o55JNijkeQZWqfp5i2CZNNoqxbvx,MAPbI3,12.04,0.97,193.0,0.64,
o5LW8vfumyfsKAJAAIQkdArpygzd,MASnI3,0.81,0.41,52.300000000000004,0.379,1.34
o5Pjxa2ZoPhpVUyKMwO0w7eT_mxJ,MAPbI3,12.11,1.0,202.8,0.6,1.6
o5gnpXDu1w9ASGTNtKbXuNbnnR6o,Cs0.15FA0.75MA0.1PbI3,19.97,1.13,231.5,0.768,1.554
o5mMKKu_iEAOApeCfEo1LLdyGzXI,MAPbI3,15.39,1.0,209.89999999999998,0.74,1.6
o5y9IKWkGMHR9FfCRCxqeXGxKBxW,FA0.87MA0.13PbBr0.13I2.83,10.13,1.01,190.9,0.5379999999999999,
o61Ea9ocrOdYUW_vRlU6bnP0lgVB,Cs0.05FA0.76MA0.19PbBr0.6I2.4,16.4,1.14,185.0,0.783,1.67
o64EY9d86F_tUwKTzgvSmg6dYpqY,FA0.15MA0.85PbI3,15.07,1.06,207.8,0.67,
o6TgGHX3Q5XgOV9792UHSEpeFEhP,MAPbI3,16.28,1.06,215.39999999999998,0.71,1.59
o6ZBGKeKppifYRc6WxDfsfjH6WfU,Cs0.05MA0.95PbBr1.2I1.8,12.1,1.18,149.0,0.69,1.82
o6afDxi_wtXGgHHfEfP7kqXR39Q-,MAPbI3,12.15,0.954,188.29999999999998,0.6759999999999999,1.6
o6pdmBYOWkZzBK2fQHsvOhJEeAzz,Cs0.1FA0.75MA0.15PbBr0.35I2.65,18.83,1.07,228.4,0.77,
o7IrgkOoZhANJVTt4po6jr0-m7Gw,MAPbI3,14.41,1.0,200.5,0.716,1.6
o7Q-DK6YuGctbASMmZzh8CKPhbKj,MAPbI3,2.6,0.85,78.0,0.38,1.6
o7S77rJBqcj7-DVlvtvLKj-HbRTS,MAPbI3,12.68,0.984,201.29999999999998,0.684,1.6
o7SJ_VjkSr2miLpWs2BmNFigJ2Yj,MAPbI3,10.8,0.8,220.0,0.62,1.6
o7Z1alfK5Iz-JgOWevonal479WYY,Cs0.17FA0.83PbBr1.2I2.8,16.57,1.2,181.1,0.76,1.7500000000000002
o7bnjeT3hQo27YXecYqZa2tUr1-f,MAPbI3,15.14,1.09,202.8,0.685,1.6
o7epse3kAz5ciAgiZTNDcKuQxtDc,MAPbI3,14.95,1.09,197.0,0.759,1.6
o80-wur7Ld3_AVFnJ8_V1653bPCz,MAPbI3,9.27,,,,1.6
o839u1fOC9MdcrWiudZOKL4FqngW,MAPbI3,15.93,1.122,182.89999999999998,0.78,1.6
o85V_SBSsNAK6UuRe_cm0ks1k5b8,MAPbI3,14.7,0.99,201.0,0.74,1.5
o87-R9GkRs-R9Hh7YhwRQSSw33Pv,CsPbI3,4.6,0.949,83.0,0.58,
