Repository: ckhamdang/ML_perovskite_properties

# ML for Properties in Halide Perovskites
This repository contains the data and codes used in our study of five photovoltaic properties in halide-based perovskites using machine learning.
The dataset used in this study is provided in the "Initial data" folder.

The Pearson correlation coefficients between the compositional input features and the target photovoltaic properties are provided in the "Pearson correlation" folder.

The machine learning codes used to train and evaluate the regression models are provided in the "Regression model" folder. This folder includes the dataset and codes for:

File: Initial data/All_perovskite.csv (part 61 of 74)
entry_id,compound,efficiency (%),Open circuit voltage (V),Short circuit current density (A/m²),Fill factor,Band gap (eV)
o8836vdB3r9up-_s_W30M49DR0xQ,(PEA)0.1FA0.15MA0.75SnBr0.24I2.76,2.7,0.37,135.0,0.5529999999999999,1.29
o8CV4eqiRCIrgbQB_VECckKOkajL,EDA0.01FA0.99SnI3,8.09,0.47,237.0,0.73,1.37
o8Nn2tGYBibe-8U160s3bKeOCStC,MAPbI3,15.4,0.97,249.0,0.64,1.6
o8c7RL_eQy3sQTricyI6sngvEYsq,MAPbI3,16.4,1.1,196.0,0.76,1.6
o8f9h1P7OSJFCw2tpTyUES0y_CDs,MAPbI3,9.74,1.0,126.0,0.773,1.5499999999999998
o8lYMa7Z66Hl5YP4FAEVRSBJMi3U,MAPbI3,9.12,1.06,151.1,0.56,1.6
o8vYUpz0U0MTM3YDkkILbbkoUQEa,MAPbI3,17.4,1.03,228.0,0.769,1.6
o915Wc4rKWkv3aVKlcm6wR1XNd2k,MAPbI3,13.4,1.01,181.9,0.735,1.6
o9GOyw1i_TMgq32yzE5C77IYXJug,MAPbI3,12.6,1.03,200.0,0.612,1.54
o9HRaPLKO_lityZT3Y6KVKb7m2QH,MAPbI3,19.9,1.13,230.0,0.7709999999999999,1.6
o9J_3rd1N3WXcCUMCNLfVy2oEp73,Cs0.17FA0.83PbBr0.51I2.49,15.9,1.15,207.0,0.675,
o9JfXKpJUrcRSrXqyNhY7JiNVz_b,MAPbI3,8.69,0.87,173.0,0.583,1.6
o9jm6hcebaCHpHRWPLTUvPy0VtER,MAPbI3,14.4,0.99,210.0,0.6940000000000001,
o9r02lZf5QYrVxpRBDFKvOT9QESh,MAPbI3,5.45,0.626,197.0,0.45,1.6
oA4fXeiFn8Mni_aO8TzC-dUFCYb3,MAPbI3,16.26,1.06,201.70000000000002,0.76,1.5
oAAEvtIBpz2EESGKw87Bmn5-ckmJ,MAPbI3,14.64,1.021,210.79000000000002,0.68,1.6
oAAxIafeTggQrjmtYEKJe_VUNIbX,MAPbI3,10.7,0.855,215.0,0.58,1.6
oAMllyiv_nl98kRShQI46OIskOP-,FA0.85MA0.15PbBr0.45I2.55,16.14,1.08,210.5,0.71,
oAP8p2doptwDUijCDwF1U7J6YOgr,FA0.85MA0.15PbBr0.45I2.55,15.2,1.05,201.0,0.711,
oAX2mnLvBb-9yiZQSLaV_eRRPu61,MAPbI3,15.51,1.01,213.79999999999998,0.72,1.5
oAbLoy6d4ld2oslKF-b7cL0QqhMi,Cs0.05FA0.85MA0.15PbBr0.45I2.55,15.74,1.04,204.20000000000002,0.741,
oAcn5R5El-Gw4yaAksPNG3AgBe4c,MAPbI3,12.41,0.893,215.0,0.647,1.6
oAekJiKJArqKck99Xpnn8-IcPLMg,Cs0.15FA0.85PbI3,15.16,0.93,221.9,0.733,
oAoYmUS-6Rjk2y1R5Y-FN5wMHuVV,MAPbI3,10.01,0.99,158.1,0.64,1.6
oAtC3qXkvYGP-W7OrYcq7dOodfU5,FA0.97MA0.03PbBr0.09I2.91,18.74,1.07,234.60000000000002,0.745,
oAw343E7ZGN9BqEIBlbHRL2pHKtg,FA0.85MA0.15PbBr0.45I2.55,13.86,0.967,210.10000000000002,0.682,
oAwoViwEN9fc_1e-Tc51SumrB3-t,MAPbI3,13.44,1.04,185.10000000000002,0.698,1.6
oB6gWdr1X2acoW3x8p6bsZk548WF,MAPbI3,3.91,0.955,115.60000000000001,0.35,1.61
oBA7vFCt2kq6c18UT68M1Oo6BzZI,MAPbI3,4.0,0.87,100.0,0.514,1.6
oBI6083u1CZq3Z5aRwvjcpoI-Dmd,MAPbI3,14.22,1.04,183.5,0.745,1.6
oBPUg0aQGCwk_Rj5bhUiU6JaQKKY,MAPbI3,9.85,0.82,171.8,0.6920000000000001,1.6
oB_HlpkBHanLZV5rlndvHYotkX4x,CsSnI3,1.46,0.44,53.3,0.62,
oBc3g4thXVnzYlgO2MhAoYjgGJYC,FA0.3MA0.7PbI3,13.0,1.1,167.0,0.65,1.6200000000000003
oBclE1D1ByunjdCqrZ0ag1mst0B1,MAPbI3,5.52,0.76,167.8,0.43,1.57
oBfgl44E731WAfO8zfHBAwtQpEXl,MAPbI3,19.74,1.06,226.4,0.726,1.61
oBkjVWy7nJ9gZ0BkSVm19Z3WMReV,Cs0.05FA0.79MA0.16PbBr0.51I2.49,19.83,1.15,221.70000000000002,0.778,
oC4T-QCJ05PZR1dn11oJzRpq-7n_,Cs0.35FA0.65PbBr0.27I0.73,16.2,1.179,170.0,0.803,1.7500000000000002
oC6Tp3Pe7o15bcoBo-GdCCFw-wDM,Cs0.05FA0.79MA0.16PbBr0.51I2.49,19.4,1.14,222.0,0.77,
oC7F8xYXhh885aW8jOJjDpxbYwj0,Cs0.13FA0.87PbBrI2,14.7,1.1,180.7,0.741,1.72
oC8_YDSgdyibx5MKLHbg-h0VLFtP,MAPbBr3,6.12,1.36,65.19999999999999,0.69,
oCA1y1gJj0B7iA9ukBqvfWsvp1Ye,CsSnI3,3.0,0.52,95.19999999999999,0.606,1.3
oCGrMydhSunaid2Y_pl6dGfKN6wz,MAPbI3,13.4,0.93,200.0,0.72,1.5499999999999998
oCV7U1oEdZC1Pdz_-kk_z477CSjn,MAPbI3,14.4,0.94,199.0,0.79,1.6
oC_QBjl-ihz9HjjuKDripYpTM4K-,MAPbI3,14.66,0.94,219.7,0.71,1.6
oCgz-VvB56v1ERqyNmq_thM4kZGM,MAPbBr0.15I2.85,5.51,1.0,98.4,0.556,
oCo8CkY9mg4ikM4B_8fSK358NUNZ,MASnI3,1.53,0.47,48.8,0.65,
oCoQbmrWqMW7Rz1bN5Wt94zGK9Xp,MAPbI3,7.63,0.82,186.6,0.5,1.6
oCvMYHMtTAo3ksmv5wP742SkyLbl,MAPbI3,7.8,0.91,157.0,0.53,1.6
oCxEA3Lt2JbB2j3lyr_NhjXPHTOf,MAPbI3,14.0,0.94,202.0,0.74,1.6
oD42BGuzuIT5OVCT7JpLVLArrrmV,MAPbI3,18.95,1.06,224.4,0.7929999999999999,1.6
oD5F_2rV5K_M-ZNJyyFBhSBMTlYX,FAPbBr3,6.9,1.47,67.0,0.7,
oD5dVsLBhU7X8GdAxSURRFXkPwLS,MAPbI3,10.5,1.05,161.0,0.62,1.6
oD8_S1wNISpDo9oX4pMchbkboptX,MAPbI3,5.7,0.96,87.0,0.69,1.6
oDD3p8RjLfH7vrlGlqJqN3iGgznm,MAPbI3,14.15,0.96,192.0,0.768,1.6
oDbQ-xiKZ9tPpJSCw_0r0y603DnU,MAPbI3,15.2,0.97,209.0,0.746,1.6
oDmF6QYhSGv1re90dVXaRochYJMq,MAPbBr0.02I2.98,18.38,1.04,225.10000000000002,0.782,
oDxZd19yZlRuFcrplhwselJBu3aY,MAPbI3,7.07,0.85,134.2,0.62,1.6
oE9b7l1kdEaS7kwYeCS5EGDli3S7,MAPbI3,14.6,1.01,215.0,0.67,1.6
oEDVbow7_doZOY8a9LaXdZeHsbH8,MAPbI3,12.33,0.882,188.70000000000002,0.741,1.6
oEPyaNdLs_P31bYVmxtClIC_FDa6,Cs0.05FA0.81MA0.14PbBr0.45I2.55,16.71,1.1,250.10000000000002,0.25,
oEVPxXJkykSeNWFZrDxtQK53P-SZ,MAPbI3,18.14,1.1,223.70000000000002,0.737,1.6
oEe38qOQcUB41KE87CkdQaV2ag3I,MAPbI3,7.2,0.894,157.6,0.511,1.6
oEnSI2LicnVSclVGEGOJn4WEjtso,MAPbI3,19.44,1.12,218.0,0.79,1.6
oEnhtZ5q1O6oC6onPcsKhSKrXJnZ,MAPbI3,9.4,0.8420000000000001,165.0,0.677,1.6
oEwVYd1wGRilUbHDjZ4WRtU5nQjr,MAPbI3,9.9,0.98,141.2,0.7190000000000001,1.6
oF7xuO6bEP3WiS6A1Egosb45297f,FASnI3,2.57,0.27,159.2,0.6,
oFGuc--kStdCTnqH5N7GkTcikcXu,MAPbI3,17.4,1.08,221.0,0.73,1.6
oFJfqnG-AVvgBLlrUUOfcT9pqmM1,FA0.83MA0.17PbI3,12.14,0.921,215.03,0.613,1.5300000000000002
oFM4-QHb8eatzuuUIYqOxzB5KefK,MAPbI3,13.08,1.02,200.3,0.64,1.6
oFQbb9EyIWfssx8utOs9mWz0FQzE,FA0.5MA0.5PbBr0.12I2.88,2.42,0.784,51.4,0.601,
oFai9DVqNgAE7eH7oNr9d5uNuKN-,MAPbI3,10.1,1.1,176.29999999999998,0.52,1.5
oFbh9FLLlgJ15V5C_n3ef8I3DATm,MAPbI3,15.86,1.02,216.1,0.72,1.6
oFegO5jhR22oDMIyuzMSHQxVCo_N,MAPbI3,11.09,0.923,201.0,0.6,1.5
oFnu76XYXruOjOo1fjzgIXYGp1hT,CsPb0.5Sn0.5BrI2,4.98,0.48,179.0,0.58,
oFqgxyOWLX_GtcxMpbYZI0Ss8gGG,MAPbI3,8.63,0.778,226.5,0.489,1.6
oFvmTvFvd8nji1kMnbAnOersBNUq,CsPbBr2I,6.1,1.23,81.8,0.61,2.07
oFvuwINke8QzDUthiJ1b3NSRDRgx,MAPbI3,16.8,1.06,206.0,0.76,1.6
oG-DQ_sorZ89h5Cs1Yf0iSHai0rD,MAPbI3,13.8,1.01,188.0,0.733,1.6
oG1YD5VN5nCd0ni7BaYYhCWDI0Kt,Cs0.06FA0.87MA0.07PbBr0.12I2.88,18.2,1.09,236.0,0.7070000000000001,
oG3tlzTEQ2CWnAtjBOJhOtGQHkTu,MAPbI3,17.0,1.07,222.0,0.72,1.6
oG4vkPwM7Ovsa_Y5utW73Qyp023n,FA0.95MA0.05PbBr0.15I2.85,16.13,1.01,228.1,0.7,
oG5hLD5lwziAuC8PkM1Hu-7h-Xa-,Cs0.15FA0.85PbI3,13.9,0.98,226.0,0.628,
oGCR7aJNjwR3HhQwV2DkxzCQkqXR,MAPbI3,12.8,0.96,226.5,0.58,1.6
oGE8Jw9pMo6nIfOX0m16W6QKd4rj,Cs0.08FA0.77MA0.15PbBr0.51I2.49,9.05,0.881,177.44,0.58,1.6
oGHLgZax5NAimVbJEUBxFFpiKgZQ,MAPbI3,13.46,0.88,201.1,0.76,1.6
oGhLFHPd70HqeYPGkc8JSGiACKcq,MAPbBr1.25I75,9.08,1.02,140.0,0.63,1.76
oGim8aaouVtZGfc3Czg5quCMPqiv,FA0.85MA0.15PbBr0.15I0.85,19.1,1.07,230.10000000000002,0.778,1.6
oHG-ToH6c3moD5_kbMv8NPRqdh0T,CsPbI3,6.7,0.995,105.0,0.639,
oHOPJckme4oViJnLurQlrVSS0WBB,MAPbI3,12.05,1.1,219.0,0.5,1.6
oHRtUASiNyW7pJ0vTiegCriel80m,MAPbI3,19.11,1.065,221.0,0.81,1.6
oHVNNzsj-dKr16-RtC9fpVFvjD-t,CsPbBr3,3.8,1.23,45.0,0.69,
oHYYi9evmq6TcJN8Z8xIFq9BduAC,Cs0.05FA0.81MA0.14PbBr0.45I2.55,9.4,,,,
oHi5kxu2Q8Osl05cuum8QmMJcEOb,FASnBr3,2.56,0.35,101.89999999999999,0.71,1.6
oHnkf6EDFETXQmrZ2vrpBJuHSxdf,MAPbI3,17.56,1.05,229.89999999999998,0.73,1.6
oHrvKC1trxTBICY-GCOj09fiYfgD,MAPbI3,7.92,0.87,131.2,0.69,1.5499999999999998
oHu2aNS-yKJw9_U3sdRF2M08gFc7,FA0.8MA0.2PbI3,18.29,1.11,222.7,0.736,
oIBkQ0rlQel5zQv_sjnOSpEA86cd,FA0.8MA0.2PbI3,13.19,1.045,207.23000000000002,0.609,
oICo4DHJHQnjfR8ggMRJWZkOuR-M,MAPbI3,9.0,0.88,181.0,0.562,1.58
oID-IooAnBdpigxWxuD1q55utNQm,FASnI3,1.93,0.238,217.5,0.37,1.41
oIH-lkks1S5MgR23_ntNBwMjngvB,FA0.83MA0.17PbBr0.51I2.49,20.2,1.148,227.0,0.76,
oIHahnE2tgKZ4o8RaSOML4C9oDfB,Cs0.1FA0.75MA0.15PbBr0.35I2.65,20.12,1.161,235.5,0.73,
oIOJT9JsFHVEABbEkEOLfgCevkqv,MAPbI3,5.2,0.93,106.0,0.53,1.6
oIVgHEVLxlwe3e0F-QpLZCpIsyke,Cs0.17FA0.83PbI3,3.45,0.94,90.0,0.408,
oI_QWICBhlnZQJ6QhiF2Eb7C92cV,MAPbI3,9.89,0.89,181.6,0.612,1.6
oIe9eyqey6dpDda5iJ11MhWyHrfJ,MAPbBr0.45I2.55,14.77,1.0,209.7,0.701,
oIgQQcjXognU-ozT2Y_Bc-_X2Rlw,MAPbI3,12.0,1.01,196.0,0.6,1.6
oImACAX2PXIIapQ8ArOsFLEtXN8v,CsPbBr2I,6.45,1.23,85.0,0.67,2.07
oIprDly27mJfFLfOGmNc6Bv9mypS,MAPbI3,2.06,1.04,95.1,0.21,1.6
oIsiGxS8ZWQEbRiZr43C8JyVztrw,MAPbI3,0.1,0.17,27.3,0.243,1.6
oJ0SCvn_89yY-f_iVLQvjd0O2JvW,MAPbI3,15.1,1.07,194.0,0.74,1.6
oJ1nk9kz5KSA93CnLF6rulxa4jVX,MAPbI3,11.0,0.95,200.0,0.58,1.6
oJ5wkdr_3lSRD1TJrWiCs8b7j1Yi,Cs0.03FA0.81MA0.16PbBr0.50I2.50,10.2,0.96,170.0,0.62,1.63
oJ6_6507_w157eO0Q87u3G477oX7,MAPbI3,6.75,0.93,141.7,0.51,1.5499999999999998
oJ9bSDMm1ofCSmkJFsZc4jri0onM,MAPbI3,17.67,1.07,228.9,0.738,1.6
oJEOoxs6zfgw7NLp3x78B6tqYhqZ,MAPbI3,15.6,1.02,236.0,0.65,1.6
oJOjWV4NLzP80sLTAwb909XVM_PP,MAPbI3,10.3,0.88,156.0,0.75,1.6
oJQWmXLdacdtxZVYHs2Ng-01b9ni,FA0.83MA0.17PbBr0.49I2.51,16.08,1.08,223.1,0.667,1.6
oJSsTkimSFibl5Kn4nQLWTnTepll,MAPbI3,10.43,0.79,220.0,0.6,1.6
oJVf2wZaOhxPqj9KbeYFjh0TdtXz,MAPbI3,3.51,0.6629999999999999,136.4,0.36,1.56
oJYekiFFMpeG3VtGqVqXcC9rk5cZ,MAPbI3,12.28,1.04,207.39999999999998,0.627,1.6
oJcDQlO_LXDVyeV6loLWxo8Ovnmu,MAPbI3,10.5,0.99,180.0,0.594,1.6
oJdnyyknUkDGS53oBHHoO-fThO50,MAPbI3,11.31,0.915,211.29999999999998,0.59,1.6
oJqs0CQJzEzjcsraR40KlOW3zalU,MAPbI3,6.76,0.89,134.4,0.565,1.6
oJtcfORpA22umBLnh96OXtuZHaEb,MAPbI3,9.09,0.75,218.0,0.556,1.6
oJzOIucXxV2FsLbpIBPMVc6SsOmi,MAPbI3,16.5,1.11,,,1.5499999999999998
oK1WsphZO-NQojbB430LCKGxY9m4,MAPbI3,16.29,1.01,214.8,0.75,1.6
oK2PXQ__5k5CQZvWadsjnNmottTF,MAPbI3,9.55,1.02,195.10000000000002,0.48,1.5
oKM4Uld0W_SPIRtCIfWCG3jnbYnm,MAPbI3,13.24,1.07,174.0,0.71,1.6
oKNBBQDvMZYlokvwiSfI6Eav_mri,MAPbI3,11.45,1.01,183.70000000000002,0.614,1.6
oKQltWFgFPJnSIdW7YD5aHNKt2-9,Cs0.25FA0.75PbBr0.6I2.4,21.22,1.12,173.0,0.7390000000000001,1.6999999999999997
oK_mTFkZuzxrr8mpWftaQINWSw4L,MAPbI3,11.67,0.99,205.9,0.5720000000000001,1.6
oKaVzu7N6XXNJrr7OMwwueSAprgR,MAPbI3,0.23,0.695,12.5,0.26,1.6
oKc01PbdUp0qZLT08wX4JpkhM6Ys,MAPbI3,14.43,0.96,213.0,0.72,1.6
oKhrBScS_dItsuJmvTyMBoLhAGrx,FA0.85MA0.15PbBr0.45I2.55,15.5,1.05,211.0,0.696,1.6200000000000003
oKiY19wD5RlaLoGWX0U0QMiQinCi,FA0.85MA0.15PbBr0.45I2.55,11.38,0.98,215.3,0.52,
oKoef_e8l8ICCJn1Y2qEWWiLUP4j,Cs0.05FA0.79MA0.16PbBr0.51I2.49,16.32,1.08,208.29999999999998,0.72,1.6
oKsAV_QZyWUfnTD7n5SnFnamilcN,FASnI3,7.14,0.56,182.2,0.7,
oL3vlKBkG3OM_MX1tthTh-GsNeuW,MAPbI3,15.92,1.06,222.7,0.672,1.63
oL6CouVmET0IpDmBeth3lFB4R1Lx,MAPbI3,10.7,0.91,184.0,0.642,1.6
oL6aa52T7SsHLvbGwv_qvDf67P1y,MAPbI3,18.39,1.092,227.8,0.7390000000000001,1.56
oL7d3uDFLkaTv5M797yBfUaCk9Ft,Cs0.1FA0.85MA0.05PbBr0.15I2.85,16.57,1.07,229.20000000000002,0.6759999999999999,
oLDXQ36OKLOYWI4z1r_IqID829bD,MAHg0.05Pb0.95I3,10.3,0.87,168.0,0.71,
oLFuHzy8dBB4_g7P8SNiDRfVWbK0,MAPbI3,10.22,1.084,183.5,0.514,1.6
oLGpUXF-1dpkOiVuh7TGqr-cZaBe,MAPbI3,11.0,1.01,171.0,0.63,1.6
oLWzgEoc1T6eutVmGXgq901p68z_,CsPbBrI2,14.21,1.27,154.0,0.79,
oLc2eCMTipyjrSN_FravD5gOmhTd,Cs0.05MA0.95Pb0.95Sn0.05Cl0.1I2.9,8.41,0.821,177.0,0.578,
oLf44RGwSjA8lQsBOiT2PSIvKBeq,MAPbI3,13.6,0.99,198.0,0.6859999999999999,1.6
oLh2eaBs6Doy5zx-tXlKQky2yh3i,MAPbI3,10.5,0.89,203.0,0.58,1.6
oLzdD0nzKjKeoTXGvtNVe8PrWUHL,MAPbI3,3.11,1.06,40.199999999999996,0.73,1.6
oMEKDvhSmLxE9Bub_7tmFt4w03rg,FA0.85MA0.15PbBr0.45I2.55,17.78,1.086,221.9,0.738,
oMKIxydOk5qjpkX6bq3s_APLD_c7,MAPbI3,17.61,1.08,217.89999999999998,0.74,1.6
oMLtn91bwf8qnvaK3JcWYP_x3AII,FA0.9MA0.1PbBr0.1I2.9,20.32,1.09,233.29999999999998,0.797,1.52
oMLx6ExY0CAtSscT1IRzEXbn0vY3,FA0.4MA0.6PbI3,15.64,1.007,222.2,0.6990000000000001,
oMRflC9KtH8TL_EruvSNsR0JNC5m,FA0.84MA0.16PbBr0.48I2.52,14.8,0.979,230.0,0.66,
oMSy0ISePwJjKQMnp3LFekTgliMq,Cs0.15FA0.71MA0.14PbBr0.9I2.1,18.6,1.19,195.0,0.802,1.6999999999999997
oMT-GUR97cBqNVH9Aomyb9_bmNX1,MAPbI3,14.64,0.96,232.8,0.65,1.5499999999999998
oMV5CfROxzxXjt5q8sojvv9lj-GD,MAPbI3,14.15,1.08,179.0,0.732,1.6
oMaM0jovyJEXTn5knvkL3WyC5CjW,FA0.85MA0.15PbBr0.45I2.55,6.0,1.06,173.0,0.25,
oMofaLQAvqP8WD7IhMt69zaSG3VN,MAPbI3,17.03,1.06,220.10000000000002,0.73,1.6
oMw5K_KMjBRzKFlwwqIAoFG56rTl,MAPbI3,4.56,0.95,100.0,0.472,1.6
oMzGJphCD_1-MGWhLu2L7SqeaGE-,MAPbI3,12.0,0.92,173.0,0.735,1.6
oN6jbX4cOX6mAzgSqHI6evEaY9kQ,FA0.85MA0.15PbBr0.45I2.55,17.8,1.063,227.39999999999998,0.74,
oNBjl_4mED6nbEHeXhSA1j_ZEJ7L,Cs0.17FA0.83PbBr1.2I2.8,16.34,1.17,188.6,0.74,1.7500000000000002
oNGxBhhrriVVLjlmsg1cPJz6UkVL,FA0.4MA0.6PbI3,12.97,0.892,212.39999999999998,0.588,
oNHSmWFMuy1NV7qdrMkVdlsvhTKg,Cs0.15FA0.85PbBr0.9I2.1,19.02,1.212,199.3,0.787,1.6980000000000002
oNOex4KikkDNrF9f9dNV8QhGCT5d,MAPbI3,10.5,0.93,140.0,0.643,1.59
oNS4uGO18VOl41Uo79wDSVzmgScy,FASnI3,7.34,0.55,193.9,0.688,1.39
oN_lb8dwydGa-rS_dWLqDsa9yPQb,MAPbI3,4.26,0.85,167.5,0.3,1.6
oNaVZMNv05fzIi4bCWsXjyb69Ssz,MAPbBr3,3.56,1.26,47.699999999999996,0.593,2.28
oNfp2L3oGG2PnMaocg91tCfv0odf,MAPbI3,10.99,,,,1.58
oNk2DGeuST4w_uF8pPg2CM_F_oS-,MAPbI3,15.3,1.09,195.0,0.723,1.6
oNnEadmAQJ_2OSkF1ESx74YUHJJ-,MAPbI3,13.5,0.943,210.0,0.68,1.6
oO2vZKVEXzRkP18VmNodLVMZnCFr,BA2MA3Pb4I9,11.6,1.08,147.6,0.73,
oO4VRj3q578jdzZJ9AcU8y9BD8Fo,CsPbBr3,6.04,1.27,74.2,0.6409999999999999,
oO7g6rOhAw1ozyLfZVQWxp4nsRIb,MAPbI3,17.98,,,,1.6
oOBCN76aOdJc6Ncvj-01m6WDFv70,MAPbI3,10.3,0.95,180.0,0.57,1.6
oOPNxY47_WM_doqQc1KqG5Nru2f8,MAPbI3,16.85,1.06,212.60000000000002,0.7509999999999999,1.6
oOQASQnyJoVuAq7PgooetIHgvdMU,FA0.85MA0.15PbBr0.45I2.55,12.97,1.102,213.2,0.552,
oOSqUU7vxqclilO4upBRSbKovZ8o,Cs0.08FA0.77MA0.15PbBr0.51I2.49,14.55,1.068,192.8,0.706,1.6
oOXGvgpyqDJHTiWjw5hxL9RXneY7,MAPbI3,15.6,1.04,189.0,0.805,1.6
oOd9eAwmLPOOha4Yu-kUx9B1ucX2,MAPbI3,7.0,1.12,118.3,0.529,1.6
oOemTX7H4081IzUGZq5qpW7KFm-u,Cs0.2FA0.8PbI3,15.36,1.01,221.20000000000002,0.6779999999999999,1.59
oOlOnWBhFWexu1xOUFmCBVV6RkGA,MAPbI3,6.93,0.98,147.6,0.478,1.6
oOrESvr_b9HqyQ9yzZOcBds3ARD0,MAPbI3,8.94,0.805,188.0,0.591,1.59
oOs0TiMfK98IZL0y17EhbwGYVteT,MAPbI3,17.9,1.04,233.5,0.748,1.58
oOxJQ2uG25kx7JOOM1pcdtSipKFe,MAPbI3,10.5,0.9,192.5,0.61,1.6
oOzw05E_fCfwa9Fwa-w7c7-uPcEa,MAPbI3,8.24,0.96,148.2,0.58,1.6
oP-9loByMbNKMymxHDCvaid7anV4,Cs0.05FA0.80MA0.15PbBr0.45I2.55,19.7,1.146,229.0,0.7509999999999999,
oPDNbnMfiqJDNBx8YrfZiV7VskS6,MAPbI3,17.12,1.04,217.60000000000002,0.76,1.59
oPHh139OGMGAKxjaZ-tG2suUvvcv,MAPbI3,13.7,1.022,221.0,0.607,1.6
oPMh8JcME_RhpNFLf4pzeTPxCwd-,Cs0.05FA0.79MA0.16PbCs0.49FA2.51MA,8.78,0.868,199.60000000000002,0.49,1.63
oPO4xO8MKsgbY4I9AcdZPX6--j5m,MAPbI3,13.8,1.01,170.0,0.79,1.59
oPTTxDq2iChHvjwOKrujeE6gRaTd,CsPbBr3,4.93,1.4369999999999998,51.4,0.667,
oPUyEHk35r2SxI31Z-sv-GcFqeZg,Cs0.05FA0.79MA0.16PbBr0.51I2.49,17.7,1.08,224.0,0.73,
oPVNHjxVvpuX7DN60inqGWCmMo57,MAPbI3,18.23,1.1,227.0,0.73,1.6
oPYzuslOokETauBTrj2bEsUJwApo,MAPbI3,4.73,0.75,150.9,0.418,1.6
oPZKhzp0iUaFN6KrGRedJ4QBsMip,MAPbI3,11.85,1.03,155.1,0.742,1.6
oPbGjDiuy_alm1OcaZrV-4coLqwt,FAPbI3,5.08,0.72,153.8,0.4589999999999999,1.57
oPfy9S8b7PYtBOSbovu1RpQk5tsp,MAPbI3,12.34,0.89,214.0,0.64,1.6
oPlhhUHbQK_BUJICJpPl77y4C7OT,Cs0.05FA0.79MA0.16PbBr0.45I2.55,12.6,0.93,210.0,0.64,1.6
oPn4-y7N0hzEkUl0caZyBmottBL1,MAPbI3,9.75,0.89,149.0,0.5,1.5
oPud4MmeUPV6j8qdY4d7TeTXzsWs,MAPbI3,14.12,0.987,205.7,0.7,1.5
oPxnI4CpTBGHjorYnDWGm4ZRH5Wm,Cs0.05FA0.83MA0.12PbBr0.39I2.61,21.0,1.16,228.0,0.78,
oQ4b2bsBrMMW2aQhn2Fb9m8RW0mE,MAPbI3,10.5,0.9,225.0,0.42,1.6
oQCuqoByr1yB8XMtV-dFYHkW-6bw,MAPbI3,8.08,,,,1.6
oQGyJ8BFbqxi9Erp0GB2qB2CByyN,MAPbI3,14.38,0.98,197.8,0.74,1.6
oQWRNWWOp4qcdjbVkaCM4cl6Jn2m,MAPbI3,14.6,0.95,216.0,0.71,1.6
oQX1eGc77iYy8XrmeU4N81LxIeWS,MAPbI3,12.06,0.91,182.8,0.73,1.6
oQcu7djjxn-9z43Gm_VzmBM98Nv_,MAPbI3,14.4,1.02,224.0,0.67,1.6
oQkaodqKmluphs74i6SZADAUyplp,Cs0.07FA0.93PbI3,14.1,0.97,217.8,0.6609999999999999,
oQoAk3kYd5dpxwxzh38KdNm2cI12,MAPbI3,4.32,0.95,118.0,0.39,1.6
oQoXntNCC8BRrUZVLAHh_Uu4GVtr,CsSn0.05I2.95,4.0,0.4,218.0,0.46,
oQxdILoGXSBdFv_gyJvHvANCKFZy,MAPbI3,10.5,0.93,140.0,0.643,1.59
oQyw8pMKG957JjbrHG_TJru7nrIf,CsPbBrI2,11.66,1.03,163.4,0.69,1.9199999999999997
oR-nGhAcfMyVgH8w0EI_AUFzp45S,MAPbI3,14.07,0.97,226.29999999999998,0.644,1.6
oRCi_Z3m2oJ1VtXd-CYOvE1UtHeJ,MAPb1.0I3,10.09,0.98,201.8,0.51,1.6
oRCyMqP8Lezf1bdm1pQFY4qcSyLD,FA0.83MA0.17PbBr0.5I2.5,11.95,1.062,180.5,0.626,
oRDL-yJLpzBHHVUwjQJ5Q-zbKfUU,MA3Sb2I9,2.25,0.63,58.9,0.606,
oRHeIDOFCca-lIhaAOFXcG6LsHq6,FA0.2MA0.8PbI3,21.25,1.128,236.6,0.7959999999999999,
oRhuMbLdK_yh3hWz-io80GjXk5aI,MAPbI3,12.5,1.062,175.0,0.654,1.6
oRimLP1BqcVRe9OCxxHlpdNN7NqL,Cs0.05FA0.79MA0.16PbBr0.51I2.49,11.9,0.948,188.0,0.69,
oRsTPHwHkAbowD03P7l9GhMLzkM1,MAPbI3,10.4,0.899,159.0,0.7290000000000001,1.6
oRtthHJCKmk0XfaLawWV5jCnwcY0,MAPbI3,13.85,0.86,215.5,0.75,1.6
oRz1ztRC5XXjQxJyZwQHew4b17u-,MAPbI3,13.2,1.0,205.79999999999998,0.643,1.6
oS-uaKbC7NqtJ-x2Te49fz305NQP,MAPbI3,3.9,0.015,8.0,0.32,1.6
oS2he0UlCnKBnOr_VKP61OGpAzeP,MAPbI3,14.5,0.93,220.0,0.7070000000000001,1.6
oS72L0MuMaDhvWmUjGwG6oArl2n6,MAPbI3,4.73,0.63,151.0,0.47,
oSEMKAA_0VuxMBjmeohQrnNh4YG6,CsPbI3,4.55,0.693,150.39999999999998,0.579,
oSKtlMjrO8WthJkjirUTDH5o96sk,MAPbI3,13.8,0.91,209.0,0.72,1.5499999999999998
oSPS6eEiq-ITxHqA1dePMiISlyBV,FA0.2MA0.8PbI3,17.45,1.1,215.5,0.75,1.58
oSYKQ04nej37j_2ZTieBD-ZJYKT5,FA0.9MA0.1PbBr0.1I2.9,19.55,1.064,233.6,0.7859999999999999,
oSfEqrmZGplk0MAaeEeEMZqzzXN6,MAPbI3,14.7,0.94,210.0,0.74,1.6
oSoJVeGXDzjUXqgdNiEGbGIZCV7C,MAPbI3,13.05,1.04,205.7,0.612,1.6
oSz6cez5IrXDRbNMhRhoHvFogty3,MAPbI3,14.69,1.02,215.5,0.67,1.56
oT1Lz7DILHpBKEEJcYo-F-M5ETkh,MAPbI3,0.57,0.455,26.0,0.39,1.57
oT6Pwpz4iC8kSbPmb-utk-CbQ5XE,MAPbI3,18.2,1.053,229.0,0.755,1.6
oTVQKn9YRu5no7ExQALA9hoPK9ZN,MAPbI3,8.13,0.018,9.200000000000001,0.5,1.6
oTW80qrSTdl60KyDVTUJz3VFxssO,MAPbI3,16.51,1.07,211.8,0.72,1.6
oTgNPAtGKgBNSfj4lj3a3MGBejv_,MAPbI3,18.37,1.05,222.39999999999998,0.79,1.63
oUNzJNJUdPu77_qAd9pOAUOQpMKu,FA0.4MA0.6PbI3,15.93,1.021,220.6,0.7070000000000001,
oUcqd1BgOzt8uX19bd-PhtDyzetq,MAPbI3,14.3,1.0,201.29999999999998,0.7170000000000001,1.6
oUfxlfrH7q1sgnULPSUUk9hMwFQy,Cs0.05FA0.8075MA0.1425PbBr0.45I2.55,17.27,1.072,211.6,0.7609999999999999,
oUiaoZvdk6ueAxmIkJfyUPQXqRDn,Cs0.15FA0.85PbI3,8.38,0.878,175.0,0.545,
oUntRz_Up_25NZcSFQcIXn31Awr7,(TBA)0.5Cs0.03FA0.4MA0.08PbBr0.51I2.49,7.9,1.21,149.0,0.495,
oUp2Pu7w_NS5WUycpmTbriRL8Kqc,MAPbI3,12.15,1.01,208.9,0.578,1.61
oUrNJt3AGquaZOauHueiNZ8PJVal,MAPbI3,13.16,1.06,191.70000000000002,0.65,1.6
oV6je2bu_B_VgO7hXQiXs3E6yDHN,MAPbI3,14.54,1.05,202.5,0.68,1.6
oV8XaRLmkfcIIIPsWKHo8bjOMEks,MAPbI3,9.39,0.943,177.0,0.561,1.6
oV8qKsiHtHznc8dqEfJT6zYfilVq,Cs0.05FA0.79MA0.16PbBr0.51I2.49,8.78,1.06,201.6,0.41,
oVboMZ94xkRek4gMuI9uA1gdf68w,MAPbI3,17.98,1.043,210.39999999999998,0.82,1.6
oVcbykQQlu8Kxt17FrLPMECGN4GX,MAPbI3,6.9,0.84,172.0,0.48,1.6
oVdpBzgX2ayMQTWHaENZLqq1e9Me,Cs0.05FA0.79MA0.16PbBr0.54I2.46,13.73,1.056,203.79999999999998,0.638,
oVfAYucNKvEHsk4IwgRpgMVoL9CM,MAPbI3,13.99,1.062,196.0,0.67,1.6
oVjrHJWzAm3Przj-2q5YUyxkEHvJ,Cs0.1FA0.75MA0.15PbBr0.51I2.49,18.76,1.132,217.7,0.7609999999999999,
oVl3oKP_I3P_y0sn6nAiqcUHwsbz,Cs0.15FA0.85PbBr0.9I2.1,17.86,1.179,198.0,0.765,1.6800000000000002
oVvX1EPFj5skJALcNtCvtHoQt1Id,MAPbI3,15.61,1.03,211.8,0.72,1.6
oWCIUTgQZU8qgyT86Ifv1fuVMfuf,MAPbI3,13.2,1.003,223.0,0.8079999999999999,
oWIxRWKaYjIacBQJJ8wu-w6kinVH,MAPb1.0I3,11.9,1.029,185.38,0.624,1.6
oWblBHBL3xhwXApWyKIwkqB2Zk3J,MAPbI3,10.45,1.0,174.4,0.599,1.6
oWlJkaVxIOkXyPd8T1as5V5uGOWa,CsPbBrI2,0.0,0.236,0.7000000000000001,0.27,
oWw4WXHoLgvc_-IhEu8OXHSzZ7kk,Cs0.1MA0.9PbI3,7.0,0.706,177.0,0.56,
oX10uawiZechFVHkC4bHsj3YfYio,Cs0.02FA0.84MA0.14PbBr0.05I2.95,15.21,1.013,213.0,0.7090000000000001,
oX3cZHt3E7zZATu0mu98OMlfKdoQ,MAPbI3,8.7,0.78,156.0,0.606,1.6
oX6VqczZ6ZH9zHkQkr6qDWJlzkjE,MAPbI3,0.08,0.482,4.74,0.374,1.58
oX6cKVTTuAXWilRh3XH4LYVryTL8,Cs3Bi2I9,1.26,0.74,34.2,0.51,1.8
oXZT0Ijnx_eUJd56QP4tb_jUx2Cw,CsPbBrI2,14.5,1.21,147.20000000000002,0.82,
oX_aXDwRERPP0iJ6cKsB9oaHVMGd,FA0.83MA0.17PbBr0.39I2.61,18.67,1.02,240.5,0.7609999999999999,
oXgCt7wp5pDQBB6DJdRs7vXlTjJo,FA0.85MA0.15PbBr0.45I2.55,19.4,1.09,230.0,0.774,
oXl2GlsDPBiNrKtvxfwAQPTTKbBf,Cs0.05FA0.7885MA0.1615PbBr0.51I2.49,12.4,1.15,214.0,0.6629999999999999,1.6
oXvvKV7IW7ARugVnufh9-2vczHNF,MAPbI3,17.13,1.06,216.5,0.79,1.6
oXyMEPOTsPDdmbXbir9Tr50B7Jey,MAPbI3,9.54,0.78,176.0,0.69,1.6
oXyjSuh7IdofrARMjuzA26ZOv6Gy,CsPbBr3,8.6,1.442,71.0,0.8390000000000001,
oY1QhLir_2Ui48TGh4vlF_Wq0PZL,MAPbI3,3.5,0.78,70.0,0.62,1.6
oYO8Vy_h_WHnO1tY6Hyrj6H-ju-s,FA0.8MA0.2PbBr0.2I2.8,14.0,0.97,188.2,0.731,
oYP13TLW8wcwSrhuBr7U_rDNKJSe,Cs0.05FA0.8MA0.15PbBr0.5I2.5,20.1,1.13,224.0,0.79,
oYjPIL2TjftMsNbfdnkYAAlofUfc,Cs0.02FA0.98PbI3,20.05,1.11,240.5,0.75,
oYjRn9iqdjCMmy9cmXdrupdXWBzT,Cs0.05FA0.05MA0.9PbBr0.05I2.95,17.37,1.08,215.6,0.7020000000000001,
oYjotGPylZgUs8o78SLfX5C5aB23,MAPbI3,7.68,0.812,179.3,0.527,1.6
oYkldjCIB3Jb56YqCd5hfnatGAds,MAPbI3,13.84,1.026,194.60999999999999,0.69,1.6
oYl09I-WBQzcd1IjlQuxkF9VDmIv,MAPbI3,15.25,1.06,225.6,0.638,1.6
oYp6cfNxf1S4jxSDkYBSY4HwEdZx,MAPbI3,14.89,0.01,202.3,0.7120000000000001,1.59
oZ-PcMOVJyQyHTPFIJr4zV_9Bwb-,MAPbI3,12.44,1.04,179.4,0.66,1.6
oZ8kG8PSStd7n4cQUE5QwwMFEzyf,MAPbI3,0.16,0.13,34.0,0.37,1.6
oZdLccVjOKHnpcr7epI9et8uCK73,MAPbI3,4.74,0.94,100.5,0.504,1.6
oZgE_a3gxwx2udk1aRwLZA9pCPpt,MAPbI3,8.37,0.84,151.0,0.66,1.63
oZuuBfUMwbbZ_AfzNQ4WfMzgXoZ3,MAPbI3,20.9,1.104,232.0,0.82,1.61
o_8ki6YYO5dAbujO0OBeaOzjKnvO,MAPbI3,15.8,1.0,213.70000000000002,0.74,1.59
o_E_39ifaDH5O1DhJ5rtGQzjpmc3,MAPbI3,15.0,0.95,227.8,0.693,1.6
o_HJ2QnscTqT7UexRC2lA1W8GQId,MAPbI3,14.5,1.02,196.6,0.72,1.6
o_NUDTFLbK90InW2crEZKGfW5EsZ,MAPbI3,14.93,,,,1.6
o_Nz1HWIM5pzEUTF4cs7fv-fj1kw,MAPbI3,10.25,0.939,187.7,0.581,1.6
o_bGXULRZF0AItq6eE6bhRbDny6e,MAPbI3,5.9,0.79,135.0,0.547,1.6
o_hG9RYTlhgIBWSNuxDWe1ZLNg2B,MAPbI3,13.55,0.926,214.20000000000002,0.684,1.6
o_iWEAoiaN6WGedkj1LZ4we2gLbj,MAPbI3,15.7,1.04,201.0,0.73,1.6
o_pZuOxHUggEpeCIDBxfof0rHbVO,CsPbBrI2,13.09,1.26,146.0,0.747,
oa-epTNpQB2EUYz5NnsF-b5iSCxj,MAPbI3,9.75,0.85,180.2,0.609,1.6
oa4A5QDTBjactjJxPNsWq2AWi-bm,MAPbI3,5.7,0.84,101.5,0.66,1.59
oaAcKW3NQj6ljhfaUGtOVpZu90GP,MAPbI3,17.68,1.08,226.5,0.71,1.6
oaOxaY4VVZXVUCESdcwoDMeUAfTR,Ag0.153Bi3I10.5,0.84,0.66,23.1,0.5539999999999999,1.8600000000000003
oaZgDaK847DXMyUTFAXySmGOFvLr,FA0.83MA0.17PbI3,15.82,1.06,210.2,0.71,
oaiT4AOqSRP3O5wSDeC0Q3k0lk92,MAPbBr1.2I1.8,4.5,0.9,91.0,0.55,1.7700000000000002
oani-z3WLt9onV5jZk8PYbxnpuw9,MAPbI3,13.12,,,,1.6
oayfuDNxTIPpLvIjg0tbjnZNZ4SU,MAPbI3,11.8,0.98,187.0,0.64,1.6
obEDZq_G9zcU8Zk7ZJou1dIxfJy5,MAPbI3,17.57,1.05,220.79999999999998,0.723,1.6
obbUELyCWmiKTm_AFtLexyvPXHT5,FASnI3,7.3,0.541,198.29999999999998,0.68,
obecgkXnxwvxal_prD7P1nOBaWjq,FA0.85MA0.15PbBr0.45I2.55,14.14,1.02,183.0,0.741,1.6
obggnAraa0wuGwdWk15kO_l3aIqC,MAPbI3,2.46,0.65,110.39999999999999,0.34,1.6
obxCKU37S-B6SUq9ZcnbOk5gD2i0,Cs0.04FA0.8MA0.16PbBr0.49I2.51,9.78,1.1,197.7,0.45,
obzboO87mir49y8FdpnbVfjJrotN,MAPbI3,6.3,0.93,102.0,0.66,1.6
oc2EUNo3_iZG2qw7gUA-WrGdnI2E,FA0.83MA0.17PbBr0.51I2.49,11.6,1.11,210.2,0.55,
oc9BLr4Y1ArXrn3AaRbfli6uAR_R,FAPbBr3,6.9,1.47,68.0,0.69,
ocAH0XisHfFoeloh8cfItiwoQACH,CsPbBrI2,15.48,1.271,156.8,0.78,
ocFNOu3mWRt3noAZJV_95pAUTo2G,MAPbI3,12.06,0.99,168.70000000000002,0.72,1.6
ocJohykgCWpKFknO6Kdf6H1szovD,MAPbI3,17.4,1.098,222.60000000000002,0.715,1.63
ocKc5m0f7COAd2PCPas60BofLlth,MAPbI3,14.04,1.12,185.3,0.68,1.6
ocWP9C-h6ISlWSaFSGxHI7dj2cd8,MAPbI3,14.1,1.04,189.0,0.71,1.6
ocY1_qUbW88G6AK2PLzHjXVjlDKK,MAPbI3,12.55,1.01,174.89999999999998,0.71,1.6
ocgEHWTn5rNn8WDzYrE90SkxKMWq,BA2MA3Pb4I13,5.54,0.89,105.60000000000001,0.5920000000000001,
ocvdZmfPAsIyGeeDrJLBle2-vcM2,MAPbI3,15.04,1.016,202.7,0.73,1.6
od0hEY5ayNDGdyA26a20IE0W4oxe,FA0.25MA0.75PbI3,9.59,0.97,161.8,0.62,
od4U-zxXg0YdRHrML_uMZDBQJxrI,CsPbBrI2,8.85,1.3,129.0,0.6940000000000001,
od9jcsbrSApyFk6novIRwjpl2Pts,MAPbI3,10.6,0.951,223.0,0.501,1.6
odBnoCgZGJpMvK7OmZY5KNLMIDSu,FA0.6MA0.4Pb0.4Sn0.6Br0.24I2.76,18.58,0.882,285.4,0.738,1.28
odGak-4BJYw6LW8RwNuntP4ca41q,MAPbI3,13.7,1.04,197.0,0.67,1.6
odHVtOqLGMBryGELQZr2H-f_ONh7,MAPbI3,8.2,0.93,134.0,0.66,1.6
odPEfe3SznrcrWOuxGySgbgCX-wb,MAPbI3,3.53,0.477,193.46,0.382,1.58
od_RfBSNOrPd4t0bljXWjcGWOeEx,MAPbI3,2.04,0.638,87.8,0.365,1.61
odb4OAdKwPVBJN397loq6oOI1V45,MAPbI3,15.41,1.001,198.0,0.779,1.6
odnoXIdT_2ec5ymbqtcOO3Kmr58W,MAPbI3,17.8,1.02,178.0,0.66,1.6
odtf_k7f4BNV2E5xmfSu34TpfSI1,MAPbI3,9.4,0.81,205.6,0.569,1.6
oeGYbky1Ke1qQqh-z8_i3B_KZQE7,Cs0.17FA0.83PbI3,15.4,0.97,216.0,0.72,1.51
oebPNgpQgWSgLwLtd6vhnl7tQAwn,Cs0.25FA0.75PbBr0.9I2.1,17.31,1.203,190.3,0.756,1.729
oekPLmhbB0dlq2r012w2PMkaBZAK,MAPbI3,15.25,0.98,217.89999999999998,0.711,1.6
oepWRnr-AP95fJO8wzGby2zColEx,MAPbI3,17.32,1.038,224.60000000000002,0.74,1.6
oerLlDwRPqfX_iBOlDhB2_UJFm8T,FA0.93MA0.03PbBr0.09I2.91,19.59,1.1,251.9,0.708,1.5499999999999998
oewzjSyU2JHvP3Dt7mcZVTZEsaNV,MAPbI3,8.8,1.04,154.0,0.55,1.6
of1VmYuq0RFyFnX65ObAqGAekTvP,MAPbI3,10.43,0.99,187.10000000000002,0.56,1.6
of4T63TOotMP-Q_AhxSBq0peuqUX,MAPbI3,9.0,0.96,138.0,0.68,1.6
of9tJTFYaeWesT46kyV8kjGJK2HW,MAPbI3,16.04,0.95,212.3,0.795,1.6
ofA8Eakfz3tTgFzybxYD2O7KPdeH,MAPbI3,6.46,0.9,147.0,0.506,1.6
ofB-c6NDaVA7CS7S1SAizp8-ke0a,Cs0.08FA0.77MA0.15PbBr0.51I2.49,12.33,0.904,180.27999999999997,0.757,1.6
ofDQiffltzL2BVO-7Yq-y94dqhxj,MAPbI3,9.33,,,0.47,1.63
ofFmtk1ACCBEQQ3yYXA5-hT6GxT4,FA0.85MA0.15PbBr0.45I2.55,17.3,1.095,222.0,0.715,1.5499999999999998
ofJH0V3NvS6pmKQDGK2xJK12fWow,MAPbI3,0.91,0.156,13.200000000000001,0.45,1.6
ofVFqVA9ExC43EPAQFHA4JyGURit,MAPbI3,10.2,0.99,172.89999999999998,0.595,1.6
ofaWd5UcaKauKjR6mJuqrmAKhsjb,MAPbI3,9.79,0.96,165.5,0.62,1.6
ofcCUk7vkBQ2J3bqbpgQyRqLng3J,MAPbI3,6.2,0.6509999999999999,184.89999999999998,0.53,1.6
ofq1Upcy-tIR9oo8btp4DU3rPE5o,FA0.15MA0.85PbI3,15.56,1.05,209.1,0.71,
ofz37uhn_I2faVBDVs0gZBjiG4Vj,MAPbI3,4.1,0.74,121.7,0.455,1.6
og7ZBGtrgOz8mNNAdZWe9HFsAA51,MAPbI3,3.7,0.9,124.0,0.33,1.5
og7jXuSjZDfMe0mFPFBt2jbop5PL,Cs0.1MA0.9PbI3,12.38,1.0,238.1,0.52,
ogBA2v6kimG8ISDvyKgdJH8OYQhd,MAPbI3,4.4,0.984,129.78,0.33,1.52
ogJn14PZnaUh4b-VxD_pGKm4-RtT,Cs0.15FA0.71MA0.14PbBr0.9I2.1,16.4,1.17,181.0,0.774,1.6999999999999997
ogKgnc8jAtXVPtqgIb8K3KEPXOrF,Cs0.05FA0.8075MA0.1425PbBr0.45I2.55,14.44,0.972,204.20000000000002,0.721,
og_dr7nrtEVgb_jaTCqNdAo1hmGO,FA0.15MA0.85PbI3,15.49,1.06,219.4,0.67,
oghQlPNOQLHkQsXkIubSUxaN72sY,MAPbI3,6.78,0.9,123.5,0.61,1.6
ognI-u_kqcwgwY9ZT6JAKswMa9kE,FA0.85MA0.15PbBr0.45I2.55,17.41,1.09,219.3,0.728,
ogqA8IlQhLa9yRexhrnL8FNezj4U,FA0.4MA0.6PbI3,19.93,1.09,231.4,0.79,
ogqoGFRrRJlNpGKtYDG2nSWUxWJB,MAPbI3,7.71,0.87,177.89999999999998,0.5,1.6
ogvDt9O1X6iuvdUF7zw0MwQ3oPls,MAPbI3,15.22,1.019,193.70000000000002,0.777,1.6
ogyulXDnEFWoQPY0_pzWbtt7Mu_J,MAPbI3,13.6,0.953,191.0,0.75,1.6
oh-3CAPZV8ducCXuXdrdO4QY374r,Cs0.04FA0.82MA0.14PbBr0.42I2.58,20.12,1.12,221.5,0.779,
oh5Pg4EZsq_42AeijBBIIaVXE7ay,MAPbI3,1.3,,,,1.65
oh8lDvpisJMGWVycFzkL-mY_tT8I,MAPbI3,14.68,0.863,258.88,0.657,1.6
ohERqBM0-xDePv18F-yoxMnG8jim,MAPbI3,18.06,1.03,240.39999999999998,0.73,1.6
ohJO3hbvS-92HmhdRTbq0tRf7-9k,FAPbBr3,6.7,1.46,68.0,0.68,
ohKjMPDM-RQsdwvhYvhYT3ybTSYt,MAPbI3,13.32,1.01,207.3,0.64,1.6
ohLgnCsqK3hQjs-MioNGZxmh69cc,MAPbI3,9.7,0.856,174.89999999999998,0.649,1.6
ohNW2a5iyLwo5hNMKzPnGYIBcoP9,MAPbI3,14.35,0.99,228.5,0.634,1.5499999999999998
ohS816LX9xMPPMicBEMMh9JsZPlX,MAPbI3,15.28,1.06,187.0,0.769,1.6
ohV9tn1NHQxpcrysZcN02UZgbXth,Cs0.05FA0.79MA0.16PbBr0.51I2.49,14.4,1.073,182.0,0.74,
oi1Ran_6xuQlyWOnBVC07uylNagr,Cs0.05FA0.85MA0.5PbBr0.25I2.75,21.2,1.11,247.0,0.77,
oi2Qq3wiVedzzoAb_tZ-lfaIJqUe,CsPbI3,0.98,0.8,26.8,0.45,
oiBS2LuXi6mrgTJC2gHesI-ZgBMV,BA2MA3Pb4I13,10.3,0.98,157.0,0.662,
oiH5tVmdW5rUxDCpccwiNE9DTY5n,MAPbI3,13.27,1.02,193.29999999999998,0.67,1.6
oiHhBmeiC8osEKs2hyHKplkWYPlO,MAPbI3,10.06,0.92,189.3,0.578,1.6
oiITrOyLMbPTLt0I5liczO7qJTqU,MAPbI3,17.2,1.08,215.0,0.74,1.6
oiVHKxqyheSb7xasDKivAornVlTy,MAPbI3,8.9,0.84,166.0,0.64,1.6
oiXcgAkipwKSedUZ0bzS3We4AEl0,MAPbI3,11.5,0.93,190.2,0.6509999999999999,1.6
oiYC1wrp1b7p6ulCk5bl7lyKT3Xf,FAPbI3,7.59,0.913,125.7,0.662,1.6
oiiQEbxschQjATmqay5aLC2G8s_U,MAPbI3,17.67,1.086,212.7,0.765,1.6
oirPosdQPvlH0J2hK0kLffw4_kSn,(BDA)MA4Pb5I16,10.17,1.07,154.70000000000002,0.614,
oira7tZKeql0FVuzk1-v6USAQ-eZ,MAPbI3,31.4,0.901,1.25,0.7659999999999999,1.61
ojM6wcTvo0ErDd_Njo_binYbiHYN,MAPbI3,18.01,1.072,218.5,0.769,1.6
ojWwXl1qzJ5faAibAj02MEscFSS_,MAPbI3,12.6,0.95,179.0,0.75,1.6
ojipVvIE-dzI3W8WYbkGk9XK37RY,MAPbI3,14.04,0.92,224.4,0.68,1.6
ojlx4VVjlXbQNitxXl0oANNTiShC,MAPbI3,5.48,0.752,145.9,0.49,1.6
ojncP_-kzYv5CYTTg4OXtgDlELNN,MAPbI3,14.13,0.9,225.9,0.695,1.6
ojqulh2xZOIQgYLR8_7_sZip7G8u,MAPbI3,14.51,1.028,215.49,0.66,1.6
ok-lJ9S9Qebi9VkAocKJGTY0y1mk,CsPbBr3,4.6,1.1,59.0,0.71,
okL_Uz6rPRLCRLthk8IpQiv7imwN,MAPbI3,13.27,0.94,203.6,0.69,1.6
okVBGGGACNzcC1zeYVIH--adzMul,MAPbI3,14.9,0.96,214.0,0.72,1.6
okWI8RSDGwPzd_2RWJeJtQYatyXh,MAPbI3,2.2,0.78,116.1,0.248,1.6
okfbrUYVZ190lDu3-z9gS_BFHY4m,MAPbI3,19.3,1.12,228.0,0.75,1.6
okk1_eoPJEzaJeWeCLBfdEJuV-9K,MAPbI3,12.06,1.02,187.2,0.593,1.6
okpH0BM41vZYELfuCvV2tmO8_K8O,Cs0.05FA0.79MA0.16PbBr0.51I2.49,19.78,1.09,229.3,0.792,
olHDp6zn9FFfQNBRBFKvoqn4Souv,MASnI3,3.89,0.3779999999999999,199.20000000000002,0.517,1.3
olLWwveLSjKchZpkoFxX0PVYb8ni,MAPbI3,0.4,0.27,55.0,0.27,1.6
olQQyXOtVyAMYILMbMQQKnyJxKhv,CsPbI3,0.78,0.66,20.299999999999997,0.59,
olaOA0GmvlQZ9PxHhK3n3sfd-x52,MAPbI3,17.36,,,,1.6
oldFpMZsP2MSoMi8sK8llVrY6fq8,Cs0.05FA0.79MA0.16PbBr0.51I2.49,16.38,1.05,219.3,0.71,1.57
oljJzEQn5Y7rdkC5jPGfho5rtv8V,MAPbI3,5.58,0.892,126.6,0.49,1.5499999999999998
olk--NtzTuuirAtqlhMdDzvQ6a0R,MAPbI3,7.57,0.84,124.5,0.7240000000000001,1.6
olofb8QUbKXri9RzuTFzOgnAUPG0,EA2MA9Pb10I31,12.36,1.023,216.9,0.5760000000000001,1.59
oludKgRAVNYLrjWlcR5e6CLlHg8s,Cs0.05FA0.79MA0.16PbBr0.03I2.97,10.03,0.95,174.20000000000002,0.589,
olvurW-Y2B9x3ysQr0AsE-5q4Th0,Cs0.1FA0.75MA0.15PbBr0.35I2.65,17.72,1.095,226.0,0.71,
om4eXvjRcgrvptPcj9dSmBLfSDVH,Cs0.15FA0.85PbBr0.9I2.1,19.67,1.209,202.39999999999998,0.804,1.6999999999999997
omAFLnoxfRJL4jiHt7o_PFFmCWZa,MAPbI3,19.1,1.105,228.0,0.75,1.6
omHetFxDy4Iot-8aBKCGr_8sllTR,FA0.85MA0.15PbBr0.45I2.55,14.54,1.1,214.1,0.614,
ompWQCBdV1dF2qKLJGVYYMv4jjJO,MAPbI3,17.1,1.04,210.5,0.7759999999999999,1.6
on-nwanabeUISWcy_WTOEeiahkwj,MAPbI3,17.63,1.02,222.8,0.779,1.6
on-siAEdo959FsgutjsGX_jxVU-6,MAPbI3,14.94,1.03,206.4,0.7,1.6
on1mqm99oO8u-HBKQwcArRnplYNc,MAPbI3,17.1,0.97,234.0,0.753,1.6
on6Zrs5ChdfoVhKf5tiTPGYussYt,MAPbI3,7.5,0.836,137.0,0.593,1.6
onCptSzzr3sdqzSFwP6PlHGtNPxG,CsPbBr2I,6.28,0.86,117.5,0.62,
onFJLRmTRYVw4GQsuAVjDh04EWvh,MAPbI3,7.7,1.0,131.0,0.5870000000000001,1.6
onHzZprfwvKZUz9EaJGTAbsQAUP2,MAPbI3,7.11,0.73,159.8,0.602,1.6
onIpTegnZHS_um3-z5FCiEA_bkkd,MAPbI3,17.11,1.085,216.9,0.71,1.56
onT9ExVvepoq-f4Z-eCj6OQ8O2RD,MAPbI3,7.8,0.9,157.0,0.54,1.6
onXr31kJ-xtSSSMkiRE3UNnL4FFv,MAPbI3,17.7,1.02,232.0,0.748,1.5480000000000003
ondrcCV8tPatpreFa-mI754sEpWE,FA0.85MA0.15PbBr0.45I2.55,19.26,1.16,228.1,0.73,
onknoKAza4ALf5uLUY_tlXK_Vtdl,MAPbI3,12.02,0.93,211.9,0.61,1.6
onnsAvs6dSgCGWZti9isgKsFGbM1,Cs0.06FA0.8MA0.14PbBr0.45I2.55,20.85,1.16,235.6,0.762,
oo5BibQ_j0hieKBHo-mUz4umyXBl,MAPbI3,5.7,0.77,161.0,0.46,1.6
oo6l00cxNl1nP_Jp0znaJi-seYUU,MAPbI3,10.3,0.94,138.2,0.78,1.6
oo9iNYshI5oe3tjhvI5Cc9wjYrZB,FA0.85MA0.15PbBr0.45I2.55,19.18,1.15,225.39999999999998,0.74,
ooAxTCcGQDA7GB0Vh-DnT7hlzOSC,MAPbI3,18.44,1.1,229.8,0.75,1.6
ooC9IcUa6dlDKxMK1HfsHHg-D5Q0,MASnI3,0.04,0.03,53.0,0.25,1.28
ooJDnAgt8OtiKc7uz1aq_NZJTaqE,MAPbI3,11.17,0.809,224.89999999999998,0.621,1.6
ooN9zOjdtPfIhOGDP0WXSB2JimcQ,MAPb0.9Zn0.1I3,9.2,0.92,148.0,0.672,
ooRsDhhemra57CBYpHsYVWmogHad,MAPbI3,12.13,0.903,192.5,0.7,1.5
ooSdNVqIek73ES-0qvJaYIKOlb5a,MAPbI3,17.8,1.1,219.0,0.741,1.6
ooTOVx4miNhJoXhmj6xf-WzOree8,FA0.1MA0.9PbI3,4.08,0.78,146.4,0.36,1.59
oocbkutjQ67NFbaZTpd4aoS1d_xq,MAPbI3,9.43,1.01,186.0,0.5,1.6
op2UenKZuoX603ZedmiB7l5PoQ2w,MAPbI3,16.5,,,,1.6
op3BA0gHqXBnhRF3btPo3w4_ZQGf,MAPbI3,14.39,1.03,195.9,0.713,1.609
op7kqGbhlVuI_6wSP363quOKVTmM,MAPbI3,18.03,1.09,219.0,0.76,1.5
opGjcMBAAAzzcNNNlc8xkR3y16sY,MAPbI3,19.05,1.05,229.5,0.79,1.6
opNRAziDxNdY-Glc80SomN7HrYwv,Cs0.05FA0.79MA0.16PbBr0.48I2.52,19.47,,,,
opTerZzn2hysy8bJ_yZIos9mALWW,MAPbI3,14.3,0.98,213.0,0.6829999999999999,1.6
opW4Kgh4-B7DUw3nZbtHNrGID6bb,MAPbI3,16.06,,,,1.6
opX7DXxtGixQVkGtwGZgTmVC3qMv,MAPbI3,14.55,1.05,228.2,0.607,1.58
opauHILwFRRMlZmp4dh1Q86D2o9P,MAPbI3,10.81,0.97,173.2,0.6940000000000001,1.6
oplwJDydJeqnLLsmTXTRY_qnL-vv,MAPbI3,16.85,1.05,220.10000000000002,0.75,1.6
opsI1_F_8EZk5NulxLxWVmoATPSf,MAPbI3,7.2,0.94,128.0,0.61,1.6
oq0ddIo6p60j90oiNmFAtIQZvjEx,MAPbI3,1.83,0.8170000000000001,100.3,0.218,1.6
oqJVSNT7WspaqQyD1glc_ZOw6B4n,MAPbI3,12.68,0.89,217.0,0.638,1.6
oqfXRU9eb5kRH4ZvO1iQAkM_XGhV,MAPbI3,3.03,0.609,98.2,0.507,1.6
oqk4ykRSzN2zf_co5Y_9f0UADW0Z,MAPbI3,17.6,1.078,213.0,0.79,1.61
oqkhTDnHMMBVHiOw79L0g6H5EAer,MAPbI3,20.4,1.14,234.8,0.76,1.6
oqpHVfiFXqNaOIjN1WlcTsNG7dbc,MAPbI3,18.01,1.08,215.3,0.77,1.6
oqsXx78WU3TkNmVU8gOQcLO_vSpj,MAPbI3,6.5,1.0,169.60000000000002,0.382,1.6
or6ZLu5MXaV_K4LkwgNOCTcSDIaq,MAPbI3,14.07,0.884,233.4,0.66,1.6
or7YsG9AtmlqVp18X3oS8oTc30LV,FA0.6MA0.4PbI3,13.11,0.99,203.79999999999998,0.65,1.54
orDKRsNtRxTpKnVMuLt8C_KplLg2,MAPbI3,12.9,1.036,167.0,0.78,1.56
orPULBoRQrq8mU_yO_dJy7EmB-kh,MAPbI3,10.59,1.0,184.1,0.573,1.6
orUtJL570vFZ7NPpqqj_hBIVSi_G,MAPbBr0.06I2.94,16.29,0.99,210.9,0.78,
orXemZVLOYi6G9jNUxDzBeKz5vxe,FA0.9MA0.1PbBr0.1I2.9,17.96,1.04,224.0,0.7709999999999999,1.56
oraKS8f5Nj7_TA5kl8jlzX3whNuW,MAPbI3,16.78,1.07,213.6,0.7290000000000001,1.6
orc_tdqs7gwy-EhpyHb3JVSppkbz,MAPbI3,13.5,,,,1.6
orehN2EObGUFTqQvM6xfxVbX3gZn,CsPbBr2I,7.29,1.26,87.30000000000001,0.66,2.07
orkVjZNBu40MXgRlCHC5JiF7NkDw,MAPbI3,16.18,1.06,206.70000000000002,0.736,1.6
orlnhRpA-jDI0S9rSt2RWleYjynG,MAPbI3,18.29,1.062,226.29999999999998,0.7609999999999999,1.6
orpDTIPabvDmBixapGeHWeyGC6VW,MAPbI3,17.7,1.1,219.0,0.762,1.6
ors2p_wfAU0Nk4Uf7in-AaTUqfFi,Cs0.15FA0.85PbBr0.9I2.1,15.7,1.16,203.0,0.73,1.72
ortPU7ppoLiazXBi8tZv3VDLWArK,MAPbI3,13.3,1.06,184.0,0.68,1.6
os-1wWLN8cOlOgM9GU1WswpzY_AM,MAPbI3,10.2,0.952,154.5,0.693,1.6
os1ZjiLo8Mypo2Z6zUG1mOhaESeF,MAPbI3,8.6,0.973,203.0,0.44,1.6
osB39qPWsxHkp79WtMw4ai1QWxwI,Cs0.1FA0.9PbBr0.1I2.9,12.5,0.965,220.0,0.6,
osSCB05QRIeoHgfADRX2TOuipZvx,MAPbI3,18.3,1.22,211.0,0.778,1.6
ossqYDqh8T2RIFbQQuqRI83ggzr_,MAPbI3,12.06,1.02,170.6,0.693,1.5
osx2WRiecyvRJUgRoJxNcjHZpMrf,MAPbI3,16.16,0.99,206.6,0.79,1.6
ot1x32rU-0SgLEUUnHOj3fbQT6N7,Cs0.05FA0.79MA0.16PbBr0.51I2.49,18.2,1.14,206.0,0.69,1.6200000000000003
otKe5MDZxCagOujsP7wLMXAd9spF,MAPbI3,11.0,0.97,174.3,0.65,1.6
otLhsq0KY1AlqffxRDhkiqYIauC6,MAPbI3,15.4,1.12,222.2,0.685,1.6
otSwfGky8sAnacTcFdQqxmHOjiFD,Cs0.1FA0.9PbBr0.51I2.49,10.2,0.85,190.0,0.63,
otVEZND7HRQbTWgLGXHKfKlXH1vC,MAPbI3,1.34,0.87,55.9,0.2739999999999999,1.6
otWhjhfH5B-UPqEikEYjOEJ6x4LQ,FA0.84MA0.16PbBr0.51I2.49,14.3,1.06,217.0,0.62,1.64
otcTe9a4gXLYHEPKuf8bPpnkMtKK,CsPbBrI2,6.9,1.05,103.0,0.64,
ote64F-I9z4nbAWoYdEg_Eh6cl4z,FA0.75MA0.25Ge0.05Sn0.95I3,7.9,0.45,255.0,0.69,
oth-vb0yny7dyz2FMUYa5R9pPYmz,Cs0.45FA0.55PbBr0.15I2.85,13.14,1.01,203.70000000000002,0.64,1.6200000000000003
otpK-qxxC_q7Rbl41nR1hU04jPxE,MAPbI3,7.96,,,,1.6
ou2lprwJC8ibMF3QC74c650QyrUc,MAPbI3,6.74,0.8490000000000001,151.9,0.52,1.6
ou7vkPfD4HRuoGVP8hcpY6q8UDe3,MAPbI3,10.2,1.03,134.0,0.7390000000000001,1.6
ouA2U-EugyJE9fsQYlG5T26p39wV,MAPbI3,9.17,0.93,164.5,0.6,1.6
ouDR-MOQ8cY13kbnc2cb6Mc9Btd6,MAPbI3,7.3,0.94,129.0,0.61,1.6
ouI6P1f9ndmlTGo2vQaFUf5Msr2c,MAPbI3,12.1,1.03,157.0,0.75,1.59
ouKy8yHY13d7Ih8KJwu3ckAJaydX,CsPbBr3,9.21,1.46,78.89999999999999,0.8,
ouSPeExvJaiOzuEykGTfgISFno5i,MAPbI3,15.2,0.92,235.2,0.711,1.6
ouZJZJTUDmLFs7-riSNX46L2cwBX,MAPbI3,6.5,0.927,107.2,0.655,1.6
oucn6PWvhrsT7A_H4j9V-p9X92oN,MAPbI3,21.15,1.04,243.29999999999998,0.836,1.6
oujsgIx5coRXaZdxOUGWKBlGoqNB,MAPbI3,6.66,0.923,139.70000000000002,0.515,1.6
oul5BXgFDVE8K3bMSfbsXUBtoVdW,MAPbI3,0.07,0.797,1.8899999999999988,0.452,1.6
ouq2Pba9GCCWOwgiAB5uI6mvUne_,MAPbI3,12.9,0.94,195.3,0.7070000000000001,1.6
ouql2HAi9EJqAouKTGpyzMV4bKNB,MAPbI3,17.09,1.09,200.9,0.778,1.6
ouwv5GiCe-t5ye5G0jNmswffqjXw,MAPbI3,11.2,0.928,185.0,0.64,1.6
ov5Zk-dXEP2Eb9TJA5qHXcqLZOA-,Cs0.05FA0.80MA0.15PbBr0.45I2.55,17.92,1.15,212.7,0.73,1.6
ov5zbeARt94AmHeKaNcJ2MDUznGY,Cs0.08FA0.77MA0.15PbBr0.51I2.49,10.95,0.829,184.53,0.715,1.6
ov9ifb-Szr9CqR-V69dyPIPt3qys,Cs0.15FA0.85PbI3,14.86,0.98,231.9,0.654,
ovAlkm2AWmNN6uWsaytTNHUgeexS,MAPbI3,10.9,0.93,188.5,0.6579999999999999,1.6
ovFlI0TEmOjpYXhpPUHqLM1fwgK8,MAPbI3,12.31,0.85,216.0,0.67,
ovGpRrJJuln9s2jWF7sueidSz9Pb,MAPbI3,14.58,0.98,210.2,0.71,1.6
ovdj_kSIuFZmH3ZOT8t9N1Jzdvdf,Cs0.1FA0.9PbI3,10.8,0.96,191.0,0.59,
ovqb6zwgjCwnjGtaSYiY7-RfhuC-,FA0.85MA0.15PbBr0.45I2.55,15.91,0.022,10.600000000000001,0.69,
ow-iKq902BOepmTfeRYCgrqpvgET,Cs0.05FA0.79MA0.16PbBr0.51I2.49,13.22,1.0,209.5,0.63,1.63
owLqfiSQndsHW58XKmDnBlIqygN2,MAPbI3,21.3,1.13,230.0,0.818,1.6
owSEFQRlzvMoU2ldvk09ZU0NCwig,MAPbI3,10.7,,,,1.6
owTcPhS5RlWSKUNChpR9hd5GCL00,MAPbI3,14.72,1.057,214.60000000000002,0.688,1.6
owru9SHnmFvAci4-NVS312RPLkN5,FA0.95MA0.05PbBr0.15I2.85,17.31,0.966,234.1,0.765,
owsxpEiV12iH8NXZuy7rxxYzQeqp,MAPbI3,15.49,1.14,200.10000000000002,0.72,1.6
owuxzVq1KNovWKdiUCrvJIGQWn2v,CsPbBr3,7.81,1.51,64.5,0.7979999999999999,
ox7IejlVIqkssdGJXvBziQFv7BUY,FA0.5MA0.5PbI3,10.7,0.92,168.2,0.69,
oxLSlachqrkLOjLPb5qt-GI67D0a,MAPbI3,2.9,0.89,57.0,0.56,1.6
oxMRoajlz5Yz6ySOEWcRySZ5g6IK,MAPbI3,12.22,1.0,170.10000000000002,0.713,1.6
oxODYjq50FDOZ9HMEIJApRi5RX9J,MAPbI3,7.3,0.9,140.0,0.58,1.6
oxTENS79HfIuoFISLPUT4wJcv1Xl,MAPbI3,11.69,0.92,205.10000000000002,0.62,1.6
oxdcWZj2m6wnjwopy5vo_3gRCGwu,CsPb1.0Br3,3.91,1.403,43.67,0.639,
oxiKrbutumhKraaDTv9OJSiSQgh9,MAPbI3,12.53,0.9,186.20000000000002,0.75,1.61
oxkqNnAsGegAWS96_H7vWAsxnrbK,MAPbI3,13.27,1.03,177.2,0.7240000000000001,1.5499999999999998
oxx-soP6XM-q6yTW7Q8dmox9iVDF,FA0.85MA0.15PbBr0.45I2.55,17.56,1.09,226.9,0.71,1.6
oy0xFK91vSuwCjJTEEx5HVIOAnM5,MAPbI3,12.51,1.07,172.0,0.68,1.6
oyHq2u2NQXKJtgG7ryWtIdNK3j6M,MAPbI3,15.8,0.99,216.0,0.745,1.6
oyPoEWGfPh0QfwOOUVmsYiV0QVKc,MAPbI3,11.42,0.99,195.5,0.59,1.6
oyS21MfRwPOeQaFU2YuQ48L56w5p,Cs0.05FA0.79MA0.17PbBr0.5I2.5,14.6,1.03,203.0,0.69,
oyZ5fCd-JGCW51GPfOcp1PI0BY2K,MAPb1.0I3,20.63,1.12,228.2,0.7759999999999999,1.5499999999999998
oyZfcCbezpWNb9Z59iHCGTnTGz0_,MAPbI3,15.3,1.01,212.3,0.63,1.6
oyb9GFoZOGtdTq6ktnDTf0kpQH3P,MAPbI3,7.8,0.96,120.0,0.66,1.6
oyiJb_Dg5cRzJna0RINIXtaN9gdY,MAPbI3,7.73,0.92,122.8,0.684,1.6
oym0wN7Weoqg5N3hHzSYbUSmgndq,Cs0.05FA0.81MA0.14PbBr0.45I2.55,17.61,1.074,224.4,0.75,1.6
oyw3VK1CuEK_ZpkNo3qiD7fWLkEl,MAPbI3,13.95,0.98,178.29999999999998,0.8,1.6
ozCQUrGgnMY6__1IqisHFmcMAs4k,MAPbI3,8.21,0.84,178.70000000000002,0.54,1.6
ozOpAA6Au9tG_UcbhH17DXjim4lo,MAPbI3,8.2,0.98,202.0,0.5,1.59
ozU40rQwT03cuDuO7cCcEUG4rXMM,Cs0.05FA0.79MA0.16PbBr0.51I2.49,18.6,1.06,233.1,0.7609999999999999,
oz_NDr4FbiPX7OiMMw9WMvzCOK-k,MAPbI3,13.8,1.05,189.0,0.695,1.6
ozgX8mR-VY9fsUx87Y5h2LpFgX1X,MAPbI3,13.3,0.88,199.0,0.759,1.6
ozkWoePQxvSHudgjfP_Km1Ay3gk1,MAPbI3,8.72,0.97,230.10000000000002,0.39,1.6
ozkpcycWtAEv_S-G1OaM1xXbOEwP,MAPbI3,6.82,0.7390000000000001,202.5,0.456,1.6
oztGD5ukwPnVvtXfAjn8n5ImkR7m,MAPbI3,13.54,1.021,197.89999999999998,0.67,1.6
ozy4XkNxMFcqpbCN0AZxy6Man3A0,MAPbI3,9.3,0.88,190.0,0.58,1.6
p-2NJ8VC1kV02JVkbhVXgaevANKz,MAPbI3,10.2,0.83,168.0,0.731,1.6
p-5ORAZXgNa0sf22aWznCsYQ5Zyd,Cs0.05FA0.7885MA0.1615PbBr0.51I2.49,11.3,1.044,211.0,0.516,
p-gSvGmrnbLNu5fb5eSrHZwJU05_,Cs0.07FA0.7MA0.23PbBr0.69I2.31,18.31,1.108,228.79999999999998,0.722,
p-htJTExYhQIaRmnosx7pgZ_7yAm,MAPbI3,14.46,,,,1.6
p-ssfLKSh2yIPwECKHibtkeptxgR,MAPbI3,11.44,0.93,188.9,0.64,1.6
p-zhEcxEDH3GXXXb0Nz1uQC0nsdx,MAPbI3,15.87,1.06,227.0,0.655,1.61
p04MDcEOSGTRpViKY8OBfK6ED8rN,Cs0.05FA0.7885MA0.1615PbBr0.4845I2.5155,12.94,1.06,181.8,0.6729999999999999,
p0AuEy8-iaEKZnBmJS-N8o5yNobp,MAPbI3,13.8,0.89,216.0,0.72,1.6
p0BdMgjxD9WCpTbhiEJnppW26NKG,MAPbI3,16.4,1.072,201.0,0.7490000000000001,1.6
p0DjKAQOuvCcvsbE70A3JyYx0-HT,Cs0.05FA0.79MA0.16PbBr0.51I2.49,17.1,1.1,216.20000000000002,0.72,
p0FeJPJr2e0WcAZc1McsTqzdToB8,MAPbI3,14.9,1.041,204.0,0.705,1.6
p0NWin34sW3uU4h7AHg9Au-e8v31,MAPbI3,5.19,0.843,151.8,0.4039999999999999,1.58
p0Yw9ZZ8YbUaR7X91_l3leYyCmZG,MAPbI3,10.4,0.89,185.0,0.64,1.6
p0fqE1bxe0XkcnydpPJad-hsgdrX,FA0.5MA0.5PbBr0.45I2.55,10.23,1.061,195.0,0.494,
p0nElFNyRvzh9kVLNr4BDbjQCWbk,MAPbI3,10.8,0.95,187.0,0.64,1.6
p0ocYr1m_U2RFzKaEz5MLFn1Xgu_,FA0.85MA0.15PbI3,20.63,1.11,242.0,0.777,1.56
p0rgqKFNSmfL2YQH94iIzl8_5Q-N,FA0.5MA0.5PbBr1.5I1.5,0.35,0.81,24.0,0.18,1.82
p0u5McoP2y8bdJxp2qbymYExVjdL,Cs0.15FA0.85PbBr0.9I2.1,13.9,1.14,184.0,0.662,1.72
p0vzWn3zY_C32ZEotUjQifvqLyWF,MAPbI3,14.0,0.95,205.0,0.743,1.6
p11tqr8BLv9nkY4iVOrswSMZbQi3,((CH3)3S)2SnI6,5.07,0.48,200.5,0.53,
p15r2YPXkA0ga28TUZoPEJtUNA_i,MASnI3,5.49,0.373,240.3,0.613,1.4
p1TQKrEAJ_t7av9f04kskbVKk0eX,CsPbBrI2,11.42,1.079,152.4,0.721,1.88
p1Tx8RQpYX9aqqfXPFh0WKUBxb_K,MAPbI3,1.15,0.82,27.400000000000002,0.51,1.5
p1VnS6RkJwLZPVkHxxYlUwO6nboc,MAPbI3,14.48,1.03,226.1,0.62,1.6
p1WyXQKPSgz3GQ6apM19ee9449s-,FAPbI3,16.4,1.057,232.0,0.7090000000000001,1.48
p1Xf2z4KnoKSeNWMBoDWzGN6ag0R,MAPbI3,1.05,0.66,45.0,0.355,1.6
p1a-UVpfs6cSLod85o9yFvbZ_EYL,MAPbI3,18.9,1.05,227.0,0.7929999999999999,1.59
p1bzx1K8ZDx4wN96QyR43PkANgYg,FA0.8MA0.2PbBr0.6I2.4,16.9,0.98,225.0,0.76,1.61
