Repository: ckhamdang/ML_perovskite_properties

# ML for Properties in Halide Perovskites
This repository contains the data and codes used in our study of five photovoltaic properties in halide-based perovskites using machine learning.
The dataset used in this study is provided in the "Initial data" folder.

The Pearson correlation coefficients between the compositional input features and the target photovoltaic properties are provided in the "Pearson correlation" folder.

The machine learning codes used to train and evaluate the regression models are provided in the "Regression model" folder. This folder includes the dataset and codes for:

File: Initial data/All_perovskite.csv (part 64 of 74)
entry_id,compound,efficiency (%),Open circuit voltage (V),Short circuit current density (A/m²),Fill factor,Band gap (eV)
qhy0mAoXBsc4HYP9Xphx_tJ80V0g,MAPbI3,13.01,0.96,213.29999999999998,0.64,1.6
qi1wbxl7JnC03iAnguPIGENqlzaT,MAPbI3,16.07,1.0,229.60000000000002,0.7,1.6
qi6qhtUdyG9tFQA_wc16ZqB8_IKa,MAPbI3,17.6,1.11,205.3,0.78,1.6
qiN3xaypeK7wCiTkK1SKoAp3jSJh,MAPbI3,11.9,0.96,175.0,0.7140000000000001,1.6
qijbrORV415QH36TtQHWNUo40bbi,FA0.3MA0.7PbI3,17.7,1.097,225.0,0.718,
qiqGTaQYvyGoBzkSbBRwltHzY4wR,FA0.4MA0.6PbI3,13.63,0.94,205.39999999999998,0.7090000000000001,
qiuexS2RDi1NJjV-lGDgqT8wlO8W,MAPbBr0.9I,14.26,1.048,197.2,0.69,1.72
qj7s9SORKh0Fi7CTH1gqIOIy6KXt,MAPbI3,17.57,1.07,219.0,0.75,1.6
qj9_LCvieqxueO4D0cAyzssPjwj_,MAPbI3,8.7,1.03,134.0,0.65,1.591
qjTlnGx-UtsJNXE58Skgs7590QA5,Cs0.05FA0.79MA0.16PbBr0.51I2.49,9.4,1.03,163.0,0.56,1.6
qjYNAKZ6_Fh-773ELjgAggwJB2Hm,MAPbI3,6.7,0.85,125.0,0.62,1.6
qjnTZLqHByRAxiWeQ8SmxiQGqFqs,MAPbI3,12.76,0.9,211.1,0.72,1.6
qjsHc5_XZCU35SoG1Atfyr3Oi7cw,Cs0.05FA0.79MA0.16PbBr0.54I2.46,16.07,1.053,212.10000000000002,0.72,
qkEZZY3zgHHPDeUVkV3VOt0l-4nM,MAPbI3,12.04,1.002,171.8,0.67,1.6
qkbb-UPxEjoPvS8hmOvreWe2Sick,Cs0.05FA0.7885MA0.1615PbBr0.45I2.55,19.63,1.135,223.4,0.777,
qkeQZwC2TlTaQ8LF3zegOk_cW7nN,MAPbI3,9.7,0.97,150.0,0.66,1.6
qkekAxRVdQAU28EDik88vY7bk1FX,MAPbI3,14.76,0.98,206.4,0.73,1.5
qkg7WTlKpXjlPZRfuugd1bbu4LmL,MAPbI3,12.52,0.996,200.5,0.625,1.59
qkrh0q3dT_i-X7eFHBtK212_JjZ_,Cs0.1FA0.7MA0.2PbBr0.5I2.5,5.52,1.1,69.80000000000001,0.7190000000000001,
qkxO5KJ4tEZ1e9DmUf41gkH4uAzm,Cs0.17FA0.83Pb0.4Sn0.6I3,9.4,0.64,242.0,0.522,1.25
ql4hdGjHFFmyfcDBHdMLDL30cNny,MAPbI3,12.5,0.95,170.0,0.8,1.6
qlPTj62XZT0SSsu1DPvTuBeFuP3Y,MAPbI3,10.64,0.91,147.5,0.792,1.6
qlPqBxVY3PIuJa4vAhh5Ad0ILTIb,MAPbI3,4.54,0.7140000000000001,113.0,0.5660000000000001,1.6
qlhf9W1DPAAINt24RdwPplELmDD0,MAPbI3,19.0,1.06,191.0,0.77,1.6
qm04HDjWnP0WLXdGt3UaXKVeON0g,MAPbBr0.45I2.55,12.82,0.98,193.9,0.68,
qm1X966L_s4Z12uy1zcrBmouU7w3,MAPbI3,16.83,1.06,209.5,0.758,1.6
qm3SNVVP7uGgE0UYJuzFcQNjsQeK,MAPbI3,5.54,1.08,112.69999999999999,0.4539999999999999,1.6
qm4QJIo5y4Y7zteS7uJm9uA5IeHe,MAPbI3,1.12,0.61,36.5,0.48,1.6
qm4nxOC5Y2Ry0aU9FiStzwcyK8r0,MAPbI3,9.9,0.92,179.0,0.61,1.6
qmEHiLvehbHuupApZAnaKPgzLD9p,Cs0.02FA0.98PbI3,19.94,1.13,238.29999999999998,0.741,
qmIjD5Ty8RCXUkRLACv5Gv4Yv-hS,MAPbI3,11.66,1.01,195.2,0.59,1.6
qmPSacP21dh6266nBy8iQ8aE-5-U,MAPbI3,8.6,0.884,153.0,0.65,1.6
qmRJAKkG0ax0DMKwNur5am_u7H-A,MAPbI3,5.9,0.92,100.0,0.64,1.6
qmWyUPZbchR90qlOaJc5BlbjhM-Y,MAPbI3,18.5,1.06,230.0,0.763,1.5
qmsSknYMrMfxseD_A-swV0rOuytg,Cs0.05FA0.79MA0.16PbBr0.51I2.49,18.55,1.11,230.7,0.7509999999999999,1.59
qmtOAi6H4QxZ1Y5UAuAX7PgebyV1,CsPbBrI2,9.8,1.01,151.0,0.64,
qmtPvoXXW-fislYafjSkS1VH92Wm,MAPbI3,15.67,1.012,225.2,0.687,1.6
qmvwSJ54hoVGub4FXJai6PwNEvMz,MAPb(BF4)2.90I0.1,9.02,0.985,128.2,0.71,
qmwo1eje1K4VzBUibWe1b80FmEfM,MAPbBr0.45I2.55,14.02,0.98,216.6,0.66,
qnAP7eN19sAJflnekZC_rQzETKMN,MAPbI3,14.8,1.01,200.0,0.73,
qnEe59QEDKC3hTLNEq9WqnYN15qs,MAPbI3,15.62,1.026,238.0,0.64,1.6
qnGWs80Jab8V0PgPyukVIzQkUS-s,MAPbI3,1.23,0.64,70.4,0.271,1.6
qnOl2M2hYWOjmDG6o8ZRslrXrWDZ,MAPbI3,13.68,0.98,199.7,0.6970000000000001,1.6
qnUciza07SSDEGRs_tAKJooc8o56,MA3Bi2I9,0.17,0.72,6.1,0.38,
qnYsKSgF59BkC7jI1ub71N6bbMFI,MAPbI3,1.19,0.867,101.0,0.136,1.6
qn_DCmoHNYOvtqeHNuPu2AQlNskg,MAPbI3,16.55,1.06,214.60000000000002,0.722,1.6
qnqtxn75qe-knoJ2-qd0gXdnolyY,MAPbI3,13.63,1.05,182.8,0.7120000000000001,1.6
qnyS-2Xka2jYUEmRC3676tGsragb,MAPbBr0.5I2.5,9.87,1.0,169.1,0.585,1.6200000000000003
qnzo3SqWMAsB0ZNbkFdvappmUtho,CsPbBr2I,5.14,1.106,112.69999999999999,0.49,2.04
qo-iqrnqBXNn-9hRTd7HnmWdvU26,MAPbI3,11.5,0.95,197.3,0.611,1.6
qo2dfo-mzH_mxncBM5c3yinsR-Fd,Cs0.05FA0.79MA0.16PbBr2.51I2.49,17.82,1.1,221.29999999999998,0.732,1.63
qo9qmBo5PFrz2w6FuMTgHCSf8tO7,MAPbI3,4.35,0.847,86.30000000000001,0.595,1.6
qoETa4npsJhIYpJE9DEISpt-26np,FA0.85MA0.15PbBr0.45I2.55,7.9,1.13,111.19999999999999,0.62,
qoGGgysH-LlCSXuu5wekYGEzTJMJ,MAPbI3,4.3,0.77,120.0,0.46,1.6
qoJk-zrVDduuJPF5FSMEl1jQAAAZ,MAPbI3,9.51,,,,1.6
qoKuUUijmUZ_YGkW9aIfBNeofoHv,MASnI3,0.91,0.24,93.0,0.406,1.27
qoMsAk3oPTk9hZQqg3cbGTDATDQG,MAPbI3,15.05,1.04,221.20000000000002,0.66,1.6
qoR37xLSGw2pbaZevRl3jrAXE5yo,MAPb1.0I3,17.2,1.14,215.0,0.7,1.5499999999999998
qoSZr5yByxKMf4VrWLlFpHt2pAGL,MAPbI3,16.18,1.04,209.8,0.74,1.6
qoVOK_yrQyUnFXxCB61emfzsSpT9,Cs0.2FA0.8PbI3,17.4,1.01,228.0,0.755,
qoVd8r7iMAZEtGP6Yra_GNkNF_1q,MAPbBr2.91I0.09,3.81,1.31,51.4,0.55,
qoZewFyNs1qh1GL6d2BFMCf4yqbE,MAPbI3,8.46,0.8,222.89999999999998,0.474,1.56
qooOJBBVsDX821OqjR2P48MnATg4,MAPbI3,14.88,1.009,211.29999999999998,0.698,1.6
qos5N4cwBz2AiXezfK9mqe4WougO,CsPbI3,4.4,0.93,87.6,0.54,1.7899999999999998
qotvLpWITcaDUTlsXxZJ0HYTei9j,MAPbI3,11.6,1.037,170.0,0.65,1.6
qouD93JIe3ShU7RtEAP_ef35_DW2,MAPbI3,16.8,1.03,213.1,0.76,1.59
qp0S5XZjL0qJ3t26mg8AwekJlB2T,MAPbI3,10.9,,,,1.59
qp2p-vdQvSV6WLTV7glTnGxasF9s,MAPbI3,10.81,0.98,197.0,0.56,1.6
qpDWB2HkmOq9N3I05fSdjq5SFnWC,MAPbBr0.21I2.79,14.78,1.04,173.6,0.7,
qpIezeyIsCjmAtVSiGeoyYoMvr-9,CsPbBrI2,6.75,1.15,93.2,0.69,2.05
qpTkGaVI-PQvZcpIFDwWehQHhPmk,FA0.81MA0.19PbBr0.5I2.5,20.3,1.11,235.9,0.74,
qp_uj2wU-80oymSBzME-ZuUAfD_u,MAPbI3,7.14,0.87,139.1,0.59,1.6
qq-YvTSBgKVyfAzQqPk-xuY5tW8r,MAPbI3,9.32,0.93,156.6,0.64,1.6
qq1avU3ahq76k4iGHrUS4SVkqQ8e,FA0.14MA0.86PbBr0.42I2.58,16.4,0.96,219.3,0.779,
qq44P8VczgmM1Q2U5jKtqfJSPC7T,MAPbI3,9.6,0.89,183.0,0.59,1.5499999999999998
qq9xFxGc-MX8ik5QtdhWRcdrYNC9,Cs0.1FA0.85Rb0.05PbI3,19.3,1.11,245.2,0.72,
qqFQAwSKoJBLa3IO791VdpD53F4P,MAPbI3,9.0,0.95,148.0,0.63,1.6
qqHixTatUcic6EKhWM8bPDzkwV6A,MAPbI3,13.0,0.898,207.0,0.7,1.5
qqR-sUGckxiy3gqc03akH-onoLwX,MAPbI3,16.94,1.03,211.97,0.7759999999999999,1.6
qqW2aawz_QQw4yAxLE1dj-7PyQvc,Cs0.05FA0.81MA0.14PbBr0.45I2.55,15.2,0.99,234.0,0.66,
qqZPTChSXc97lzNN7AdgA0m8TWu4,MAPbI3,4.2,0.67,136.0,0.4579999999999999,1.6
qqcmje23WVxLAB_5gG4qSvxF7RGJ,Cs0.05FA0.79MA0.16PbBr0.51I2.49,17.83,1.11,215.3,0.746,
qqin3PapEtYpfhlPGmVY1w9CZKJk,MAPbI3,4.03,0.61,117.0,0.57,1.6
qqo79PDDHfKA6BQARwIFSho58cLJ,MAPbI3,14.39,1.05,204.7,0.67,1.6
qqod9_DFdmzyXjZkJJg32PwBdFTI,MAPbI3,6.82,0.8,156.7,0.523,1.6
qquM5VCRBNJfnzd7oKWFSZptp7BW,MAPbI3,13.97,1.08,193.5,0.667,1.6
qr3XlVXDbKZdiJQnVjGkSaPSd9L-,MAPbI3,15.48,1.07,185.0,0.782,1.6
qr9x8vOJl4E0VAx38t5ntUrkImOt,MAPbBr3,2.02,1.35,27.0,0.55,
qrCC-b-_YiScyg2dOLWGwo067bKz,Cs0.05FA0.8075MA0.1425PbBr0.45I2.55,15.15,1.05,217.60000000000002,0.6629999999999999,1.638
qrFtrG0rs1DbOsC9l7Wqf5mdSuxa,MAPbI3,11.52,1.001,201.29999999999998,0.574,1.6
qrHgbUymQIOfS3P49y1bxsxv4INH,Cs0.15Ag3Bi3I9,3.53,0.76,47.800000000000004,0.581,1.8600000000000003
qrLchlAxb_XoC5zylthS63sPpxe9,FA0.85MA0.15PbBr0.45I2.55,18.5,1.085,243.1,0.7020000000000001,
qrZG1wi4mzfMNEiPrLrr4E7uzP7C,Cs0.05FA0.79MA0.16PbBr0.51I2.51,9.56,1.054,171.1,0.53,
qrcoM896daacUMW21JaPLm0teyfN,MAPbI3,3.4,0.98,67.0,0.51,1.6
qrnyYy0rDYOckEF50wGDjRw5z7qS,MAPbI3,13.7,1.05,194.0,0.674,1.6
qrz7cG2vs_HGCPaRoGmhwvqi7uSw,MAPbI3,0.32,0.51,24.4,0.26,1.6
qs5BrVXqM4F014YD0jux-mhcP1V8,MAPbI3,16.4,1.042,219.20000000000002,0.73,1.6
qsI6SS2h0MGIfnEwXmCNybL-8CeZ,MAPbI3,12.12,0.94,204.5,0.633,1.6
qsRNs3GGfA3yUYnS3aTR1TIDT8C6,MAPbI3,16.4,1.011,222.2,0.73,1.6
qsT08ZEr38fzYpUxNwHyyD-tYHlQ,MAPbI3,7.2,0.95,203.0,0.37,1.5
qsZtuFZYaelimigXvBy9uP2ZAPXk,MAPbI3,14.5,1.09,191.0,0.71,1.6
qs_OuvbLwJkTXvoHn35E8mKdnr8g,Cs0.05FA0.76MA0.19PbBr0.6I2.4,19.9,1.13,231.0,0.76,1.59
qsr1mX-FAulHGYYXq69CocqAWGJe,MAPbBr3,2.45,0.598,106.0,0.39,
qstcRO5_qy0AgUEZGkqYpulaFCIO,MAPbI3,7.81,0.83,165.79999999999998,0.57,1.6
qsyUGTJTvmyQuM8cFCahDtGy1LTf,FASnI3,0.9,0.1889999999999999,223.6,0.281,1.32
qtHH1wbFR34bjNAcgacUTIcCtrct,MAPbI3,15.8,1.07,225.0,0.67,1.6
qtJfMpgRYDe_sETcf8fODKxrmhxh,Cs0.05FA0.79MA0.16PbBr0.51I2.49,18.68,1.11,222.60000000000002,0.755,
qtKKsOBbYOAhVqQIdsFyjoBjW4kt,MAPbI3,4.22,0.6459999999999999,50.0,0.61,1.6
qtNJq1XvJtHk7Z0iKXO1AG0aJoEC,(PEA)2FA8Sn9I28,5.5,0.57,144.70000000000002,0.66,1.41
qtn0BRiLE0tEOC7LX7jbGFElUmd8,FA0.85MA0.15PbBr0.45I2.55,12.9,1.04,218.0,0.65,
qtsHIZOhZbwY9mLacqqNjeBXOx1f,MAPbI3,11.52,1.011,203.78,0.5589999999999999,1.6
qtuf0lG4f5p7pA3yjRY2mWVfMI0J,Cs0.22FA0.78PbBr0.15I0.85,19.76,1.19,203.29999999999998,0.817,1.67
qu3dob9kl7ZFev4WDu2YeXyxolJp,MAPbI3,17.95,1.05,224.8,0.758,1.6
qu4qlfqX7QW3UZotyfiNDZP4fKO2,MAPbI3,12.1,,,,1.6
qu5klJmPzGo285xGlNJG-hvTVqKq,MAPbI3,17.7,1.05,219.0,0.77,1.6
quEhXJDGWAu9Ge4KdlLZtipJWyIa,MAPbI3,1.1,0.5,105.0,0.2019999999999999,1.6
quLYBV8_owzKdNF0e3wowOJbr_yF,MAPbI3,8.63,0.96,146.5,0.614,1.6
quheTIuTwseOEY3hPxVGtfGrIuxI,Cs0.04FA0.80MA0.16PbBr0.50I2.50,14.4,1.05,182.0,0.76,1.635
quvL7hAXecI2VbyJJwzNHj6PBJZ1,CsSnBr0.3I2.7,0.0,0.12,4.9,0.25,
qvCQZbu6tvHPy9PqjSEnv9Ez4gNW,Cs0.05FA0.79MA0.16PbBr0.51I2.49,17.1,1.03,200.0,,
qvGqBgXKipldGx7ZCIeyjfmvQIfc,MAPbI3,19.36,1.1,238.2,0.735,1.59
qvJtS3gZkqqyKhaLs2YSM2I7eD97,MAPbI3,17.44,1.093,219.7,0.726,1.6
qvT6Qxw9ILobabwFjauVlQPTqxhr,FA0.2MA0.8PbI3,11.7,0.91,221.1,0.56,
qvgf0xA97h2O5knthT9v8X9oY7pR,FAPbI3,2.43,0.835,53.7,0.53,1.48
qvlzSbg6h2wtdeledy03PeNVot2M,FAPbI3,17.08,1.05,218.79999999999998,0.746,1.48
qvocVh_J4nY_L9tQxDauJ9LGxFdM,MAPbI3,14.0,1.02,215.0,0.58,1.6
qvpL_2etp3MgfR1Xvmj7S1WCWAW0,FA0.85MA0.15PbBr0.45I2.55,11.1,0.92,174.5,0.69,
qvtWd5UNEc1aiRTQ-Zgwwbrk-2EB,Cs0.05FA0.95PbI3,15.29,0.991,227.3,0.679,1.48
qwDJZwY_YR_P6T83kYzKyVUqZWY0,MAPbI3,16.13,1.019,211.4,0.7490000000000001,1.5
qwFnCC-RlnKIXpZPHo61kF2MdU0k,Cs0.05FA0.81MA0.14PbBr0.45I2.55,20.0,1.1,227.0,0.797,
qwH951zBw2Yc8X_k5kVS397NhcdD,FA0.76MA0.15PbBr0.48I2.42,14.47,1.108,181.4,0.72,
qwIVGyhX6rZtm75VkaZm2RJqzR-4,Cs0.05FA0.79MA0.16Pb1.0Br0.51I2.49,15.51,1.06,199.8,0.733,
qwnTVTndJ-0b_nD_NbtrYfaXub77,MAPbI3,10.17,0.89,165.7,0.69,1.6
qwokQw-6qARlnaLKOM6tk6xttiIB,MAPbI3,10.96,0.92,152.89999999999998,0.71,1.6
qx4xr7rzYqNxy5AJxtPEyxSi3gyd,MAPbI3,15.06,1.024,193.5,0.76,1.6
qx7Qio11tObay1pA0YXgHBe8Tmvx,Cs0.05FA0.81MA0.14PbBr0.45I2.55,14.5,0.922,190.0,0.764,
qxBaaGdRz3gG4kAawl8gibUglIP7,MAPbI3,18.35,1.07,228.70000000000002,0.7490000000000001,1.6
qxMU1cptWdVaRTfv82BEqK8HZ3UY,FA0.85MA0.15PbBr0.45I2.55,20.56,1.13,235.6,0.773,
qxPk_NVr-wt2EM77na7maTKfcEQH,MAPbI3,7.17,,,,1.6
qxV3F9Fj0NeIV_3CgvixAGV45grN,Cs0.05FA0.80MA0.15PbBr0.25I2.75,20.6,1.11,237.0,0.78,
qxWAA-Jd6HqP0m9JATWNrMLh9TiY,AgCs2BiBr5.6,1.0,0.78,19.0,0.637,
qxdCiktbm-bW9n2TbE3vbYUUtRWj,Cs0.2FA0.8PbBr0.9I2.1,16.46,1.19,182.39999999999998,0.7559999999999999,1.7500000000000002
qxgDqrgpE52dUjvMpmaEMnzOVBnA,FA0.83MA0.17PbBr0.33I2.67,18.2,1.04,244.3,0.75,1.59
qxntXslCYDo7vzBjwkz2k8l-eTM5,Cs0.05FA0.76MA0.19PbBr0.6I2.4,21.43,1.16,236.0,0.784,1.59
qxnvoQeDitrTbkQXH1oaEs5qGaCb,FASnI3,5.16,0.518,140.7,0.708,
qy1RHEpEzcKmgjoimgpEsok1EekP,MAPbI3,10.5,0.96,192.7,0.55,1.6
qyLWqc-rRrYdRMoGsQ7T5NwBNruk,MAPbI3,11.72,0.973,201.6,0.598,1.6
qyQZBazOgZt6I_94AJqwPlmkmyir,FA0.85MA0.15PbBr0.45I2.55,19.09,1.15,229.5,0.76,
qyQyl-PORtKQNvtwiMnRdo4a8vW7,MAPb1.0I3,16.8,1.062,215.2,0.7340000000000001,1.6
qySWJF-a91P-TIDSUI1XqNVMocXh,MAPbI3,15.96,1.06,216.0,0.6990000000000001,1.6
qyaIxuNSQwwJCqmPPwoG0cBU5idk,MASnBr0.6I2.4,0.81,0.19,133.4,0.321,1.36
qyv-YiXcZzif3rFMx6b11FXkJzu-,FA0.85MA0.15PbBr0.45I2.55,18.47,1.135,219.7,0.741,
qz0Qb99AwLnsmy835DHMbDpQK0tj,FA0.85MA0.15PbBr0.45I2.55,18.14,1.13,227.8,0.705,
qz13fxeg2088DG1gXDFd071j2HpR,MAPbI3,6.77,0.88,156.8,0.491,1.6
qz9UHqyhyn3EjxzTr6v5bELaog4d,Cs0.5FA0.4MA0.1PbBr0.51I2.49,16.0,1.146,170.0,0.82,1.6999999999999997
qzHwSRrjsnOABuqUuMSrczjA0KNf,MAPbI3,19.75,,,,1.6
qzaNvmOkVCnCc-2B1lecKrsykdrX,MAPbBr0.3I2.7,9.62,0.978,170.39999999999998,0.556,
qzhGzPYcSoFkU1yO71qUSmukscFu,FA0.1MA0.9PbI3,15.3,1.1,204.0,0.69,1.58
qzhSq5cqrgZkJK1nmzFXQp6kKO9g,MAPbI3,12.5,0.84,227.0,0.66,1.6
qzt8Zy1OfFQPCAkxN3dbV6hD4I35,FA0.85MA0.15PbBr0.15I2.85,16.1,1.1,207.0,0.7,
r-12j4sdif-hPI5Hdrauswff3yFF,MAPbI3,15.32,0.972,189.0,0.816,1.5
r-1gQoy8i_kVOUpVpIDyi-JodfSJ,MAPbI3,10.06,0.95,168.6,0.627,1.6
r-5L5L8pN16JoFmzr2e_Aaae9Aay,Cs0.08FA0.77MA0.15PbBr0.51I2.49,15.73,1.05,197.7,0.757,1.6
r-5j6f7nCzP5_wnvYyQpdB9VOFS8,MAPbI3,6.75,0.78,141.1,0.6,1.6
r-8s1cAZiCRkRvvpFBKxfz1EXkQF,MAPbI3,14.1,1.01,191.0,0.73,1.6
r-CzzPQCAfROA7tgHJvVj3ElW5l0,MAPbI3,17.0,1.1,208.70000000000002,0.74,1.6
r-No-RvwfPBDJksbj9QMKDbYNgT_,BAFA60Pb61Cl4I180,12.1,1.06,229.0,0.703,
r-S1xJRXeFlHXsFqR_ZtMDqsF1h4,FAPbI3,12.71,1.08,196.20000000000002,0.6,1.51
r-TQ0luLyE4Zxdxu6uXRwUfO9zD7,(5-AVA)0.05MA0.95PbI3,6.02,0.84,139.70000000000002,0.513,
r-WVDfTDk12FqnGwSO7FOvgy4fh6,MAPbI3,4.23,0.95,88.6,0.5,1.6
r-ZkbHn24o0P5ESjoG8-Q_eodeI-,MAPbI3,18.98,1.06,217.89999999999998,0.78,1.6
r-anM-gwXI-OfxANTLYhvWohBd8o,MAPbI3,6.79,0.84,144.3,0.56,1.6
r-fDi9LxtioWw4f7-tqs1YWkq1Sn,MAPbI3,11.6,0.98,187.7,0.63,1.6
r-u5qv1uQW8qLVuR_NqUt3_GyNXA,(PEA)2MA4Pb5I16,1.7,1.06,23.1,0.69,
r0Eh74kTfRTCg7siWL-7Q54_UyW2,MAPbI3,9.92,0.92,159.4,0.69,1.6
r0Hik73IpVgetW4Bfwuydk5BiWOf,MAPbI3,5.8,0.81,94.2,0.759,1.6
r0TMCI-SoyIVYHG0FvQbw2G0S8Oj,MAPbI3,4.46,0.94,82.8,0.57,1.6
r0aGR-AvXdgkeUDN5jFz6kFWlVLP,Cs0.06FA0.78MA0.16PbI3,19.0,1.1,220.0,0.78,
r0aHUKTKnbpXNqns34QG8Gw5UF8w,MAPbI3,5.13,0.903,151.4,0.371,
r0rvACJnMGfUjOK9PgqPNbvApYr0,CsPb1.0Br3,2.5,1.209,39.64,0.521,
r0w_mPfLn-HHUiQMMDQ1zFIlO8Xq,MAPbI3,6.03,0.95,156.0,0.7,1.6
r19qZGLbXxdpFSdOsrCpuj52Vtj6,Cs0.1FA0.76MA0.14PbBr0.55I2.55,11.29,0.93,214.5,0.6,1.61
r1LTySFkFb2nHR7Dty0BZ866BG0N,MAPbI3,8.78,0.75,181.29999999999998,0.64,1.6
r1PqPDNNxfviW6rmlCeU80l4MESn,MAPbI3,0.0,0.6,0.0,0.45,1.6
r1Zfu5Ym7Rse1bMPfL8OZ7AEGsiM,MAPbI3,11.72,0.93,180.0,0.7,1.6
r1cWth1fs16ghHwNl4104yRI8Lfb,MAPbI3,14.28,1.03,198.1,0.7,1.6
r1ntn4jc8RC4VOtFzPkFMNIYjwVh,MAPbI3,9.0,0.9,160.0,0.58,1.6
r23b-E9HQvrH2zRw3RDBW54QNHAN,FA0.85MA0.15PbBr0.45I2.55,20.15,1.086,234.5,0.7909999999999999,
r2ScrBZJnVpxHUYlL5DQwjZQbLu3,MAPbI3,5.91,0.7040000000000001,196.8,0.424,1.6
r2TAjuKJ3BbrTiL0FMox-No1h_gC,Cs0.06FA0.78MA0.16PbI3,20.38,1.13,230.2,0.778,
r2W0Gx9u13Ypb_0esJOBsFC98Qvx,MAPbI3,15.93,1.039,212.10000000000002,0.72,1.5
r2WQU09KMgcadbRSRG3HweFkAjeR,MAPbI3,10.49,0.976,189.5,0.5670000000000001,1.56
r2XSo5dOSqej732BNr_N_anGgqlv,MAPbI3,18.41,1.09,224.20000000000002,0.74,1.6
r2_SzSbMWe4HRKorkD38w8vEDkiN,FA0.1MA0.9PbI3,17.92,1.03,228.9,0.76,1.6
r2hgti-2XnqcDCs_kDHQWLiBzN0o,FA0.85MA0.15PbBr0.45I2.55,17.1,1.06,212.3,0.758,
r2me6psLUpoeYhhjkRLca7kNRczs,Cs0.05FA0.79MA0.16PbBr0.45I2.55,20.0,1.11,235.0,0.76,1.61
r2pF1IP806VO88n-0cJtsAoQKsZj,MAPbI3,11.1,0.97,173.2,0.657,1.6
r2qAhYqQHLpzo4rFw7r00u-wVCuH,MAPbI3,6.2,0.85,170.0,0.43,
r2ymoLZ9A-gI9jDmmIAyGvyD4QAw,MAPbI3,6.76,0.82,187.2,0.439,1.6
r32q142bOZFrOkNTqU12rpMiXwp4,MAPbBr0.03I2.7,17.0,0.959,237.0,0.746,
r32wkgg3UYD7KYOsUB5Lkxa9Z5L4,MAPbI3,19.1,1.07,232.5,0.7440000000000001,1.6
r36sYBsThU53m6PVvgMziyAjy2aC,MAPbI3,11.4,0.905,219.0,0.575,1.6
r3LJfEHqHywXbIr2MHjNKCDRxNTQ,MAGeI3,0.28,0.345,23.2,0.36,
r3RMcgQBTij-cNIxbWW9BKukFvvx,CsPbBrI2,10.36,1.178,138.5,0.7,
r3cXQpgU9Il2eB1l0PY5zbOB0c4W,MAPbI3,10.58,0.92,222.89999999999998,0.52,1.6
r3fHS8DkHES8UxQuFTqHAtfEHcIS,CsFAPbBr0.2I2.8,13.2,1.085,157.20000000000002,0.8,1.73
r3vnnPeQsK82EdiNhUR6ch17-8zc,MAPbI3,6.7,0.97,117.0,0.59,1.6
r468MbgXqZ6gyvP034tIcuhG5oKd,MAPbI3,14.35,1.0,193.1,0.743,1.5
r47lzyODPHrDDQR6f7FrPuiMSijh,MAPbI3,13.0,0.973,193.0,0.69,1.6
r4VAHtzOsZIxl_mLKFdB_P5AJmJm,MAPbI3,17.3,1.08,219.0,0.75,1.6
r4X0lpZZnKzrEa3dvpc9HqA5mxGR,Cs0.1FA0.75MA0.15PbBr0.35I2.65,14.53,0.997,192.89999999999998,0.67,
r4pT5sSzBQKgdmyYra-FuYoIlbtf,MAPbI3,4.8,0.73,151.0,0.485,1.6
r4qQNmPVlZJhB2KytuPj4hsHOJqq,MAPbI3,3.8,0.794,138.0,0.35,1.6
r4u6k0FqURjzsm4dMGO9xWi-LP2c,MAPbI3,8.9,0.89,159.0,0.63,1.6
r5AkCT_PEVxKaoPt0nZeSYgjPxPv,CsPbBr3,8.86,1.5219999999999998,72.4,0.804,
r5Ek-b_zqZUEBEuz9YsBLRb-jpLe,MAPbI3,4.8,0.66,125.0,0.57,1.6
r5FKx9KoK4JM5skvZlCxuDejhIJE,MAPbI3,2.49,0.93,52.5,0.51,1.6
r5Z7NaS-_DWw89WJmFZWfgNev5s4,FA0.15MA0.85PbBr0.15I2.85,16.52,1.08,214.89999999999998,0.708,
r5xEjKcCmA0swO7-2m6OqeR5BDIX,BA2MA3Pb4I13,5.62,0.79,177.8,0.4,
r68Rzw-2ZCIZTZ2WE_EJpWUiT1P2,FAPbI3,8.4,0.79,213.0,0.5,1.48
r6I_ol8SoI6jqftofRLLrZ4eyPYj,FA0.85MA0.15PbBr0.45I2.55,14.0,0.99,214.0,0.64,1.6
r6vKAEIpbhmP6oJG-8BgFmujjqtI,MAPbI3,15.01,0.92,239.0,0.68,1.52
r6ziBBST3OcxWz29SRFeAk_bBJc3,FASnI3,1.56,0.23,137.6,0.49,
r74QuL58In0XQv_IEIPNeAcu-2jO,Cs0.06FA0.79MA0.15PbBr0.45I2.55,10.0,0.92,120.0,0.573,
r7BPIcFZBdocM14MNqxm70CFZhFM,FA0.85MA0.15PbBr0.45I2.55,15.8,1.0,228.6,0.691,
r7GjSY0d4_52XT5ClyeQKAlnuBlZ,MAPbI3,6.4,0.86,116.0,0.64,1.6
r7O81BabXfIprAkHDCq1PyAo9D7z,MAPbI3,13.7,1.05,188.0,0.6970000000000001,1.6
r7P2Ys4JFJC0bZcuCG1X_Q6_3E7X,MAPbI3,17.8,1.08,207.0,0.8,1.6
r7XEegG24qPAK1LbqKPFECBI43qD,MAPbI3,14.65,0.99,205.5,0.72,1.6
r7hljk3WH2MIhxYa7GShIXCuQYoG,MAPbI3,8.6,0.91,193.0,0.49,1.6
r7xp_UjXve3LCGybA6SbkOJA4hf2,MAPbI3,17.27,1.091,218.4,0.755,1.5499999999999998
r804-EXcHrF3D2RJti13iP6QWt5o,Cs0.07FA0.7MA0.23PbBr0.69I2.31,18.67,1.108,233.4,0.722,
r8OJXWk_vkAyRyiVeYbOKkRM5we4,MAPbBr1.16I1.74,1.0,0.6,2.0,0.68,1.9000000000000001
r8VJJ3cjgwIeskWWzNnyBVtQfn5R,Cs0.17FA0.83PbBr0.51I2.49,8.99,0.96,163.0,0.573,
r8Z3D0e3-A8xwyI9TAp_0y_2TObD,MAPbI3,14.68,1.029,202.89999999999998,0.703,1.6
r8b2v-N2ojjNDF4er_Dl0zFEYGCA,MAPbI3,0.45,0.7,23.1,0.28,1.6
r8k0MJyigmGnGLCB7a634U2n4BzP,MAPbI3,9.4,0.86,157.0,0.688,1.6
r8mxSlflXjZeNbIo0mTS6jP8OUBF,MAPbI3,12.5,0.9,221.0,0.625,1.588
r8r_kpaLLJZRRYWjWibG7CnwHqF5,MAPbI3,17.04,1.08,222.3,0.71,1.6
r8tvsqwOApwP_ge3U6mwXcnkdYpK,MAPbI3,16.98,1.084,216.0,0.725,1.6
r8wYAXvcWfslu6K64pfNGilge9hH,FA0.67MA0.33PbBr0.5I2.5,15.2,,,0.64,
r9LXV8kpZjwryAi32A4pBBUghs4M,Cs0.17FA0.83PbBr0.6I2.4,16.52,1.08,220.39999999999998,0.69,
r9QoMapgQBNmpSi3xtXTueVVfvoH,MAPbI3,16.7,1.05,209.4,0.74,1.6
r9ULUFQLMjvsXOJjrphOdpEN4bwM,MAPbI3,9.92,0.95,203.79999999999998,0.66,1.5499999999999998
r9Y6cQqj6BlvllF7z9Od_yZV1ibs,FA0.85MA0.15PbBr0.45I2.45,20.1,1.14,235.0,0.73,
r9htt4cHVtXQzBhmjVQerh985iY6,MAPbI3,15.07,1.09,184.7,0.75,1.6
r9kTsyYp6pQ2TSuCR2-FU9qXvPBN,Cs0.05FA0.79MA0.16PbBr0.31I2.7,19.5,1.2,217.0,0.74,
r9or35vhztkVcwdr7N-9GuBXcKA9,FA0.83MA0.17PbBr0.5I2.5,16.73,1.09,215.0,0.705,1.6
r9x_hCqFQD5vMYfv-l3-th6uhVRd,MAPbI3,6.15,0.96,123.65,0.518,1.59
r9ywWxDMMaZZkJJxaYtvjzVuGykf,FA0.83MA0.17PbBr0.51I2.49,11.5,1.112,223.0,0.53,1.57
rA3Ii3TuDjUVlCkay-iNhkx7VuY_,MAPbI3,12.8,0.88,200.0,0.7,1.6
rA7jFpIT7C-XyBmdUHLKr8eyHppF,MAPbI3,12.72,0.98,184.1,0.71,1.6
rA8vSk4_r4bJbVR7UeoVje0Ly2um,CsPb0.995Zn0.005Br3,9.18,1.56,73.0,0.8059999999999999,2.25
rAMjA324NIn17RyO1nUL64G2oGgP,Cs0.08FA0.76MA15PbBr0.51I2.49,9.3,0.92,191.0,0.532,1.6200000000000003
rAQnifElGoLaaEt9shh_I_eJ5nnG,MAPbI3,13.19,0.912,222.0,0.6509999999999999,1.6
rATBL8idSs5UY_lkdPcNzrS-42lr,MAPbI3,15.3,,,,1.6
rA_YYAT6XoFDxrLswhgwHzhGHf4m,MAPbI3,11.17,1.0,190.39999999999998,0.59,1.6
rAbspn2w59Vobr07mDCEAbftJ3tp,MAPbI3,6.63,0.71,213.9,0.43,1.6
rAgbGO2fxTZSxw0YC_CdIrjbtrgJ,MAPbI3,9.38,0.98,127.30000000000001,0.752,1.6
rArTWkIZF63mLhrE2E8LIh9rX6dw,MAPbI3,16.7,1.09,197.0,0.78,1.6
rB0pkur_ZuIbr26xjtB7VRAt-MRj,MAPbI3,6.8,0.97,161.0,0.433,1.6
rB5o1WmvmsQY3vj-bCR9ZHjKvMyL,FASnI3,1.39,0.225,157.0,0.3929999999999999,
rBPnPelgCFI2J-FtRc4YBqAT_vJ5,FAPbI3,16.5,1.05,205.0,0.75,1.48
rBZDaRGWOhdj9JEbRDoy4PPKNP5z,MAPbI3,6.46,0.82,150.8,0.523,1.6
rBlCzFDfabK3bNWfHTsGeGBJBdle,MAPbI3,11.0,1.0,170.0,0.61,1.6
rBxY0msNW2QRmP-pFGPY4NwSzZpG,CsPbBrI2,11.36,1.16,127.0,0.7040000000000001,1.9199999999999997
rBzj9QenffeosRSxm3eu_pkgGvm1,MAPbI3,13.6,0.02,9.6,0.71,1.6
rC7HsZIGe3ilY87DWoBOFRYVn5zV,Cs0.05FA0.81MA0.14PbBr0.45I2.55,1.3,,,,
rCDYYcQaWEiaJm_3xt0tG8_b5s_y,MAPbI3,11.4,0.92,176.0,0.74,1.6
rCXz8p_ggy53InM17lskFittTucN,CsPbBrI2,12.8,1.18,148.6,0.73,1.9000000000000001
rCZZmdRFhXR-hHNUyc7bblohsCAG,MAPbI3,0.0,0.022,10.2,0.22,1.6
rClxMuG3flom5LRWLvTU_Mhv3Q77,MAPbI3,15.44,1.074,212.87,0.675,1.6
rD1iJWSQEZ0W3OoDxEX5l9k76wDB,MAPbI3,13.76,1.05,192.0,0.6859999999999999,1.6
rD9c7EsyFzCDufQcQ1Du-JpDakhg,MAPbI3,12.07,0.913,227.34000000000003,0.588,1.6
rDNcQ-Wus8dT_z9gAjYHg3BVouEi,Cs0.08FA0.81MA0.12PbBr0.35I2.65,14.23,0.984,230.5,0.627,
rDR92HRIszF6hbkRapE82hiEASjy,Cs0.05FA0.79MA0.16PbBr0.51I2.49,12.5,0.98,211.0,0.63,
rDRIUeURFgJ9ygvRwpIqqkdu2jbN,Cs0.17FA0.83PbBr0.51I2.49,19.0,1.126,236.0,0.76,
rDV8jiTeheZmjfZ5r3L9rIpN8YF4,FA0.7MA0.3PbBr0.256I0.744,12.95,1.15,165.0,0.682,1.71
rDcR0biWOfgS1egAzdhYSPOJWtdR,Cs0.05FA0.79MA0.16PbBr0.51I2.49,18.4,1.08,227.0,0.78,
rDhwrQYiB-OtTjAS1C6G1wFBT_Hi,FA0.83MA0.17PbBr0.51I2.49,16.5,1.14,210.0,0.69,
rDugBv70Eo7bYteAxXG3BcpRz5fa,MAPbI3,19.51,1.1,224.5,0.79,1.6
rDvbJsz-cC6s00IqE1JjZEgNMi8I,Cs0.08FA0.77MA0.15PbBr0.51I2.49,16.43,1.099,205.42000000000002,0.728,1.6
rE2z4zA--sC-PY0X6z1dEac3jtrM,MAPbI3,11.8,0.982,205.0,0.585,1.59
rE5lvcbx2DGLZbAtjpzaaC8jzdjb,MAPbI3,15.41,0.9,229.7,0.73,1.5499999999999998
rEBCCDV-2J1KGydoLv52q7UEDdO5,(GABA)0.5MA0.5PbI3,12.44,1.01,198.4,0.65,
rEOqwR7RBzdmkPJZP-71O4TIFOHe,Cs0.15FA0.85PbBr0.87I2.13,11.7,1.11,151.0,0.701,1.72
rEVdwxCS92C49rUt_NDtA_2_E4Fo,MAPbI3,10.52,0.75,182.0,0.78,1.6
rEYIaS8nY8swh8MN_6ZWMs7cAIMU,MAPbI3,13.75,0.89,221.0,0.7,1.6
rEm9F8-q19IavfVAn9JstFtWzacE,MAPbI3,13.2,1.03,216.8,0.59,1.6
rEmgsW3VTUP0BzkffAYKuo4DbtG3,MAPbI3,19.25,1.1,218.70000000000002,0.8,1.6
rErgXDHzELaTLwdvUs1xvNUqJXw0,MAPbI3,7.0,0.67,217.0,0.48,1.6
rEsxYwLE4OXTSYwOpNG8_ENHM7zR,CsSnI,15.36,0.997,179.7,0.857,1.27
rEubFRW-GrU2VOfqqhtFdto69x5e,MAPbI3,13.8,0.98,227.0,0.62,1.6
rF2iExBwsKlncOcLGMM1i4EskRDe,MAPbI3,9.45,0.865,178.29999999999998,0.59,1.6
rF5aayC66rF3VLErxBA6Gq0cfMOb,MABa0.01Pb0.99I3,13.0,0.98,196.0,0.6779999999999999,
rFHfJtqZE69Op_B4QRVbkJIcnDX6,MAPbI3,14.25,0.92,202.10000000000002,0.76,1.6
rFHoP3-RZ8JDMsafDZrIMLz7Hsrg,MAPbI3,14.8,0.98,200.9,0.748,1.6
rFV_a-rs8YRJHfGvHZKFTMEIHPsD,MAPbI3,15.64,1.03,215.2,0.71,1.6
rFXxh1V3yRTz-uZEQgrjmwHI1qxd,MAPbBr0.05I2.95,15.4,0.99,196.0,0.792,
rFa1oTi8VXsKqMdwa9zPC5xD18UA,MAPbI3,10.0,0.9,190.0,0.7,1.6
rFd0kOZx3AidzDzHNsz6BJGNKdE_,MAPbI3,17.81,1.1,208.79999999999998,0.78,1.6
rFmOD7cizuxykceQ-R3Frc4prCkz,MAPbI3,16.4,1.04,202.8,0.778,
rFvL0ctcFEZG7q8EyFPhk83Qc1Np,MAPbI3,3.31,0.988,147.60999999999999,0.2269999999999999,1.6
rG3lFYEn44rkhFB8QPSiYtWc3b0J,MAPbI3,10.4,0.9,175.0,0.6609999999999999,1.6
rG9tHHbOGrAZy44urvbi6FxO79_y,MAPbI3,6.0,0.7290000000000001,152.0,0.45,1.6
rGAfkwxVmBTeOLOz1U3yWZP9yebG,MAPbBr1.25I75,8.28,1.08,125.0,0.61,1.76
rGF028i2PHoC9UFFONO47mlzfB-e,MAPbI3,5.03,0.75,137.3,0.49,1.6
rGFmcl3u3y1X-ucBHMGdPYcN52x-,MAPbI3,6.07,0.857,143.0,0.495,1.6
rGINKvEitlY_30NLE2CDwVakou6O,FAPbI3,6.93,1.05,160.6,0.41,1.48
rGIg1XWl9TS-o2mo21e7EtsXPklY,Cs0.05MAPbBr0.45I2.55,12.1,1.007,184.0,0.65,
rGL2_xeQiihDmLoMYyVegjmPms11,CsPbBrI2,12.12,1.211,139.2,0.7120000000000001,
rGS0PMn9KXQqSosDeJ0ZHoRSbPV3,MAPbI3,19.31,1.1,217.8,0.8029999999999999,1.6
rGVSqCqBB67f81SLndtyIodBd-XE,MAPbI3,15.0,0.949,221.0,0.72,1.6
rGa3ZwOtxetwG17iVxFZXZm0G8SU,MAPbI3,6.56,0.96,98.0,0.687,1.6
rGaz-hjuBHZPlEpeDL6OBaO42QJu,MAPbI3,12.83,0.884,226.4,0.6409999999999999,1.6
rGbDREFyQn-XhiBhduyue77zSWzj,MAPbI3,15.6,1.07,193.0,0.76,1.6
rGhs6dzdcmuxhWDs1PaMzqHruTc7,Cs0.06FA0.79MA0.15PbBr0.45I2.55,15.6,1.02,237.0,0.66,
rGizMcE4Y0QcuEei5vzUPIkFoEql,Cs0.1FA0.75MA0.15PbBr0.45I2.55,10.6,1.05,202.0,0.5,
rGjMftKC2ZosxEtcJBPds_67HnbV,Cs0.05FA0.79MA0.16PbBr0.51I2.49,17.71,1.075,235.7,0.6990000000000001,
rGtLPtqCVy3WE9cSKEnEFfRl8xiR,FA0.83MA0.17PbBr0.51I2.49,15.7,1.05,224.0,0.74,1.57
rH-iGtA2T6Y_sXX7pBSVk2whJrlA,MAPbI3,14.33,1.04,188.29999999999998,0.73,1.6
rH6s6KMCMb4sKww7KU6qCRJIFEVA,MAPbI3,16.15,1.03,217.5,0.69,1.6
rH9Sk03BfF3XdSpIVk0YgqV-ip0h,CsPbBr3,8.37,1.53,66.39999999999999,0.787,
rHD0_zr5_PtRdZ0MkB0-u3vvWiRO,Cs0.05FA0.8075MA0.1425PbBr0.45I2.55,11.2,1.1,175.0,0.5870000000000001,
rHMVO6GqdrumkCQbkfrJb5098QCv,MAPbI3,14.77,1.04,194.20000000000002,0.7290000000000001,1.6
rHRHhQ9RNpelTe2yQcsPXYojcNz-,FA0.83MA0.17PbBr0.51I2.59,21.1,1.17,227.0,0.8,1.6
rHVQQcM5mn9xuPE2IVWPfStqz-1Z,MAPbI3,1.2,0.47,66.0,0.3939999999999999,1.6
rHXNru2hhMUu7MbOA36WdokOpwse,MAPbI3,8.41,0.97,151.9,0.4529999999999999,1.6
rHZLth8fYWTK3CkibYx3MNrI0LUn,FA0.83MA0.17PbBr0.22I2.78,20.8,1.12,240.0,0.77,
rHdSHhxkm_pqwDQbzl1dp8_wHBll,FASnI3,6.4,0.511,189.0,0.665,
rHe4T5_pJdcRnTI7TOMmn-yMBfXm,MAPbI3,15.7,1.06,214.0,0.69,1.6
rHfNLP_nG5zzseyTp_TRCAP5ABbd,FA0.83MA0.17PbBr0.03I2.97,13.9,1.02,201.0,0.67,1.6
rHhC7Cl630p1TufwH0DnDijcWR54,MAPbI3,17.44,1.04,215.9,0.777,1.6
rHiLn3gYwozfNmICLXevxsovZu50,MAPbI3,10.79,0.84,181.70000000000002,0.71,1.6
rHpMhHR3_BdQYLNcI6qcKt9wQeuq,MAPbI3,17.72,1.1,218.1,0.7390000000000001,1.6
rI0gheh0YAWb6LH9DYsuCzetjuK5,FA0.5MA0.5PbI3,2.16,0.77,72.9,0.386,1.6
rI5hAqQTvm71j0F7TsYRxC5c-SYi,FAPbI3,4.34,0.71,157.6,0.3879999999999999,1.48
rI6Fb5k0N8bhINd7U9C6eXr_iSMP,MAPbI3,17.4,1.12,210.7,0.74,1.6
rIC6bQCvmnYDCTTxuSKQdpqPlru5,FA0.7MA0.3Pb0.5Sn0.5I3,11.1,0.68,298.0,0.53,1.25
rIGo-GXkr7E0gRzd7njcwTJw_IPJ,MAPbI3,17.0,1.02,206.0,0.8,1.6
rINzw2VZ4314_Dwp4Wo8cgMZs-32,MAPbI3,13.1,0.94,214.4,0.65,1.6
rIWBf5mh1vSQ53aCKm1dntkUH3i0,MAPbI3,3.85,0.75,92.30000000000001,0.56,1.6
rIWsbBtKax-KdY6sYw3NI22JTKWx,Cs0.16FA0.8MA0.04PbBr1.71I1.29,13.19,1.21,134.2,0.8140000000000001,1.89
rIZSZ_OvqhQ1Jg67IlZucTG48LjY,MAPbI3,17.4,0.97,236.0,0.76,1.6
rIb-_j_527BvsHVNaCYfW1GavrjP,MAPbI3,15.11,0.9,235.79999999999998,0.71,1.6
rId37_bLmlJri_BYIlTZuR0MWLuS,Cs0.1FA0.75MA0.15PbBr0.35I2.65,19.0,1.097,232.10000000000002,0.746,
rIgjvqKahrQ7S5e1VjoiC_cCPoWZ,MAPbBr0.4I2.6,15.6,1.05,199.0,0.75,1.67
rIwuHOrSeewctYYTTu8FR9q02QXH,MAPbI3,16.99,1.06,210.9,0.76,1.6
rJZBwK5cR9cCjAmzKXCTVDRqi1qR,FA0.9MA0.1PbBr0.1I2.9,17.96,1.04,224.0,0.7709999999999999,1.56
rJZWPbm_LTsd7Mc7YOSogFqmLFJX,MAPbI3,16.7,,,,
rJhNXn_8qfXjoWMnWu5fmXcxcf_j,MAPbI3,12.42,0.94,225.0,0.59,1.6
rJjx-31smuclFEKlZzIsQTOYdUJf,FAPbBr2.43Cl0.57,6.32,1.53,75.0,0.74,2.36
rJmxJPAU1fBpd0Hr0gYHG3fupj4L,Cs0.17FA0.83PbBr0.75I2.25,16.27,1.04,206.70000000000002,0.75,
rJpnTmfCSujepljcxUlzj0bxM4A0,MAPbI3,13.84,1.0,186.0,0.74,1.6
rJr6veZ8GtbLLJlMJBw57tuQbsaZ,MAPbI3,13.8,1.03,208.79999999999998,0.64,1.6
rJxg2Y2GTj5p9QsRwaZsa1O60yi2,MAPbI3,15.69,1.037,229.3,0.66,1.6
rJz1ijVW08WDjA5z1eTpCRSHN2gQ,FA0.95MA0.15PbBr0.45I2.5075,20.77,1.2,224.8,0.77,
rK0sG__wrUkMt0rqwqybs2lLTBjg,MAPbI3,17.1,1.06,202.3,0.7959999999999999,1.5
rKK0UIpQ0md-q8Az_gnHvPesOfra,FA0.81MA0.15PbBr0.45I2.55,20.75,1.19,226.5,0.77,
rKNnoNwiUl4GMXfLnUMxWcEqUi5K,MAPbI3,13.1,0.875,212.0,0.69,1.6999999999999997
rKWAHIT8VkRkK77boWIMR3a6_bOv,MAPbI3,0.03,0.08,12.8,0.248,1.6
rKnisf2CB2fIJV0q2W4prv5ntohW,Cs0.15Ag3Bi3I9,1.6,0.74,50.8,0.439,1.8600000000000003
rKuSl54H48FfgpfxXRVttRnS3zdc,MAPbI3,15.92,1.077,201.70000000000002,0.685,1.63
rKxld0c5dotEEZOMObJu4TwboSPN,MAPbI3,11.0,1.0,171.0,0.64,1.6
rKyvBQOCMwHQq199DRvGln8ocdoi,MAPbI3,18.39,1.108,224.5,0.7390000000000001,1.5499999999999998
rL32IZasUHOmyx1dWN4AWRMrWbe9,MAPbI3,16.66,1.062,238.1,0.659,1.6
rL3AaVffQhMbyq3txhd-CHhFhBWV,MAPbI3,18.0,1.05,212.0,0.8059999999999999,1.6
rL3s5S6IKTDxCi__Hn_GSuIs6Pd9,MAPbI3,2.66,0.631,133.3,0.3229999999999999,1.6
rL53kZmItXaS6wAFCPHtbDT9cYij,Cs0.04FA0.80MA0.16PbBr0.51I2.49,16.72,1.068,211.70000000000002,0.76,1.61
rL88UbcWT77mHLf1zcI0UVDaMIcz,MAPbI3,13.35,,,,1.6
rLCFmXGUwSOr1O8vzWzkD09AQ90d,Cs0.2FA0.8PbI3,14.33,1.014,198.5,0.7120000000000001,
rLF6t-gsqkurzGrwsMcHi_K9MoyL,MAPbBr3,1.62,0.7090000000000001,38.9,0.62,
rLIz_ZqPY0KD3JQIGTG8jqatQtyD,MAPbI3,12.16,0.99,180.39999999999998,0.687,1.6
rL_iyGM3FsjTLU7eqXNvImNlV2FD,MAPbI3,15.0,0.926,232.0,0.698,1.6
rLcQTAs9xPfy31KhPgiCQ3evG6qP,MAPbI3,16.3,1.07,206.20000000000002,0.738,1.6
rLmYfQP-Jv0YOFEjJnMUvEI6ValT,MAPbI3,10.0,,,,1.5
rLn2HSwtPWOKvXDwROZGFhYMPgKB,MAPbBr3,7.07,1.38,71.5,0.71,
rLxK4strwNmEEhcMCt4s_PDw2Rfr,MAPbI3,8.78,0.905,153.0,0.634,1.6
rLyMAjrdMGKC0oG4I_RmpnGW997a,MAPbI3,16.19,0.99,215.5,0.76,1.5
rM-VjLB3GzD3NZrvb-nu_zRQtbD2,MAPbI3,12.96,1.055,163.44,0.7509999999999999,1.6
rM6oPA1R5TfA8IsQ5BngOai8utsY,MAPbI3,17.0,1.092,206.0,0.767,1.6
rMBJUxZ4dn-0pOseBe1LefRdW5zH,FA0.3MA0.7PbI3,18.86,1.08,238.2,0.733,
rMKx7orgRKzIw1rpBog8h2Cp62MF,CsPbBr3,7.49,1.27,79.9,0.738,
rM__47RxoV8o3vLEFe07IFm9h1gh,MAPbI3,6.5,0.84,139.0,0.5539999999999999,1.6
rMiMiJvwNH-SEIc8pvOxZjb0_hwl,MAPbI3,2.87,0.7090000000000001,117.0,0.347,1.6
rMpUcbD38NJjZh-e_I1zcOhUIfa4,MAPbI3,6.15,0.91,104.9,0.64,1.6
rMq5Bwv29T64wI9k5qrxhE7Dnouh,MAPbI3,2.5,0.59,125.0,0.34,1.5499999999999998
rMufJ8eryIDkuV7SDiv13TowAA7P,MAPbI3,7.04,0.7859999999999999,147.3,0.608,1.6
rMx7vjOR2KajFUnxyL_ITE20uaL6,CsPbBrI2,11.46,1.24,144.0,0.7609999999999999,
rMzqILWeElJ6AFKjl7gp597i7YEr,Cs0.05FA0.83MA0.12PbBr0.36I2.64,20.61,1.18,221.1,0.79,1.61
rMzxhq5Hb-JFFvf9WblI3_k8G7JM,MAPbI3,12.6,0.941,213.0,0.628,1.6
rN0yxdvb6VPhrBLtYAcoZRYr1BGy,(TFEA)2Cs0.725FA23.925MA4.35Pb29Br13.65I77.35,18.17,1.096,211.70000000000002,0.7829999999999999,1.676
rNAWmJc-xrKv8C5g5bRZBGOxbsy7,MAPbI3,4.34,0.645,125.1,0.54,1.5499999999999998
rNCNxKvaK5B7Jy9sAhjFvaC6a1Dh,MAPbI3,16.87,1.06,210.6,0.76,1.6
rNCXPCG6d82cThlFWH5LXb5RM4_W,MAPbI3,14.7,1.01,183.0,0.7929999999999999,1.6
rNHvxF136UBbodHfH1km6ayVQuNA,MAPbI3,14.67,1.068,199.3,0.6890000000000001,1.6
rNINxpH0R7p_PUvb9qQbbWvUdXYj,MAPbI3,12.24,1.03,172.0,0.69,1.6
rNJJ-K8m_pkvjKLZD1aMlJhaOHB3,MAPbI3,8.92,0.94,189.3,0.5,1.6
rNJQREszRoBSO0qbiD1-7rk4t_Ll,MAPbI3,9.1,0.95,191.0,0.5,1.6
rNMKt1e7p4VMFJXifhLiuO_91g3Q,MAPbI3,9.8,0.92,194.0,0.545,1.6
rNUSYgcnU7bRbwmSMLN6dtRIT7dk,MAPbI3,0.68,0.74,39.0,0.745,1.6
rNUXZzUecJ-GtBq7UXhr8i5acv-G,MAPbI3,3.63,0.6509999999999999,126.5,0.442,1.6
rNUizTAoRozd4FlDU4J_J9RbNHJR,FA0.25MA0.75SnI3,5.33,0.56,190.0,0.579,
rNXGEMHVmfi6f-t3qZbOSiA8_wf4,Cs0.05FA0.79MA0.16PbBr0.51I2.49,10.09,0.955,190.2,0.556,
rNjiGLOVbKaLTskZWgDcK_KIEQNg,MAPbI3,16.7,1.02,213.0,0.74,1.6
rNqxt8V0Insmp5mNnKuX1fqvojOo,MAPbI3,14.95,0.99,205.7,0.7340000000000001,1.6
rNu_L1M9JV6mNWpuDY3OlZEBns7p,FA0.8MA0.15PbBr0.45I2.55,20.45,,,,
rNu_ZLAm3IfvS-aDabJcL7C_u5fu,MAPbI3,8.6,0.94,140.2,0.65,1.6
rNxSZS1QpEdmwjaBePwXcU8G6GPX,MAPbI3,11.4,0.93,172.0,0.71,1.5499999999999998
rNxclVXVuhmBhLj46ZqLAC2PSCKo,MAPbI3,7.83,0.88,159.0,0.562,1.6
rO7jriRFowog8qQHQ2hCaphdVL6x,MAPbI3,8.4,0.82,195.0,0.53,1.6
rODDWKCb9vSgw09Wdko7suEKaYX9,MAPbI3,9.5,0.78,182.39999999999998,0.67,1.6
rOElFrxf6k4QM-wKvQ3B2z4qJp-y,MAPbI3,12.5,0.99,167.0,0.75,1.6
rOKCr8AYYDdym8LiR-KVUkFCaJ5k,CsPbBrI2,14.02,1.212,164.20000000000002,0.767,1.88
rOWItyXLfUNh-Z7pDes2sW7RrNmj,MAPbI3,20.7,1.0759999999999998,234.60000000000002,0.835,1.6
rOWq26dhBR0zNen0qnyVKCFhUtDV,Cs0.05FA0.79MA0.16Pb0.5Sn0.5I3,0.07,0.521,1.7399999999999998,0.7240000000000001,
rOfLpIONWlA_yjTVZiaM9NRetYaY,MAPb0.5Sn0.5I3,13.9,0.84,255.0,0.67,1.22
rOi7m_T-gj7hZrB1OlY53X9DbHNU,MAPbI3,10.47,1.0,154.8,0.68,1.6
rOlGVOIcceD7JQnoRzFlXr5LZ9xL,MAPbI3,3.36,0.703,83.6,0.55,1.59
rOpnDZhUwdlXhxKUcPCvqckA4GFN,FA0.9MA0.1PbI3,13.79,0.93,222.76,0.6659999999999999,
rOrTzVd4dVVc_xzQonA0fXhmETVp,FA0.28MA0.72PbI3,17.4,1.1,205.0,0.77,
rOsMgipA-zgr4z5Bn2Xi3XUDFrie,MASnI3,5.26,0.374,230.3,0.612,1.4
rP4fTKAESvuolNbLfvP9j9e2grpL,MAPbI3,10.95,0.98,186.20000000000002,0.6,1.6
rPFWTwPna6y_xuiQigSkAOpvm4G7,MAPb0.9Sn0.1I3,9.09,0.906,215.9,0.465,1.52
rPIUg03NfB1BIunYFpKvPSBChs32,MASnF0.4I2.6,1.66,0.38,107.30000000000001,0.4,1.85
rPKbVuNNF4ZfY-cbdC6L_63kN825,MAPbI3,18.8,1.116,232.0,0.73,1.6
rPLAGo1jw8k1-ZbOEAW3aV3ICbrE,FA0.85MA0.15PbBr0.45I2.55,9.0,0.95,162.0,0.6,
rPNEYc6ZGpdlf7Ikbrchma9o7xdO,MAPbI3,11.0,1.02,179.0,0.6,1.6
rPZ19NTV1Z3Yt-ZgKpIiUsPHJf95,MAPbI3,16.51,1.04,227.5,0.698,1.6
rP_oQo8d4pznPGwD2hDS8TIWXzkx,MAPbI3,17.8,1.1,206.0,0.784,1.5
rPb5uaMgICLoRQ2LeiYqxAX1m2ow,MAPbI3,12.4,0.9,203.0,0.6759999999999999,1.6
rPc6mli__iGUIyWCAEjOeWvzpJFj,MAPbI3,8.49,0.964,131.8,0.6679999999999999,1.6
rPdihws3FzjnzyIdfjLleswge7WU,MAPbI3,10.85,0.9,211.9,0.5660000000000001,1.6
rPgzBVaGVqBBZkrsD4DAgaaMSwXf,MAPbI3,15.47,1.048,180.39999999999998,0.8190000000000001,1.6
rPmAkluDSEWVGcQfS2wXtxsGnhon,MAPbI3,12.08,0.942,198.5,0.65,1.6
rPw-kVGcp5hMoSMSxZVTWDi9CGGx,MAPbI3,10.5,0.82,218.0,0.55,1.6
rQ0quQjkMvCSKiJ6bPm5OsTXWcI8,Cs0.05FA0.81MA0.14PbBr0.45I2.55,13.3,1.071,210.79999999999998,0.588,
rQ49Nc0AuWyEHLkr3Jg-Ki2kQYH5,MAPbI3,12.3,0.99,190.3,0.657,1.6
rQ66zn-2GEQQYIDOz5YaZecyCGKb,Cs0.05FA0.77MA0.16PbBr0.48I2.52,16.29,1.077,218.4,0.69,
rQQ344hBTBzdgeiIaVPXuOx9qidr,MAPbI3,11.75,1.002,183.5,0.62,1.6
rQR8TlYyhUTUuTrb7QVDZ0OWU4OV,MAPbI3,3.69,0.77,96.6,0.5,1.6
rQVdCVW4uJYiTltnNslDqKu0rRyT,(PEA)2MA2Pb3I10,1.57,1.09,31.0,0.465,
rQtRrqVPz1sM4bzqEqElPzN6CuTC,CsPbBrI2,8.38,1.08,135.1,0.575,1.9000000000000001
rQvtCURb6w_HzJARSCyVmkbI2dmu,CsPbBr3,9.25,1.51,76.0,0.8,2.3
rR0Lwk6lJadYC2HmcwAp_NlsdAMD,MAPbI3,12.68,1.0,201.0,0.7,1.6
rR5P2scCA0NOHMMZJtcmIyYvjyGA,MAPbI3,14.9,1.03,198.0,0.73,1.5
rRCMyD94VP6wiriysIY0LC9WOvoU,MAPbI3,11.3,1.05,183.0,0.584,1.6
rRD76oqJqqffPUK-BlmumcKIhVv-,MAPbI3,5.23,0.784,130.8,0.51,1.6
rRGCM880fEFQ6IccrPVYMYDoKTKR,MAPbI3,12.27,0.89,188.0,0.74,1.6
rRGMEqY1X24JX2oJwU_8hVyOZ6PQ,MAPbI3,9.7,0.87,168.5,0.65,1.6
rRGub5yGM55STFAq8mC3lY6BDx8V,MAPbI3,8.9,0.89,185.0,0.54,1.6
rRHiyVi9R3HT1tNHsFJdosFqfgLq,MAPbI3,12.08,0.96,189.3,0.66,1.6
rRM9K2wapg-5oIob77-tB4bat8ql,MAPbI3,3.51,1.001,115.15,0.305,1.6
rRSZ6Ra0vbU3UjDV0Ykx0sFylAjs,MAPbI3,18.34,1.06,231.4,0.75,1.6
rRWJ_pUQpjNlQb-pByvkCeWeXn1w,FAPb0.5Sn0.5I3,10.9,0.7,219.0,0.66,1.22
rRn_aj8IX7hHgvsoNj1aeueXinD5,Cs0.05FA0.79MA0.15PbBr0.51I2.49,20.56,1.17,228.2,0.77,
rRsYBa9cXCnSIe-5xTal-unKhbWY,MAPbI3,14.87,1.06,188.4,0.741,1.5
rRuPN5NW-uU_dqho7KNmcjGNB8_l,CsPbBr2I,3.02,1.26,42.1,0.58,2.07
rS7Sej-r2ife5ng7PMkg1kyxYG1m,Cs0.05FA0.79MA0.16PbBr0.5I2.5,17.24,1.08,222.8,0.715,
rSDb869sCtNnJFBNu1oS_IsbVW3w,MAPbI3,7.96,0.77,190.9,0.53,
rSGc4fxu9P2b6p2eBIXJE49tyPOy,MAPbI3,15.87,1.11,189.8,0.76,1.6
rSJtw60FyBYDnFfyX6oTy3UUQj2u,Cs0.1FA0.9PbBr0.9I2.1,18.41,1.169,203.1,0.776,1.6780000000000002
rSNLzviQbqKqnceMWjMOrvKHeNOP,MAPbI3,17.38,1.07,219.5,0.74,1.6
rSRDOJdGzAyK_eYb1TkhKfa9HRsn,MAPbI3,16.6,1.06,217.0,0.721,1.6
rSTpSBdE_BPmCpmWxI5GOL4NHl3d,MAPbI3,17.1,1.09,203.0,0.78,1.6
rSX_pkPkGRA-8UB81XpMI1xRy1wA,MAPbI3,5.1,0.73,130.9,0.54,1.6
rSgQr-DItqY2U0wcrWBKn5n8a5B1,MAPbI3,17.2,1.11,233.29999999999998,0.74,1.481
rSkimx5PibuHJ-nl0B_gF-v_HhMt,MAPbI3,14.7,1.04,207.0,0.7040000000000001,1.6
rTAtX70KQ4fs3ZlICyXA6BmvHJRX,MAPbI3,11.59,0.813,35.6,0.8,1.6
rTG7hbgG_xZteSyxbei_Um_9TbIF,MAPbI3,11.38,0.97,208.79999999999998,0.562,1.6
rTImRD30kJEh0TKnMaVjuqySdlxV,MAPb1.0I3,0.2,,,,1.5499999999999998
rTtAsLkJ18KasYif4pn-QQwEiXb3,FAPbCl3,8.75,0.78,185.79999999999998,0.6,
rTuzVaOitXiL-LRf94i7O3z7Xd1l,MAPbI3,11.56,1.14,158.4,0.64,1.6
rTwlmL_gTPH2jLPIk_H-yboAmlCA,CsSnI3,4.13,0.42,237.92000000000002,0.413,
rU2TK0g7uKziQBMTuW2B1eJxvWuX,MAPb1.0I3,4.75,0.8109999999999999,99.0,0.591,1.6
rU2rUtY2K_meqI1ci66hIQJR8tW_,MAPb0.5Sn0.5I3,10.2,0.71,217.60000000000002,0.66,
rU3y9EDOcZT0kcvxtWdqB9-YIMi8,MAPbBr3,3.1,0.81,54.0,0.74,
rU9SETLdBVt7jF0o1ZhTznmIqOJD,MAPbI3,11.7,1.003,161.6,0.722,1.6
rUBNVCuOawZOcGM9zPHmbDcW501G,MAPbI3,17.6,1.1,205.0,0.78,1.6
rUCnqUPeFZdTIsnGOyZLSNWt2ezI,MAPbI3,17.8,1.05,229.1,0.743,1.6
rUGriwMJOpTGiYDeJRo2g69TQbAI,MAPbI3,5.43,0.84,127.69999999999999,0.507,1.6
rUI2z0UYhnsjkmKQdENXCbjD8xjE,MAPbI3,5.47,0.871,155.5,0.408,1.6
rUO3f29IxQSu0cCGspfGAXythLpg,MAPbI3,14.16,1.05,205.10000000000002,0.653,1.6
rUTK-Reu4nCAc6UYSRVfP5FlDPYW,MAPbI3,7.45,0.918,164.8,0.49,1.6
rUbL1HpuOI4rMSGtZ0buDbcLt2Mr,MA3Bi2I9,0.14,0.505,6.4,0.433,
rUcppDneJqItF4BBddEbxA8KpICl,MAPbI3,17.11,1.07,223.70000000000002,0.71,1.6
rUeNN7LAkCHQpO-QDgBq5__Y6faH,Cs0.08FA0.77MA0.15PbBr0.51I2.49,10.51,0.848,171.6,0.722,1.6
rUnMQWST0m1yNSDMQcuzCSbkH5H2,MAPbI3,5.92,0.84,120.0,0.59,1.6
rUqDr8NNT_vLT3mjEhYVHNzjIYV6,FA0.83MA0.17PbBr0.5I2.5,15.0,1.068,227.0,0.69,
rUrPcmrMPR24rSxSaYp5okda8Ftj,MAPbI3,14.2,0.94,196.0,0.77,1.6
rUswHJJ0oIOXfohRPPLT4akwXqs2,FA0.4MA0.6PbI3,13.48,0.999,203.4,0.6629999999999999,1.54
rV8JiD2u5RCbQEUII3xjkIiiP5g8,MAPbI3,6.23,0.8740000000000001,179.8,0.396,1.6
rVGNncIbhboZGNlJZA3fLCV7b-CY,MAPbI3,14.38,0.91,220.0,0.715,1.6
rVWzXkiCWULnCJyY89IFThKhHUVo,MAPbI3,3.18,1.01,64.0,0.494,1.5499999999999998
rVYP84OOd3a5OuoAvFZtWDXJj8GK,MAPbI3,9.3,1.01,183.0,0.508,1.6
rVmhXFOv72tC-PTqONas9HTbxeeJ,MAPbI3,17.32,1.06,221.29999999999998,0.72,1.6
rVtC4IvhYFz2QLoztzvZccSl9TM9,MAPbI3,3.34,0.94,84.9,0.42,1.6
rW0wmHcTJ_FWcenhQ2B7LDTUNLfr,MAPbI3,15.1,1.08,208.0,0.75,1.6
rW4gfr_6JJNO4Nq6s-0vRctwtvv0,MAPbI3,10.91,1.004,179.0,0.607,1.6
rW5hOsM6Bk57BjLnUc_OEyah2KsE,MAPbI3,3.72,0.594,154.69,0.405,1.58
rW6zMFGhHE1x8pzosw6xFOXY7MeK,MAPbI3,10.82,0.8959999999999999,175.7,0.69,1.6
rW8ezjqfICQUiZCGedRUVCDAUYQI,FA0.95MA0.05PbBr0.15I2.85,20.9,1.125,249.0,0.745,
rWDUNLNvuQXRPFBiJuHr55c1q4_G,Cs0.1MA0.9PbI3,14.1,0.98,210.0,0.68,1.61
rWWpCS8ABK4zxpvq1op3rJpPbYz7,MAPbI3,9.6,1.13,164.0,0.52,1.6
rWacN9BLpCnZ0cMi4NuBNdNHXhvs,FA0.1MA0.9PbI3,15.07,1.06,230.9,0.66,1.5690000000000002
rWbL8o66VVtPD35WlA8LupMdwfw7,MAPbI3,13.39,0.94,223.29999999999998,0.638,1.6
rWnlVqVoz5z_ZnjsFHbifcRn_UxQ,MAPbI3,12.7,0.96,201.0,0.6609999999999999,1.6
rWwV9ZqJYB310vEAl8AOF5_-kB8O,MAPbBr3,5.0,1.3,60.0,0.7,
rX7hrcUcX6VCVIPl-almXPhTMIk6,BA2MA4Pb5I16,11.14,1.04,155.5,0.69,
rXBAKQS6m6PsiIPENxQOa2wDNESX,Cs0.15MA0.85PbI3,12.44,0.99,163.9,0.76,1.59
rXDFvJl06v2rSbxT-MqL88w9mDbe,MAPbI3,15.91,1.082,209.89999999999998,0.7,1.6
rXLg9RQS40cpB-6zdgDyA2Gvrrlq,CsPbBr3,7.99,1.325,77.9,0.774,
rXMNLU8sqL8cRywNzOU1RanEXoEU,MAPbI3,10.6,0.87,225.0,0.53,1.6
rXagv5-71nMHIL4i5BMWzIgFXxIe,MAPbI3,16.37,1.05,206.20000000000002,0.7559999999999999,1.6
rXn042lCBrLt7KNWqDvDMHgqoDKF,CsPbBrI2,12.85,1.205,142.0,0.7509999999999999,
rXuyp4hvpzhx7kfD_E6pMyXC5MA3,MAPbI3,14.7,0.98,203.0,0.769,1.6
rXvEZBwH_RAOBRgGELSIWh2hEcBF,MAPbI3,11.17,0.93,168.9,0.71,1.6
rYGYuEIC1aoxGaxMA1kYNilKwbHY,MAPbI3,1.0,0.4,10.0,0.35,1.6
rYKWSSKkV1wgN9_DR8IS3z4RxGWD,MAPbI3,14.12,1.003,195.79999999999998,0.713,1.6
rYgfUDc8QZ4pF0s22QdWgAF9N3mA,MAPbI3,21.1,1.11,249.4,0.763,1.6
rYj5TR4EQe9A2__HthBKV3pPFQIS,MAPbI3,16.4,1.01,222.0,0.732,1.6
rYnK_hRerB9WOl0fc-Xcr-Os9rr-,MAPbI3,0.2,0.38,15.0,0.355,1.6
rYsoEGWVN_QTULbl_qbj1qqvGul0,FA0.85MA0.15PbBr0.15I0.85,16.6,1.1,218.0,0.6920000000000001,
rYxdgaHOTgJll6tYtY5kZom8TxsS,MAPbI3,5.2,0.88,126.0,0.55,1.6
rZ33ke5BuQtJx51XFXNkANDKtTrL,MAPbI3,10.12,1.08,149.3,0.628,1.6
rZGoYKIOf_BufMhu0V0cngAI0vE6,MAPbI3,18.6,1.03,221.9,0.8059999999999999,1.6
rZNlnktxUT3S1UuPeroyhb0oceT_,MAPbI3,13.27,1.04,204.0,0.626,1.6
rZZtZqZdiAUI9wUzBXVEVlCqo6Ps,MAPbI3,14.58,,,,1.6
rZ_GJHOiW_gCX0rCnNlI27Ddx9RL,MAPbI3,13.4,0.92,191.0,0.759,1.6
rZieUZ_9jvaEs5MCvXXoFKygKy70,MAPbI3,16.2,1.07,210.0,0.722,1.6
rZkkLxs3EsbjCDlGAQZrm-c3-13j,MAPbI3,10.0,1.0,177.0,0.61,1.6
rZmgTolz2eQo9oMRE5QbUuWDVEwj,FAPbI3,5.4,0.73,126.0,0.57,1.48
rZr7mtw38aWiinKMRI_ywSfsN_fG,MAPbI3,11.17,0.0139999999999999,179.0,0.65,1.6
rZw46UrbjfnI5WlP0PjKgkK0IzwQ,CsPbI3,3.92,0.92,60.099999999999994,0.71,
r_7SoZvcWUeIrBgu6Vx2gvFs7dMl,Cs0.05MA0.95PbI3,8.49,0.8370000000000001,139.0,0.728,
r_9BLpn4MQsRBajU8zmoz0qM1AYm,MAPbI3,17.6,1.06,229.0,0.727,1.6
r_E-tiB7nsabGin4h5wyK3EyFFJc,MAPbI3,7.72,0.894,183.0,0.472,1.6
r_HHB1xCS2DBuA2xHnCxZrfGea_w,MAPbI3,13.4,0.97,,0.77,1.6
r_HUmZU4I4hQr5_LjrFTj1oqE1L5,MAPbI3,18.67,1.1,221.8,0.7759999999999999,1.6
r_JpJ9l2w9C8XipxeCpcID9mddah,MAPbI3,3.4,0.64,150.0,0.37,1.6
r_KvFHt9nJjlQqmDVhrQ9tHy4K1A,MAPbI3,18.39,1.1,220.6,0.7559999999999999,1.6
r_SkyY6Jf0jINItdwxBs91ImdmnH,MAPbI3,14.26,1.06,180.39999999999998,0.743,1.6
r_VdX-9fXNwYrd0NFUhvKDplYZOm,MAPbI3,15.55,1.06,183.2,0.804,1.58
r_YnLChKPk0gyEB0dRDuy6cBuFpH,MAPbI3,15.23,0.958,229.8,0.6920000000000001,1.59
r_dG-kLrEDnyQkzIy-EQbjuespqO,MAPbI3,8.9,0.83,196.0,0.55,1.6
r_vWfRRFHVmHWW9lFVL4iCZJ3x1H,MAPbI3,16.38,1.053,213.79999999999998,0.728,1.6
r_xeTDqHJ-mxawuUTQKW7dXhZPvJ,FA0.87MA0.13PbI3,17.82,1.088,218.1,0.7509999999999999,1.5
ra38UdzqXr5wTLU0L6LmQ9zQJGCx,Cs0.05FA0.79MA0.16PbBr0.51I2.49,17.5,1.14,226.0,0.71,
raNvnP6qbKe42HXRwupcYKp-40tB,MAPbI3,13.0,1.04,195.10000000000002,0.643,1.5499999999999998
raNwBvQKUgU_FnxaeTG31l9atHnV,MAPbI3,10.3,0.93,175.39999999999998,0.63,1.6
raYJ4DOK_p-B0CKrJbm7yKexEgfE,MAPbI3,13.18,1.01,178.6,0.728,1.6260000000000001
raYlxpDpg_xK2yHMx5swkTwG4D2c,FA0.83MA0.17PbBr0.17I2.83,16.98,1.11,211.4,0.72,
rablVjga4nak5-z4vyKxA7X7RPYF,FASnI3,7.25,0.542,201.1,0.665,
raivebLKL6pf21RtKQ0SPTY-OYT4,MAPbI3,7.9,0.94,186.0,0.6,1.6
ranHKAL5qfbvZ7IAOTnVVJCKYgKU,MAPbI3,14.1,1.02,205.10000000000002,0.6709999999999999,1.6
rb4vdd4ULrRiurkLMPjaUn6WrPz9,Cs0.1FA0.9PbI3,13.74,1.009,191.64999999999998,0.711,
rbDDbxRbmHIVsUVCClGaepu9WSjR,MAPbI3,12.04,1.08,160.10000000000002,0.6990000000000001,1.6
rbDmKLc7tgpgn9jmeYMm3Jf_0HSz,MAPbI3,6.63,0.879,154.1,0.489,1.6
rbLsssn7W0K4lwMR4MGbIiezIErJ,MAPbI3,7.9,0.81,168.0,0.58,1.5
rbPcaYN6MBL1on2oqqIQrkmktFMW,MAPbI3,9.8,0.901,234.7,0.4639999999999999,1.6
rbTNfQC1kuU9PTq5A5pjW1pFyOCU,MAPbI3,3.57,0.56,155.0,0.41,
rbU6g2xiEU1PiMOxo0_dkJQvapRg,MAPbI3,22.6,1.08,76.3,0.8390000000000001,1.5499999999999998
rbV_rQOppdAfOMTNyVbpWwg8Iqsn,FAPbI3,10.56,1.0,222.89999999999998,0.682,1.48
rbWZZmkCTSaBrRCBDhlcMnDOBe2C,MAPbI3,7.04,0.73,139.1,0.5579999999999999,1.6
rbc5AyoRfKYpdlIEsSiRCz6Js83J,FASnI3,3.35,0.34,186.29999999999998,0.528,
