Repository: ckhamdang/ML_perovskite_properties

# ML for Properties in Halide Perovskites
This repository contains the data and codes used in our study of five photovoltaic properties in halide-based perovskites using machine learning.
The dataset used in this study is provided in the "Initial data" folder.

The Pearson correlation coefficients between the compositional input features and the target photovoltaic properties are provided in the "Pearson correlation" folder.

The machine learning codes used to train and evaluate the regression models are provided in the "Regression model" folder. This folder includes the dataset and codes for:

File: Initial data/All_perovskite.csv (part 65 of 74)
entry_id,compound,efficiency (%),Open circuit voltage (V),Short circuit current density (A/m²),Fill factor,Band gap (eV)
rbc8TKnlixcHqGkG4x38JhmIViMY,MAPbI3,6.33,0.738,130.0,0.66,1.6
rbnnqFxiMdpLKb_khi3l7cwf7Yn0,FA0.83MA0.17PbBr0.51I2.49,4.75,1.11,91.30000000000001,0.469,2.32
rboTt0f_A5VHOxRyqm20_-t-2c9j,Cs0.05FA0.85MA0.1PbBr0.66I2.34,21.11,1.183,228.79999999999998,0.78,
rc2IndL0iFhRA23kBN40myNmnihi,MAPbI3,8.5,0.833,158.0,0.645,1.6
rc6MMS7m9DYv5I_aOEPmVKvmGeZV,MAPbI3,1.47,0.51,80.60000000000001,0.36,1.6
rcE5JL-nygIQ9GCPKdeFjCz_sjKA,MA0.1Mg0.1Pb0.9I3,1.6,0.58,65.0,0.423,
rcEMuu3SB50UNbgOGJz_uXY03Jwq,MAPbI3,7.97,0.85,171.70000000000002,0.55,1.6
rcEybrQaHhAtdb3cI5mo98dAMU8V,MAPbI3,12.13,0.87,191.20000000000002,0.7290000000000001,1.6
rcKctXvIMZWENBOUEGdOmN_XBTJX,MAPbI3,11.5,1.01,228.1,0.499,1.6
rcN8QFrFkUkBJJC7-gjLpe7SAwrT,MAPbI3,7.17,0.76,176.20000000000002,0.536,1.6
rcUfDMpds5ClW5tYe60YQl3-bmhw,AgBi2I7,1.5,0.53,54.0,0.52,
rcY-afrwPR6R0CdG2TjpRDq1wifu,MAPbI3,9.73,0.83,192.10000000000002,0.61,1.6
rc_lv8nNVhNG2YZyPlVnXEfUqjZ-,MAPb1.0I3,11.24,0.83,206.0,0.66,1.5499999999999998
rcbYgOkMytgjr1lrz8EktDXGdLUW,Cs0.05FA0.79MA0.16PbBr0.51I2.49,15.43,0.99,223.5,0.7,
rcemgBUg1eSszOo30n64uy5Tu-Ky,Cs0.05FA0.80MA0.15PbI3,17.3,1.05,228.0,0.73,
rcqkU1qvqcJeFt1ht4EgGNpm1k4W,MAPbI3,16.1,1.05,210.0,0.723,1.59
rct8fMT3HCsIkvnz91QXQhD8uNSQ,Cs0.02FA0.38MA0.6PbBr0.025I2.975,7.78,0.92,129.9,0.65,
rcxHGkoiAQLG_OeZg6-y9azd-e4Y,Cs0.2FA0.2MA0.6PbI3,20.31,1.13,237.2,0.75,1.64
rdBAerk2hXWhIjQfIt5UcaJHU4T9,MAPbI3,11.1,0.96,175.0,0.629,1.6
rdH2uaU2DnwIdvrJxFinumyNC0Vl,MAPbI3,12.54,1.005,198.1,0.63,1.6
rdMrCRkaMeCzZ_VeAGGij9kwTx8V,MAPbI3,14.22,1.01,195.6,0.72,1.6
rdReWJehEc45bqTLhlMIcwYEcdtr,MAPbI3,15.9,1.06,205.0,0.735,1.6
rdcAjEAImMZZk8BUryWRqiPkg4ZX,MAPbI3,14.66,1.07,222.60000000000002,0.7,1.6
rdhk76WDgxvh5w7DzjIVShpDZKoN,MAPbI3,14.14,1.02,184.4,0.752,1.58
rdvA4AWdFTi3Jlux4dJhzQQezYbL,Cs0.1FA0.76MA0.14PbBr0.51I2.49,18.65,1.098,218.1,0.779,1.61
re5gGI3dod2d94B2gaFsPvq0mhha,MAPbI3,16.38,1.05,221.4,0.71,1.6
re61Efs3RkZkatBk0tqW_vecrqfk,AgCs1.8Rb0.2BiBr6,1.41,0.99,19.4,0.72,
reQLMzvs3BjdTQV1kWMzXNAuEcpe,MAPbI3,7.0,0.77,181.0,0.506,1.6
reQP6y4DYsvI4dFRxhW1zOCdK7CN,CsPbBrI2,9.1,1.17,109.60000000000001,0.71,
reQXO72JfjTiDX52O5kfhvj5Mn8T,FA0.9MA0.1PbBr0.03I2.97,8.91,0.89,208.79999999999998,0.48,
reYWf5UcPkuX9XF0LO9QOO8J_g2E,FA0.3MA0.7PbI3,16.67,1.0,221.70000000000002,0.6890000000000001,1.57
reZRCJLKeG-WGLKUcTxkzrfSLPyq,FA0.75MA0.25PbBr0.25I2.79,16.86,,,,
rect3XSdnMX9vAcwh2otY4mPJOgx,MAPbI3,13.4,1.04,163.0,0.787,1.6
reiRM05Rk3YHFQAhKFb0AoP5HvKj,MAPbI3,16.2,0.98,223.0,0.74,1.6
renec8a9NSYaGcZB3IeBwdxnsiJY,MAPbI3,13.13,0.96,198.9,0.69,1.58
rewTm-YnmrZBmQ69JYf9RbxRRUa6,MAPbI3,13.52,,,,1.6
rf2U3xu66pmLtF_Te0Ls6QKE1YtY,MAPbI3,1.65,0.89,68.2,0.272,1.6
rfFs25olHxPCbQRSZYQYkBZ9o-6k,MAPbI3,2.9,0.82,102.0,0.35,1.6
rfFvs2E1n7s8wgUsxd3IoFT-cP5L,MAPbI3,16.17,1.1,198.70000000000002,0.74,1.6
rfGdvt_nnKj6DdZc2Amf-PPCCJlj,FA0.83MA0.17PbBr0.37I2.63,9.41,1.023,174.5,0.491,
rfGv7LVgNJ_gCU52q8-a6EqRUWc4,MAPbI3,12.7,0.81,214.0,0.731,1.6
rfIEN2B6SEfqcLJDPPC0227txLsU,MAPbI3,17.8,1.11,219.0,0.73,1.6
rfJtnLteLHY2u8Au6r8c540ItzBF,MAPb1.0I3,7.9,0.99,163.29999999999998,0.49,1.6
rfKwQ6hXmGvwMGELxf_uBY9veNBv,MAPbI3,16.4,1.12,209.3,0.71,1.6
rfa_YNs10gYqnHgdijfkDZKFuOmD,MAPbI3,2.2,0.957,88.0,0.552,1.57
rfbgDleeBV7PhsMlcRwXUFvMdPmI,MAPbI3,15.28,1.01,219.20000000000002,0.688,1.6
rfjRqAUDPPBuw-K1DBlc4jqzmnxC,MAPbI3,1.2,0.53,62.0,0.38,1.6
rfwi9vTcaGA0H4Qn72NL5YCRKUWJ,MAPbI3,21.83,1.096,247.89999999999998,0.8029999999999999,
rg0UdFW5IfWMUUvPImVpP_owB3GR,MAPbI3,6.4,0.85,226.0,0.35,1.6
rg4H_0jiaXcL9DXPKXQHD30wxMob,Cs0.06FA0.94PbBr0.03I2.97,19.45,1.033,247.2,0.75,
rg8kFChEv664EIb0EqaJJ7sYEZqb,MAPbI3,19.36,1.1,225.6,0.78,1.6
rgBf0fIhv0bEbDgkDpABR2SlbCgD,FA0.83MA0.17PbBr0.51I2.49,10.3,0.99,173.0,0.6,
rgEpRECn9snxZEsfy4R9mR5Edu1-,MAPbI3,1.5,0.52,56.0,0.52,1.6
rgKWhabbULuQ61UDDV5384ZHYxdy,MAPbI3,12.75,0.939,205.0,0.67,1.6
rgQYHKI3_J-4Gsl-HACwQw5FbUGB,Cs0.05FA0.79MA0.16PbBr0.51I2.49,16.9,1.08,220.0,0.753,
rgV1R953skjn5C3hyE41p-gJuLqV,MAPbI3,7.25,0.77,192.3,0.49,1.5300000000000002
rgfQCStQFFcZam1zUn5mziSMyJeS,MAPbI3,7.9,0.91,155.0,0.56,1.6
rggbBEVG_TSs2B9LwLLTqL9iqmc9,MAPbI3,1.49,1.0,68.89999999999999,0.22,1.6
rghcwGnCn_m4OqoT8LCVu0jduDkd,MAPbI3,5.41,0.94,109.3,0.529,1.6
rgoc5nNaBmvaX66WmfRSHV_ubvy-,Cs0.05FA0.79MA0.16PbBr0.51I2.49,11.0,0.93,184.0,0.655,
rgwQu1OTc4_i_OidzDbJkURaH5MP,(AVA)0.05MA0.95PbI3,10.27,0.84,193.70000000000002,0.631,
rgzADy12-ZZdMrwg-C8zkS5niAA_,MAPb1.0I3,12.8,0.94,215.0,0.62,1.5499999999999998
rh-sxuDyjWS9m2wae0V1E7xZ8k8O,MAPbI3,7.4,0.94,148.0,0.53,1.6
rh0V1cqxRvAT3cxwqxIf8E-p6_Do,MAPbI3,10.9,0.9,205.6,0.596,1.6
rh4LX_QGIjfGpNKPjgQqG4SjwPDB,FA0.95MA0.05PbBr0.15I2.85,17.03,1.025,221.70000000000002,0.73,1.51
rhR72IL6YODS-cAeXOj08dAITXw9,FA0.75MA0.25PbI3,15.51,1.03,211.0,0.7140000000000001,
rhTGPj2-rBXS3oofz1zkVo2yOb9V,MAPb0.25Sn0.75I3,5.13,0.457,196.29999999999998,0.5720000000000001,1.25
rhVnWTPvMMQBqrWRGyanOwxYfbGB,MAPbI3,12.12,0.94,196.20000000000002,0.66,
rhYluhT85ZzIdHHJRkuEIYeW-hS5,MAPbI3,16.22,1.05,208.0,0.75,1.6
rhbMOk0l18yWEdnNeLOyzguqg-kU,CsPbI3,10.1,0.87,161.0,0.72,
rhcaNCdwCITZyskqRp94BMaL04tK,MAPbI3,10.4,0.92,190.10000000000002,0.595,1.6
rhesPuliAZGUVDDrXXrTHALTTTdM,MAPbI3,15.45,1.02,223.29999999999998,0.68,1.6
rhf_XZ1NEVoJSQuQ9s0k_OcF5RSY,FAPbI3,17.1,1.1,28.0,0.797,1.48
rhqVT40polxcLQuZGa1nvN_ajmfk,MAPbI3,6.2,,,,1.6
rhtjGaB2bNQjFYElJnzbIC4tHCA_,MAPbI3,12.6,0.86,227.0,0.64,1.6
rhvH87BkQP2siKZlQ3Ue1pBwe-Uz,(PyrEA)PbI4,1.43,0.82,24.89,0.703,2.48
rhyqxnVAvHKm9wm6yxDCSwbJprss,MAPbI3,13.7,0.964,212.0,0.67,1.6
rhyzXHCDl2EPaiwY919warQZdvfH,MAPbI3,14.47,0.76,273.5,0.695,
ri0Ej_3kYeRDJx212rgUfLaufzNG,MAPbI3,11.9,0.94,179.0,0.71,1.6
ri29GXhud3JzYQMSy561F3alCjaL,Cs0.05FA0.8MA0.15PbBr0.45I2.55,19.1,1.134,231.6,0.728,
riF6B72VTJAF4rX6dRYQX9RRiMA1,CsPbBr2.8I0.2,3.14,1.04,54.900000000000006,0.55,2.35
riI7_pX1Athk6f3y_iRss_3Lovze,MAPbI3,13.0,1.08,226.1,0.53,1.6
riISvE9zpj09ult2HqsIWQyaKoSM,MAPbI3,13.94,1.02,198.5,0.688,1.6
riR1ZtkwAyfDmq-Re0VfZj3mVGQz,MAPbI3,14.18,0.95,207.0,0.72,1.6
riRUByOxQeUFb9OZhS70D_8WUOQc,FA0.83MA0.17PbBr0.51I2.49,16.85,1.11,232.5,0.65,1.61
ria92rv2M-eMtvC6mIkG0mWj-SdF,GUMA3Pb3I10,15.89,1.08,207.39999999999998,0.735,
riaFJfVBBRtrNOUOm2xsY0VHKMsq,CsSnI3,1.2,0.258,123.80000000000001,0.376,
rirmaR8Co-CiB3cYlOhxMcrcK83p,FA0.83MA0.17PbBr0.51I2.49,13.1,1.04,209.0,0.6,
ritaP4-Ksfg8vI71_3aLBoGAbz-r,Cs0.05FA0.8075MA0.1425PbBr0.3I2.7,16.2,1.04,204.0,0.78,
rj1qIAUQ3g2-6xHboh3biraZnPf4,Cs0.17FA0.83PbBr1.5I1.5,12.29,1.15,144.8,0.73,1.83
rj3gwm75x8wCaXnro7h5liiKL8Wc,(f-PEA)2PbI4,1.9,1.02,28.3,0.66,
rjCkp_qWp6__mcLA8Rtzuq1Lr7oJ,MAPbI3,15.51,,,,1.6
rjHZT_uSeFxQP0AOhbgb-BmWX3Cv,MAPbI3,4.9,0.94,169.0,0.3,1.6
rjJMlUjcDAJmiZayMw1RBeTa_vsR,MAPbI3,8.78,0.91,174.0,0.5539999999999999,1.6
rjJugd7GaVVccaKJo8c5SpBE2o6U,MAPbI3,10.59,0.987,205.39999999999998,0.522,1.5499999999999998
rjNSHBc8i3lHN5CbLVXWmCr8--jS,MAPbBr3,4.2,1.46,52.0,0.55,
rjSYTwb7Wx__TGxqnehJED2_CIVl,FA0.57MA0.43PbBr0.04I2.96,21.44,1.143,233.5,0.8029999999999999,
rjoBqO2gaG3K5XBiNUriJpBeaJVC,MAPbI3,12.59,0.99,187.8,0.679,1.505
rkCkzJuWcG1I1c14QnGRs1RTdT-I,MAPbI3,6.7,1.07,137.0,0.457,1.5
rkDEXbQ_39EdbTeEYTMOhyoLrmfj,MAPbI3,3.27,0.913,78.3,0.457,1.6
rkFz_3nEqanrAhEpbljwttlAWubg,Cs0.05FA0.81MA0.14PbBr0.45I2.55,17.94,1.103,224.5,0.725,
rkK8_rOI9qm2ff-sLxICXGuBCyPG,MAPbI3,11.3,0.88,185.0,0.69,1.61
rkQzzXKoBLSreW2oV-9zHxLEwGjR,MAPbI3,8.7,1.06,112.0,0.73,1.6
rkRKKJqBgqI6LxrEN30mIoahyN7J,Cs0.17FA0.83PbI3,14.87,1.06,205.9,0.682,
rkS0JM8rBO59i8Or5YwIXKd0jGHf,MAPbI3,19.0,1.12,224.8,0.7559999999999999,1.6
rkcO1iVxVkbbpTimuCTHJ_RxVkkP,MAPbI3,17.05,1.053,215.5,0.759,1.6
rkiR8edwSo6t5tDRW_apM8_WuZF_,MAPbI3,16.93,1.07,207.39999999999998,0.76,1.6
rkpq1NU9SAtuPrFBy3wMwGXcm3mi,Cs0.15FA0.85PbBr0.3I2.7,12.6,0.961,215.0,0.659,
rkv1op2m_glDS8KJNjXKqHh649AE,Cs0.05FA0.8MA0.15PbBr0.15I2.85,19.93,1.17,223.6,0.76,1.627
rkwoggN4uVJ8N-Nvr0PgR-WXzr_P,MAPbI3,11.9,1.0,189.0,0.63,1.6
rl6_e248SZ2U_zhG3iy6TC_XYKgM,Cs0.05FA0.79MA0.16PbBr0.51I2.49,14.8,1.08,213.0,0.64,
rlMdPsO1iwvp8-7g1dsYeQNUkHZy,Cs0.05FA0.80MA0.15PbBr0.45I2.55,16.37,1.14,218.0,0.66,
rlWddS2m0VCjz79VYX9Gysr1xmeR,MAPbI3,10.7,1.02,178.0,0.59,1.59
rlrSWCchrJ_-cXKwMo8rV9vzAcqD,MAPbI3,13.13,1.01,193.70000000000002,0.67,1.6
rlxjRjttU9nwqiNpZR7FswEkqH9t,MAPbI3,11.1,0.8809999999999999,174.0,0.72,1.6
rmUuoeGF2pvNCurHFOnHDoxS70Ob,Cs0.15FA0.85PbI3,17.8,1.08,221.0,0.75,
rmVT4C5u32Gjnd-ZUChiQTsiHPxE,MAPbI3,16.58,1.04,213.0,0.75,1.6
rmY82Gmk_3QNKvudXugof9arqh5n,MAPbI3,4.33,0.4,199.71,0.542,1.58
rmZwQlV0H88JWMZfudwRSs0vetDb,MAPbI3,18.26,1.096,219.23,0.76,1.6
rmaCJsC6ASbgsB-vdjeDTXMuevqc,MAPbI3,13.78,0.99,200.10000000000002,0.696,1.6
rmbWORM-qEoRGSLeOStCI1rNpIw-,Cs0.05FA0.95PbI3,12.94,0.94,216.6,0.634,
rmh7qgXQXvTe4wCbaFJbNZTSndVt,Cs0.15FA0.85PbI3,11.9,1.01,215.2,0.55,
rmjW87QwUCuXKXlvK98jZcE4m9MB,Cs0.15FA0.85PbI3,17.37,1.06,234.60000000000002,0.7,
rmmxGxpBG9fLZGR8kjEfL4fubIye,MAPbI3,15.07,0.956,225.6,0.6990000000000001,1.59
rmzcRhBszvjItpMjnXmK2yrD_mVo,MAPbI3,7.65,0.85,138.8,0.647,1.6
rn4dQDi4CKhWRvPzDztLRM0eijkC,MAPbI3,9.7,0.99,204.1,0.61,1.6
rn9fnNXqigkP3XPgXumcpPl_i2ib,FA0.83MA0.17PbBr0.51I2.49,7.55,1.0,154.60000000000002,0.489,
rnBtGn0GD01RqojxRsLelYL_8twf,MAPbI3,16.2,1.0,211.29999999999998,0.76,1.6
rnDPzZsgQRbVj9EuCuVBxpx971_N,Cs0.05FA0.79MA0.16PbBr0.51I2.51,17.0,1.02,224.0,0.745,
rnSjOsEmqSGqAnMRYEsYs6Ebx7mr,MAPbI3,4.05,0.75,117.4,0.46,1.6
rnZ6b5MljbQrtyOIsNB723yrsB4H,(PEA)2MA3Pb4I13,4.58,1.02,87.10000000000001,0.515,1.65
rn_g5LMZbUf9X84lksLSO6ocHS8S,MAPbI3,11.2,1.05,168.79999999999998,0.632,1.6
rneOohRdKL5TojiiUW7lJHVgReQM,FA0.83MA0.17PbBr0.51I2.49,14.7,1.06,203.0,0.68,
rnku2vdDHbLh6PTTkdVfnfQv0e2N,MAPbI3,19.09,1.09,233.4,0.75,1.6
rnl1Hb34pfcw9Me0DJ2TMXTXFRfe,FASnI3,7.52,0.5429999999999999,201.8,0.6859999999999999,
rnsE2KbB1xkE94lJ6yre9h4UR2Au,MAPbI3,13.66,1.04,187.10000000000002,0.7020000000000001,1.6
rnxf58o0hoxkg6-2kQQ4-iz6z6eU,BA2MA3Pb4I13,1.6,0.82,44.2,0.434,
ro3UpGnmtnXMjt7lRwU6Dm2lpHXW,MAPb1.0I3,12.55,0.99,184.0,0.6890000000000001,1.5499999999999998
roGjQcdgs11UoTpfNDPXjiHv9Wf_,MAPbI3,14.64,1.055,211.13000000000002,0.66,1.6
roUjfp94V7j91_G9Wwpj8Lxr_Cxz,FA0.83MA0.17PbBr0.51I2.49,15.71,1.05,206.0,0.72,1.6200000000000003
rocKQhxei2gnJD8lWSeG-9d4hwdf,MAPbI3,11.5,0.933,221.4,0.56,
rouWudWpHX2f5Wk8sjILmQH6TQ86,MAPbI3,13.0,0.81,250.0,0.61,1.6
rp0QGJwFQJ2ZyNJG2TYM_tAYJDCj,FA0.5MA0.5Pb0.5Sn0.5I3,16.73,0.73,302.9,0.75,1.25
rpJo-ajk04rbnC81YRwObq-qLPxZ,FA0.83MA0.17PbBr0.51I2.49,17.5,1.127,212.10000000000002,0.708,
rpMVV18v4XkVJpnx4KuE4o356anb,MAPbI3,3.69,0.89,114.0,0.364,1.6
rpY4INCriSbAvKzTqH0mhrDO9cOe,MAPbI3,13.0,,200.0,,1.6
rpYOvhJVjcJrV77rzLsk1e0f76L1,FA0.5MA0.5PbBr0.45I2.55,19.1,1.075,237.2,0.7879999999999999,
rpZzlNBthZqXp0aCh5LUG4eG9-LA,Cs0.05FA0.79MA0.16SnBr0.5I2.5,1.3,0.43,56.7,0.52,1.45
rpj5a2-iTPMtgvPyqEGbkJIIL_cD,MAPbI3,17.1,1.06,236.9,0.6759999999999999,1.6
rpj_0AM2GBEABC9hqp_af997GNIf,MAPbI3,11.74,0.88,175.6,0.76,1.5
rps2C7AFCvmBgxsfqLASze9mbSbO,MAPbI3,9.35,0.99,194.0,0.487,1.6
rpwOt6IJHJc-40p8O7rr6GDXBdNC,MAPbI3,9.34,0.93,154.2,0.64,1.6
rpy2bsJ6GUHv8Le16eSuO9F9erh3,MAPbBr0.3I2.7,10.83,0.958,184.4,0.613,
rq0TNOHFQtsHqlAzfgypkG9A6wE2,MAPbI3,18.81,1.1,222.10000000000002,0.77,1.6
rq3Ep4aA-lrdn7JMSTKHJ4UUeCGJ,MAPbI3,12.0,1.02,191.20000000000002,0.615,1.6
rq5iL-HkfubLJjIqsuR6KGZXzQrv,MAPbI3,7.85,0.86,174.5,0.52,1.6
rqExRa8B94JyN9BLnUImUKj3KGT9,MAPbI3,0.3,0.47,46.2,0.138,1.6
rqI97K061RtrzrJuBEPVd_D0sDyj,MAPbI3,3.4,0.85,106.0,0.38,1.5499999999999998
rqM-ZsnqpxSVfp6uM2AWzvV_M1IB,MAPbI3,4.17,0.82,66.2,0.769,1.6
rqcUABbMALaLOrcdSMw1jgCgN6WV,MAPbI3,17.37,1.04,225.2,0.736,1.6
rqceydaIsZKIRFvd9CiWEjNJ8IJI,FA0.6MA0.4PbI3,4.24,0.79,150.9,0.35,1.5120000000000002
rqeZjh2JHFMLJziXyepx2fQYkqS9,MAPbI3,14.29,1.02,179.8,0.778,1.6
rqiiIFiSbPMVt5GacVbAFcD2whfG,MAPbI3,16.9,1.06,206.0,0.774,1.6
rqkspUgxLbodzwG_0vCGX-vAAJVB,MAPbI3,8.23,0.8640000000000001,161.20000000000002,0.59,1.6
rqmDoMzjYMGhYEBiGwBa4mD7LjXa,MAPbI3,12.95,0.983,212.8,0.62,1.6
rqnUirtDZH3hgB018VzasVXLUrnz,MAPbI3,12.09,0.9,190.2,0.706,1.6
rqqvrI6wfQTJKW6DJG7YMF235k5k,MAPbI3,15.3,1.16,202.0,0.67,1.6
rr19R1-KQWp6Y4eZUxNtTj_Hk0jK,MAPbI3,17.51,1.06,228.2,0.723,1.6
rr5MLjqpKswiiwh0BZWKVOAsZKhl,MAPbI3,7.56,0.78,204.1,0.472,1.61
rrKXUbqbAMt_1vHER_tcr9IIYaDx,MAPbI3,17.72,1.07,212.60000000000002,0.6859999999999999,1.6
rrLLR4tHoOBMi01xqXWJBi6Xh-_y,MAPbI3,14.92,0.96,213.0,0.73,
rrMHCoG-nCV_z0yM78ef59oqz4Yt,MAPbI3,8.3,0.85,150.0,0.64,1.6
rrWaWoGQb-z9Dl69k9E20LRhSjwu,FA0.15MA0.85PbI3,21.4,1.13,238.5,0.79,1.63
rrZi-vp1Z9xP5jdnZlnPHnRUoa2d,MAPbI3,10.6,0.9,162.3,0.7240000000000001,1.56
rrZoDdHG1bp68LeqH_b4WjfKKjZJ,FAPbI3,20.79,1.08,244.8,0.79,1.526
rra4BGZqp3D8LWbjaleCB82wUDhV,MAPbI3,17.4,1.07,208.0,0.78,1.57
rrmDZwrhKJFIy_DwcpTVXEQptPje,MAPbI3,13.92,1.0,190.0,,1.6
rrnDgsQviB4EGv19D2VqgO62d6MF,MAPbI3,7.8,1.03,149.0,0.51,1.54
rrvPJnV0UOVfn0rfRkjpbVEV-qJB,MAPbI3,9.3,0.91,154.0,0.6629999999999999,1.6
rs4e9bSN86htM4mK-06ZmTTsdOoX,MAPbI3,11.3,0.884,187.3,0.66,1.6
rs5wKpGLZr8F7SIfxF3JmaE_4zDI,MAPbBr0.09I2.1,4.6,0.715,139.0,0.4629999999999999,
rs7jARZU2N7YgDRGb08h7G0kk7GQ,MAPbI3,14.2,0.94,212.0,0.71,1.6
rsJ_NcRgsolpzJn2Ro4As4dXd_Yp,MAPbI3,15.9,1.06,196.0,0.765,1.6
rsX-YdBC5ejCY9mfsl-Ch1PdtKwQ,MAPbI3,15.7,1.04,197.0,0.76,1.58
rsik9HM1OippVskRnXEzZdUpCc_F,MAPbI3,3.66,0.728,99.80000000000001,0.52,1.5
rslOHG6Bsp4uIeAk5r7drBImsppA,FA0.3MA0.7PbI3,16.65,1.06,217.3,0.7240000000000001,
rsnE-o_z7pJSsQFdGN-zZHf-f1Ij,MAPbI3,16.23,1.03,205.0,0.767,1.6
rt0kbYHsSp60s_45b1Y_TfeaQUVr,MAPbI3,15.01,1.024,204.4,0.713,1.6
rtCDzzIz5g4rU3AXz5KQF6xheoO-,MAPbI3,9.73,0.94,158.3,0.654,1.5499999999999998
rtSTGSMpMzJwwrG7hwIjXWcBSODl,MAPbI3,1.85,0.54,83.3,0.48,1.6
rtUlQc00Tv9o-mpprp33ILGpiiay,MAPbI3,13.65,1.036,202.60000000000002,0.65,1.6
rtXTtkU0yXJlkDjrl4EBXEQqD2vk,MAPbI3,16.0,1.05,208.29999999999998,0.73,1.6
rtZAx1WhD3xDFaCx5MUYJRpnSjLk,MAPbI3,3.64,0.705,143.1,0.361,1.5
rtugQtKuHMJMYCEsSwIVNerCFNoo,MAPbI3,17.55,1.01,225.0,0.772,1.6
ru9gVnCzhE_BYljPkHHBR_T7h7QX,MAPbBr0.6I2.4,9.5,0.86,178.2,0.62,1.72
ruHanHppwAaoGbioE53kqfBf71BL,Cs0.05FA0.81MA0.14PbBr0.45I2.55,20.8,,,,
ruT0xFCbdzHC_9Nk9l_bm52oLr9t,CsFAPbBrClI,13.4,1.053,159.9,0.7609999999999999,1.7500000000000002
ruWfDtF6UYf99zVKshcWm0leL0f6,Cs0.06FA0.78MA0.16PbBr0.51I2.49,16.0,,,,
runkfQwfCLsWvGwRi5QYHU6DnoWt,MAPbI3,18.91,1.07,235.2,0.748,1.6
rupEGsyiAV6_D1hxbAQeMsQsoCZx,Cs0.05FA0.8265MA0.1235PbBr0.39I2.61,19.67,1.096,234.1,0.767,
ruzdgzWu9gAXKbL7HxZMrRiQ2ZkC,MAPbI3,4.6,,,,1.6
rv03MV74zeBG5XSMeo6KB-M3FYOW,(PEA)0.67MA0.33PbI3,13.97,1.07,184.0,0.71,1.6
rvFPr0oYoiNXxmR1r7ClHHImiBLS,MAPbI3,13.35,1.07,165.2,0.755,1.6
rvJofYQGgWaXx3PoXj2ELduPlY_P,BA2MA3Pb4I13,0.72,0.7,24.6,0.42,
rvOSAYPwvnFI_vK-C4MwY8WICgUL,FA0.83MA0.17PbBr0.17I0.83,15.58,1.07,210.9,0.6890000000000001,
rvPRV3ZG9nsDKWGRvZ10w9dI0hzV,MAPbI3,14.39,1.05,193.6,0.708,1.624
rvd5szc4xQU_SSM8gMYGVdyhMYgq,MAPbI3,7.29,1.04,124.0,0.57,1.6
rvnc5J1L2Bi7G9u_nied0KdNjw4t,MAPbI3,12.2,0.98,201.0,0.59,1.6
rw-Ec5vl986Cu7SBz0mVpIJs6G9F,Cs0.05FA0.81MA0.14PbBr0.45I2.55,18.37,1.05,232.8,0.74,
rw2ql5m5Y3AGFbqEkSpZ-CO9xMxW,MAPbI3,7.0,0.93,170.0,0.44,1.6
rw5Vk2pcveGIpasAIFaVjQm21IRW,MAPbI3,12.93,1.08,190.10000000000002,0.63,1.6
rwEjmosV9y4fBqBqJdbzf7yfZT0Z,FA0.85MA0.15PbBr0.45I2.55,16.24,1.09,225.39999999999998,0.7509999999999999,
rwGthzCVTxn6giU8gi_JuZ9XWxsY,MAPbI3,19.72,1.092,228.29999999999998,0.7909999999999999,1.6
rwLVhYqBWrXA5LNhHI-hDiJL0RlT,MAPbI3,7.67,0.888,136.8,0.631,1.6
rwcpDEgLIqJoU3it3OeY9vhI_G0p,FAPbBrI2,1.9,0.986,38.86,0.498,2.268
rwnc89F-QEb-NjeXs37cO6wh3566,MAPbI3,14.1,1.03,190.0,0.726,1.6
rwrlkY-8_56Iq8Ya8J4tjZuuofVW,MAPbBr0.25I2.75,12.62,1.01,175.79999999999998,0.69,
rxAGjgkwQYAaWua59y6V-UaCaCYo,CsPbBrI2,9.44,1.2,143.3,0.54,
rxFTre6mSq2kxk52HkXq7gomwpf4,MAPbI3,8.9,0.95,164.0,0.536,1.6
rxZLBewTzWBvQw70C1CcLcdyqtdq,FAPbI3,0.002,0.07,1.3,0.21,1.48
rxdL-BtvpFa6mqmDT9qslzdoL9Sf,MAPbI3,8.94,0.91,160.5,0.61,1.6
rxdkawU6F2G3S1W5CfHLS6cC-h_T,MAPbI3,7.4,0.7979999999999999,149.0,0.63,1.6
rxgjhLk8bb4-S0tI1ZWXrENYGirL,FA0.28MA0.72PbI3,15.0,1.05,222.60000000000002,0.64,
rxl2mFaAcnKRaT9tvoRx5goejg1z,BA2MA3Pb4I13,10.89,,,,1.64
rxmJy-a-vlIZtcqFjqNAsJhGNBJc,Cs0.17FA0.83PbBr0.6I2.4,17.5,1.09,221.0,0.75,1.61
rxpgaK873_UhjoP00x60aOAfyt2U,Cs0.05FA0.86MA0.09PbBr0.3I2.7,21.8,1.14,245.0,0.78,
ry3zZBKyEc5xgEtklE4q0N-6Oj-L,MAPbI3,14.1,1.08,201.1,0.64,1.6
ryCd8CIs0cWVByn3BDlCXi36pO9f,MAPbI3,6.7,0.935,151.0,0.47,1.52
ryCzAhPeXiF37kx1sef_aFIqkWQb,MAPbI3,16.2,1.044,223.1,0.6859999999999999,1.6
ryGFpcuQlgOn_AWSp4egrw2ooM6V,MAPbI3,15.4,1.01,200.0,0.763,1.6
ryOa9kJbxwUwRIGR2wYbDBZYLeAv,FA0.83MA0.17PbBr0.51I2.49,16.74,1.06,219.89999999999998,0.716,
ryjZjUsDd3c6j_p_1aJzTxMWtxah,MAPbI3,8.94,0.98,205.5,0.441,1.6
ryq8wBNX4prmlxuAKQKM4QwJEncF,MAPbI3,17.22,1.04,232.0,0.71,1.6
rz6AMBOiCYeDj39kFWAGa_oJ2pks,MAPbI3,13.0,0.9,197.0,0.73,1.6
rz7Y-XAUlRsrG9Ok6IXyupgdk38_,MAPbI3,13.45,0.94,213.70000000000002,0.67,1.6
rzBoGBvhCD5SwFdA8eceV4WMSzPU,FA0.2MA0.8PbI3,11.1,0.8,189.1,0.688,
rzELx-jb0hN_GULpB3c7pnp1fxZn,MAPbI3,18.35,1.11,206.20000000000002,0.81,1.6
rzNlfCZl46-iUwqqMiqRF_4SPvGs,MAPb0.5Sn0.5Br0.6I2.4,17.13,0.89,256.70000000000005,0.75,1.35
rze9q78Wz7pyYz4ChzYTmHrDrAiw,Cs0.12MA0.88PbBr0.36I2.64,10.7,0.88,204.0,0.596,
rztEACIdf6Vz_A0rWaZfstytOI5a,MAPbI3,3.75,0.65,193.9,0.296,1.6
rzwEA9RoEYy8gqJUYG5VVMR-G7h0,MAPbI3,16.01,1.04,193.9,0.805,1.6
rzxurpPOwT4CEkJ05W4d_kbZJtBQ,MAPbI3,15.6,1.07,231.4,0.63,1.6
s-0GjT3dEcqL6FLaImH5FFZH41De,FASnI3,3.71,0.33,191.8,0.579,1.39
s-7C-fZji-zp4F_fpDJcQlikng-0,MAPbI3,7.8,0.95,125.0,0.64,1.6
s-FqtZsA_S039ZERj-7NcFg7I8wF,MAPbI3,7.04,0.86,188.0,0.44,1.6
s-OpPyCuvQ6x2KLlJiGow0qYAfy2,Cs0.15Ag3Bi3I9,2.18,0.76,52.800000000000004,0.536,1.8600000000000003
s-_3M3Z_Gwa8QtGHEnHE4gAbZ8eU,MAPbI3,10.78,0.86,208.0,0.6,1.6
s-ekmmvs5B29Qlc17OjmIwCZ_YQT,CsPbBrI2,10.42,1.14,131.0,0.731,
s-fYg81VvaVEKLtu0FZjxonJWFYi,MAPbI3,16.04,1.01,213.79999999999998,0.743,1.6
s-hJV6x9n7CPIBZPuKSd19-5_BRc,MAPbI3,15.11,1.05,209.89999999999998,0.649,1.6
s-sb_2eSGJB9fDikcBWT7azdhxke,CsPbBrI2,5.01,0.89,92.10000000000001,0.61,
s-tgO1mLXU0iRzqUuo-KOKGnVgYP,MAPbI3,13.5,0.98,188.0,0.74,1.593
s-y6FutMtmbNyvwRpTQcvxXwa7Jl,Cs0.17FA0.83PbBr0.51I2.49,10.61,0.99,180.39999999999998,0.5920000000000001,
s0-xxB92DuLm5vSt4z9n1R-NDPaI,MAPbI3,11.16,0.953,195.2,0.6,1.6
s01G1lf6sC2CAPP1c_wQwPVtruYp,MAPbI3,8.08,0.83,152.20000000000002,0.64,1.6
s01ZaPz2SAx6L6VGBp73IvsfveCN,Cs0.05FA0.79MA0.15PbBr0.51I2.49,16.0,1.015,217.0,0.6990000000000001,
s0Dvy-DQ0396wiqh_Aj_inBz6Fdl,MAPbI3,15.76,1.1,190.0,0.75,1.6
s0_ASu--TFeTKbB3bT3B8Ag0wDsA,CsPbBr3,7.42,1.481,70.4,0.71,
s0aal1VfhckXxFy41apyR9IBrJmP,MAPbI3,8.16,0.96,167.0,0.526,1.59
s0c_GnjMi2MHx7amNYn0S5jYJh2X,MAPbI3,11.9,0.86,185.39999999999998,0.75,1.6
s0hYS68ctry-xrVNGyyEhUrJf-vE,MAPbI3,14.4,1.06,190.0,0.7120000000000001,1.6
s0pCZRh2KESBznz-TUitwbVHBf5w,MAPbI3,11.83,1.001,181.70000000000002,0.645,1.6
s0tdIbNF9_IHyccfXn0K0QtMUSje,Cs0.15FA0.26MA0.59PbI3,16.1,1.034,213.0,0.73,
s0x00RDysfDCJP5gflva8VTvBLVT,CsPbBrI2,13.4,1.185,146.7,0.8079999999999999,
s0zAYQq3mXK1tmqwAThjlVMfxQs1,MAPbI3,18.11,1.091,230.6,0.72,1.6
s14C06tydnFtIbg6SpH8ceZh1UPw,MAPbI3,15.7,1.05,204.0,0.74,
s162kkARlRO9UkcTxHrfR-2YUdDT,MAPbI3,6.84,0.88,156.0,0.51,1.6
s17Tvd79NLePG2EL732llDO3eCui,MAPbI3,11.0,1.02,182.7,0.59,1.6
s18h8i0PliDbhyeKxi-MMKcxzbwY,MAPbI3,3.9,0.7,153.0,0.372,1.6
s1CCWTEPlItGqGrGJRxpnOm_jb9r,Cs3Sb2I9,1.49,0.72,53.099999999999994,0.39,2.05
s1Jaf3Rv0HUrsZffxiOIt0rScW9R,MAPbI3,11.28,0.93,215.0,0.564,1.6
s1WUT-sE_CG6u18vnLXfBPzQsWYT,MAPbI3,15.1,1.03,213.0,0.69,1.6
s1fIPVp6je503MG39Ti1phFCZ_Vl,MAPbI3,7.04,0.98,134.70000000000002,0.55,1.6
s1mvwwQSEnskBirmbXqDbC-NivF1,MAPbI3,6.3,0.95,116.0,0.568,1.6
s1nNtPZzayUpJK0jGuvV5cy8DRis,FA0.83MA0.17PbI3,22.54,1.16,247.8,0.782,
s1p0esDn8itZcW8ErsiBUmOc5pY3,MAPbI3,9.66,0.98,137.3,0.72,1.6
s23ircF-EqTWv0oF6_8oHwWbNEED,MAPb0.5Sn0.5Br0.6I2.4,14.71,0.9,215.10000000000002,0.76,1.35
s2BEEi39JgT1mM_-tA76rZ78MwPx,Cs0.05FA0.7885MA0.1615PbBr0.34I2.66,9.91,,,,
s2XIGG1TAcI2FOglw-ormz0UUsaI,MAPbI3,16.7,1.08,224.0,0.7,
s2hPrTPKm0hLarJc2MU3lj8HcMaQ,MAPbI3,7.88,0.87,186.9,0.49,1.57
s2mrQOTY7peIQx-tPESqdLo5xi1N,MAPbI3,4.14,0.79,128.0,0.41,1.6
s2n3ciyVcM4ZLgQD3tCZ6iVM0F1D,FA0.8MA0.8PbBr0.06I2.96,15.3,1.051,201.8,0.721,
s2tq0M10PramFRSXOsPNjs_-NaeW,MAPbI3,5.5,0.86,165.0,0.39,1.6
s2vqN2Ua4ylL0yisZWOSUgwwSLJs,MAPbI3,18.46,1.07,233.6,0.71,1.6
s2ycxGY1gsFmiAaxc3b17qr-ekJR,Cs0.05FA0.81MA0.14PbBr0.45I2.55,18.9,1.11,220.0,0.774,
s32mp8YMb-Pb4rR3N8VOK2QDTylz,MAPbI3,19.94,1.06,227.89999999999998,0.79,1.6
s36O_lMH1qoAQcNXeLUPvw0Rxmgb,MAPbI3,6.8,0.85,153.0,0.52,1.6
s3CmvfV1YgOpKR3hGV7iKPz8xpR6,Cs0.05FA0.79MA0.16PbBr0.3I2.7,13.7,1.04,221.0,0.6,
s3Hj2szVbxp-x7eGwff-bW7Ttr1q,MAPbI3,9.61,1.029,161.5,0.58,1.6
s3IGIKOetss0_1kgaI38-77yFyEs,MAPbBr3,3.45,1.195,69.5,0.424,
s3QlaGiDV-eChlBy5Qa0VSrEPHzY,MAPbI3,7.3,0.94,115.0,0.67,1.6
s3ZC5nfFkUrh0nWiGfxekh6JvrI2,MAPbI3,9.21,0.016,8.66,0.685,1.6
s3dsPKbvpF3RU3Wh_5HReNvXQc6S,MAPbI3,12.41,1.0,174.20000000000002,0.7120000000000001,1.5
s3gXYa9br5Va8uEZd_vLZH0T-6Q2,Cs0.05FA0.81MA0.14PbBr0.45I2.55,14.2,1.015,207.60000000000002,0.674,
s3l30bTWcaaQsmPL3vokzbRE1Xpf,MAPbI3,13.42,1.02,185.2,0.71,1.6
s3lsKN2XDx-s9mSHh28F76LESmFQ,MAPbI3,13.98,1.01,190.79999999999998,0.73,1.6
s3mHtDOnc_H_AQFbwlS0DmvClUHz,MAPbI3,10.9,1.07,179.0,0.57,1.6
s3se1CSMVhq7uSdRk8B3muHlBIsW,FA0.9MA0.1PbBr0.03I2.97,20.96,1.13,246.4,0.753,
s3tPwKnW2FpGN8i0AEMKyfNbdyh0,Cs0.15FA0.85PbI3,16.2,0.94,232.39999999999998,0.74,
s3zWs0OlOSFYlRlbQeKJWju52X8N,FA0.8MA0.2PbBr0.6I2.40,14.3,1.08,210.79999999999998,0.659,1.5
s467bVH-Y5WRUBh0pzrYztC_XR68,MAPbI3,10.55,0.83,194.4,0.6,1.6
s49cDuQf9oYuth_CbYPRBBsu6beX,MAPbI3,18.3,1.07,224.0,0.76,1.6
s4H-vLi-6WucJCLYQ0e39cdkz14d,MAPbI3,15.47,1.05,208.2,0.698,1.6
s4MYkb4sWbsOmw8wjcSsdak43APg,CsPbBr3,5.76,1.25,64.0,0.72,
s4O-A0qM9puAypcxnL3FBMo_kuLz,MAPbI3,13.2,0.98,205.0,0.659,1.6
s4OO-hwPV19Q5OlynpMv2hpARjrl,MAPbI3,11.3,0.86,177.0,0.759,1.6
s4RqPCf13fdsGyHyXc4EL-U9DtdH,MAPbI3,4.15,,,,1.6
s4UI9YA5uv5yWVSeYi4Fab9e223R,MAPbI3,6.9,0.97,177.0,0.41,1.6
s4USOuGNxDrWqg_dzY5EfMTIV0O6,MAPbI3,16.66,1.088,203.4,0.6709999999999999,1.63
s4_FB6fP8fBDKMvm85gkh5dV4PpQ,Cs0.05FA0.79MA0.16PbBr0.51I2.49,15.5,1.01,217.0,0.7,
s4rjJlqMEYkA5WOAWG1vgc3lut2O,MAPbI3,5.9,0.91,92.0,0.71,1.5499999999999998
s4weNqDjTVFSmrmwd5KYTIA2hNqK,MAPbI3,11.28,0.92,218.9,0.61,1.6
s555WlSXDuibP3Wig9IjgmXUVT1f,MAPbI3,6.68,0.64,186.4,0.564,1.6
s5JMs1I839vBe-OuviGkV46_hZDc,Cs0.125FA0.875PbBr0.375I2.625,18.56,1.151,216.03000000000003,0.746,1.6
s5U5ds_LqJw7VHl1YaWUU5E3L8Kc,MAPbI3,12.2,0.97,173.0,0.73,1.59
s5XMmjHJiX26P-xoFXo_mRaooAVi,MAPbI3,15.91,1.0,218.0,0.73,1.6
s5iC5IDl1qNLRabjXxTr2y-gUiqh,MAPbI3,7.65,0.9,117.4,0.723,1.6
s5n_Troobd4oCWlcmPsDE4Y5IIMk,MAPbI3,10.52,0.894,199.8,0.66,1.6
s69bhBEb3lFV6Pvx83F6LtdvMd0i,MAPbI3,12.94,1.0,179.3,0.722,1.5
s6AFbqJl6DP5-UJuQSSKY6EBo9bf,MAPbI3,4.5,0.6459999999999999,210.0,0.33,1.59
s6BSd7ryHjHOr_c5KwpXS7GnA8-4,MAPbI3,11.36,0.95,184.4,0.65,1.6
s6C2SyeNdgTXrjqM9agv0nX4qpZ8,MAPbI3,12.0,0.87,182.10000000000002,0.75,1.6
s6Gc-LD6XHJo0so9x_ff61tjAQ2w,MAPbI3,12.47,0.986,177.89999999999998,0.68,1.6
s6LBubUHaEe0PL9HOlLs1pO3uoIr,Cs0.05FA0.8075MA0.1425PbBr0.45I2.55,16.83,1.02,240.79999999999998,0.684,
s6PAKhK_Od4vLM4-SUIIHdAouzKg,FA0.85MA0.15PbBr0.45I2.55,18.41,1.118,233.29999999999998,0.706,
s6UjEr4iPzli1EueqsNFzqo0I8_C,MAPb1.0I3,12.2,1.08,197.2,0.57,1.5
s6cVof935p21fUiP2njnvqhgX3PJ,MAAg0.05Pb0.95Br3,2.0,1.11,29.0,0.704,2.3
s6szTBLcETLzyYRiX1fPxXXIWeRK,MAPbI3,17.23,1.13,225.3,0.674,1.6
s6uH7Er5W1LzjEEt09OxFEnyU2o_,MAPbI3,11.9,0.92,199.0,0.65,1.6
s71tGs4XplO0-lG_Q55qRzgKkK4x,MAPbI3,9.0,1.044,123.0,0.701,1.6
s728dCi7GIleVYiwQFCodQ4k2TyB,FA0.6MA0.4PbSn0.6I0.4,15.6,0.76,277.0,0.743,1.25
s74w8vqaY8gQdKA3CvvcSWB86fEI,MAPbI3,12.6,0.901,17.0,0.77,1.6
s7JUiSWeB9Lxr_vHaexdPe2gZRo3,MAPbI3,9.09,0.88,189.1,0.55,1.6
s7Qg5cZpa0bpBfaSBdfEDJ5_4FZj,FA0.85MA0.15PbBr0.45I2.55,18.19,1.1,219.7,0.75,
s7ha0P0s7OhKP8tu5Ord47TnEUgn,FAPbCl3,5.2,0.5379999999999999,130.0,0.66,
s7nLS7j_BIyUkExpXofaQQ-sNZpG,MAPbI3,15.3,1.01,200.0,0.757,1.6
s7nTAwbSWI9urPzxd5hcxg2EAzZy,FAPbI3,3.04,0.82,119.3,0.31,1.48
s7r88nLh2nhxWpk5bY-3blI2JC5m,MAPbI3,5.85,0.922,123.3,0.515,1.6
s7rBu2bwGFZaCE-PDpqmrEgvt_I-,MAPbI3,4.74,0.94,100.5,0.504,1.6
s7v879fDzC2jYc8bRhvBP2udhMqo,Cs0.05FA0.79MA0.16PbBr0.3I2.7,13.3,1.03,211.0,0.61,
s7vsm1o1f3Ci_s9x-eNQe-4GJRo1,FA0.8MA0.2PbBr0.6I2.4,19.68,1.114,226.8,0.779,1.59
s850mP5uaf3Y6YLRrpjxNU5sA0em,Cs0.05FA0.79MA0.16PbBr0.45I2.55,15.1,1.12,201.0,0.723,1.58
s8Ad8SDn6DA3i0cIjzNj86nrtYP-,CsPbBrI2,8.51,1.183,99.7,0.721,2.05
s8DnL-TnzAS_xFQPq22qjB-E0jHt,MAPbI3,4.1,0.92,110.0,0.41,1.6
s8XBEuIFDpdopd6SR7Y4YL21e0qh,FA0.85MA0.15PbBr0.45I2.55,17.9,1.055,233.0,0.726,
s8gmxcWMGz23wsCPkiKyfqkx-xyr,MAPbI3,7.61,0.84,131.2,0.69,1.6
s8jUYueIPeJkhhBvH5OHMURS1rCK,CsPbBr2I,2.5,0.32,170.0,0.46,
s8tFc4cpklWWRVNR5H5Yg_ZtKAaa,MAPbI3,13.59,0.9,199.0,0.76,1.5499999999999998
s93dSoLOYMkTmLOms_qiJAYmyi-f,CsPbI3,16.05,1.09,194.1,0.7659999999999999,
s9Ca6c8pI-vbOj_hJ7e9QCV8sib_,MAPbI3,13.48,1.06,185.7,0.687,1.5
s9D2QWAmaib_nZkerYWxZxgqgdat,MAPbI3,14.9,1.0,211.0,0.7,1.6
s9EwjexS2avpmYZN3uomB-rRqLaN,MAPbI3,10.5,0.921,161.0,0.71,1.6
s9FT1GXVP3iOiXAjXcSsoJTyTKhq,CsPbBr3,6.12,1.39,61.5,0.716,
s9LyC3Lbb5UTOIPWa2zS3qemDGA5,MAPbI3,10.45,1.0,165.0,0.633,1.59
s9PV6RExNuYbtbBYwIUNV08joR97,Cs0.16FA0.8MA0.04PbBr1.5I1.5,14.08,1.2,142.6,0.8290000000000001,1.82
s9R1wZmwZ7q2Wa7HG1cy2PVxUg_a,(PEA)2MA3Pb4I13,13.41,1.14,187.8,0.62,
s9T32JUs1djmYXWTF9pEI20a-S8L,MAPbI3,2.0,1.0,212.60000000000002,0.68,1.6
s9_eCVCc8pZl7bTO_I9cra0tFmsF,MAPbI3,16.0,1.0,204.0,0.8,1.59
s9d5ZxkdixGLdx_BYUw-wEgDWmmp,FA0.3MA0.7PbI3,15.25,1.06,201.6,0.715,
s9edWBCZ2ERDl82CBcnAznNVPTQJ,MAPbI3,17.52,1.1,208.1,0.768,1.5
s9lmKoF9hdjC_N0SQROjwHYPoSpA,Cs0.17FA0.83PbBr0.3I2.7,17.1,1.07,220.0,0.72,
s9rAVzALwTuyZjeM7VN_zN9anHXH,MAPbI3,4.15,1.22,92.2,0.53,1.5499999999999998
s9vb8NWktOSo2ibHtDY2iGOjQ6EG,MAPbI3,13.62,1.01,211.0,0.64,1.6
sA0KUtcPOg4PpLdi-KWkZnoMVeE9,MAPbI3,16.9,1.085,213.79999999999998,0.73,1.56
sA0k2YyETTRiSWY6v4XKl26iJ6A8,FA0.85MA0.15PbBr0.45I2.55,18.26,1.109,220.2,0.7490000000000001,
sA37Z1AI4oXBCLHCMlcGBhFzRhd8,MAPbI3,5.52,0.782,170.7,0.413,1.5
sA81w6GYNMo8X6WhUlvNut6h-rix,MAPbI3,3.1,0.68,65.7,0.69,1.6
sAAqNeCXPhW4q_136Z8LB70LYfX_,FA0.85MA0.15PbBr0.45I2.55,12.3,0.94,214.0,0.56,
sABMcTyPQNkM_Ue7Q5_5PL2KG-b1,MAPbI3,18.2,1.11,209.0,0.78,1.5499999999999998
sAFksEmhByTVAKK7WuZ-kRLNhLUd,MAPbI3,17.1,1.105,225.9,0.71,1.6
sA_AWZE4AQ7u6PRntSoClEoGuZeA,Cs0.05FA0.79MA0.16PbBr0.51I2.49,17.51,1.047,220.9,0.76,
sAe-VELIpKPlxwYDcUqILJrT77yR,MAPbI3,0.85,0.53,51.6,0.311,1.6
sArNDgW7mhoEf5VY6KIutRoyg36R,CsPbBr3,6.9,,,,2.33
sB0Ie0bTwTG_geKEZgi5CbKUXI05,Cs0.05FA0.285MA0.665PbI3,14.1,0.947,236.0,0.63,
sB2AVZG8A0DwlNarkECGKcJIx-Aj,CsBa0.2Pb0.8BrI2,14.0,1.27,140.6,0.77,1.865
sB96oefaMZ9D1JoPFDwqBXI71ZX0,MAPbI3,6.9,1.007,99.0,0.688,1.6
sBF31uQn-SbgVZCgx2jyK1xYFYDa,FA0.25MA0.75Pb0.75Sn0.25I3,11.68,0.71,219.8,0.75,1.33
sBFiea0j6gIxrCW-mfkQZCDYMEGL,MAPbI3,19.03,1.088,228.29999999999998,0.7659999999999999,1.6
sBP89j-mCmHrqzXOZwqTcPpkiCCs,MAPbBr1.5I1.5,9.58,1.13,136.2,0.62,
sBQJpaxMDMnEXtOBQ0OBeFb5oDm7,MAPbI3,11.68,1.019,164.60000000000002,0.696,1.58
sBawhclZDtp5GhUEWw30ZPZNIL04,FA0.5MA0.5PbI3,4.41,0.89,76.8,0.6459999999999999,1.6
sBcce5Pp2Cnv6zUKBb6dBd648DB8,MASnI3,1.17,0.33,84.9,0.417,1.34
sBs7SsmaRH1Pg3XhBmddcnrJXJSZ,Cs0.05FA0.7917MA0.1583PbBr0.5I2.5,6.49,1.001,165.9,0.389,
sBuCx9pwZd2OskkLVNnzw8heM4SX,Cs0.05FA0.65MA0.3PbBr0.15I2.85,14.0,,,,1.5499999999999998
sBv9UZzhdHuDpDK2tk8qm4BHqgei,MAPbI3,6.15,0.67,148.0,0.62,1.6
sBvt07ZZfRke-p5okUkroAg4_LUp,MAPbI3,6.46,0.86,133.3,0.56,1.59
sBw1j_Y17_Yhxx83fGwnwRQrzEeO,MAPbI3,16.7,1.06,219.4,0.75,1.6
sC661qPgh7L36CUU03nePIGyuCsu,MAPb1.0I3,9.69,0.89,206.20000000000002,0.52,1.5499999999999998
sC6MpMwnHPeF7s7OjSGhLeRwl_D5,CsPbI3,3.3,0.593,113.0,0.478,
sC6nIiWUR16RHvCUghmCO_Gsx5LS,MAPbI3,14.05,0.955,221.70000000000002,0.664,1.5
sC7cUGrnPJV8FCnYPmb6LqjPHGlj,MAPbI3,9.91,0.95,180.39999999999998,0.578,1.6
sCCUBNx1GLjE99KLkA_qy0Nrp5SC,MAPbI3,11.88,0.96,196.29999999999998,0.631,1.6
sCOxjvHsg9N86Hqd4YQZDH5dDuwF,FA0.3MA0.7PbI3,13.5,0.937,228.0,0.63,
sCSChpUexY3f6nByslaUrmnBAaDj,FA0.3MA0.7PbI3,19.64,1.07,237.39999999999998,0.773,1.57
sCZy9tzKXYLGkdhFdqhub8rJnM2K,MAPbI3,8.49,1.03,129.4,0.637,1.6
sCrMQD9BYwmDCimlhn1M7E-TwNAD,CsPbBrI2,12.48,1.11,157.4,0.7120000000000001,
sCwmi68xhY13DHMb3ke-PIaBA-8L,MAPbI3,12.95,1.03,193.29999999999998,0.65,
sCzcvzysamibnTySZo0HNFd4cFOL,MAPbI3,3.7,0.71,74.0,0.639,1.5
sD09ghu39rs5T-ci_oy0EBOfDgn3,MAPbI3,5.2,0.87,107.0,0.55,1.6
sD48cDc4SAeDKzXML7Zm6p67lTcB,FA0.7MA0.3PbI3,17.5,1.0,223.70000000000002,0.784,
sD9rEuuf0krnenc-u3nNQphJ5Oiq,MAPbI3,0.6,0.544,20.2,0.54,1.6
sDJPfBgaSgtryZ7gVB2z8F7WKi8x,FA0.85MA0.15PbBr0.45I2.55,17.28,1.1,232.5,0.6759999999999999,
sDL2BO-kVgoaOOiFD3E-BxdZgWqN,MAPbI3,15.53,1.01,204.5,0.75,1.6
sDMJ0f5kW8I-GH1vaa13RCpajBNH,FAMAPbI3,0.11,0.9,160.0,0.64,
sDTjT0pml4m1uax7KPBHvrD0vj-P,FA0.1MA0.9PbI3,13.41,1.025,160.6,0.8140000000000001,
sDdpKDP-xwEOPzjh5s8GbghUQfEa,CsPbBr2.9I0.1,0.47,0.67,23.0,0.31,
sDgqQTwK83PkXI5V-r9ZkiOXDf2h,FA0.87MA0.13PbBr0.51I2.49,18.67,1.02,240.5,0.7609999999999999,
sDhfcPx-57ZC_oWikvosQQaT0132,MAPbI3,7.2,1.02,151.0,0.47,1.6
sE0ZsG4oY_Bbh1JAEnzDTV2qxQyU,MAPbI3,13.11,0.94,218.2,0.639,1.6
sE7MSZx0l9CJTrzhFp_oTFLgl4rn,MASnI3,5.23,0.68,163.0,0.48,1.3
sE9kydf8P_MMOAuPF3WtKXGrfOrg,MAPbI3,9.1,0.892,223.0,0.4579999999999999,1.6
sED4ts9ZRAxCGxHq7ObOVlIctHTl,MAPbI3,17.3,1.08,219.0,0.75,1.6
sEKxFLC810PF9PB13LDrj0g9sUbQ,MAPbI3,4.1,0.57,125.39999999999999,0.57,1.6
sEQD4AtJ3qMnXuv6sa6KAPSYfdR5,FAPbI3,11.0,1.0,170.0,0.62,1.48
sEQe8ZhAfW-fIXS2cL7K3J-NGnnQ,MAPbI3,15.3,1.01,207.0,0.73,1.6
sERKhOjLP1S-TDzvQ6E0OqpzXbD3,MAPbI3,14.78,0.963,201.70000000000002,0.7609999999999999,1.6
sERQBb9fxwtO9dSH8dtn6Zirhc3u,MAPbI3,14.3,0.97,201.8,0.733,1.6
sEcOHYKNhzbO1CsoWKTT_C2jiaYY,Cs0.05FA0.79MA0.16PbBr0.51I2.49,14.5,1.01,196.0,0.73,
sEeKE6fLmoIgn_jfIijsvafhmdtP,MAPbI3,14.17,0.96,205.0,0.72,1.6
sEhgdwlEWtgFWnWaP0zu8SVp-JR-,FA0.4MA0.6PbI3,12.9,0.89,197.39999999999998,0.7340000000000001,
sEhvs9h7iaeJ5ARiqMizYJp4QHMm,MAPbI3,8.1,0.928,127.6,0.6859999999999999,1.6
sEjnCzZyBZGO6vYIbMXC1y90YJsJ,MAPbI3,11.6,1.01,176.0,0.6,1.6
sEkWClrZzX4MGlROE-pNXiWjuZGh,MAPbI3,10.18,1.0,161.20000000000002,0.685,1.6
sEorhR6oO8sEQH1c5vj17lnev3Pk,MAPbI3,3.48,0.69,100.1,0.503,1.6
sEts5HX84p0vf0HWGJCH3ukoef2F,MAPbI3,15.42,1.03,205.10000000000002,0.73,1.6
sEuH9qXb20__naBatCtVgMlfRZWH,MAPbI3,9.14,0.995,187.5,0.49,1.6
sEwt0-vm5yg2bysobnJhL5ROMOrJ,MAPbI3,14.64,0.985,223.29999999999998,0.652,1.6
sEyaFCEGMoOIBtBKxpa6pzVJKVbJ,MAPbI3,10.2,0.88,180.0,0.64,1.6
sF9FR2sIKvjzw9gIjRc6DojsW8VF,FA0.85MA0.15PbBr0.45I2.55,21.3,1.16,235.0,0.785,
sF9g6PxkyT8eEL1CdiF5Ybo458BS,MAPbI3,13.6,1.02,182.8,0.73,1.6
sFIuy7Kdtp-H0VPEwA98FNllnBJU,FA0.83MA0.17PbBr0.51I2.49,15.77,1.06,196.20000000000002,0.76,1.6200000000000003
sFJbl2vCKxcvgYjyZO4xUCGzItki,MAPbI3,13.27,1.0,189.1,0.6990000000000001,1.6
sFMKQ9CRBdCxXy2xpHZEDArNQ98d,MAPbI3,10.9,0.97,152.0,0.74,1.6
sFSGsv-k_Oy1DApYtnp40qlRIsXa,MAPbI3,17.1,1.0,212.0,0.71,1.6
sFUhxplaDrS69rFSoBwy3dgeJYSR,MAPbI3,15.7,0.99,213.0,0.74,1.6
sFbocarGzeC1f4iwYGwG1rEYxtUC,MAPbI3,14.3,1.085,221.70000000000002,0.595,1.6
sFl64Kaa_opEPHhsj7IHnHjwsq2N,GUSnI3,0.01,0.26,1.2,0.36,
sFnzrsMUwhWl0cwxuuMzt47GhdLD,MAPbI3,16.63,1.1,207.0,0.731,1.6
sG55EeA2vNezEH5VDnCx91uiLTuP,MAPbI3,15.87,0.97,218.29999999999998,0.7509999999999999,1.6
sGBwPJy1eKyH_krFOMGWAoj9pwPE,FA0.95MA0.05PbBr0.15I2.85,21.23,1.09,238.6,0.818,
sGc_epYAjrSvXoY-I61jkmWAKOSa,MAPbI3,15.21,0.99,245.0,0.64,1.6
sGsZzRoJzI1rLby1xyb2NGDVQBRx,Cs0.15FA0.68MA0.17PbBr0.9I2.1,14.4,1.11,180.0,0.719,1.74
sH0DtlO9LwUWBTOD4Tv-Lv49Pkj8,CsSnI3,0.45,0.0969999999999999,187.5,0.248,
sH3MdkhD5fAGES_clwPjkiwXpu44,MAPbI3,11.83,0.825,208.94,0.6779999999999999,1.6
sHCqz0TbwvEDWPruWji6qneiyAQQ,Cs0.1FA0.75MA0.15PbBr0.35I2.65,18.76,1.096,224.3,0.75,
sHa4xcwyvfaBegrQD3irwntcqIUt,MAPbI3,3.99,0.75,151.1,0.349,1.6
sHlqnExBM-htAaoMs4uNdaCz0I-Q,MAPbI3,13.7,1.02,195.0,0.69,1.57
sHqA4qcnEyTRIBeq7KLUnlkTRd0Y,MAPbI3,15.72,1.021,209.5,0.735,1.6
sHsFqqcEN2uVp9UWg2ByCqiv4t6A,Cs0.17FA0.83PbBr0.6I2.4,18.3,1.05,220.0,0.795,
sI-dmHUZ8ulZkBPUhSWIePyW2CbT,CsPbI3,10.7,0.86,179.0,0.7,1.73
sI10-UYbkXc4-JW9t9yYAwiaBr-Z,(PEA)2MA2Pb3I10,4.7,0.95,136.9,0.36,
sI7f95N6TW5LAkfHSuSDGi3kiPLg,MAPbI3,9.09,0.81,180.0,0.62,1.6
sIDedwELr_IVAWKbXkqzORYjfWLU,Cs0.05FA0.79MA0.16PbBr0.51I2.49,10.0,0.98,189.0,0.541,
sIE3bT5HJWa9gKIHlqnKLJJ1FpsV,MAPbI3,17.0,1.06,217.0,0.74,1.6
sIO390yq9VIEcJ0CdkXykyX4v2xY,MAPbBr3,0.07,0.22,20.0,0.14,
sIPbRZP_X3yyybMAfLNpJ7UTest-,MAPbI3,17.82,1.1,210.79999999999998,0.77,1.6
sIPj-wqlOVolb1umv8NFHMkoxSxd,MAPbI3,10.23,1.003,209.89999999999998,0.486,1.6
sIVqYPc0Xk2pBsWFQvN2_QdzQTOJ,MAPbI3,15.59,,,,1.5
sIWWGsk_8TPRmwqgK6ZHbyY6aTt1,MAPbI3,9.9,0.88,181.0,0.619,1.6
sIffK5X0lBIvVsH7hhQhjrk7dkDs,Cs0.05FA0.79MA0.16PbBr0.3I2.7,18.6,1.08,230.0,0.743,
sIq5xb1_of0sZC-eH0Dk4wbSXDDg,Cs0.05FA0.79MA0.16PbBr0.49I2.51,17.38,1.115,211.0,0.7390000000000001,
sIsKRFOmiFKrM1DTH6CIfPPDYEqU,MAPbI3,12.2,0.95,188.0,0.69,1.6
sJCvjyeWktS5VezPAe18fflhqNrY,MAPbI3,6.6,0.93,114.0,0.63,1.6
sJGGIXR4dN2Zbe6hL1Sy9pq0ZWoE,MAPbI3,11.22,0.94,189.5,0.63,1.6
sJGbzP2eH2SBHQCino_N2OXDYlHw,FASnI3,4.0,0.31,216.5,0.647,1.4
sJJdX__Esa7wucvFh_AVuaNODrsH,MAPbI3,16.8,1.01,231.43,0.7290000000000001,1.6
sJKxcqyrHIN8HFLANOVh1_Dk2XVo,MAPbI3,14.83,1.018,211.20000000000002,0.6970000000000001,1.6
sJMnLQIFRh8EmDLNC5gLmZFVUqrY,MAPbI3,11.5,1.04,175.0,0.63,1.6
sJOLDgEPEe5Ix8f1pvVKC8hYbLb8,MAPbI3,7.98,0.84,160.79999999999998,0.58,1.6
sJQUznh0s9w9rfL-qez_aFkDYmbf,MAPbI3,1.14,0.89,25.6,0.5,1.6
sJSXm8n2oO5UPVecLOV7YOuWmbtO,MAPbI3,13.6,0.96,195.0,0.74,1.6
sJjB_2N_uUiuo4NA-bD5BXcKMK9U,MAPbI3,9.01,0.915,198.05,0.498,1.54
sJrVrgHO4TJYJVP-LLiju6yeHjAx,MAPbI3,14.97,1.09,187.89999999999998,0.73,1.6200000000000003
sJxFEp5Dr-9-SbFmRKrQUxNexQC3,MAPbI3,0.0007,0.02,1.4000000000000001,0.241,1.6
sJxdXkwWBtVJS2QAdCc3dNjFLPUb,MAPbI3,1.69,0.79,88.3,0.241,1.6
sJzkyvEE7Wp3ZlPDPiuW3UqYM1uk,MAPbI3,3.79,0.6,145.6,0.41,1.6
sKLAy9H179FLqWtcqFSIlVtRuGmA,FAMAPbI3,6.0,0.78,138.0,0.55,
sKOZXQgrNOrP8AhQIJ3X4vMsX5vy,Cs0.05FA0.81MA0.14Pb0.95Br0.43I2.42,18.48,1.11,225.10000000000002,0.74,1.64
sKSLPJgdjxg17eU9RtSCd_YdJ8S_,Cs0.05FA0.79MA0.16PbBr0.51I2.49,9.81,0.925,199.0,0.534,1.63
sKY-zLWmNWvWx87BeioPkdVsdkE2,MAPbI3,17.21,0.86,173.1,0.772,1.5499999999999998
sKYe-lBM9TwcTZFLNvoREV-dFxzW,MAPbI3,14.9,1.05,203.4,0.7,1.59
sKaqzvWCOB39Os8qaNoaJORpDFKT,(BDA)MA4Pb5I16,6.34,1.18,89.9,0.598,
sKeykXKdMEhnIFJMvbPIolmzXicD,MAPbI3,2.7,0.81,68.0,0.49,1.6
sKfQK1tqEmySED6esgLReFJ-Xm66,CsPbI3,11.5,0.99,169.4,0.68,1.69
sKjrjB5SbXqGBdPOe_SnHtjadNQr,MAPbI3,11.34,0.932,197.7,0.62,1.6
sL7vlLWPhFqRk7ByBPNBRlnwSwtt,MAPbI3,12.21,0.99,172.0,0.718,1.6
sLCQHKx5MjqNKtAO5MUgeEjSUQhX,Cs0.1FA0.75MA0.15PbBrI2,18.69,1.19,173.2,0.782,1.74
sLCas76e10ZT81joc9KBO2zUdeYU,MAPbBr3,3.34,1.037,60.57000000000001,0.5329999999999999,
sLWJYw141w736zMviAeC61RxtQjX,FA0.43MA0.57PbBr0.13I2.93,14.7,1.0,210.0,0.7,
sLhTrwj6PwLU7-cCeEPB83QLr__R,MAPbBr0.6I2.4,17.6,1.2,183.0,0.79,
sLh_6ssiTQMQSDfZXJTsIAp6MC58,MAPbI3,7.5,0.8,155.0,0.655,1.6
sLyQ3RTOtJjxcVKmiwbLKAf71c1v,MAPbI3,12.27,0.914,217.7,0.62,1.6
sM-UT-dFyiKuq8vKybmSbNMQ1o7_,MAPbI3,12.8,0.97,178.1,0.737,1.6
sM1GnQptSiA4dk9UkMpGxyjushZI,MAPbI3,5.06,0.93,123.6,0.4379999999999999,1.5499999999999998
sM8lzACUG_DGykfvz71oLNi-pzf7,MAPbI3,12.96,1.01,195.3,0.6579999999999999,1.6
sMGgGxhs66iOj-fe07t4GDeohvWc,MASnCl3,3.2,0.75,64.7,0.66,
sMHX9ETMGvOL0-Sxr5msaxIVSj3A,MAPbI3,14.26,1.02,218.2,0.732,1.6
sMN1D5Bux50AsDubniE02PfG7jnM,FAPbBr3I,4.4,0.79,102.0,0.542,1.47
sMf3OiKmIAJPDdfFyV7kBqrKbO21,MAPbI3,19.78,1.12,220.79999999999998,0.8,1.6
sMkbFuk3E5J-uA7obtlmK6RQ2b0K,MAPbI3,17.97,1.06,220.6,0.7709999999999999,1.6
sMq9V8tHKeNhn8Zxgqh_jTY4K_1y,Cs0.05FA0.79MA0.16PbBr0.51I2.49,13.39,0.99,203.0,0.66,
sMtNAR7olfBJOMCYNPN9SWRwC5uM,MAPbI3,17.21,1.02,227.60000000000002,0.741,1.6
sMyRxiTznZNmnXpw2ixZAPclR-HV,MAPbBr3,4.52,1.26,67.4,0.532,
sN1R3xUREJDHLM7kAnSS9uSaOaei,MAPbI3,8.73,0.902,177.0,0.547,1.6
sNB1Itip7fzSij3ykFgW7PL7mb9y,MAPbI3,14.13,0.93,205.39999999999998,0.74,
sNI1HdYFv5Im-mg0X-7bM_rr1DpD,Cs0.05FA0.79MA0.16PbBr0.51I2.49,20.11,1.15,223.79999999999998,0.7759999999999999,
sNXX_3NwjD2CoFKV5BT1qFAJmNzX,MAPbI3,16.83,1.02,218.1,0.75,1.6
sNb81ZFThLeKyH-ZgSC7Jp-99wuX,MAPbI3,18.02,1.06,220.10000000000002,0.77,1.6
sNf_HRKy45Bo9nYVLVjV9mhM7fdF,Cs0.05FA0.85MA0.15PbBr0.45I2.55,20.35,,,,
sNjj3oPJODIi9E736_LCOGXPEZ3q,Cs0.05FA0.79MA0.16PbBr0.51I2.49,15.2,1.12,188.0,0.722,1.6200000000000003
sNqtykQ97nnOEh0d-t0fzklUiW7G,MAPbI3,11.1,0.925,165.10000000000002,0.73,1.5300000000000002
sO3FsgNc0PcBHhnkKaM3dpupA90P,CsPbBr0.31I2.69,0.01,0.91,0.3,0.2739999999999999,1.7500000000000002
sOGP0s_OSLhnvJJ1Pb7Zn44FyFOp,FAPbI3,11.0,1.02,212.0,0.512,1.5
sOKe9A1bwBupZJ-c1G6DtHwe8rRc,CsPbBr3,6.21,1.02,84.7,0.716,
sOM5a45Dj78cJR0BQzgLof4RMtD2,MAPbI3,6.43,0.83,154.4,0.49,1.6
sONfFb7sQ4yRGq19oAD4hKBwpTBg,Cs0.05FA0.80MA0.15PbBr0.45I2.55,20.1,1.091,232.0,0.728,
sOO_eRy6Bu5Xc7I8tNmquFRo7b5m,MAPbI3,6.2,0.71,157.0,0.51,1.6
sOfPl1Nr1aYRXIszlsuZ9m6Vtjyt,MAPbI3,18.0,1.1,215.0,0.76,1.6
sOrTr6ww8aITsDpNHl30w3hBUlQ8,MAPbI3,12.1,0.882,219.5,0.625,1.6
sOt0X87OJ26X4S5IhXKxljgwiRXf,MAPbI3,17.3,1.1,209.4,0.77,1.6
sOtBQGVKfQTLd2qJV3A3DO5R0N-O,MAPbI3,10.5,0.94,187.0,0.569,1.6
sP59aCdpD-rhn0S38QvvwVTI3PNB,MAPbI3,15.75,0.97,220.5,0.7609999999999999,1.6
sP7qNODTZrNPWgFXsThCo15V8F3A,MAPbI3,0.0,0.27,0.0,0.318,1.6
sPWUjSeW1eq-kvZ8QlGh2h3CC5OA,MAPbI3,9.61,0.873,160.0,0.688,1.6
sPWuwsflQNy6zXJk0SdGihzymSPy,MAPbI3,7.0,0.82,142.0,0.6,1.6
sPXfJT37NciVI7EEyqsva-CxA6Je,MAPbI3,0.88,1.02,35.5,0.243,1.6
sPa19Og_uXp0vxg8_qhqUT558lsO,MAPbI3,15.39,1.03,201.70000000000002,0.7340000000000001,1.6
sQ1-IzFNQCSpaVBFkIq0xD8bYpsh,MAPbI3,2.24,0.63,75.7,0.435,1.5
sQ2A2kGlD0ncTs5Mpw0tuCloH7j6,MAPbI3,7.4,0.92,119.0,0.68,1.6
sQ3LWsy_iFubmSjX7JZU3HvaftzX,MAPbI3,7.1,0.017,8.0,0.51,1.6
sQGU2VLbtPIlM6HIiPIBEytYO8if,MAPbI3,4.74,0.89,164.5,0.32,1.6
sQ_VdbJs8BlTF7yrqQ-l4_gz_uBr,MAPbI3,0.8,0.8490000000000001,30.0,0.3,1.6
sQaWuTRSpquIw98FMxgIhrNE11ul,MAPbI3,9.43,0.91,184.1,0.563,1.6
sQfSF8fXvaOdcPCFeU-UZRY50Kml,MAPbI3,16.7,1.05,218.6,0.723,1.6
sQlSpPkcccoJl8m4uvtG7LjX4Y8i,MAPbI3,9.22,0.85,188.6,0.575,1.6
sQnWBm1EzUa3Ho1hKAdh37SS-UtK,MAPbI3,18.3,1.052,205.39999999999998,0.7240000000000001,1.6
sQzg6FgFc7IrqTp_PL-bjj9RTjrP,MAPbI3,20.55,1.138,236.70000000000002,0.77,1.59
sQzpxep0chk2HOYTgbYAOxKdWNnx,FA0.1MA0.9PbI3,12.5,1.02,189.60000000000002,0.648,
sRCQ2f51IJMjINwFkuxGILGRy9M4,Cs0.05FA0.79MA0.16PbBr0.51I2.49,17.72,1.08,229.7,0.71,
sRJnBAkJGDB0PneEIlnzyPHr7vDo,Cs0.05FA0.81MA0.14PbBr0.45I2.55,18.15,1.13,229.4,0.7,
sRRzlUFW1aLwCil1T4kMOudC6lh4,MAPbI3,15.72,1.08,208.1,0.6990000000000001,1.6
sRTlQwIjafO_STJdAAlKkstL_Q8o,MAPbI3,12.76,0.86,208.79999999999998,0.7,1.6
sRVTumJglAYzT1mD5WxsaE52NJ1t,MAPbI3,15.49,1.068,207.0,0.701,1.6
sRc5ZetM5lDpIDJHiiNkFdE8QB4f,Cs0.15FA0.75MA0.1PbBr0.1I2.9,17.05,,,,
sRpKFqxtE4N_LXwX09Gr39w1TGDO,MAPbI3,9.85,0.72,199.8,0.68,1.5
sRrYIYe-4PKR2619dYffBp4GZj52,MAPbI3,0.001,0.82,0.1,0.15,1.6
sS4XF0UvP4ntjgnfhKKccGprxat-,MAPbI3,7.33,0.8,143.2,0.64,1.6
sS4xbq5Ssi0UMpHzACGuVKIZWLjS,MAPbI3,16.24,1.01,211.5,0.807,1.6
sS6zQe7sFx9KF50gJiEZU4z3o6zU,CsPbBrF1.72I0.28,9.5,1.02,136.9,0.68,1.85
sS7GCvRV69j_Qt4pHlCVQ6kDRhM6,Cs0.05FA0.79MA0.16Pb0.5Sn0.5I3,15.8,1.03,234.60000000000002,0.652,
sSEY3aMoe1r_nnc34RB09v44x3P2,MAPbI3,7.9,0.85,140.0,0.64,1.6
sSEdMImJvDvzzXWoeXz4WBaJgLsc,MAPbI3,10.7,,,,1.6
sSRDVXIfk-yhAhvql2bDCse5Xjyi,CsSnI3,3.35,0.5,98.9,0.68,
sSV4zRAKgtjEmiF-INkdO7_hOrgl,MAPbI3,16.83,1.031,219.60000000000002,0.743,1.6
sSYknIRyHfNl3E4ItPaT45vVsnCB,Cs0.15FA0.85PbBr0.45I2.55,17.42,1.011,218.79999999999998,0.795,1.48
sSbsVexnfVzdEdrTawd8DeThX90I,Cs0.15FA0.72MA0.13PbBr0.45I2.55,16.77,1.087,205.39999999999998,0.7509999999999999,
sSeSPHuujN9MTnZu7qoXF7n5iIHg,MAPbI3,17.05,1.034,217.60000000000002,0.76,1.6
sSsVSgrilBTtwuHdLA6uYCDJhPgf,MAPbI3,17.59,0.99,227.8,0.78,1.6
sT02qJtiqqRx4ynN34J_xeRW-qAw,MAPbI3,4.8,0.718,160.0,0.412,1.6
sTBDUCogubqyxmIjzctMRDo7zde7,MAPbI3,7.1,1.07,105.0,0.62,1.6
sTCcFAEwyUXcUXl6N2qJwvOMaCS0,FAPbI3,6.96,0.9,105.42999999999999,0.733,1.48
sTEfqH8C8R5ovOrsbRf99RQVQ0rJ,MAPbI3,13.52,0.98,216.6,0.64,1.6
sTExVhed2W2EdDiW6IYaTFNs3UG0,(CPEA)2MA5Pb6I19,9.12,1.024,172.7,0.51,
sTFmB7GdRW-kX2bFX-v09smLeoyl,MAPbI3,14.61,0.99,195.5,0.7509999999999999,1.6
sTKJoRDMyYrsx0Pk46APw8pT_nkk,FA0.85MA0.15PbBr0.45I2.55,18.81,1.1,227.0,0.753,
sTLVcodzzi7tnL0NQuSiU9I_VljJ,MAPbI3,10.6,0.83,199.8,0.64,1.6
sTM3p-pctA0RfyjCGqQQ0RDGdZl3,MAPbI3,14.02,0.997,198.6,0.708,1.61
sTPSDlK1vsTDQFfgluIQNbgdSdjD,MAPbI3,18.5,1.131,219.4,0.746,1.6
