Repository: ckhamdang/ML_perovskite_properties

# ML for Properties in Halide Perovskites
This repository contains the data and codes used in our study of five photovoltaic properties in halide-based perovskites using machine learning.
The dataset used in this study is provided in the "Initial data" folder.

The Pearson correlation coefficients between the compositional input features and the target photovoltaic properties are provided in the "Pearson correlation" folder.

The machine learning codes used to train and evaluate the regression models are provided in the "Regression model" folder. This folder includes the dataset and codes for:

File: Initial data/All_perovskite.csv (part 66 of 74)
entry_id,compound,efficiency (%),Open circuit voltage (V),Short circuit current density (A/m²),Fill factor,Band gap (eV)
sTa4A8riphhfRyNspot8Fa2ohnM4,MAPbI3,7.23,0.893,122.30000000000001,0.662,1.6
sTcNYgXbgNmgWg0UNh-OLA8iV9TK,Cs0.2FA0.2MA0.6PbI3,15.5,1.09,190.0,0.69,1.6200000000000003
sTkzG0R7QpO5W9q0pslCoEuNPasn,MAPbI3,11.07,0.893,165.76,0.748,1.58
sTmwRsf8efK5tp8_6Yl6zD5je8YH,CsPbBrI2,8.2,1.18,100.0,0.7,
sTpdLAY8OPhfR9KQ0CliYcQtbqp8,MAPbI3,13.8,1.02,216.1,0.652,1.6
sU1xMjEkv5xDDrbZ5EDe4IFDTwYl,MAPbI3,14.63,1.055,187.81,0.74,1.6
sU2Ycd_7PlAroT-7d9w1nk0Imcb8,MAPbI3,14.63,0.87,218.9,0.767,1.6
sUIDgfobMl8uyn8r7VbWJypI7Yzt,MAPbI3,14.4,0.91,219.5,0.723,1.58
sUKck8x2Ycn6COl9pFmRfph3ZrDo,MAPbI3,10.25,0.91,170.7,0.66,1.6
sUOOpDGG9AV4SfDpEdwf0UYHRin0,MAPbI3,3.3,0.92,70.0,0.53,1.6
sUeQ5tBlccSfDf_B7laSZQvQpOOh,MAPbI3,12.96,0.998,190.10000000000002,0.68,1.6
sUpZXkRDRoZRAo65MaeUnQGRLFI0,MAPbI3,18.39,1.09,229.89999999999998,0.73,1.6
sUqLVGDRFfAGnJmbuRXFg-eeZIo4,FA0.83MA0.17PbBr0.51I2.49,15.03,1.06,214.3,0.662,
sV0DSwZhyjqU2BHmif7KVZv--WnD,MAPbI3,14.1,0.93,216.0,0.69,1.6
sV8DtsZjot1olL1fCuTFhnq0UC3E,MAPbI3,19.39,,,,1.6
sVF2P73Aayd_Iwqhtn9HjCL7eKCO,CsPbBr2I,6.21,1.26,73.0,0.67,2.07
sVGTUCa5IFr8WbSURbFQSNoIBl4_,MAPbI3,10.11,1.02,124.5,0.789,1.58
sVLSNCO_-9bfoml1eh6NGC84qpsC,MAPbI3,9.0,0.83,144.4,0.78,1.6
sVP10AJPm4sX3BRoSLtSOWDI1ZF2,FA0.85MA0.15PbBr0.45I2.55,17.79,1.11,221.6,0.722,
sVTKGnxKYaE5Tf35_DbKMccyiFDz,MAPbI3,10.99,0.018,9.399999999999999,0.654,1.6
sVYKTWml_6dqgKq5wvj0pEsjd8MS,Cs0.05FA0.79MA0.16PbBr0.51I2.49,8.5,0.81,143.0,0.72,
sVbEJInoKCQW564Y2OAM9ayn7PHY,MAPbI3,9.07,0.888,166.08,0.615,1.6
sVd4sLvBDcKsADk0p3HS8ppM1Nap,Cs0.08FA0.76MA0.16PbBr0.51I2.49,12.52,0.982,195.5,0.618,
sVeQSI2z2YxnWVPBBUC7IaNFqwhd,MAPbI3,12.1,0.99,202.0,0.607,1.6
sVfFHYzX2imcNDI2guCNE3ynv-uz,FA0.4MA0.6PbI3,14.07,0.978,221.1,0.6509999999999999,
sVfpsUZOIwSfvlPEf4ld3Sx4ctgK,MAPbI3,11.5,1.04,160.0,0.68,1.6
sVoh_dHqLQZ-223xkzs2DaznFpUp,FA0.85MA0.15PbBr0.45I2.55,14.04,1.02,230.9,0.67,
sVpYRyy3G8wPwbFMhi7U7UD1TXsJ,MAPbI3,21.1,1.13,234.5,0.7979999999999999,
sVyNRWr8LYpHwv0arToYCEv1C3IB,MAPbI3,1.06,0.301,104.2,0.337,1.6
sW2B4irAWOwNCPKCe63b2Kvjk4ul,MAPbI3,7.4,0.9,133.0,0.62,1.6
sW5fpGHz1-yyeDGpOd3RlWHX1xoS,MAPbI3,3.46,0.63,117.30000000000001,0.48,1.6
sW6KMaInf1GTvI0LLpatgxqmsch5,MAPbI3,18.5,1.14,232.10000000000002,0.76,
sW7-jjY4enQ9VW0liPiI9kaUXplg,MAPbI3,16.32,1.01,220.79999999999998,0.72,1.6
sW8XyzyAb3DLihxE9Rjq9wtjonh4,CsPbBrI2,9.4,1.2,110.0,0.71,
sWDh277yDLh8aDKqgONqBW5qwnNE,MAPbI3,4.2,0.73,115.0,0.5,1.63
sWPS9IR1hNoxla68WTSWJMSX23uT,MAPbI3,17.52,1.06,232.39999999999998,0.71,1.6
sWRwwBliVSe8LG3H-H3fCph-Y-Sr,Cs0.1FA0.75MA0.15PbBr0.51I2.49,19.66,1.15,217.0,0.7879999999999999,
sWSppuyyN73BLdCOa8kKwQdeDpop,MAPbI3,14.27,1.051,211.0,0.644,1.65
sWU8-7pr5mA9vQuWOmrDRkOM6ibx,FA0.83MA0.17PbBr0.51I2.49,14.62,1.025,182.3,0.782,
sW_AlpyKeIkM8bu8ZeNJgI4ydAzK,MAPbI3,15.09,1.1,181.9,0.758,1.6
sW_JxlzSIJpe70ZuL7TpCCoQaESx,CsPbBrI2,12.09,1.193,140.6,0.721,
sWaQ2cFKpHKpuFnRB_tjmFU9zNB8,Cs0.05FA0.79MA0.16PbBr0.5I2.5,15.15,1.035,222.0,0.64,1.63
sWcj6sLY42uGeIYZZkpthrQiVk-_,MAPbI3,16.1,1.05,210.9,0.74,1.6
sWfHySu5tglHxv6ikNYsuEVlS_q8,MAPbI3,16.36,0.976,224.20000000000002,0.75,1.6
sWnbfWIeN9G429MbJieiXOpZIwyb,Cs0.05FA0.77MA0.16PbBr0.48I2.52,16.77,1.093,218.4,0.7,
sWrZTj1jfcd0QAvF2eH4xaHHSezH,MAPbI3,4.5,0.72,165.0,0.6809999999999999,1.6
sWtnAYCHK0hd-yO3E2gsWIA2rEop,Cs0.15FA0.85PbBr0.9I2.1,19.67,1.209,202.39999999999998,0.804,1.6800000000000002
sX3c8GXf0zjg1uMXMyk-6M3QU_hU,FA0.85MA0.15PbBr0.45I2.55,18.4,1.02,235.0,0.77,
sX8vjsLehTDRJeC7J7LnEF47n0Wo,MAPbI3,0.65,0.87,30.5,0.426,1.6
sXBPdOyOSFE3UowFBmpXIAZ6pfdU,GUMA3Pb3I10,14.2,1.1,193.0,0.67,
sXEWeRWCLWOA9sQQjlA8vDa85F2z,MAPbI3,8.8,0.923,147.0,0.65,1.6
sXPg12VJtMQWHdkXR0VgIJOL6tAg,CsPbBr3,5.55,1.21,72.30000000000001,0.7190000000000001,
sXT6QtEJ7gkmo5tkg8jlq4P2tO1n,MAPbI3,2.84,1.12,36.9,0.69,1.6
sXn9D0Tsdn9eimeMUVEaUirKS00-,Ag4Bi5I19,0.42,0.62,16.299999999999997,0.41,
sXuZZv0vCR0jR0sVH_AYuzI4Osh_,MA2PA4Pb5I16,9.57,1.12,179.8,0.477,1.67
sXzHiyKVw3SqV-a-mfivL7w8ZVF9,FA0.85MA0.15PbBr0.45I2.55,16.26,1.065,198.82000000000002,0.767,
sYArT2ZWdD-U0-W6PzVhI5vaKb6M,FAPbI3,10.4,0.93,177.8,0.629,1.48
sYVNajiI_CRlcVMFyWjWPBlxmfjw,FASnI3,1.34,0.283,88.69999999999999,0.5489999999999999,1.38
sYjEhXX81I13bfW5qJXg9dq3-M4p,MAPb0.4Sn0.6Br0.9I2.1,11.6,0.76,235.3,0.65,1.25
sYq8CRGrFxol94YDuaqmh4PHTSlQ,MAPbI3,11.12,0.93,164.3,0.728,1.6
sYvHUUcDu57KXeXx91XvadeAH7TM,MAPbI3,11.8,1.07,175.0,0.69,1.6
sZ1chk-BWoJyqHp_Ma3TvKixboKq,FA0.83MA0.17PbBr0.0I2.51,17.64,1.16,228.2,0.6659999999999999,
sZNnUPRmGZJV94NWL7YuZ8A0Oc4v,MAPbI3,13.24,0.98,207.89999999999998,0.65,1.6
sZP_IPdgfYEguprJJJwooifepCE2,MAPbI3,6.03,0.86,111.8,0.613,1.6
sZXq66UX6_SS6Vwdk8QbJ-rggHSo,MAPb0.95Sr0.05I3,8.0,0.77,164.0,0.626,
sZeJGdxzKHx47a3DBp3iKzgXWJnD,MAPbI3,17.5,1.09,212.0,0.755,1.6
sZhbSZ5Csho-0TOYYMREp_6cYY61,(PEA)2MA3Pb4I13,5.47,0.98,96.7,0.58,
sZk4-w_WyLtwf8ELZ8-fZMK7FjKT,MAPbI3,18.06,1.06,229.5,0.745,1.6
sZt_smgQPQMV_iMSDPDJaJs6ppqW,MAPbI3,17.5,1.05,226.1,0.7170000000000001,1.6
sZw43Yy83K1F8kM2joWIn6hROj2B,CsPbBrI2,17.03,1.34,156.8,0.7879999999999999,
s_-6B_xjeKjD-sAGBWXCHfh5AsNm,FA0.7MA0.3PbBr0.1I2.9,20.1,1.092,237.39999999999998,0.7759999999999999,
s_4O0KqMQJedG3uLzC9_azGJOdUf,MAPbI3,16.42,1.02,231.70000000000002,0.695,1.6
s_AWe5YcqmhWwTVN6EKi6Rvo-Q8p,MAPbI3,1.9,0.65,87.0,0.34,1.6
s_HpqPbVepawvkxeGWeDuynaSl2X,Cs0.125FA0.875PbBr0.375I2.625,17.32,1.095,218.2,0.725,1.57
s_WAIs28LOm050ZvdxH1NURw33_e,Cs0.05FA0.28MA0.67PbBr0.54I2.46,5.45,0.98,68.8,0.8109999999999999,
s_WZXrcJThBEbRaSqSanlme0oN9A,Cs0.05FA83MA17PbBr0.51I2.49,15.1,1.09,208.1,0.775,
s_eyGcYyKsmmGcje6LMQocwPdGww,MAPbI3,14.43,1.09,201.6,0.655,1.6
s_htIG76N3FH6U7eaq7Xy5eO4Tps,MAPbI3,9.82,0.98,158.8,0.63,1.6
s_j6eOP-rnmhu73vS0MGUs7OFoFu,MAPbI3,14.3,0.98,185.0,0.78,1.6
s_k6_4xy04k-UiKMKfk7g-aRtZdb,FA0.85MA0.15PbBr0.45I2.55,16.36,1.1,214.8,0.69,1.6200000000000003
s_p241uWT1k9vDxaaBeGvAnHlGJ6,MAPbI3,13.98,1.04,197.5,0.6779999999999999,1.6
s_rBrX214Vlq7_CZCjgn3ITAc0tv,MAPbI3,6.51,1.08,98.3,0.61,1.6
s_wb3CvrH8txwFO4hdkVweQXxjlU,(CIEA)0.03MA0.97PbI3,18.28,1.07,223.29999999999998,0.767,1.6
saH4ZTkCVeNE5wHqOk8Wld-WonrU,MAPbI3,7.71,0.94,149.3,0.55,1.6
saeF8JaPHucvFTUH8iEcXBEoTEbI,MAPbI3,15.29,0.99,221.5,0.69,1.6200000000000003
saj1Z8UQvISWI86iAJxxMYy6INn5,MAPbI3,13.48,1.04,203.70000000000002,0.64,1.6
saoycXgOHDlvM5zwg4QsJ9PVSKaz,MAPbI3,12.03,0.9,181.5,0.7340000000000001,1.5
sav3ULnTIuh3dfdT9aVO7fgsZe2J,CsPbBr2I,3.45,0.96,74.80000000000001,0.477,
sb3RncsUjIWAZCUPZi3qk7w1Hv76,MAPbI3,10.1,0.8690000000000001,201.0,0.58,1.6
sb8l5YLt3DerbgDC6g78s7F1oxNK,MAPbI3,16.0,1.107,180.0,0.74,1.6
sbBje-tvmCua0dj6kNXr165xQMlT,MAPbI3,11.5,0.99,170.0,0.68,1.6
sbHOWpZrrgrrz7X_pgIXjUriz21D,MAPbI3,16.33,1.03,229.8,0.69,1.6
sbIC92NvW7hyVYJfBJZ-PrEXTXim,MAPbI3,9.6,1.107,189.0,0.5,1.6
sbTwy0J4pLbT4acptps661RmgaBt,FA0.85MA0.15PbBr0.45I2.55,16.46,1.107,210.79999999999998,0.705,
sbdaSBQxi8Z0zNTtrUQDIdeGqOmY,CsPbI3,12.4,1.21,147.10000000000002,0.696,
sbeYdTOJD-Gtwymjvp5O172e21np,FA0.85MA0.15PbBr0.45I2.55,18.1,1.13,207.10000000000002,0.77,
sbi8b1KFC3hODFe3PhLTnGvur63x,MAPbI3,19.0,1.11,225.0,0.758,1.6
sbtP6MqI6B7wG8b9ZYD7IIEFhHRu,MAPbI3,12.23,1.0,202.3,0.604,1.6
sbueAkCNWznXTdcY3QdZFIJy6cLu,Cs0.22FA0.78PbBr0.45I2.55,20.39,1.204,207.2,0.817,1.6800000000000002
sc7DqDbaMGcRwQkyGaDqzRb3BKtP,FA0.85MA0.15PbBr0.45I2.55,12.66,1.115,190.0,0.601,
scAqZBT-Ah7D7qrYVAjUIE_VJbWm,FAPbI3,6.8,0.86,142.0,0.6,1.48
scBo6cM5hQb6uvtI2H_bjJPl02pE,MAPbI3,5.03,0.017,5.6000000000000005,0.53,1.6
scNfOCaSzGie3bf0kBZ2l6xedcPY,(PEA)2MA2Pb3I10,1.5,,,,
scO4duZpc_4m_0QaKWyLKwM3SIZn,MAPbI3,9.3,0.82,187.0,0.6,1.6
scbVyUy3QQ6DfQb6jsSO9zqaRArq,MAPbI3,17.1,1.08,203.0,0.779,1.6
scf7sXJ3Qg7utMUY0ajavTgLOJpA,MAPbI3,6.69,0.86,165.39999999999998,0.47,1.6
sciRDH-t4xUpTh66m1q0p6g3LzxD,Cs0.1FA0.9PbI3,15.72,1.013,229.64,0.675,
scsyTTU9PYJVjqm4AiXYLO1BWLbT,MAPbI3,10.66,0.87,193.29999999999998,0.63,1.6
sctmp0bQ3pBkTlEH2XSOUyOu-BCE,MAPbI3,12.32,0.89,218.29999999999998,0.63,1.6
scvqONYTYkYhMk_CO90ita3nva6G,MAPbI3,13.6,0.98,228.4,0.617,1.6
sd-ZNpyZP8yJuLzsrORHL-umynoZ,MAPbI3,14.31,1.05,192.2,0.71,1.65
sd3_zZ_cEvG29UXxXHhnIaNy6Ys6,MAPbI3,10.71,0.79,204.8,0.66,1.59
sd7wOebJU0gVvXDkZlutmuwLq8pJ,MAPbBr2Cl,2.27,1.31,25.0,0.72,2.52
sdLc5J03SN8_xbvYvllGRjCH6H0r,MAPbI3,10.7,0.9,184.0,0.6459999999999999,1.6
sdW4B5-_rgd7e9laveahcW_9qqAy,MAPbI3,20.0,1.094,230.75,0.794,1.6
sdXeGKB30jeFBkZSR0LI7QJJ5C8X,(TBA)0.2Cs0.04FA0.63MA0.13PbBr0.51I2.49,19.23,1.21,231.8,0.6859999999999999,
sdXzCNOo4QGGnHi1WdRwuPRSvcFt,MAPbI3,7.71,0.81,204.4,0.46,1.6
sdhCGOp0f5dE6Wyxas1RPy00bblq,MAPbI3,10.78,,,,1.6
sdmvI6gyaVNm9lEtcSxmGXjGeA0R,MAPbI3,11.76,0.96,178.70000000000002,0.68,1.6
sdwyMeWw1m1xD6fHqbm8IkgBKUsY,MAPbI3,16.4,1.04,225.0,0.7,1.63
sdxJ-T9eQt03-uD95f71ZVRQqX3p,Cs0.15FA0.8GA0.05PbBr0.45I2.55,20.5,1.229,221.9,0.782,1.6249999999999998
sdyNI2_leNs4ujlWP72JdVvQUW7l,MAPbI3,18.03,1.051,216.1,0.79,1.6
se6DHO0RyqqCb4F3ejedXvfDqk9W,FA0.3MA0.7PbI3,16.21,1.05,219.60000000000002,0.7020000000000001,
se7qi-Z6lm5kTQzmHboVGMLS3t-W,MAPbI3,8.93,0.956,177.3,0.53,1.6
seB-9x5zc3QMXXxVHpwfyBGklETQ,Cs0.08FA0.77MA0.15PbBr0.51I2.49,16.27,1.083,203.25,0.739,1.6
seGzMWWID7JmSbY3JjaNzLbpYwpV,MAPbI3,3.3,0.99,73.8,0.64,1.6
seHbrnClKiIVeGmlr7bgfP-NApF6,MAPbI3,13.13,0.919,228.6,0.62,1.6
seONrjKF6yUwT2aWRK4PTmU2vywn,MAPbI3,2.95,0.73,65.1,0.621,1.6
sePLzrH32IOeUQ3V8Zh7naApu7Ii,MAPbI3,5.63,0.909,122.8,0.504,1.6
seQ_dey_H2q-c1pZAokR_4ufUPkB,MAPbI3,13.53,1.023,217.5,0.607,1.5499999999999998
seX0DUc-BwoQJAZZIyihv11e8IZh,Cs0.2FA0.8PbBr0.4I0.6,20.2,1.33,180.6,0.842,1.7899999999999998
seXa3Bc8xEZn4tDDZe_WBUH56MEj,Cs0.05FA0.85MA0.1PbBr0.66I2.34,19.61,1.143,225.7,0.76,
se_GOWiqztfnCZiYnB_ikGB0J3rH,Cs0.05FA0.81MA0.14PbBr0.45I2.55,15.69,1.05,204.60000000000002,0.73,
serNezNbUGFRIYs_QODZhoLrlvfN,BA0.15FA0.85SnI3,5.2,0.45,172.0,0.672,
setzTRusIl-sUN7XYHWy1XEvOgEA,MAPbI3,6.8,0.97,163.0,0.43,1.6
sfDoURcNKTSQhdDi8vtCW4uPIH1T,Cs0.15FA0.85PbBr0.12I2.88,20.0,1.129,223.9,0.792,1.6
sfFFYJmiHrcH2gK8FjU-LC_UJz_T,CsPbBrI2,11.32,1.192,140.7,0.675,
sfN8n4j618bNMdXNqErRsOA-CpKM,MAPbI3,13.1,,,,1.57
sfb0oaXOLHmgBdnmV1DxD6kTyg7s,CsPbBrI2,14.94,1.28,153.6,0.76,
sfjC79byKznFJJsDjqOKnqPTsj8C,Cs0.08FA0.77MA0.15PbBr0.51I2.49,8.98,0.766,192.36,0.609,1.6
sg1YpCXWXCI7C6_c5OgxwB9SxmTx,(PDMA)FA2Pb3I10,3.3,0.813,54.84,0.738,1.5300000000000002
sgEP5PB_Jc4ONlePfcgrUQasSNb5,CsPbI3,9.1,0.97,174.0,0.56,1.72
sgGtrzfKZVmHuBuVhIqwbOrjX61z,MAPbI3,18.86,1.086,224.3,0.7709999999999999,1.6
sgJ0vFhlCz_RjcllW3XL-Rsds3bv,MAPbI3,16.37,0.93,228.6,0.768,1.6
sgJ7A8lZOlPbe088cfWpRIc_a63X,BA2FA0.6MA2.4Pb4I13,9.47,1.093,120.1,0.721,
sgJaSBF0iQcnjObWEiiAlR5ug7de,MAPbI3,10.22,0.93,164.0,0.67,1.6
sgMSRGTMLAlwca8PgPvYdYC0PvUZ,MAPbI3,14.0,,210.0,,1.6
sgNjs7xUDJUWRLwPu5TknyMsqmfh,MAPbI3,9.8,,,,1.6
sgQDsRq2RUxeugO1yZZ6m6BoRWBc,MAPbI3,15.3,1.07,223.0,0.64,1.5499999999999998
sgbykHvSFEKUUVlZfM4uSbrOuyN4,MAPbI3,10.78,1.0,183.6,0.59,1.6
sgk6myO4-CEEsBVRLPjg6VU4mj9d,MAPbI3,12.0,0.022,8.86,0.628,1.61
sgxvkcN17BmwsgofpLy_YXIWk70Q,MAPbI3,12.8,0.91,202.0,0.69,1.3
shCOxogWmRRqc2sqrbV7WwAl3LNE,MAPbI3,16.21,1.06,213.6,0.74,1.6
shabeZMBR4QLE33uNbrvstQgomd2,MAPbI3,15.7,1.06,211.29999999999998,0.69,1.6
shf0oxdJVRPZVT4AzK3kafvyjN3E,FAPbBr1.25Cl0.25I1.5,2.18,0.733,63.2,0.476,
si5iK4EdjxgBGpOqgOlWMvzQ24YZ,MAPbI3,11.82,0.98,179.8,0.6709999999999999,1.6
siB14y6vcT0-YBoBC4XNU2U2pegO,MAPbI3,11.16,0.953,195.2,0.6,1.6
siDxt-FMVoLCFX5SmGQXledHdOBC,MAPbI3,5.4,1.04,99.0,0.51,1.5870000000000002
siM6A63J_VvZTx4fu4qVeeAeojli,MAPbI3,0.0,0.28,0.9199999999999999,0.162,1.6
siMpRiFsQMFiN06lOy7_lP-HYfsH,MAPbI3,0.96,0.38,76.39999999999999,0.31,1.6
siU1d6TOVD21tHS1C_GG6n7kkWfp,MAPbI3,6.12,0.89,139.1,0.485,1.6
sihgrPFcZwYXanJpWxDH5ZnE4rct,CsPbI3,12.27,1.25,129.1,0.76,1.7700000000000002
sij2diB4w5cVPX4Qs91d3HKGZTpa,MAPbI3,15.8,1.082,200.2,0.731,1.6
sikSo2AMhrPKfL8AyIp8v09xVL3L,FA0.2MA0.8PbBr0.6I2.4,14.9,0.021,10.0,0.71,
sipxl3mgob3BCk_SYZAp_F8La4v_,MAPbI3,17.0,1.08,223.79999999999998,0.75,1.56
sjDEUTvjfd77qCahsrsc4yaQve4_,MAPbI3,14.35,0.985,198.0,0.736,1.6
sjHcgBGeBIiYnHmyZNBjwUzuJ4mc,MAPbI3,11.9,0.89,191.70000000000002,0.6970000000000001,1.6
sjUKRm4WpzDqC7LW-Qh0i0xr8uUK,MAPbI3,12.6,0.86,181.0,0.76,1.6
sjbNNF5tiysPWOrtRJXxNigJ2Yfv,MAPbI3,13.2,0.945,212.0,0.67,1.6
sjrAKs3dI8W9Q-KQui3wBmUUy4sg,MAPbI3,16.52,1.036,231.29000000000002,0.69,1.6
sjsea6NoueEjQ2QmhyWQ-YWTuCfI,MAPbI3,15.2,1.084,204.5,0.688,1.6
sjvcgv_eQULh7BIH9Ivul4e8apJa,MAPbI3,19.0,1.05,225.0,0.8109999999999999,1.6
sk0f73aedMxZEQ5QLmq7gDviDfyp,Cs0.05FA0.81MA0.14PbBr0.45I2.55,3.51,0.72,143.0,0.303,
sk3HzV2Q8bJN9Gxs5QCvetdOkQ8U,Cs0.05FA0.8MA0.15PbBr0.45I2.55,11.51,1.15,182.7,0.5479999999999999,
skKrsaP82TCLAwV6fNeqZ3xzc3WD,FAPbBr0.15I2.85,18.3,1.07,221.0,0.772,
skLIUgJyFR8_pCp5wVPx9JjgmBCO,MAPbI3,14.15,1.034,222.89999999999998,0.67,1.56
skMC4pYyKJ2efjL8DLCa5KvQwNQA,MAPbI3,17.21,1.03,220.7,0.7559999999999999,1.6
skUBLfv7qS7Rs1b3SId8hoPl9JsS,MAPbI3,18.15,1.103,218.6,0.752,1.6
skcSzN_J-tKrVGFO7WJubmIYGuoM,MAPbI3,1.26,0.6659999999999999,67.30000000000001,0.291,1.6
skifAXqOuggmi3jzu9hqPo3OMrVS,MAPbI3,10.1,0.85,205.0,0.58,1.6
skk3S89jo1g8DFcRtuaMm16v4IDE,Cs0.05FA0.79MA0.16PbBr0.51I2.49,20.0,1.13,229.1,0.7979999999999999,
skkpk16yTKCk522HDBdGIKGg1w7V,CsBi3I10,0.51,0.48,29.0,0.37,1.7700000000000002
skvHLLVWfczFkqFjQTyvSK42flFP,MAPbI3,8.9,0.878,142.0,0.72,1.48
sl0vrmi6ZbG3sECCequEM2g4j9Fm,MAPbI3,18.78,1.017,239.0,0.81,1.6
sl3r3s7pjUXvuzSjysrcJ5mT-XQT,MAPbI3,13.3,0.965,199.0,0.69,1.6
slEOsBUKHRgq1bCZj7Aba8Xf3fE8,MAPbI3,18.19,1.07,215.7,0.79,1.6
slGZEiZbp_SeSoxHfAX8w2D_Hky7,Cs0.05FA0.81MA0.14PbBr0.51I2.49,19.88,1.12,232.60000000000002,0.76,
slLInkI2iHR8B0lmd5GisaDYNuvn,MAPbI3,9.23,0.87,201.4,0.52,1.6
slMS5ElxLJXor8fxhoOOWszKW0ev,MAPbI3,17.38,1.02,225.5,0.752,1.6
sliEyHFSpFJoyLEjz134FcwRZBeZ,MAPbI3,13.2,0.93,218.0,0.65,1.6
slpvP_TZMkaL01jRhlz6KtetH7dp,MAPbI3,14.19,1.08,198.29999999999998,0.66,1.6
sm5CLY3B_lqymc3UXVr5Ii6aFDnl,MAPbBrI2,16.64,1.12,212.2,0.7,
sm8wubIZTgrBirT8WdXuBDrUol0C,Cs0.05FA0.79MA0.16PbBr0.51I2.49,19.24,1.13,227.0,0.74,1.6200000000000003
smCfaIzCApV_Z524oT_rf0mDYIhJ,BA2Cs0.2FA0.6MA3.2Pb5I16,16.52,1.11,201.9,0.737,
smFlKI1r7_zuw7zXnzXPOUYdwEUF,MAPbI3,16.8,1.03,221.0,0.74,1.6
smGfn2swMVE6_Idi6Zr1cAndU5D0,CsPbBr3,6.54,1.28,74.1,0.69,
smKk-RDMGwW7IbcQzUTLH9N0-GpZ,MAPbI3,7.8,0.91,166.0,0.516,1.6
smdlmijDW7I6LF9Bb9QpYIrUXkPS,MAPbI3,12.0,0.92,189.0,0.69,1.6
smr5j0Wt8bQ6LdNBWKA-wQmuDoBH,MAPbI3,10.01,0.9,170.3,0.65,1.6
smvZCHU8TlSlJlQXLjuqrwcZGTKH,FA0.1MA0.9PbI3,7.82,0.97,165.10000000000002,0.488,
sn1bdNJ2PvjZIUj1wB4HtyV110R2,MAPbI3,14.3,0.97,221.0,0.5760000000000001,1.6
snEQGf7EtYJyGrAre07olPvllQcO,MAPbI3,4.99,0.9,80.5,0.69,1.6
snEm9LCnAZI49AuOtw4NTLYUOer6,MAPbI3,11.02,1.01,156.9,0.7,1.6
snLhHbugEKl4aYLSk6T6lFrCm8GE,MAPbI3,4.72,0.84,180.2,0.31,1.6
snM1ppcFN8HXXVSFtrE-YDj2CXI6,MAPbI3,13.24,1.04,196.8,0.65,1.6
snUmU9LO5q4gLa_F1RQnfWtt6Wlo,(C6H4NH2)CuBr2I,0.36,0.3,24.4,0.42,1.65
snXncF05nzxYwWKBUCneZIjGb_WN,MAPbI3,13.6,0.94,205.6,0.7,1.6
snfFMLffu8b4Mri7mYEDXqYyBr-7,MAPbI3,7.2,0.87,116.0,0.711,1.6
snh8U9KzPLLkvT84y17F60idqECQ,MAPbI3,13.5,1.061,193.5,0.6579999999999999,1.6
snjsRNxGIXpkWGjE08J1M4w1Ktvu,MAPbI3,14.5,0.91,193.0,0.7809999999999999,1.59
snnGG8qjK_6Zmeon51kpsFCo9pkA,FA0.85MA0.15PbBr0.45I2.55,16.5,0.99,217.0,0.75,
sntBgnt8Atvj2fuDZDwuyYg5LTCe,MAPbI3,16.25,1.0,213.79999999999998,0.76,1.6
snu21lavBXtcgE2NhhTxiEbj6O_e,MAPbI3,5.61,0.91,102.8,0.6,1.6
snuMS6HfdShRW1zfGlcHJTOBQCMk,MAPbI3,15.07,1.02,200.3,0.73,1.6
snyeBF9eGDRZb_8t7er31NDwpvox,MAPbBr0.5I2.5,14.34,1.07,193.5,0.69,
soEVjywwFMH89q_c6MUh5Xi_BZXk,MAPbI3,13.34,0.92,206.0,0.71,1.6
soFTyqRHNFWmsaW9_yJvSWW-3GTJ,MAPbI3,11.7,0.98,193.0,0.69,1.6
soNbq3KRwnzKzljnpCY6AhpIHAlE,MAPbI3,14.61,1.08,199.60000000000002,0.6779999999999999,1.5
soRC6MOizd6lKKFoK8CFGlqimZBk,MAPbI3,10.6,0.96,182.2,0.618,1.6
soZ0YwgZxthmZFkFHEmQjgi4pMvg,Cs0.05FA0.79MA0.16PbBr0.51I2.49,15.2,1.06,196.0,0.736,1.633
sob31DLMadC4WXwTmZBwnbtjvFRA,MAPbI3,13.46,1.001,189.4,0.741,1.5
sobfj5BEaFs6EKxle6LcnKxcfsoq,MAPbI3,15.2,1.08,180.6,0.777,1.6
soc3pn2FPFgsaM4DGLQ4p5andY7S,MAPbI3,13.45,1.05,177.5,0.72,1.6
soxYj7sXI3eRlVsXGf0GP_iP_sBf,Cs0.17FA0.83PbBr0.3I0.7,17.36,1.171,196.0,0.76,1.72
sp-9ayXhKl2yrpgoqbiW5AbyLYhL,MAPbI3,11.42,0.96,211.1,0.53,1.6
sp043LBpElO3pFTHhrYYSCXJ4jOl,FAPbI3,9.96,1.245,127.26,0.629,1.859
sp16RbgbGadjQMm2LPswyGwkoPEZ,MAPbI3,15.63,1.05,202.7,0.74,1.6
sp1_QVQuw9TeSMC2JkWcxEB5qIdv,MAPbI3,15.01,1.03,205.79999999999998,0.71,1.6
spCyb-2fY6DBYcm13XvvH8x50WRY,FA0.85MA0.15PbBr0.45I2.55,14.5,1.05,228.6,0.61,1.52
spD99JIBfkx4Ec8Z6f1dvwmI0Z6f,MAPbI3,10.53,0.92,177.10000000000002,0.6459999999999999,1.6
spDvHXGMFUtoustSoJG8Vvbr-_gy,MAPbI3,14.7,1.07,185.79999999999998,0.7929999999999999,1.58
spGZ3RQ_x4OX3BlLhNM9u7NlXe0n,MAPbI3,11.05,0.9,191.9,0.64,1.6
spP8Fu7smId8SGSdiQbW9HnppsN8,CsBi0.04Pb0.96I3,10.84,1.05,151.1,0.73,
spU8F5jwqnkSHq_hosFsRdTut11S,MAPbI3,7.79,0.93,136.5,0.618,1.6
spbZ_b1LRYKtjznO04gHD5dXejK8,MAPb0.98Zn0.02I3,15.9,1.07,210.0,0.71,
spcKN3E-0Z-JpG-kCgLe7OkfXz1R,FA0.9MA0.1PbBr0.1I2.9,20.2,1.11,230.6,0.7929999999999999,1.56
spdKQapjlXwIRVjgAv_Qd9KZ1YQt,Cs0.24FA0.76PbBrI,12.71,1.033,189.7,0.621,
spgEUG9nhHFZ_rWAdGfuOK0CAl6i,GU0.1MA0.9PbI3,19.09,1.09,225.3,0.777,
spliTeXu9iCFg_uQCwfy1Bn4ETgc,MAPbI3,10.0,0.905,180.0,0.61,1.6
spmThnZopg7UG6kH-7d2v7qKB7_c,MAPbI3,12.02,0.977,191.29999999999998,0.63,1.6
spmdvErxkhY4YujXV9yNEZIQ_6Hx,MAPbBr0.15I2.85,15.15,1.037,211.1,0.6920000000000001,
sq0txftNc9ufB4Tmosui3HEyA8oX,MAPbI3,9.63,0.95,200.7,0.51,1.6
sq3WnLSTR8m5IHcaAVjhydfUGfdi,CsFAMAPbBrI,15.36,1.02,214.4,0.7,
sq6zqSXjpBzBbHxrP61n1p4-N8eQ,MAPbI3,7.6,0.67,231.70000000000002,0.528,1.6
sq9PuXlwVzuD6a_EyEWw0Ck3uzSt,MAPbI3,13.16,0.89,214.60000000000002,0.691,1.5
sqT5OueqY5vQv-fDHEHchZDexFeQ,MAPbI3,0.16,0.47,15.0,0.23,1.6
sqVzLJUtUXfK16fprkeW8D3ViTOB,MAPbI3,2.1,0.85,68.0,0.4,1.6
sqZhezdurgXDIFKCTd0C8NvA_lwd,MAPbBrI2,3.83,0.8270000000000001,77.2,0.6,1.725
sqb-4Y90z040nUdx2KeMs0Klobmp,Cs02FA0.8PbBr0.42I2.58,17.4,1.069,215.0,0.75,1.59
sqdI2wEMX6Dh7jpMSlmNm2xHw--K,MAPbI3,9.2,0.93,147.0,0.67,1.6
sqwxMcWmDvZI0W-olZRpDBg7FUSR,MAPbI3,16.35,1.07,209.8,0.726,1.6
sqzpU7g2hUBSkzfwnXBwS0UQSifY,Cs0.05FA0.79MA0.16PbBr0.51I2.49,19.0,1.12,220.0,,1.6
srF6JSCEAYyYciUlv6Ytd-2ksk92,MAPbI3,15.79,1.077,226.20000000000002,0.648,1.6
srIh0JQZaZIhJGy2MEI5tKBh_gYP,MAPbI3,11.16,0.97,200.79999999999998,0.568,1.6
srf2zBhwqh7GT41TxSYczIa1cCRQ,FA0.85MA0.15PbBr0.45I2.55,17.81,1.07,220.10000000000002,0.75,
srjkkhc9aliJi1FzSeiw-hcrdT4l,MAPbI3,9.61,0.96,196.0,0.52,1.6
srpaFekzcRUSSfmxMV81TJQs_VzO,MABiSbI9,0.05,0.32,4.4,0.34,
srqGEc7pefas8cHtotS-X07ZBFgk,MAPbI3,3.3,0.83,178.79999999999998,0.2239999999999999,1.6
srrC1Z1huNaiqrvXDjIcgr4DO10c,MAPbI3,2.28,0.28,176.5,0.48,1.6
ss8cwB_xrWIzrtwTWzM-Jrs3Ctqt,MAPbI3,14.34,0.89,224.3,0.74,1.6
ssB-yRop8iTd10n6_X2j7SXZ7euL,MAPbI3,17.14,1.02,232.0,0.7240000000000001,1.5480000000000003
ssEMzBnIy0CzyW4kKfoYtYfPgTAi,MAPbI3,11.1,0.953,171.0,0.68,1.6
ssPmVVRha_52XoBOUDHZ9zfC7od1,MAPbI3,14.5,0.91,193.0,0.7809999999999999,1.59
ssX1X98s-HcKGXBX01OK3X9eLCFD,(ThMA)2FA4Pb5I16,18.54,1.075,223.9,0.758,1.5
ssacFH7-jTS9DRXCp0FJzuVqRHNk,MAPb1.0I3,5.9,0.804,158.0,0.46,1.6
ssayhEbyRByGoVxLHue_KMJ1v0_V,MAPbI3,7.1,0.7020000000000001,146.0,0.731,1.6
sscaITfOWSV7eyx_GYydP1bgK2t6,(BDA)MAPbI4,13.8,0.96,205.0,0.7,
ssiXm8aDRWNDCBpUtGjS5ybuTaAz,CsPb1.0Br3,1.12,0.942,18.36,0.65,
ssmvkkoU77HjFxymoxnxYEb5Yb_5,MAPbI3,9.05,0.86,146.1,0.72,1.6
ssorfH_T-PbRqSoz_rEcS5eQ16to,Cs0.15FA0.85PbI3,19.86,1.13,229.0,0.77,
ssr8U0Pj-qUDPj3VgphToIZF0UMi,MAPbI3,12.6,0.98,188.0,0.68,1.6
ssvTmnUUKBmqP-FhqIzfHu8ppW0i,MAPbI3,1.32,0.6409999999999999,68.0,0.32,1.6
st0Jo2gZCCwVj35SmMqJKThlhOxj,Cs0.05FA0.8075MA0.1425PbBr0.51I2.49,19.38,1.1,231.1,0.764,
st9N7HeBmav5XmJUWd0k0K8ppiE2,MAPbI3,15.65,0.98,214.1,0.75,1.6
stBhV9d7ejRB7OG1gxU_uxZafQJQ,MAPbI3,8.3,0.996,144.0,0.58,1.6
stLiE_zfvzAM6Qq0eU_kKm5Tu4GY,FA0.83MA0.17PbBr0.46I2.54,18.0,1.12,210.0,0.76,1.57
stQ94JyMNbPPqT_Grhtrnpo5m8OC,MAPbI3,16.27,1.025,220.91000000000003,0.7190000000000001,1.6
stUPkSHeixPrGrjwFZlTh_CX3hQv,MAPbI3,15.5,0.95,223.4,0.73,1.6
stUWrqbGQoHIi5Zs0DUsprCeZRHp,MAPbI3,19.0,1.12,220.0,0.775,1.6
stbTgFpmMVD3IcBiYNSYgWCEkfg3,MAPbI3,11.6,0.86,190.0,0.71,1.6
sthMgBsMG2jPSGw588oCrjmx2Ifd,MAPbI3,13.1,1.05,171.0,0.72,1.5
stiGZC6Zb7ipSDOY_1-Ai_cbxffv,FA0.5MA0.5PbBr0.45I2.55,8.25,0.88,171.17999999999998,0.534,
stp0QTKVu-5nGd7Lu5O35o_Obydb,MAPbI3,11.4,0.96,172.0,0.69,1.6
su7Q-3x5EVlZ7HCnkpnwa6X9OpbC,MAPbI3,1.67,0.95,34.4,0.51,1.6
suTDICbdD6FNB3cS9rnkLE_I9ONu,MAPbI3,11.0,1.0,197.0,0.56,1.6
suWClr_3D8blr0_tgZaK0_N3QFPB,MAPbI3,13.61,0.92,213.9,0.6729999999999999,1.6
suiZ7KEhiGDwyOAar26PiKctBb3h,MAPbI3,10.17,0.87,175.79999999999998,0.664,1.6
sul79U9ZEn739ZbXmBFqsmvsFl9k,CsPbBr2I,6.21,1.2,81.8,0.63,2.07
sunaTe3rsrHM17j2_QQvYY4kUrV8,MAPb1.0I3,6.0,0.84,140.0,0.51,1.5499999999999998
surW11k5Xk_-wngczDaTPFzf4zLG,CsPbBrI2,11.2,,,,1.82
suvbf5qKUP4i2rIXJzkdvqOzt0Ck,FA0.67MA0.33PbI3,13.86,0.971,227.04000000000002,0.628,1.528
sv0Nb99qCtjMw_A1OQ0v_yE8bgRR,MAPbI3,10.94,0.77,221.0,0.64,1.6
sv0vexO6QF0JjEvrvk6I2qYZFhzx,FA0.85MA0.15PbBr0.45I2.55,15.48,0.94,215.0,0.747,1.6
sv6qgYeILAebZ3Q6v1Tim-B6WSrB,MAPbI3,7.59,0.983,122.8,0.631,1.6
svEfEogkdC1Wuw71-ZyYRF-MXZG0,MAPbI3,1.5,0.91,45.0,0.34,1.6
svEfUxhalxri2tjeomgx17bNnqEn,Cs0.05FA0.79MA0.16PbBr0.45I2.55,20.4,1.12,232.0,0.79,1.6
svFmoeMprtwTyPKqghOxxTLczNhy,MAPbI3,14.8,1.03,214.0,0.67,1.6
svZfy4M4lu6ThaBC3wY6lJEGJZZM,MAPbI3,6.62,0.957,125.0,0.55,1.6
svfRvNMyfcYOYQ6IJ-6OJet5_RGh,Cs0.08FA0.76MA0.16PbBr0.51I2.49,3.27,0.767,150.8,0.283,
svk6qfRKCw_Drg7s19VfE3C-t_2j,MAPbI3,6.25,1.01,125.39999999999999,0.49,1.6
svoahYCqBQDIvFf4cqr3jU2yogT_,MAPbI3,15.2,1.0,219.0,0.69,1.6
swPYXPfRBCK1ZU2y4h6JwOtOsa94,FA0.85MA0.15PbBr0.45I2.55,19.65,1.15,222.3,0.752,
swVOj2is_7DMFcuZrmejG70XuIEt,FA0.83MA0.17PbBr0.33I2.67,19.37,1.04,244.8,0.76,1.59
sw_kzQyBM1eJaQf0MyZNSh8EwBaj,MAPbI3,16.01,1.05,205.7,0.74,1.6
swci7B4KAg8TExlWyi9i2uOK10_a,MAPbI3,0.9,0.63,81.0,0.22,1.6
swjTEcu8xASNEQNQ3k6MgjN8H7Gu,MAPbI3,14.09,0.993,214.3,0.66,1.6
swke2v9tzW6w0L8nm6Y_VGgkueDf,MAPbI3,10.43,1.0,169.4,0.616,1.6
swww0TIYuNtECFzi9_KApdJ8erFR,MAPbI3,14.92,1.0,221.9,0.672,1.6
sx-0i78WgHmhtHstDdLUq71t_FGc,CsPbBr3,4.03,1.3,43.4,0.7140000000000001,
sxGosQxV1lE0ffjMA-F4SkCaKbm4,MAPbI3,15.66,1.02,219.60000000000002,0.696,1.6
sxMcAb677Mlt7-ZLLO6s9FvomPjm,MAPbI3,19.82,1.068,240.39999999999998,0.7709999999999999,1.6
sxSv0xxdtN30XA3DXlDdOeQ6DvOC,MAPbI3,15.55,1.0,213.5,0.728,1.6
sxTF8samSVRVFUAsLpp8jXJeS6jp,MAPbI3,11.96,0.96,182.3,0.68,1.6
sxcdDRLSrH05If3nsKivB9Be6hRV,MAPbI3,9.21,0.8220000000000001,162.0,0.691,1.6
sxdwxwdPFBAaAmGopWuhkYi60JGr,MAPbI3,6.4,1.01,126.0,0.502,1.6
sxfj5BO0fis5MwbA6oMr8SNKXkqx,Cs0.05FA0.79MA0.16PbBr0.51I2.49,17.0,1.0,243.0,0.7,
sxgWvjaEYMmqVYoJk9NYn4RUGFnZ,MAPbI3,7.8,0.92,152.0,0.53,1.5499999999999998
sxnpcAlPk8hRukczhBS1ekwFC04s,MAPbI3,1.47,0.5760000000000001,83.0,0.307,1.6
sxpRDwRQJ0NWAUBC4NSY3NbjEMwG,MAPbI3,12.62,1.02,209.0,0.591,1.6
sy-4a3y3xru4kft1X7kNNGPoRKaG,MAPbI3,14.3,1.023,229.0,0.61,1.6
sy8VJZ2MHvT0liQs2zOEUtpoHj3V,MAPbI3,12.55,0.88,218.5,0.65,1.6
syBKjOUOdr0RyVy5PCdOwUy6T174,FA0.85MA0.15PbI3,19.03,1.05,247.5,0.7290000000000001,
syEdzY-7FNzxmvwD63OGIwJ6bUUI,MAPbI3,10.7,0.948,188.0,0.6,1.6
syOh7cQMgpPFPIlmKPKaP7mG9X6t,MAPbI3,2.02,0.59,111.6,0.309,1.6
sydY-eoBmRBdLG3IcN7F-IvrSOUS,Cs0.017FA0.83MA0.15PbBr0.51I2.49,19.7,1.16,232.8,0.78,
syiiDkR6QJWILq84CvoLBwNIj1TA,MAPbI3,14.33,1.01,186.8,0.745,1.6
syj8a7Wfm8Sam1Np89a45gZNRXJY,MAPbI3,11.92,,,,1.6
syo_qhnEhsHx8Q7th9G-_IY0RgqH,MAPbI3,7.73,0.89,128.0,,1.6
sytVdmyO-6xGspWJDofGOiLMGkGK,MAPbI3,14.18,0.92,206.70000000000002,0.765,1.6
syv6UPrXgiXxK3aqrARIUdilCFG4,MAPbI3,8.28,0.84,207.0,0.48,1.6
syzAxIKeuGNsI8s3qIPMXCUmHJja,FAPbI3,13.24,0.91,195.7,0.741,1.48
sz0ON6KWhdTxpDTIlkMhv0lSCHKX,MAPbI3,5.87,0.8,174.01,0.408,1.6
sz7HjRqDmfgQt59cnYPEzQACpHD_,(PDMA)FA2Pb23I7,2.91,0.878,50.949999999999996,0.647,1.5300000000000002
szGSolUcHCwPFqyN2NSsP2CXw0C6,MAPbI3,18.14,1.01,227.7,0.789,
szKu2Ak31_T08i5i4-mNZBnetzpr,FA0.7MA0.3PbI3,20.1,1.11,231.29999999999998,0.75,
szP_jEDKgJuyu-W0uvhvcMhDH5f4,MAPbI3,14.0,1.02,202.89999999999998,0.675,1.6
szXC6EEjw-5CkzsEVVPTqnrRkrAc,FA0.75MA0.15PbBr0.45I,13.3,1.03,210.0,0.66,
szeXV8-OXGUaeDx9eFy6aT_6hiNK,MAPbI3,14.0,1.06,204.0,0.65,1.6999999999999997
szli8D6eATKf8br5awsLgGJLcJ5E,MAPbI3,9.38,0.96,158.2,0.62,1.6
szljljZnVSijHNBLSiMBRL5JZYEA,MAPbI3,15.96,1.095,215.6,0.688,1.5499999999999998
szuLLbZt4yuvgfSqI3QqwNey-U7r,MAPbI3,17.3,1.0,208.29999999999998,0.815,1.6
szvqQjWntYi0vZUxI4kuSjoBoQ_N,MAPbI3,10.3,0.877,194.0,0.665,1.6
t-5XRIZiIt31MQBkZhf1X4jf4vGQ,BAMA2Pb2I7,1.1,0.42,52.0,0.501,
t-5tvuSkuAXn3vDijMBbHsHo8ArV,MAPbI3,10.27,0.967,187.7,0.5660000000000001,1.6
t-FPn7kgA68kwuufGPTWhRKzNfmn,MAPbI3,14.3,,,,1.6
t-OAB0phzFXt9og4YtYDA1BWcCl5,CsFAPbBrI,20.01,1.204,215.79999999999998,0.77,1.63
t-dfahXxqEHNGk2E9t5Ifw-2K_Rv,CsPbBr3,5.38,1.14,67.9,0.7,
t-kwnKI06ZKXc7b3Aj_pCNqm0SsK,(PEA)1.6BA0.4MA3Pb4I13,15.1,1.19,185.0,0.688,
t-mYdjWPwY4Oz3OmYVBojqtohfr9,MAPbI3,12.0,0.97,211.0,0.59,1.6
t-otKbzgLvz9_UCz-TOCnrxfaRMp,MAPbI3,14.8,1.06,170.5,0.65,1.6
t-sK1D6XFB8GclMGPIVNQPZROvi7,MAPbI3,13.3,1.045,194.0,0.63,1.58
t-tqn9CwBCsXefBXqWeTWZjJxP9g,MAPbI3,9.9,0.92,181.29999999999998,0.59,1.6
t-zVhQZ5KZrdxp2Yx656r9p7-B-J,FA0.81MA0.15PbBr0.45I2.55,9.03,0.95,163.29999999999998,0.58,
t01Gq0LConNEyEEsQCB4VhhYPf3I,Cs0.1FA0.9PbI3,19.0,1.01,232.0,0.81,
t07du-mGYOkhhBPyX1EKTGxlRjuf,MAPbI3,2.72,0.84,75.19999999999999,0.43,1.5499999999999998
t08ibGT2C0aFhnxUO9Wpxqu4XHbQ,CsPbI3,6.94,0.94,138.0,0.52,
t0G3QooChMDnIJsqVNA8-UfUuoom,MAPbI3,18.6,1.06,226.0,0.77,1.6
t0K3MdBd8F941RoOuRnswuKd_WYR,MAPbI3,14.0,0.98,220.0,0.65,
t0O1NLolrAXLpcenkcTeSQ6SSWLK,MAPbI3,13.54,1.04,206.6,0.63,1.6
t0O_o2csBZOJL_QkgtF46nTUA9Dk,MAPbI3,7.85,0.73,191.0,0.55,1.6
t0Q-M2Kkmr-tWNuhTHIwpcQ-EDja,HAPbI4,0.53,0.77,21.6,0.322,2.2
t0bMrDPRQhhW0LPUyE3Ldip3sBth,MAPbI3,16.02,1.02,215.10000000000002,0.73,1.6
t0f0YatXbQND6h2OmuYsXbwm3F6E,Cs0.2FA0.8PbBr0.6I2.4,17.16,1.07,206.70000000000002,0.774,1.6800000000000002
t0fJs0XlvH0GzzHjJzl8d3pGZKUU,FA0.87MA0.13PbBr0.51I2.61,14.04,1.01,223.29999999999998,0.621,
t0kO8fOoCTaadC8ksqlgxfHXxYRa,MAPbI3,14.22,,,,1.6
t0l1UfcEf_AkBaEreu9UGNR8h3Ip,MAPbI3,0.05,0.06,37.5,0.26,1.6
t0pp5ZtNWxLX5kH5xzvUHfQLTevh,MAPbI3,18.9,1.1,219.60000000000002,0.78,1.6
t0sZ4aB-B3MuPw9J2JU5YzNSsGhA,CsPbBrI2,11.97,1.113,154.73000000000002,0.685,1.9199999999999997
t0saDHUKzsieHENt9HpE-HZLPi0F,MAPbI3,1.8,0.78,74.0,0.31,1.6
t0xuWUQ82WEGjcH7S82HNozkpkys,MAPbI3,9.4,0.915,161.0,0.639,1.6
t1-0pD6TTjzFPZAzZ9nIfuJ4L3Nu,MAPbI3,19.6,1.1,220.0,0.8,1.6
t15NoKfhvF4uz6FxANltqb1JUgQA,MAPbI3,7.47,0.87,137.3,0.62,1.6
t1A1eoyvFOKM_HIY-6RqTAEbHZ3X,MAPbI3,18.08,1.03,240.5,0.73,1.6
t1D1ua-wLquPT92VNe7K7Cf9hNOZ,MAPbI3,7.52,0.8590000000000001,46.230000000000004,0.534,1.5499999999999998
t1Kuw5S_XXroOcnJ1YeZfTD6Z6_V,MAPbI3,10.1,0.91,183.0,0.61,1.6
t1OonyWLSRStJxH3gUsjXlck6ARo,MAPbI3,10.7,1.0,198.9,0.54,1.6
t1P4D0T9WIE-adOEU8Rcz-JyM10m,MAPbI3,17.54,1.093,229.8,0.6990000000000001,1.6
t1UwCk_vmmxAUG2io51RX18redQE,MAPbI3,18.7,1.1,214.0,0.79,1.6
t1cc9sad79ZxlGKvRw-X0aKKTlCW,CsPbBrF1.88I0.12,9.18,,137.10000000000002,0.67,1.85
t1jbrOGBIRtYdRsSjpCi5AahuYqJ,MAPbI3,9.08,0.96,139.5,0.67,1.58
t217MR_ghyZyfydch4_ujvVKSYls,FA0.85MA0.15PbBr0.46I2.54,15.89,1.123,221.0,0.64,
t2WusirK8EFiJQWlIwK0mOqlLtfQ,MAPbI3,12.14,0.97,193.2,0.645,1.6
t2dGStSrIKR0C05_lvZ1fIC5v4ES,MAPbI3,14.59,1.098,237.3,0.56,1.6
t2hObi7F8bQgZ4ZLsIF3-CGUsyWE,MAPbI3,1.8,0.55,80.0,0.37,1.6
t2jR_sIjLzWETBnAJ3sTBjBMn8MN,Cs0.05FA0.80MA0.15PbBr0.45I2.55,16.29,1.15,208.29999999999998,0.68,
t2q0Z3ZPY-EJRoXer9NUnzylWRCy,MAPbI3,11.0,0.94,185.39999999999998,0.62,1.6
t2vBbYzlLnQ0eHm4afRI_J2OUgpe,MAPbI3,3.85,0.551,210.0,0.3,1.6
t3C5kY8JFV2u9EuMtK96MDVzEKOd,FASnI3,8.12,0.54,221.20000000000002,0.71,
t3HafKDKGxktprmwRkZDB6mD-edy,MAPbI3,13.31,1.1,177.89999999999998,0.679,1.6
t3Q0XxMuNwQMGdOhJpzgeJJOw4JN,FA0.83MA0.17PbBr0.51I2.49,14.4,0.97,239.0,0.62,
t3Se4u1xrW_0_ZxmGHyfTSYMRNhB,MAPbI3,15.27,1.025,209.89999999999998,0.71,1.6
t3X--o-QsCZ7EzUsA3gnvTOmQJTX,MAPbBrI2,36.2,1.028,1.24,0.768,1.8
t3X-poqSRISUGsvAO9XgsJXnCO87,CsPbBr3,5.98,1.2,67.4,0.7390000000000001,2.32
t3ZaA2MI5aXWSfKKJc_McJXgUI01,MAPbI3,10.87,0.83,195.3,0.67,1.6
t3qWIn5ADkVU-521Omswaw1BbK6X,FA0.85MA0.15PbBr0.50I2.50,15.9,1.13,196.0,0.72,1.65
t3t0uWzKhEHQY9rT8BN89VPoza02,FA0.85MA0.15PbBr0.45I2.55,21.3,1.15,231.0,0.8109999999999999,
t49bAItWaSJOfWDiaUvj2xxO0ca6,MAPbI3,4.7,0.73,117.0,0.547,1.58
t4OXo2gz7tw1jPqMACvbiRIbFdMt,MAPbI3,13.78,0.99,200.10000000000002,0.696,1.6
t4aT1tIwAy0gpieraReocVcu1n3Y,MAPbI3,17.59,1.06,221.20000000000002,0.75,1.6
t4qbYE33YCOQD7seGUFUzGbCi8Uj,MAPbI3,16.9,1.01,233.9,0.71,1.6
t4rpgAN1r5KGXOUnipldf9fOAGvr,MAPbI3,10.02,0.82,198.70000000000002,0.615,1.5
t4ukAiy4zovx0qQFTpVIUvHZAiE6,MAPbI3,10.2,1.0,155.0,0.66,1.6
t51veAfo6OVoAF1tn-FvpekETndu,FAPbI3,13.5,1.0,205.0,0.66,1.48
t51wEuNyAJXJd3YEevsVNm3tSrjm,FA0.25MA0.75SnI3,7.68,0.61,198.0,0.64,
t594WyiW97qV8W6Hhe52vxYMn4Up,MAPbI3,12.3,1.05,191.0,0.612,1.6
t5MObvM4o2rSlwUT7WTgM_alkuVR,MAPbI3,13.3,1.05,213.0,0.6,1.5
t5WwqLl5aYMnNLhDoq9a6b3HQdAQ,MAPbI3,9.17,0.92,162.60000000000002,0.61,1.6
t5_N2IAJU9hb5sySwpoRRrWMufew,CsPbI3,13.14,1.247,141.6,0.7440000000000001,
t5dWf2TlpRsz_y2oiHi9RoDE5iZe,MAPbI3,14.6,0.96,210.0,0.73,1.6
t5ea5txG2Mr_ys7qpHOaUeP-0xcS,MAPbI3,4.53,0.58,73.0,0.42,1.6
t5k5zcnvdb4ZwHEWNf3QTzaGuXro,MAPbI3,11.25,0.86,211.20000000000002,0.62,1.5
t5kQaQ1W8wMgwNZsZITWHbYCGLz5,FA0.87MA0.13PbBr0.39I2.61,20.37,1.13,230.6,0.78,
t62dkgPu-giso75GilR6HtJ_OVAg,MA3PbCl2,10.12,0.942,233.6,0.46,
t6HgQ5N2uMF3svjcw7rYWFY4ZCUa,MAPbI3,18.48,1.03,221.20000000000002,0.81,1.6
t6TQWT5mQLsHpo7GzaW-dNwpkUBZ,MAPbI3,12.81,0.86,235.79999999999998,0.62,1.6
t6aWMC0PzzMvsEvVx1lcunC9RfEz,(ThMA)2FA4Pb5I16,16.6,1.016,220.2,0.742,1.5
t6hZdEKWHkbPy8iesScEhgP5Dt9o,MAPbI3,8.63,1.06,135.8,0.6,1.6
t6qqZiaZg6xItSbw7Ii8hTF5TnDh,MAPbI3,12.65,0.986,192.2,0.687,1.6
t7-OaVI4h2U6o5cVieIBZN2F6Y9V,MAPbI3,12.2,0.93,229.0,0.5710000000000001,1.6
t7EvuRI0rQbJAfmiH699KOEhUpwI,MAPbBr3,2.25,1.31,51.5,0.33,2.2
t7ORLctrqjc4bz5Y9KP2bkJmCWhA,Cs0.04FA0.80MA0.16PbBr0.51I2.49,11.05,1.01,176.29999999999998,0.607,1.61
t7Qx_rFxjwTjsLuGBp1poMi1EaxB,MAPbI3,0.4,0.89,11.100000000000001,0.42,1.6
t7eyXVmMB5u6q5elWSKMP0QuXPAD,FA0.1MA0.9PbI3,16.0,0.97,223.0,0.73,1.51
t7gbN8EGn9mYSLa9c4P7qufpZ7Fq,MAPbI3,13.01,0.972,188.6,0.71,1.6
t7jDS6DuB37iZOZrJOEBkDvLAwvE,FA0.83MA0.17PbBr0.51I2.49,18.94,1.095,227.60000000000002,0.76,1.57
t7k_hRIg5A_3dCypVpNpbP7sq49z,(mF1PEA)MA4Pb4I13,10.0,1.097,145.6,0.524,1.6
t7pDhFUZtMTKX4pOtwEpQBVJgcT2,FA0.85MA0.15PbBr0.5I2.5,6.46,0.894,146.9,0.483,1.627
t7pOkyrNKgahUDJwYnFQMsuwng0K,Cs0.10FA0.36MA0.54PbBr0.2I2.8,8.81,0.98,148.6,0.6,
t7u1VMeoy5u9fdIjC2jpo7RywtZ9,MAPbI3,15.0,,,,1.6
t7x2LQi_1XsL7kg78Ztp3OmYF9Zo,MAPbI3,16.4,1.1,207.0,0.72,1.6
t84S48oRovEAKmwSnWsEQAyqUICL,MAPbI3,11.8,,,,1.6
t87CqGDYRq0It_7uir7BxC4POClh,MAPbI3,14.85,1.07,235.2,0.59,1.6
t8Gijr_fjJCo8pOFJJl8DuRECZWg,MAPbI3,8.5,0.81,178.0,0.58,1.6
t8IyLHmIdSHItfpdZl9tDygb0VL8,Cs0.005FA0.81MA0.14PbBr0.45I2.55,17.69,1.13,223.4,0.727,
t8OFS9VkVzjGwrP76iXi89AHaLKO,MAPbI3,16.9,1.01,242.0,0.69,1.6
t8RrW5upOBZvAQV8HPVwX7lIL9Wp,MAPbI3,12.64,1.06,190.7,0.63,1.6
t8WNX6aNHBg1ZtQNuaUg-SUXZRO3,Cs0.15FA0.85PbI3,9.56,0.8859999999999999,199.20000000000002,0.542,
t8lUKPuuUF5KHFs6qJ--v0G2JqDF,MAPbI3,8.47,1.0,122.0,0.6970000000000001,1.6
t8mLwpEe8oV7d8ZKq1ojdfzKYQ-M,MAPbI3,20.0,1.05,240.6,0.79,1.6
t8uKsyunUnuTIkmOLv8gesd-oXrU,MAPbI3,1.5,,,,1.6
t8unQBk-DTVvK9u9TtYf5XXxxn0w,MAPbI3,13.8,0.98,210.0,0.67,1.6
t8veV2_owVyTOkblc24DLfrufmag,FA0.85MA0.15PbBr0.45I2.55,14.48,,,,
t95K5AC1kmKpfewO4q4-lQtNv2sK,MAPbI3,4.2,0.88,100.0,0.477,1.6
t9O1eyS4yN8z_AIj5euvg3bM6yNR,MAPbI3,7.4,0.964,135.0,0.6,1.5499999999999998
t9PQuG2guWTWJtL3jVOCz8MSd1r1,CsPbBr0.45I2.55,16.14,1.22,171.29999999999998,0.775,
t9XrTQe678MfQ40Hb7Uf4zmVpuk4,MAPbI3,14.6,1.04,189.0,0.7440000000000001,1.6
t9YOruCsuIXFq2DGG3_AYoZVg2bE,FA0.85MA0.15PbBr0.45I2.55,15.4,1.07,208.2,0.69,
t9ZaDM7L523CICLDi-nXJ_Y_MG6z,MAPbI3,9.18,0.901,194.20000000000002,0.53,1.6
t9_DIfTgvnYWN85FyBb_sSpuGjyd,FA0.85MA0.15PbBr0.45I2.55,19.24,1.13,224.0,0.74,
t9jlqHTiYgQF1ut1q3Cwj5g1LlDN,MAPbI3,0.07,0.042,57.300000000000004,0.303,1.6
t9qSVHZNZAc67GXLBFRUWJS37a_Z,MAPbI3,20.03,1.1,233.9,0.778,1.6
t9qd6-EtvvLg55jF0nhOY6Va8ez5,FA0.93MA0.07PbBr0.21I2.79,9.24,1.0,169.4,0.5529999999999999,
tA5zSsRo6S9j2aq0P9Kao5r9qKwj,MAPbI3,12.4,0.89,218.0,0.64,1.6
tA85cxkOvP30UCImgb2gLzFJ9IeZ,FA0.85MA0.15PbBr0.45I2.55,19.51,1.122,231.70000000000002,0.7509999999999999,
tABgHh08XHryn0yRig3l_67OITCU,MAPbI3,2.51,,,,1.6
tABj0Dc0en3aawXumpiXIkerEq1b,CsPbBr2I,2.63,0.85,77.1,0.4,2.07
tAHOZvXFVqzf_aqB8aggBSyU0QxH,Cs0.05FA0.7917MA0.1583PbBr0.5I2.5,10.35,1.005,149.5,0.6890000000000001,
tAV40SiIWdnsswhChEpM_HunTrhV,MAPbI3,18.12,,,,1.6
tAYjN_QhJKfwbfHACV5cuP8MPFG0,FA0.67MA0.33PbBr0.33I2.67,10.45,1.02,141.0,0.711,
tAbDKq4k6aQowomXBHaDOgaQGoYP,MAPbI3,7.38,,,,1.6
tAg4Ob76zBrmYvJ3MgvroSDEc-U_,FA0.75MA0.25PbBr0.75I2.25,16.37,1.15,195.0,0.73,
tAhZMY4_5ZLune2HVRbqXdHBb57-,MAPbI3,10.77,0.963,170.7,0.66,1.6
tAsATw_6P0VuEGMnxpVBqzlDmqyj,FASnBrI2,0.47,0.4429999999999999,20.0,0.5329999999999999,
tAsrsek43Phgl2sf4ufEkpvkBka8,MAPbI3,2.32,0.96,32.9,0.731,1.6
tB0jzkDcWuzL3BZVPWYto3I06GUG,MAPbI3,16.5,,,,1.6
tB50eZY5_iAIdbrI1-XFVdp5NzuL,FA0.9MA0.1PbBr0.3I2.7,14.99,1.06,210.0,0.67,
tB8hAEvb70cY4eoiGR5zoIeFsnK4,Cs0.1FA0.7MA0.2Pb0.5Sn0.5I3,18.7,0.752,313.0,0.7929999999999999,
tBIJkiFHUhCZH69ZSAw1D0w6RwRX,MAPbI3,15.1,1.07,204.0,0.69,1.6
tBOjzOFlu5qYffh5iroNkzHEMrqC,MAPbI3,11.27,0.84,200.7,0.58,1.6
tBP4pGnz1wzdulzCTDA4d3FPaalF,MAPbI3,16.47,1.01,213.0,0.703,1.6
tBXC6d5yzVKThEf7dS6vPNQ8U-0_,MAPbI3,12.85,0.89,218.0,0.64,1.6
tBY79UBq8H8scBLPnTukUNMrHpEP,MAPbI3,18.7,1.09,231.0,0.7190000000000001,1.6
tBZCrWSxeHi2OzMkWNDRve_-3nJd,MAPbI3,10.03,0.84,175.6,0.68,1.6
tBdV7Vx38snHBIN0omT_olvZmvNg,MAPbI3,14.37,1.05,200.5,0.6829999999999999,1.6
tBlkXBUUnKJdRKEg3w_XCXCUe2DF,CsPbI3,9.2,0.899,176.70000000000002,0.627,
tBqOoZP8vAWxGJ-DK0SlXs08IXxw,MAPbI3,13.3,0.9,189.0,0.76,1.6
tC-0zrZw4fqXZZOgK6jf97Eoxy2o,MAPbI3,12.77,1.03,188.2,0.659,1.6
tC2EXOlt3ZQCoMYBq_4YXR6vvj__,MAPbI3,16.45,1.07,207.7,0.74,1.6
tC4xyUyn9nQRMo9dZ450FGBjC-CW,MAPb0.25Sn0.75I3,8.51,0.7,190.0,0.64,
tC68SOraSaHX-yHywS7J-MJSp8tS,MAPbI3,18.6,1.03,232.0,0.78,1.6
tCI-DlEbpc9hqO4309qcKjXGRj_b,MAPbI3,6.8,1.03,144.0,0.47,1.6
tCTpwaCA8zcde_wduqSF3fjQ-TwY,Cs0.05FA0.78MA0.16PbBr0.5I2.5,18.83,1.135,212.39999999999998,0.792,
tCU4lLaNqQcckyXT24QWtJVfxujy,MAPbI3,3.01,0.95,71.9,0.44,1.6
tCVoi5bHoH_gYcOImHXYvQICYMQE,MAPb0.85Sn0.15I3,6.51,0.67,184.0,0.53,1.37
tChNLTbdtvMjr9XS3kON7JCER0iO,CsSnI3,0.77,0.48,81.1,0.198,1.3
tCo22D-BLF2kTZfva3IQ7XWxOclQ,MAPbI3,11.98,1.021,174.3,0.6729999999999999,1.6
tCq1o0Lzge_QgNr7nZIPjUO3OV0j,Cs0.2MA0.8PbI3,11.15,0.92,175.0,0.69,1.6200000000000003
tCsk7Ll20mJQ5-QP-OASYC7VEfQB,Cs0.05FA0.95PbI3,17.65,1.07,227.8,0.726,1.54
tCv6P_WRRZKXawgF0AxG9ciT9Xg-,MAPbI3,17.29,1.0490000000000002,227.0,0.726,1.6
tCvL84l97NSAQ78gEY9Id_Hpm9po,MAPbI3,7.47,0.8590000000000001,129.3,0.67,1.6
tD-4upYBrk6BGyoA15PtaNJjJR1e,MAPbI3,7.99,0.92,158.0,0.55,1.6
tD49a379LLveHlaTilVt4urXC3rY,MAPbI3,6.9,,,,1.6
tD6lbgutkTSOunr0P8GLhMNsDMmb,MAPbI3,15.32,1.05,208.5,0.7,1.6
tD6oHTl6wpQEyEDNphEhOcw3T1la,MAPbI3,14.08,0.99,211.8,0.672,1.6
tDhzGtbCdJqkpp6exYiB8b6OE9zI,MAPbI3,2.2,0.79,67.0,0.42,1.6
tDkiN3T7Kid0G-h6SB1w6oahNPmD,MAPbI3,8.06,0.9,155.0,0.5760000000000001,1.6
tDs0Os8vlDo-_d-QA3JrGYwaC7Hj,MAPbI3,14.7,1.03,236.0,0.605,1.6
tE-l6OTYZinS9n_5cuqTT_e67y0P,MAPbI3,17.51,1.06,220.3,0.75,1.6
tE60CfGfxA4amglcC4NYWEKSXb8W,Cs0.05FA0.79MA0.16PbBr0.51I2.49,14.38,0.9,226.0,,1.63
tEBgyKXARnHpW80yEbIaT3rVS5dW,GU0.14MA0.86PbI3,13.79,0.83,237.3,0.7,
tEE4HzooE-7iSBy-iDOaSchcamIT,MAPbI3,18.28,1.07,219.3,0.779,1.6
tEEdBB2K6sB1W1VkcZEImdfVDuI1,(PEA)2MA3Pb4I13,5.5,1.02,96.4,0.565,1.64
tEJaQ1K1NMjqAjE84M78hDcjrBrQ,FA0.54MA0.46PbI3,17.33,1.06,235.9,0.693,
tETVWScfctfjcdlzhdWEh4GXmPra,MAPbBr0.45I2.55,13.52,0.96,209.0,0.67,
tEioyzr0Ki2fZJNngDuuwY2SgOGn,FASnI3,3.87,0.32,206.0,0.59,
tEoPi7lKaexaEQyCrJSCb8J2KKuF,MAPbI3,10.03,0.922,188.29999999999998,0.5770000000000001,1.6
tEzjz3zOuYR7n4xLdPwxUl1bZl_H,(NH4)3Sb2I9,0.12,0.56,7.199999999999999,0.298,2.27
tFD5pJvK8x91b8B0l4CFuKOm66cx,MAPbI3,15.4,1.02,209.0,0.722,1.6
tFH2MTukHOYY0D41l51ntU_E-PMG,MAPbI3,11.49,1.0,180.7,0.64,1.6
tFWqXLOxerwEex019PWsWVsSTWFV,MAPbI3,1.8,0.78,91.0,0.26,1.6
tFiYjdtm2Ix6MsAEYE9hzkXG-WoB,MAPbI3,6.7,0.87,94.0,0.79,1.6
tFrNsadxemwYyz1We7lGkRLkqmuW,MAPbI3,14.2,1.04,205.3,0.6659999999999999,1.6
tFzSixG8IYD1omgfDTPt7AxMIPZm,MAPbI3,11.44,0.86,197.39999999999998,0.679,1.6
tGJAW7gA1Ayh2xZ3pBJ43ZYhgCv8,MAPbI3,7.25,0.83,168.0,0.52,1.65
tGOwIH4V1uc9Hsh3wppRzrvaMgPT,FA0.66MA0.34PbBr0.42I2.58,16.9,1.04,221.0,0.74,1.6200000000000003
tGW4Bn1OnpaXDuIpd9mvQjA2gJYD,MAPbI3,15.8,1.03,235.0,0.655,1.56
tGnF6hRVs_TkGlV22MhJB3cqT2zu,Cs0.05FA0.8MA0.15PbBr0.47I2.53,18.09,1.115,226.6,0.7170000000000001,
tGpUtNbVqJCDikN8-3w3eFTkKkz5,AgCs2Bi0.75Sb0.25Br6,0.25,0.64,10.3,0.379,
tH-aVmMpwf3CrJfAJqCDa-AZbzzM,(HdA)PbI4,0.59,0.725,17.35,0.471,2.44
tH0vVfThqtuWtssinH_M1C0DoD_M,MAPbI3,14.11,1.05,209.20000000000002,0.64,1.6
tH11ZLMCobf5MaBLQCa_igaT2fIa,MAPbI3,12.09,0.86,193.9,0.722,1.6
tHMkoAB4yqfoUL4tIyRM-WuSvhk-,MAPbBr3,5.2,1.17,61.0,0.69,
tHQw6LO_yUE44grasgSO4oaMwXQQ,MAPbI3,7.4,0.851,183.0,0.483,1.59
tHTsgca_agNEgxBD3zItChakB0dq,FA0.85MA0.15Pb1.0Br0.45I2.55,19.11,1.053,227.8,0.7959999999999999,1.5499999999999998
tHUIdL0K_0K3CF11xK9UqfGT_9OD,MAPbI3,8.47,0.96,133.0,0.6579999999999999,1.6
tHd7QaPAj_RaBe6XYQVZS2JuY4Vg,MAPbI3,15.78,1.09,220.2,0.657,1.6
tHhC9HG947pXdL4ySMLzbZGtWovv,MAPbI3,17.65,1.125,224.89999999999998,0.6970000000000001,1.63
tHj6YzdU6tlJK3o8PayFgzus_aHj,BA2MA3Pb4I13,10.45,,,,1.64
tHsb33K7G-ApNjqlwm8fi357Bu_V,MAPbI3,16.16,1.02,214.20000000000002,0.76,
tHtcWOHsTTqKdTW4A_emp1b0sarH,MAPbI3,9.5,0.895,211.0,0.504,1.6
tI6vXN99uqQa9EtDue4J5TWzDDmL,FA0.85MA0.15PbI3,19.84,1.07,247.8,0.746,
tI7xWrY8opRy1v4MUeqV3m-jmcvq,CsPbBr3,8.62,1.54,72.8,0.769,
tIHTruBiw1_RdYmlA5uRw7kZ_oZ9,MAPb0.995Sb0.005I3,8.53,0.94,167.39999999999998,0.542,
tIX7IFkXAqFRsdPlha0qZZxTmXED,MAPbI3,1.0,0.4,59.0,0.35,1.6
tIXGv_88p1g07rozQyuImRrecKcQ,Cs0.05FA0.81MA0.14PbBr0.45I2.55,17.5,1.06,234.0,0.708,1.63
tIXVXuLxZQdBWCu9uKKHOul7RtUh,Cs0.2FA0.8PbI3,8.93,0.8640000000000001,167.0,0.619,
tIYhbDLq5QvarAh_ib908gQyj0NH,MAPbI3,10.6,1.0,202.0,0.525,1.6
tI_YEhONxnqcCmsg7n_OowLu_W0O,MAPbI3,8.74,0.92,139.1,0.682,1.6
tIbyZzjMehc-O3A2vu8WdSaI4g6l,CsPbI3,16.54,1.115,191.1,0.7759999999999999,
tIe9pcabPHurMmPloZu87uuLHTGD,MAPbI3,6.84,0.875,184.7,0.423,1.6
tIqlUuwr0tnF3twbIdjj99jBOv5c,FA0.95MA0.05PbBr0.15I2.85,22.1,1.1,250.0,0.8029999999999999,
tIrulGkZCOYVUiG1vO9N4yP486dT,MAPbI3,6.9,,,,1.57
tIztSkTR68Rcj3a0RnpYm0wHumKG,MAPbI3,10.0,0.8,170.0,0.68,1.6
tJ-RNXDA2bO9ghkbBgoDgdp_9k6b,MAPbI3,3.35,0.81,56.7,0.731,1.6
tJ-rWD203ZjCpE4PPkI80Niax1NQ,MAPbI3,11.14,0.898,208.9,0.6,1.5499999999999998
tJHsHBvPtG85fShhNnNMJIdy350c,MAPbI3,14.98,1.0,194.4,0.72,1.6
tJKvMtsgcj0nKGeLY-WpK6CcgKbK,MAPbI3,14.5,1.01,186.0,0.774,1.6
tJLZZlPLCzq-1VwPeYL6RdAkGbvo,MAPbI3,8.06,0.895,127.8,0.7040000000000001,1.6
tJNX0-8fIYelHpco50XDuiKBcCcD,MAPbI3,16.47,1.01,226.0,0.72,1.6
tJNk-jcp5DTDyHd8zeZ0Z4LqA35p,MAPbI3,14.0,1.03,198.0,0.698,1.6
tJOPQ8ve6g2TtOu-cJDdsqWtK_dz,MAPbI3,15.05,0.95,231.5,0.67,1.6
tJPy1l_q6rdbTcDE0VPJQUdu9l-V,MAPbI3,14.57,0.959,194.1,0.784,1.6
tJTRX-7u6UEK5NgpTiohyl-ERwnF,MAPbI3,0.6,0.9,11.0,0.6,1.6
tJVdJtWZ4j2DQpdhnuZDIVwiED4P,MAPbI3,10.23,0.8340000000000001,173.79999999999998,0.706,1.6
tJVgd3tX74SpWNfPriq_vNzEjczY,MAPbI3,17.11,1.05,227.7,0.7120000000000001,1.6
tJbCkf3ZmPjowjqi5JtYL9ClLm_7,CsPbI3,10.15,1.01,151.2,0.6,
tJb_JbeS1hMMGXoD3pf3tc6UqUgS,Cs0.17FA0.83PbBr1.2I1.8,10.3,0.924,174.0,0.64,
tJbq9fQ0k0c_zMaephQrGRlTB-9i,Cs0.05FA0.80MA0.15PbI2.55,19.02,1.061,236.1,0.77,
tJfb5KNkpauDPWMb5_o3l-cWAn9R,MAPbI3,10.35,0.97,203.9,0.52,1.6
tJkWhCM_2VmE8NTlb6JmspS4c11y,MAPbI3,13.98,0.8909999999999999,232.2,0.66,1.6
tJkxfOOuCpby9NBdNjyXA9AdCGEA,MAPbI3,7.8,1.05,156.0,0.47,1.6
tJlMWt5D6XjZTAadVkLIM4fFLmEO,FA0.1MA0.9PbI3,17.16,1.09,231.6,0.7,1.565
tJsteGNbqtyxs-73mdvkN4Qivdth,Cs0.08FA0.77MA0.15PbBr0.51I2.49,16.26,1.095,202.18,0.735,1.6
tJw5LYNqegRIi_9c6eAQyoJzPChb,MAPb0.92Sb0.08I3,7.87,0.98,157.6,0.51,1.65
tK3ZVRdx3LZaruPG-_taamovtb58,MAPbI3,17.83,1.1,225.2,0.7609999999999999,1.6
tK6dWwynsBqKLYqaIEwxqMzfIB5d,MAPbI3,15.2,1.06,204.20000000000002,0.706,1.6230000000000002
tK7l4ONOBX2Wu8ZvBlxiiFmhgL1z,MAPbI3,10.0,0.98,179.0,0.57,1.6
tKB7Tp4aKhiRmJq74LgE-zu1WKL_,MAPbI3,10.8,0.91,190.0,0.62,1.6
tKCjiXShs-9BUh7kL2jMtY7p7NiX,MAPbI3,4.4,0.794,170.0,0.32,1.6
