Repository: ckhamdang/ML_perovskite_properties

# ML for Properties in Halide Perovskites
This repository contains the data and codes used in our study of five photovoltaic properties in halide-based perovskites using machine learning.
The dataset used in this study is provided in the "Initial data" folder.

The Pearson correlation coefficients between the compositional input features and the target photovoltaic properties are provided in the "Pearson correlation" folder.

The machine learning codes used to train and evaluate the regression models are provided in the "Regression model" folder. This folder includes the dataset and codes for:

File: Initial data/All_perovskite.csv (part 68 of 74)
entry_id,compound,efficiency (%),Open circuit voltage (V),Short circuit current density (A/m²),Fill factor,Band gap (eV)
uAGVpFTdwPvJ-GzUdaS1WX7_DMAT,MAPbI3,12.95,0.89,225.7,0.645,1.6
uAL3BPztzKRgOXwhLOllNcVJm1mr,Cs0.05FA0.79MA0.16PbBr0.49I2.51,19.12,1.147,218.70000000000002,0.762,
uAY7JhhIf1HZHiCACD6Vo8dc4kb1,MAPbI3,18.0,1.1,221.0,0.73,1.5
uAYoKapeTfeIGj7_64wN7Xjb8iSc,MAPbI3,8.9,0.9,208.0,0.47,1.6
uAaz2ogQhMKxel6QCmFC7vRJD8YT,MAPbI3,12.55,0.906,221.0,0.66,1.59
uAbxJI1t0E2gNwdFfz8cihCkikCh,MAPbI3,11.49,1.08,186.29999999999998,0.62,1.6
uAdHul0bSaKSBMmeNZ2ZRV_ZCMS3,MAPbI3,4.4,0.87,117.0,0.43,1.6
uAiEuhI4Ip1qpjxmXTfdjxFgJv2O,MAPbI3,7.1,0.72,177.0,0.57,1.5499999999999998
uAiNK55LlRp5wMPL2Sl2ve_pxJzz,MAPbI3,5.78,0.71,174.0,0.462,1.6
uApjFAhQnVDOG-_IUsQ94q9Wncn5,MACo0.1Pb0.9I3,2.91,0.78,64.0,0.58,
uAqDwdztE6a_7I5AcJuS7-nygwBC,MAPbI3,11.74,0.87,176.4,0.71,1.6
uAt8Jrtbo5z0To5qi-iwcLUXP9mv,FA0.85MA0.15PbI3,22.5,1.15,244.89999999999998,0.799,
uAuo3K5_dywWFpLhOFNP3IOF2Dfe,MAPbI3,13.1,0.94,214.4,0.65,1.6
uB6jPTAYiakAHBNR7shTDfnPA6v3,MAPbI3,15.15,0.98,191.0,0.804,1.6
uB9LBHUBr4ji5y7i06QhmhSHj5-D,FA0.75MA0.25SnI3,4.11,0.45,145.0,0.63,
uBBfEuI4wxajcT0A1dJ6l57ICH3G,Cs0.15Ag3Bi3I9,3.53,0.65,47.599999999999994,0.445,1.8600000000000003
uBEQlAFaNnZnQJiSKvg-Hgl1-aOC,MAPbI3,4.5,0.9,91.0,0.55,1.6
uBFgqq3sVHXmJE8kjeDni8XVzx9_,FA0.83MA0.17PbBr0.51I2.49,18.98,1.09,225.79999999999998,0.7909999999999999,
uBO9_WbSGr4Wrmpc5RCC2gbhMUsd,MAPbI3,18.5,1.08,228.70000000000002,0.7490000000000001,1.6
uBPCKmdf0BVN4p9HIeVvUU3dMFKd,MAPbI3,0.6,0.94,24.0,0.25,1.6
uBPTBwwtkku7zdnAnNbQWj1AK_SP,MAPbI3,16.2,0.92,70.9,0.77,1.6
uBPjww_ARB_QxExs0Gm2eqONNmtt,MAPbI3,18.3,1.07,224.0,0.76,1.6
uBUiy9VjNsSe5MOhdCHj6aRdKmYO,MAPbI3,20.17,1.13,232.0,0.77,1.6
uBbAS7E7U5MamH7hh89ddPDv0wS4,Cs0.05FA0.79MA0.16PbBr0.51I2.49,19.5,1.14,219.0,0.77,1.6
uBhpqaeiOz-AbRzgFd-mF4Aa--Ix,Cs0.05FA0.81MA0.14PbBr0.45I2.55,11.57,0.94,211.1,0.57,
uBpE8xz3Eoy_hkViplzD-Ol6db2d,MAPbI3,2.55,0.889,45.4,0.632,1.6
uBuvJg6uMe0QrqRgD4leu2IgGLEt,MAPbI3,9.46,0.96,230.39999999999998,0.43,1.6
uBv-ypAA8CzSjT-jVTwKUM4jugFk,(GABA)0.1MA0.9PbI3,18.22,1.1,220.79999999999998,0.75,1.54
uBzEYYGQGRvMhZ8E0ixEqAMB5k1y,MAPbI3,10.69,0.9,188.4,0.63,1.6
uC3ZmY9gxP6n2TakN1PxLWWT2x6G,FAPbI3,18.69,1.15,215.7,0.754,1.48
uCDjogF5HJTa5SekjMhplPDWROQ9,MAPbI3,0.01,0.387,0.6,0.545,1.6
uCN_WIG_B1dlX6fWEuynPIBgyS3E,MAPbI3,14.0,1.01,196.0,0.71,1.6
uCNrga-poZmF7LM1zTAQ02rQWQyn,Cs0.06FA0.79MA0.15PbBr0.45I2.55,19.4,1.124,228.0,0.76,
uCOBKYqTZCNhbRR7GDQuw8_q43Ko,MAPbI3,5.6,0.9,137.6,0.48,1.6
uCZ3RhcVLt3AHB5Tc17Cs6ObA3as,MAPbI3,14.88,1.05,205.6,0.6859999999999999,1.6
uC_YFW_-By5ULalLlvj1IBkdvroQ,MAPbI3,13.09,0.94,204.8,0.6779999999999999,1.6
uCt-WYAFnzdcgXoeDkodyTGIhyfk,FA0.3MA0.7PbI3,14.8,1.11,197.2,0.67,1.6200000000000003
uCxD-1Wh8umVOtY8HSZozOzGHAL8,MAPbI3,15.24,1.005,213.1,0.71,1.6
uD-1kipRgfZ9aMLxwWO1So7DTbCB,Cs0.02FA0.38MA0.6PbBr0.025I2.975,12.83,1.0,175.0,0.733,
uD5dgRMbPIQIvG3gxhefMaD_Wxd1,MAPbI3,2.17,0.52,110.0,0.38,1.6
uDE1_HS-Z0yojDOu0eT8_pQuCEOi,MAPbI3,12.6,1.053,199.0,0.605,1.6
uDLJQZlAhiNtm8xeq9KYDxbTqyeM,MAPbI3,14.24,0.92,219.60000000000002,0.701,1.6
uDMBbBAnEZ2Lu_gtPtVYvcAWC_4A,Cs0.05FA0.83MA0.17PbBr0.17I0.83,13.26,1.071,191.5,0.65,
uDOi8r10UW5U1dUuLrQfQLCmezcy,MAPbI3,12.1,0.85,187.0,0.76,1.6
uDQ8LAV4vkKDWxK3p0zgl92lQUdX,FA0.85MA0.15PbBr0.46I2.54,18.24,1.125,232.39999999999998,0.7190000000000001,
uDVXkYtTgZm2gALAqzj_WyMnXpG7,MAPbI3,14.91,,,,1.6
uDf7bOd2nDs_GNHKQki4CN60vbe_,FA0.85MA0.15PbBr0.45I2.55,20.63,1.13,233.9,0.778,
uDiKkN7yUYQBnkuJ12bXOesVJp-a,MAPbBr3,7.29,1.36,69.3,0.77,
uE0nQJDJUHpbl57kaY1B_kZBJIP4,FASnI3,4.01,0.31,215.6,0.6,
uELGgMvlx2fNKZ-ytjBbiMtM0IcB,MAPbI3,12.01,0.94,211.8,0.62,1.6
uESUAZXdwewlz5bc0rhd0jSnhwMx,MAPbI3,10.3,0.94,175.0,0.627,1.6
uEV2HYTqz2AoVnRnz9ZMmR3l6ITA,MAPbI3,19.3,1.12,223.0,0.774,1.6
uEVXDwxlLEgs-d6KUyvWNmiqnePE,MAPbI3,2.1,0.85,24.6,1.01,1.6
uEaP-9Kchf8ogDjM63gHI3qODzud,MAPbI3,10.5,1.03,182.0,0.563,1.6
uEeTWa9tWSzjbVBFINux6-xafCDI,FA0.85MA0.15PbBr0.45I2.55,17.85,0.022,10.9,0.7440000000000001,
uEhqQwjQTQo1AiKZQGafutoxP-_b,MAPbI3,6.41,0.9,125.0,0.57,1.6
uEkxBZuN-1BpNu-NFFs5atS1NQnD,MAPbI3,12.0,1.05,185.0,0.585,1.6
uEqt0r-D871ahNDSvjhocdWj2ypx,Cs0.02FA0.38MA0.6PbBr0.025I2.975,11.62,0.92,166.8,0.757,
uEroDh3dvMiwXh8gDtBP62ffe_CM,MAPbI3,17.59,1.1,222.0,0.721,1.6
uF1Lb8QJpL52tk9U9-Exw0knRDak,FASnI3,5.03,0.36,219.0,0.64,
uF7VMAop1ewqP58WrDAjr8xgSlyl,MAPbI3,12.79,0.93,207.7,0.66,1.6
uFK0ALy6Vvdh_2wZFJoB3kL8r58n,MAPbI3,15.91,1.087,211.48000000000002,0.69,1.6
uFP1qQXujHhQk4Hp5iezum3dtPoo,FA0.95MA0.05PbBr0.15I2.85,17.03,1.025,221.70000000000002,0.73,1.51
uFU_WiqtSmYPS2-K8w5sckrCdl2x,Cs0.06FA0.87MA0.07PbBr0.12I2.88,11.2,0.96,211.0,0.534,
uFZsuOWl1M8NI-Yu7Kf063DCO82P,MAPbI3,0.48,0.35,36.3,0.4379999999999999,1.6
uFaUr_R2OxEQyRILMeYuYZo4jwHi,CsPbI3,3.83,0.89,61.5,0.7,
uFb6QJ_ATYzuSW_dHMBStZBepXVm,MAPbI3,10.4,,,,1.6
uFlmbLKVRdFxVwz7kEB6-Tvpk-_t,MAPbI3,13.91,0.021,10.069999999999999,0.65,1.6
uFlpfFvIJ3yBGMpx48qFmEx4nqVx,MAPbI3,17.2,1.07,236.0,0.72,1.6
uFoALSqd8HR_f0936yEmNhMr_9O-,Cs0.05FA0.79MA0.16PbBr0.51I2.49,17.39,1.115,205.7,0.758,
uFxw4_FOeyv2kx6pPpRhjYmptkAn,FAPbCl0.5I2.5,1.69,0.7929999999999999,38.1,0.56,
uG57oLz3nqDFGlfPUeQGvGiSBID8,MAPbI3,14.03,0.96,217.5,0.67,
uGF_Va_NYu7ib7oJVm7pslQ799kZ,MAPbI3,14.23,1.06,191.29999999999998,0.69,1.6
uGGFnzsGKJfxgjb54IFetfhOCxTg,MAPbI3,11.9,0.95,222.2,0.56,1.6
uGHC0HY_q6gEV5q4o9u4OuqZuLrx,Cs0.15FA0.85PbBr0.81I2.19,14.0,1.12,183.0,0.65,1.72
uGMvDQaXg3C8xUZ3UCj6MsmeiMca,MAPbI3,10.1,0.94,186.0,0.61,
uGPBev2vA-xiKMqzD4mRpLaSdiEN,FA0.85MA0.15PbBr0.45I2.55,15.74,1.1,210.0,0.68,1.6
uGXbAF1V2vlyDN7Nr3mxXB9adsgo,FA0.85MA0.15PbBr0.45I2.55,20.55,1.154,229.20000000000002,0.77,
uGaIlD9xxv2HOtTvkklreSfv7NP9,MAPbI3,8.2,0.8,191.0,0.54,1.6
uGfL2Ks-pQBgBloIXfk-GNohFmyd,MAPbI3,2.5,0.62,31.7,0.62,1.6
uGm4HA-CwY1fXODdT6BNJgDEA1_D,MAPbI3,17.2,1.035,225.5,0.76,1.6
uGstSrxW-lDlaB5QVSRcv9Vhye1M,MAPbI3,11.63,0.98,157.10000000000002,0.758,1.6
uH4Pqj3QvFc3zTLEr5j7QoBTR4kK,Cs0.05FA0.81MA0.14PbBr0.45I2.55,14.19,1.05,187.60000000000002,0.715,
uHDpC8_g_2eetMeGVseMyEusgoOO,Cs0.05FA0.7885MA0.1615PbBr0.4845I2.51555,19.43,1.11,224.4,0.78,1.6
uHGmFjiZCmXI-lnevigKrjMrA_xg,Cs0.15FA0.75MA0.1PbBr0.1I2.9,14.56,1.11,171.4,0.765,
uHI8roL5jQMRVcTfdRwQikCXOmhk,MAPbI3,15.18,1.05,202.10000000000002,0.632,1.6
uHRBU5fZvYU7pvqe3v8Zk9Mi5KI_,MAPbI3,13.1,0.98,210.6,0.634,1.6
uHfpVjTCdvzLvnoNARj8pqbgPcMj,MAPbI3,17.35,1.06,223.4,0.72,1.56
uHgHfatazXCBHlPLC1fXJI3lKAf6,FASnI3,4.92,0.39,221.20000000000002,0.57,
uHiWDiInRLZiVXu_diWJAcGXLSGx,MAPb1.0I3,11.1,0.9,151.0,0.75,1.5499999999999998
uHkMV0CG3qP5Ffjw1_81EXBFKeMj,MAPbI3,9.51,0.974,198.6,0.492,1.6
uHoh26mOLecQi3AEhJoU2fAoi9L_,(TBA)0.15Cs0.04FA0.67MA0.14PbBr0.51I2.49,19.79,1.2,234.5,0.703,
uI9sqdl6_35z1jNSdp1slkIfrH3B,MAPbI3,14.3,0.995,207.0,0.6940000000000001,1.6
uIAuesAk9C8PQ2CL2nHWi5JuN054,MAPbI3,13.37,1.01,199.20000000000002,0.665,1.6
uIMI3WsvVfnQV6oaRKx4OZMrShia,MAPbI3,14.5,1.05,180.0,0.76,1.6
uIRG3wt8P6pqfrynGXquUVKxOYXN,MAPbI3,7.07,0.777,182.3,0.498,1.6
uIh589d8ytE-xIOgOflw3Nh59GrA,Cs0.05FA0.79MA0.16PbBr0.51I2.49,15.43,1.1,215.6,0.7440000000000001,1.6069999999999998
uIjWPrlhRtM8QRYYdLIBHo2LE-fU,MAPbI3,11.9,0.89,188.0,0.7559999999999999,1.6
uIqgNAnuBTTcy5zgf46q_AMD76LI,MAPbBr0.15I2.85,18.97,1.08,233.70000000000002,0.75,1.6
uJ4WZN60oY7aeiH3F2sG86Pn6Nae,MAPbI3,13.31,0.96,209.5,0.662,1.6
uJCFtQ00JdcW9bMhdsu7OPbVQ3Rh,Cs0.05FA0.79MA0.16PbBr0.51I2.49,17.43,1.12,224.8,0.7609999999999999,
uJF4fPAtX80vzaEgpTIhc8zmVJt-,MAPbI3,6.6,0.95,125.19999999999999,0.55,1.6
uJFkWV6Ty6gXB-7dYrgXeS923ome,Cs0.05FA0.79MA0.16PbBr0.39I2.61,7.9,1.03,167.0,0.46,1.59
uJH0mLKli3U8tfr_PSVSutvmDGID,Cs2SnI6,0.21,0.48,11.100000000000001,0.38,1.48
uJJqPFutML91msjQNyE004TYMD0D,Cs0.17FA0.83PbBr1.8I1.2,10.4,1.175,145.0,0.61,1.93
uJVtSjxCkWsopKLcTADGta1R9n3f,FA0.75MA0.25PbI3,9.26,0.831,179.4,0.621,1.5300000000000002
uJXA4YEk-hPrc72S_ToWaTQ_pwYL,CsPbI3,15.07,1.0590000000000002,189.5,0.7490000000000001,1.69
uJZoyoYmGOl2XZMQ3xJTfI8Hci2r,MAPbI3,9.3,1.02,165.0,0.55,1.6
uJaHqtJLTVglrGY0DaAGPxYnDFX8,MAPbI3,9.13,0.948,166.0,0.58,1.6
uJdUaAdQZqnyCLVu4Quuwc7nEazK,MAPbI3,9.98,0.952,156.8,0.67,1.5
uJiKHMaAOfzwdjGmor91PjJdiFWp,MAPbI3,13.82,1.081,213.2,0.77,1.59
uJv7KKFdoxrLVKWQVArBHuZxWMiN,MAPbI3,12.65,1.05,226.20000000000002,0.6,1.5
uJxUC8ieN9_6gTjdgqb5lwJrc90o,MAPbI3,9.35,1.0,167.5,0.56,1.6
uK8NswsrZ-HSkAVCFwQJHGx8s31l,MAPbI3,0.0,0.08,0.0,0.0,1.5499999999999998
uKII-4RHMwl4o6e51TMtCBrcM3u6,Cs0.05FA0.79MA0.16PbBr0.51I2.49,19.6,1.12,231.0,0.758,
uKQ7So8ane4ZfX9E60oUWBYMUB0m,Cs0.05FA0.8075MA0.1425PbBr0.45I2.55,19.04,1.11,219.8,0.78,
uKlXj2SjjT-DrV4Gp6iCE9BH6DTb,MAPbI3,4.5,0.7,90.0,0.5,1.6
uKpNFMEdGJNA5pRvL0a7m04FZOCL,MAPbI3,11.03,1.048,153.9,0.68,1.5
uKu4xgEpdVyr4eTJVVS2Xncmb1Fl,Cs0.1FA0.75MA0.15PbBr0.35I2.65,19.0,1.09,227.7,0.737,
uKzvecEXK3y9GNTtt97qeKfe9F8S,Cs0.15FA0.75MA0.1PbBr0.1I2.9,13.98,1.11,164.20000000000002,0.767,
uL-3k-6mJRjcgSRraHFpJol4VeAB,Cs0.05FA0.79MA0.16PbBr0.3I2.7,19.5,1.06,236.0,0.81,
uL76VD1QiqYfZnwK03YLGgMJbQ7j,MA3Bi2I9,0.09,0.5670000000000001,4.1,0.373,
uL7DuH72iqQxpGfEeFmajdmu5stL,MAPbI3,18.16,1.03,229.0,0.77,1.6
uLG0d_3_EHGGdHU1J8ADLnU8pJZR,MAPbI3,19.0,1.06,194.5,0.68,1.6
uLRBFfhr_KReHSLMND5twMGH87xv,MAPbI3,14.19,1.05,190.3,0.713,1.624
uLVkjfTwSEzJ5Dzd0Y4Wq9JSssjA,MAPbI3,14.61,1.014,196.5,0.733,1.6
uLajPgAcEMelj9Ag_oxI9RrjVEam,Cs3Sb2I9,1.26,0.68,46.2,0.371,2.05
uLimmaK2yBghpnRDWrShb9H5Qp2T,MAPbI3,4.2,0.794,78.0,0.68,1.6
uLivMr_Lu7y9YICaf0KT9mOEKe10,MAPbI3,17.29,1.03,222.3,0.757,1.6
uM2JKRUaGESAX7cWi7VcLUfLJlNO,MAPbI3,16.26,1.07,204.4,0.74,1.5
uM69S-gCST8UGQRXrmdspzGS29u4,MAPbBr0.6I2.4,9.3,1.129,117.2,0.7,1.6999999999999997
uM7d8WSytY-HzVr8ukt06wqApTt8,MAPbI3,8.0,0.97,180.0,0.44,1.6
uMDw5sX1nFTC5Y1TrO0vjspvmq3M,MAPbI3,19.34,1.12,230.10000000000002,0.7509999999999999,1.6
uMHH5QQQD9eMapNMQ_Ezo1qv4ky8,FA0.83MA0.17PbBr0.51I2.49,0.2,0.93,12.7,0.19,
uMKf871am9t9szFRzYFMPKUJIMvW,MAPbI3,15.38,1.001,202.39999999999998,0.759,1.5
uMP1HjKI_ng6I8DvVQGJ2gmCDAlT,Cs0.05FA0.79MA0.16PbBr0.3I2.7,17.9,1.03,227.0,0.79,
uMQ-wTpQ-hLC0SL4uk-GjJWNCsIY,MAPbI3,15.43,1.0,213.6,0.7240000000000001,1.56
uMbfXb2Q0uYapG1F0EI9c7kO2KYs,MAPbI3,11.8,1.08,162.0,0.674,1.6
uMeKarvwkNdC6zatWBZSyh-ocyGx,MAPbI3,15.69,1.03,232.10000000000002,0.61,1.6
uMzmqn6fBwF0z0h3cb3IAUAP7u4B,MAPbI3,14.02,1.086,204.89999999999998,0.6759999999999999,1.6
uNX3FVFPv8NuXk280FfFEACHTwXT,BA2MA3Pb3SnI13,10.3,0.8,185.0,0.6970000000000001,
uNuK5sPPYc9dOBOyXCszrxrZzbPB,Cs0.05FA0.81MA0.14PbBr0.43I2.57,13.91,1.03,186.20000000000002,0.755,
uNwvn1wMtFhaN6sC9FmjeWKd4IHw,MAPbI3,11.2,0.89,184.0,0.6890000000000001,1.6
uO1g9hpGPAqwBqtpLNxD77TBK4bW,MAPbI3,15.2,1.11,224.0,0.73,1.6
uO5LrJQhfIvFdFLIyBBJZz6VgXUb,MAPbI3,17.2,1.0,216.6,0.78,1.6
uODb-rv5FqY8_vmNINx7JETxdXfv,Cs0.1FA0.135MA0.765PbBr0.45I2.55,17.55,1.17,216.6,0.6890000000000001,
uOHfa5kSWQWQxKgJZDpCEFIsg9me,FAPbI3,5.1,0.63,223.0,0.43,
uOIKY-anpcRXmE818pI1oDdhtafM,MAPbI3,18.5,1.07,218.5,0.79,1.6
uOP0aQ-foerHyLyJfO8TUfUgM0Fu,MAPbI3,12.78,1.05,181.6,0.67,1.6
uOSwGGh4iDvbC1y40zoaCtJO-q1t,FAPbI3,14.29,1.041,202.8,0.677,1.5
uOamKlZU6UpRjHl3flsFyT8xPavD,MAPbI3,15.54,1.1,182.39999999999998,0.775,1.6
uOn9lw3yagSp1WULua0ubi-Niy_M,Cs0.05FA0.68MA0.26Pb0.75Sn0.25Br0.4I2.6,14.24,0.79,250.5,0.7190000000000001,1.36
uP4RyLW99vU3y2n2mHtFWAXHj3Cn,Cs0.15FA0.76MA0.09PbBr0.03I2.97,16.46,1.05,225.3,0.698,1.599
uP7Q6apU_M7Tmr4joHompvzQDjcj,MAPbI3,13.51,1.061,180.57999999999998,0.705,1.6
uPBK3ECu_0rhKpDfkx9fhUMpKYmf,MAPbI3,13.6,1.1,206.0,0.61,1.6
uPGYjWFddWa0h7pYar6B8pt97R9I,MAPbI3,10.8,0.883,201.5,0.608,1.6
uPIrLV7DFfEG3eO-XivbqcJcKzC8,MAPbI3,7.54,0.78,169.60000000000002,0.57,1.6
uPZNK_NztbOSK7BIcAe9UiIsjrwU,MAPbI3,11.99,0.91,194.20000000000002,0.68,1.6
uPZuoFY4U61bPdBS4g9FJcZzsDIF,FA0.85MA0.15PbBr0.45I2.55,19.7,1.14,239.0,0.722,1.51
uQ4qcT_XOrLpnPYPZTNlR2NSre__,MAPbI3,13.2,0.9,215.0,0.67,1.6
uQG9lZJSNkc1gaXcgEuo9LsVDCiV,Cs0.15FA0.85PbBr0.6I2.4,18.92,1.136,213.0,0.782,1.6260000000000001
uQHCheUDNhg6TC7vykcuTjJWMeRX,MAPbI3,8.2,0.84,134.0,0.778,1.6
uQJNMyq94PJyotzrhLKSRMoKBQ2Q,MAPbI3,18.99,1.09,231.6,0.752,1.6
uQSQjqVF3qF0txIiK5t7TQGiDvU3,MAPbI3,4.55,0.657,116.0,0.59,1.6
uQdIv85UfLSkjnPLa4rb_Hq7BuMM,MAAg0.01Pb0.99Br3,2.56,1.107,36.800000000000004,0.707,2.3
uQomEWr45XWfcmgFVZwJlRlMvbaz,MAPbI3,13.56,1.012,207.10000000000002,0.647,1.6
uR1FlogW3aOUlJfz1g9guYT8ylL1,MAPbI3,11.0,0.9,193.79999999999998,0.635,1.6
uR8LzfalGSZ0rOkR5n9U4oh7Hvnz,MAPbI3,16.9,0.968,220.0,0.7879999999999999,1.6
uRbUYUD8U6PtHB0VDgzReot5ao1B,MAPbI3,16.6,1.02,224.0,0.728,1.6
uRbmmqgrODrxB3f1MVxJD9gWz7NG,MAPbI3,15.38,1.005,235.3,0.644,1.6
uRmIOe2iU4pj_m6hT5n7kTJS-ID5,MAPbI3,11.0,0.99,185.0,0.643,1.6
uRpLZ1CAIigLCpk_QxHeTFckhWaS,Cs0.05FA0.81MA0.14PbBr0.45I2.55,16.17,1.07,227.0,0.662,
uS5OEk1h2vJ2vqNF2PLR9xm8rCs1,MAPbI3,18.9,1.112,221.0,0.767,1.6
uS8cTMA-hZ9ET3wlL9rJRAh41OPC,MAPbI3,7.67,0.92,152.3,0.546,1.5499999999999998
uSBBQqAKuMqhr8baZ51UTrQUy32B,MAPbI3,3.5,0.7120000000000001,193.0,0.26,1.59
uSVfr1Bzl1GH2_x_up2yoj5RX4ej,FA0.1MA0.9PbI3,15.0,0.95,195.0,0.69,1.51
uSXbqxudu73pku1y8Cn68WEGsk4w,FAPbI3,10.4,0.809,214.0,0.5920000000000001,1.48
uSaVFvQhRNuJ0z2h0Thi_kfAuhIf,FABi3I10,0.87,0.45,38.8,0.497,1.81
uSaoC2vWyz2EkeDaftbSsmKANLJ7,MAPb1.0I3,14.0,,,,1.6
uSbyWyNBoqDSSgcjcNzUIPCs7igk,CsPb0.85I3,7.16,0.79,128.0,0.7,1.93
uSi5r5o0hiJh_2fPyWWnu0K59OZk,MAPbI3,16.7,1.04,213.0,0.71,1.6
uSjqMO1JWVY2ByvLl8VsAtyhwkAB,FA0.85MA0.15PbBr0.45I2.55,18.34,1.09,213.0,0.79,
uSm0d_c8aQcUuIdN72HWIAnNyEta,FA0.25MA0.75PbI3,21.1,1.11,249.4,0.763,
uSqPWhfxBD5hBZTGbROqMY8y4PDP,MAPbI3,7.44,0.87,135.8,0.63,1.6
uSu7Hy8mzYVIgvkXWa2tSlmJWS9q,MAPbI3,4.47,0.7,116.8,0.62,1.6
uT16nq2kAPQahKKY8v88-dHC8HbX,MAPbI3,12.7,0.945,221.0,0.61,1.6
uT1DXWB9O-ju2xgqV6psk7-_U5h5,FA0.05MA0.95PbI3,16.09,0.94,214.89999999999998,0.81,
uT48R7jaLjWV-jvwU0OerBvEknz1,Cs0.05FA0.80MA0.15PbBr0.45I2.55,18.05,1.12,218.1,0.75,1.6
uT8qSzWsXe46c9pN9XyYKtP4ecBy,MAPbI3,5.96,0.8140000000000001,103.9,0.7040000000000001,1.6
uTCTgXrJt0Xvs_u8Ut6WUCo_esxD,MAPbI3,7.61,0.875,154.3,0.562,1.51
uTnSEsHydDjyd--AAe-Z5tHDbirX,MAPbI3,7.05,0.79,128.3,0.6940000000000001,1.5
uTzxOSDnC36YzmCdkM_BsDQOc_vw,MAPbI3,10.36,1.04,192.0,0.52,1.6
uU1MYwH3aDhyvq3Upr86HFrEEeS2,Cs0.1FA0.27MA0.63PbI3,13.4,0.949,233.0,0.61,
uU7t81L6q2NMZp2Lx7WmahRS6O6F,Cs0.2FA0.8PbI3,16.2,0.99,239.0,0.69,
uU9hpuK7qMVI5vUfVmXRFdVwML7z,MAPbI3,12.63,0.89,228.9,0.62,1.6
uUIokGBX_FNihhJTygnHkKvKCp5d,FA0.9MA0.1PbI3,16.65,0.98,234.89999999999998,0.723,1.525
uUJivFTctuuTYnDWB8gUr5yzawlH,MAPbI3,17.36,1.074,215.6,0.75,1.6
uUL2IZ3hZnPoaVZHQkYRo_81Gudk,Cs0.1FA0.9PbBr0.3I2.7,19.94,1.09,228.2,0.799,
uUSOTxxJUdGlt7zHIC-n6IUgSAoC,MAPbI3,18.6,1.12,227.0,0.752,1.6
uUW4bA-VfuFWJLCexYmUw0qrG9K8,MAPbI3,14.53,1.012,196.29999999999998,0.73,1.6
uUZTKlENc7L_AYd_xB8GDDrWdTha,MAPbI3,13.88,1.09,172.8,0.735,1.6
uUbxrnexyvm0sbNMt48JhoRMTCAV,MAPbI3,17.0,1.1,234.0,0.66,1.6
uUd7de1kEYlipPW9IGQV4nFQRjKf,MAPbI3,13.53,0.95,211.1,0.675,1.6
uUhjRHL5QSOyio1gkrGzWuKJDHf4,Cs0.2FA0.8PbI,15.06,,,,1.57
uUtBP5PJUw9FU0bG0RKkUlgbuRFa,MAPbI3,12.41,0.94,180.7,0.73,1.6
uUy7LVQWWT40jii9fnKqg2LDUq_f,FA0.85MA0.15PbBr0.45I2.55,19.3,1.14,238.0,0.71,
uV3OLIExLAhewQqQjZrl9lqQ4Eig,Cs0.05FA0.81MA0.14PbBr0.45I2.55,12.3,0.999,192.0,0.642,
uVHim9JriXsUgTZj5u1qMKt2Kes-,MAPbI3,4.88,0.98,114.60000000000001,0.43,1.5
uV_3DTeuxf6W7o4gBFkDAvoAg8Ia,MAPbI3,10.56,0.873,174.1,0.71,1.6
uVaaKx08A8Og4oKXpfmn2mjTpuVZ,Cs0.05FA0.79MA0.16PbBr0.51I2.49,18.7,1.128,227.0,0.736,
uVcm1B_6IcPNAcobnNj3WlEQezlh,MAPbI3,7.07,0.768,186.20000000000002,0.475,1.6
uVq9-INyMkchdkbsNG8WgOLf22jJ,MAPbI3,9.7,0.91,159.0,0.67,1.6
uVvCXhezKHC50Hif5ACgqiCVxOyi,FA0.79MA0.21PbI3,11.1,0.91,195.0,0.6,
uVzqnWY2RwECBoWNxSfWkCFPBn71,FA0.85MA0.15PbBr0.45I2.55,17.23,1.1,236.4,0.662,
uW-saiDEV92Ur5oIxM6ZBFVK1eme,Cs0.05FA0.79MA0.16PbBr0.51I2.49,12.46,0.9,213.9,0.65,
uW2EcTY3qoZ1h0QD17N_St493u5T,MAPbI3,9.25,0.8759999999999999,149.0,0.71,1.6
uW7q8g_AnFHGQdLAj0aFkV2ZVpyS,MAPbI3,17.0,1.041,221.20000000000002,0.7390000000000001,1.6
uW949pW2tjtFa1ZnzbA4jXTzOqed,MAPbI3,17.0,1.1,230.5,0.716,
uWEMhVTZsgWilZqhZIqY9irOvQF8,MAPbI3,10.4,0.91,214.0,0.535,1.59
uWFsyMjf4Z0ZKWZKTz5a4SJzuXgl,MAPbI3,7.78,0.99,133.9,0.586,1.6
uWP2mfOtKqExXRc-mZEmWOWiUsZi,MAPbI3,6.82,0.64,149.70000000000002,0.705,1.6
uWcDjPWQp_AK_x3Ro28layvV7Bcm,MAPbI3,12.31,1.033,177.39999999999998,0.6679999999999999,1.6
uWehurqABFhN1vc5HAuqdWAFtTRj,GUPbI3,0.0,0.515,0.0,0.11,
uWhbisykUk9JPeoJ5pbWjtXOxt3n,Cs0.05FA0.79MA0.16PbBr0.51I2.49,18.8,1.17,214.0,0.71,1.6200000000000003
uWiMJAe-XMptUazkhcI7KGLK_q-c,MAPbI3,12.2,0.024,10.4,0.49,1.6
uWk7-0iN05JT3qFpAYAfMQq91whq,MAPbI3,15.3,0.998,185.0,0.7879999999999999,1.6
uWmiyQZDchGxADh7kIGhlb_VbILN,MAPbI3,16.88,1.098,204.41,0.752,1.6
uWqB_jGjkmP4PhAqnoTgUBzzct3p,MAPbI3,9.07,0.92,186.20000000000002,0.53,1.6
uX6O7CYO1duGLVg_ZGXEQt-uMyL5,MAPbI3,17.5,1.12,221.0,0.7190000000000001,1.59
uXJG29klhM0DrDqtkZ-aIkR6HYIS,Cs0.05FA0.79MA0.16PbBr0.51I2.49,18.3,1.07,232.0,0.74,
uXVeUxYQuTNLglfnZvlJGEwvlslj,MAPbI3,14.5,0.91,193.0,0.7809999999999999,1.59
uXlx_mFqRO-jTPkhVK-cxTTFnRtH,MAPbI3,13.2,0.88,231.0,0.64,1.6
uXxvne0E19I1IJhcSbMbVwzB__nm,MAAlCl4,0.96,0.23,6.3,0.65,2.8
uY4WW-EALihPQVn-OgwkyH1kIKqa,MAPbI3,11.4,0.91,229.0,0.55,1.6
uY5RZfhGe0ScK7mssPNVJT3LHt2h,MAPbI3,16.12,1.06,214.7,0.71,1.6
uY6OfdJc_WTXnc26BURRY_2BlHgA,Cs0.05FA0.95PbI3,16.34,1.08,221.0,0.687,1.61
uY7px1lAniJ-h9wDZ8_uOMTFPcXN,MAPbI3,18.12,1.03,221.8,0.8,1.6
uYBEFQ_m0YMQ73NRecAJTd94Xmda,MAPbI3,14.65,1.0,202.8,0.72,1.6
uYF61AFs55cdKNuUOjKiH1IY09B-,CsPbBrI2,6.7,1.005,115.0,0.67,
uYI6CK4Q3wVl2JtgKsH64UNFVRUv,MAPb0.9Sn0.1I3,9.95,0.78,190.0,0.6709999999999999,1.31
uYLZPVlKKRONAb8W9o5zgbzQsOmu,MAPbI3,14.6,0.96,216.0,0.7,1.6
uYSQKnDpFe1lSOkmE5zuJIHbQTPs,MAPbI3,4.9,0.83,99.0,0.59,1.6
uYpICKAUNEIDKf0WPBHn_D6OKqfv,FA0.87MA0.13PbBr0.13I2.83,15.98,1.04,234.5,0.6579999999999999,
uZ06NHUq7Ip5gsbn2fQo4ccdJJyc,MAPbI3,8.13,0.96,163.0,0.5720000000000001,1.6
uZA4LpTylWJHVKb__57u3_BorEyj,MA3Sb2I9,0.87,0.78,19.4,0.54,2.35
uZG0ZTzknU3BPWXRy5HF33T0X4jV,FAPbI3,23.0,0.901,1.05,0.779,1.48
uZGNJvgoDdyOygODaFXzGDtYmZsY,MAPbI3,14.13,1.046,191.4,0.705,1.6
uZKvX6kDAv0_HxkMtDtGGlfcEPWW,MAPbI3,10.32,0.976,177.89999999999998,0.598,1.6
uZL-qFx3OCA-hXggPjeCK9AaN1Bs,MAPbI3,12.49,0.8909999999999999,210.2,0.6679999999999999,1.57
uZR5JU1PG95Aj5ekuL5olcSLFMUL,FA0.5MA0.5Pb0.5Sn0.5I3,13.8,0.66,290.0,0.73,1.2
uZTkL0Z-anSetuB2g0mRqaQw9vku,MAPbI3,7.31,0.88,126.7,0.6579999999999999,1.6
uZW9aKG7wnfBTgv38jQ3FJGODKr8,MAPbI3,19.24,1.1,216.5,0.807,1.6
uZeFwCR5MeOaebcM9uR5CESJIRA7,MAPbI3,17.42,1.09,204.1,0.7829999999999999,1.63
uZjHMAhSbVRRBF0_kGCo7GeNfUv0,MAPbI3,12.9,1.035,187.0,0.664,1.6
uZknOZEw-DivKrQQh9VHBAr2mh9I,Cs0.05FA0.75MA0.2PbBr0.3I2.7,15.4,1.05,195.0,0.74,
uZoUZnchOkh9qfPdNYipbpEohyeV,MAPbI3,13.67,0.944,206.37,0.7020000000000001,1.6
uZxPI2_2yBiwwrlEGDXeVJWl5MQ8,MAPbI3,12.4,0.892,224.47,0.619,1.5
uZz_vWQmwnema23Anly5nnaI1lBU,MAPbI3,4.9,0.98,91.89999999999999,0.52,1.6
u_3eWR6j6M55FB-5RdHt9KcMwZ7x,MAPbI3,3.8,0.76,97.0,0.51,1.6
u_6G9F6mk3dUhnc0xHc3SYb1DQRp,MAPbI3,19.29,1.079,238.4,0.75,1.6
u_9p1YHRphdovstzGVDYjIN4ylb5,MAPbI3,9.89,0.878,223.79999999999998,0.503,1.6
u_Iu1x6lRdBLuqFvqd7vY1gO_wZa,MAPbI3,7.6,0.81,167.0,0.56,1.6
u_M2EESeFwHJt2TKrcyomau56sBk,CsPbBrI2,10.41,1.08,132.0,0.73,1.91
u_MKeUJoIruKhI9vyJXGorbloIcF,MAPbI3,17.4,1.13,196.29999999999998,0.7829999999999999,1.6
u_Txi76IVIA8ePVrrip21-NO0oAa,MAPbI3,5.11,0.96,144.1,0.56,1.6
u_ZVnbtfKAaq9yhZoSbYCF4iQ5qC,MASnBr2I,0.06,0.16,10.0,0.273,1.7700000000000002
u_bP8_V0CO053l0TMRUNBiMX2KDD,(5-AVA)0.1MA0.9PbI3,6.93,0.8,103.69999999999999,0.83,
u_jmpnAMAv0MkUOe300gz-xrvqjw,FA0.65K0.2MA0.15PbBr0.55I2.55,14.08,1.13,214.20000000000002,0.579,1.59
u_oWZKcUfphRCdVvYVbyrST_a3od,CsPbBrI2,15.76,1.33,159.8,0.78,1.93
u_ps5OK9tZZ7zflVCNMVn1pEAzwM,MAPbI3,8.82,,,,1.6
u_wMfwJ675OoS-hr03jTgCooKhdu,Cs0.08FA0.77MA0.15PbBr0.51I2.49,12.78,1.056,187.51999999999998,0.645,1.6
u_ze2BSW2br8eAPtfDXWpt2oYKGk,BA2MA3Pb4I13,4.69,0.91,100.8,0.51,
ua8mC599c-r6Fafppjx8TS3oyKXc,Cs0.05FA0.79MA0.16PbBr0.51I2.49,19.6,1.15,230.0,0.74,
uaIqqeUMNg_oTEBmiTFGxa82ditx,FASnI3,2.08,0.302,147.79999999999998,0.474,1.36
ua_QiKY0fvHKDDD8aqg2naoXePQR,FA0.85MA0.15PbBr0.45I2.55,13.18,0.9,204.8,0.72,
uadN_XPoNNcxZ-PuHAUvEhTrjQR1,MAPbI3,13.37,0.9,219.8,0.679,1.6
uaeUjQ5dycTbDMxEv6Nz9O5AR08U,CsPbI3,6.9,0.76,162.0,0.56,
uaosx2gqbVZRBiT8nDOffKYTsdtQ,Cs0.05FA0.78MA0.16PbBr0.5I2.5,18.29,1.13,208.5,0.777,
uaufcbpnEGmhslwwT0Fot_hLVspO,Cs0.15FA0.85PbBr0.9I2.1,15.1,1.17,179.0,0.755,1.72
uaxsYgiRIn4EZq8gADOw_SZ8d54M,MAPbI3,13.24,1.021,174.0,0.745,1.6
ubAgfEtddnyRF7SHQDze3Ij5xg7B,MAPbI3,16.55,1.068,196.4,0.789,1.6
ubAoA-xYkJGrwlZSUX7baj8Pt2l7,AgCs2BiBr6,0.49,1.02,7.6,0.63,2.05
ubNaiatPcKPzWW1x_qxrkZY0J0ee,CsPbBr3,6.7,1.24,74.0,0.73,
ubREoJjGmnUaFb9umFZiIExSMOTd,FA0.6MA0.4Pb0.4Sn0.6Br0.18I2.82,18.75,0.882,285.7,0.7440000000000001,1.272
ubS6LovmsAJwF_F9_85EsezemchD,MAPbI3,11.54,0.941,204.1,0.602,1.6
ubSzdgYytgijnjJnDc5y3EFpRZlG,MAPbI3,4.63,0.8,94.1,0.618,1.6
ubTEdP5HY3POlldH2pNyWTDva8B_,Cs0.05FA0.79MA0.16PbBr0.54I2.46,16.35,1.061,212.89999999999998,0.723,
ubXJ5VjGM7rzb4oARsaXvqmmbtWx,MAPbI3,7.56,0.9,190.5,0.44,1.6
ubaGYw9mkTvb6Situkr51YtbAIft,CsPbBr2I,6.46,1.21,84.9,0.63,2.07
ubbJWqzVqte7qquoKi_6ornaRQBA,MAPbI3,18.6,1.08,241.0,0.715,1.6
ubcnh-ngdaX9oHAUZawcQc1K9XIU,MAPbI3,12.7,1.0,190.0,0.67,1.6
ubfFxTnrxyvvrQrYUqm_YETR60Gt,CsBiI4,0.57,0.55,21.9,0.47,1.78
ubkRmqCq2iCKJ_1ClwwejLC1wFTo,MAPbI3,18.3,1.071,221.0,0.74,1.61
ubpkEZG8en1LfJdWU4RTl8BwwZDG,MAPbI3,12.5,,,,1.58
ubr8Nlar-vINQ9s7go63jR9jNa1p,MAPbI3,14.28,1.02,200.79999999999998,0.6970000000000001,1.6
ubxsUiGSWYJ9VhOSPuztJnU7sXI1,MAPbI3,15.8,,,,1.6
ucRewsUh8SNxnhv6tsdidumC_GBH,MAPbI3,11.33,1.055,180.10000000000002,0.6,1.6
ucVcPV8LZ7mc21K1Hau5Odinm1f2,MAPbI3,6.86,0.8220000000000001,122.30000000000001,0.6829999999999999,1.6
uckREAm8UO6754U4rlxMjEfrhlra,MAPbI3,18.8,1.089,224.0,0.767,1.6
ucnOVpmknHwcsMsIW8rOrI77hs6q,FAPbI3,10.9,0.88,202.0,0.62,1.48
ud1mqXe6A_3E_Xf7JYutwrbHFSOs,MAPbI3,16.1,1.05,213.0,0.725,1.61
udC9Q46Na5NeiDT95IrB9Q7cBy2E,MAPbI3,13.5,1.0,201.0,0.67,1.6
udIaaKC3NteG1uIZr02TADHjg3sb,MAPbI3,7.49,0.87,209.4,0.41,1.61
udJhPEXz_TyXbSNQA-L6RPbQl8cg,MAPbI3,7.4,,,,1.6
udVN-bcUzHBjO3bwYwYXkMUi211w,MAPbI3,6.53,0.79,170.55999999999997,0.478,1.6
ud_g0fEnfNlZCe1mcSEBKeOifjI0,MAPbI3,12.0,1.0,197.0,0.609,1.6
udcSHQEAa4L216SWFBTJRvdez2jz,MAPbI3,17.97,1.08,225.39999999999998,0.75,1.6
udlE5Sx8muo_Qg5H6fxngC4k_BZq,CsPbI3,7.5,1.16,130.0,0.55,1.76
udqph39bBExlgmd1uMpuFqy9AQG2,MAPbI3,9.0,0.91,174.0,0.57,1.6
ue6GmotTEKJdiIdbikXTFvwgqMs9,MAPbI3,9.08,0.946,143.2,0.66,1.5
ueCnq_EIZlmBuvUghznh3ETbTiEC,MAPbI3,12.24,0.96,205.7,0.62,1.6
ueHLyJ5N38mz77NeoZONcfDBChuR,MAPbI3,6.19,0.615,196.20000000000002,0.545,1.6
ue_LENkGiMwGNSfGmbi0lI3KQUIC,(F3EA)0.12BA1.88MA3Pb4I13,13.21,1.02,175.6,0.736,1.65
uej0lsW1B7E12f3M147vCqUiMKTW,MAPbI3,11.0,0.9,188.0,0.65,1.6
ueriH-nG1BDiQVKfCBVme2BnAq99,CsPb0.9I3,10.6,0.914,152.0,0.76,1.8400000000000003
ueyKPmHfEnm4w0kpKqUzMbKOj9Jc,MAPbI3,8.28,0.93,163.70000000000002,0.56,1.6
uf4h1GwPS1hK6ov2F9AGRtzHm2_-,MAPbI3,11.25,0.83,215.3,0.63,1.6
uf6zdk_IvMbc9Sg0MvS4Zr_8o_Tt,MAPbI3,3.5,1.03,62.300000000000004,0.6559999999999999,1.6
ufSDrn48ygUnXaTdySVl4o47fss3,MAPbI3,16.15,1.01,208.9,0.7959999999999999,1.6
ufYUwXtIn7-eLmUr1kT-VYMLaucx,FA0.83MA0.17PbBr0.17I0.83,13.17,0.95,213.29999999999998,0.65,
uf_M-ShbCOCzqLPeZxC_SAnYli23,MAPbI3,10.5,1.03,209.20000000000002,0.49,1.6
ufc5h3hCEIda9i2P08Vk_9eZ7jTz,MAPbI3,14.7,,,,1.6
ufjlSTG7WwcB5IOusnh4Y2KdHrCi,CsPbBrI2,8.6,1.28,110.7,0.605,
ufm8XABK2IVn2WZ7Fv_nEjy7nUrJ,MAPbI3,16.01,1.09,195.39999999999998,0.7390000000000001,1.6
ufpTyv8ogtU_j6TJUbi4dyOVahrv,FA0.83MA0.17PbBr0.5I2.5,19.2,1.08,240.0,0.74,
ufsexKS9y6OId75hSMOVL8Rzt8BD,MAPbI3,10.55,0.96,169.0,0.65,1.6
ufx1UFGuGCpN4pIDBCekZ1nSLo7R,MAPbI3,18.08,1.09,222.10000000000002,0.7440000000000001,1.6
ug73ZlJhQ4x3iNFskznBFvShBMaJ,MAPbI3,13.1,1.06,227.39999999999998,0.716,1.6
ugEsnV2EWu3Bx1IBe6u5drsEb6a9,Cs0.05FA0.95PbI3,17.6,1.06,227.89999999999998,0.726,1.54
ugR2ctDiqjxC2z-QFM21KFjrbyXr,GUMA3Pb3I12,13.83,1.0,207.0,0.6629999999999999,1.61
ugRxyI65OJrrBI2194-zDBDD2bm3,Cs0.05FA0.79MA0.16PbBr0.51I2.49,1.2,0.7909999999999999,61.5,0.243,
ugXd6XnuY09xWaEcZuvjmayHCqwa,MAPbI3,12.05,1.02,153.8,0.73,1.6200000000000003
ugbBLJT9IErsO6JLYYE9Lk2mwpSY,MAPbI3,1.39,1.03,21.0,0.66,1.6
ugbmfKzNWHZdW1wuS00goAnKgIQ2,MAPbI3,14.7,1.01,212.60000000000002,0.69,1.6
ugf0GrrxqcFF-EkwahBfyDTlJKdI,Cs0.05FA0.8075MA0.1425PbBr0.3I2.7,12.0,0.9,198.0,0.66,
ugmbARqTirGcLITO5-E4itH07ZMQ,CsPbBr2I,3.27,0.94,70.9,0.49,2.07
uh3rXMlMYwnMDqg43s6qvQQYcywL,MAPbI3,0.03,0.084,13.899999999999999,0.26,1.6
uh9nzwemXTJzUkhdVW8eGM1mVD-a,MAPbI3,6.84,0.85,201.8,0.4,1.6
uhDMM-tZf0LiFezekxhcOmy_3kTq,MAPbI3,12.37,0.02,9.86,0.64,1.6
uhGONz46NwyAmZy7O527xlIfGvyk,MAPbI3,11.3,0.89,169.0,0.75,1.6
uhdTgJH-bfMEkixex5Fb_CN6vStc,MAPb0.75Sn0.25I3,8.45,0.77,203.0,0.5670000000000001,1.24
uheRmxwpbTTLYDpGprKgB_HHzlGv,MAPbI3,16.66,1.056,214.8,0.7340000000000001,1.6
uhmbcAZrlqADglz60ZtYPJH-_aZY,MAPbI3,9.5,1.081,170.27,0.535,1.59
uhrfvby2atNh_Sy5hHtuXt4MTHZn,FA0.048MA0.952PbBrI2.91,17.9,1.079,235.3,0.705,
ui2pPb_ugVM66wJ-dqvY7buSDCG5,Cs0.05FA0.81MA0.14PbBr0.45I2.55,2.3,0.65,132.0,0.272,
uiHTKLD0QNYHoDxa6Ebtu8lIF4xi,Cs0.05FA0.8MA0.15PbBr0.45I2.55,21.2,1.173,228.0,0.795,1.6
uiMv-TKxtErCUgHsRuygfcXU90Lv,MAPbI3,6.63,0.91,204.0,0.36,1.6
uiQRhI44qzes8RGO_aIrXA0pstNw,MAPbI3,3.12,0.89,96.30000000000001,0.364,1.6
uiVHIdQlkDhWfSBvMxhUET9jZqtv,MAPbI3,15.99,1.06,195.7,0.696,1.6
uiWc5MEIaMRvRUL1MhfzPFeb-r5U,MAPbI3,2.92,0.757,92.69999999999999,0.416,1.6
ui_At_MAfgGqZqkAMy1TJVB7mk-A,MAPbI3,6.16,0.84,168.0,0.43,1.6
uibu0afUICVjcRm_xfW14lOyip0b,Cs0.05FA0.79MA0.16PbBr0.51I2.49,18.67,1.16,229.3,0.7020000000000001,
uigePrIU2e7SKbiz9C1adT5CfrQ_,MAPbI3,15.08,0.998,197.89999999999998,0.721,1.6
uihda2NQYuvj12VpBYrDSuD4eyOz,FA0.9MA0.1PbBr0.03I2.97,16.5,1.05,221.20000000000002,0.71,
uiq-fArlUduLL_2wLOWxAhDarvZ4,MAPbI3,10.05,0.94,169.3,0.63,1.6
ujAOvAY1_2BWUcSY5zqssDNb7eqA,MAPbI3,8.31,0.95,185.39999999999998,0.472,1.6
ujL91PRxo0Fcwr0rptHHe2KQF-ZP,MAPbI3,8.66,0.941,140.2,0.65,1.5
ujU5yY5TtaCIRO1WU-i8PHdXHq19,FA0.85MA0.15PbBr0.45I2.55,18.0,1.13,218.0,0.728,
ujY5T3lbbrYn9qrP13laulmlMloQ,Cs0.17FA0.83PbBr1.2I1.8,13.7,1.15,180.0,0.66,
ujb35Euoo-Mz8Z1jGlCiEb-UahAc,MAPbI3,7.8,0.85,137.0,0.67,1.6
ujdKdkrKMeImSwwxNyByAY_dnMa2,MAPbI3,10.59,1.0,171.29999999999998,0.62,1.7500000000000002
ujf5m9f0zs8-5orJ7734nEecZ_3T,MAPbI3,11.74,1.15,174.0,0.586,1.6
ujohYq-GTvUajybGBdv8gFnQq4XJ,MAPbI3,16.08,1.02,224.20000000000002,0.7140000000000001,1.6
uk2-l2xm0SELmLQnMqS9oSVM4ycc,MAPbI3,17.45,1.05,233.9,0.71,1.6
uk3VeOJoXov6ZZCshMcHg1fIWv7w,MA3Bi2I9,0.16,0.725,5.8,0.38,
uk7vUF74fMMhzr4F7Z1tlT8ViLZB,Cs0.2668FA0.666MA0.0664PbBr0.256I0.744,10.38,0.848,197.2,0.62,1.71
ukF2XJ1gLk_dllDDZbfux1-idR2u,Cs0.05FA0.8MA0.15PbBr0.4I2.6,7.96,0.907,156.0,0.56,
ukV6A5-fYYNtCoqBec2duBkdFPrc,MAPbI3,5.7,0.88,110.0,0.58,1.6
ukY-ATICG0fY-0e16pEDdHkjOZcE,MAPbI3,1.67,0.69,61.1,0.39,1.6
ukYym7UxUFL1HRd9cpEWrWVQvnaA,Cs0.05FA0.81MA0.14Pb0.95Br0.43I2.42,15.15,1.09,216.70000000000002,0.64,1.64
ukotsw_7EpywFEJPu6uD-_QDNjto,MAPbI3,13.12,0.967,203.70000000000002,0.6659999999999999,1.6
ukxvyJwq41771vQZq_pCsFPhp-Ly,MAPbI3,16.2,1.008,219.0,0.732,1.6
ukyduU8hIJxR4OH4vc5SfeqLb9Ss,FA0.85MA0.15PbBr0.45I2.55,16.22,1.08,208.6,0.72,
ul1qB_xx4Ya-hvosiH7rCavX3lNa,MAPbI3,9.8,,,,1.5
ul89zn4yabtV07b2I3Ow_A7uShw5,MAPbI3,8.0,,,,1.6
ulCLYhMIncroTFjgbREGXjp1tLss,MAPbI3,14.11,1.054,207.39999999999998,0.65,1.6
ulLN8tT9NFht_zbApKqIXoH5gyAV,MAPbI3,12.63,1.07,171.1,0.6920000000000001,1.59
ulSJwrGMCft76gCbIBM4jNolP0qg,CsPbBr2I,8.46,1.12,109.3,0.69,
ulb_BI3p6nkctZjEsaG-qxjsppd3,MAPbI3,2.08,0.73,86.0,0.331,1.6
ulg5Rt66W_4mHst9jgZ_tOLAhXCD,FA0.85MA0.15PbBr0.45I2.55,16.0,1.08,214.3,0.69,
ullmQSqLA0oXzydzZWsweX9-VYZz,MAPbI3,12.04,1.03,180.2,0.654,1.58
ulp2PYJF26O-20ps6PP14489zeSh,MAPbI3,9.32,0.013,9.1,0.7809999999999999,1.6
ulyK1Rr2BhogCz1K2wRp4SBKTAtZ,Cs0.09FA0.58MA0.33PbBr0.65I2.35,20.02,1.15,241.0,0.76,1.59
um0NXv3eSozJVQ1pZywIieGz59OV,MAPbI3,17.75,1.12,226.1,0.758,1.6
um1QbL1f-v1as9Nr88Muam_uj1Ni,CsPbBr2I,11.1,1.12,143.0,0.693,
um1SjkVVnkBY7j9LDOYuH70afOZ5,MAPbI3,16.53,1.1,202.5,0.76,1.6
um1n-5kAxD0IWmGMsvEOYR1E2Yp_,MAPbI3,5.7,0.89,161.0,0.36,1.6
um5nlNESet8JZd0_otkdQmZE4mRT,CsPbBr2I,9.71,1.272,115.7,0.66,2.1
um9t3naBrqab9Xmbb8QdB1-Xs7lP,MAPbI3,15.72,1.08,199.0,0.73,1.6
umIKm_38iXkQ4H7UpJ3lqU_f5j0U,Cs0.08FA0.76MA15PbBr0.51I2.49,10.8,0.99,210.0,0.521,1.6200000000000003
umNUaGvg2Q3ZzFCbd-EWNc2J2QTu,MAPbI3,19.4,1.093,234.1,0.758,1.56
umf6BsUlf8FigH8pVn5Quc3szKXH,MAPbI3,15.6,0.98,224.0,0.708,1.6
umq0-7k_-Aw3KOWVa-wg0cPbsmc8,FASnI3,7.56,0.5429999999999999,203.0,0.6859999999999999,
umr6cMyvT08h07sHGWwG5X1-ufMf,MAPbI3,12.34,0.9,219.20000000000002,0.627,1.6
umxbTcP8FInI1BuSjpyjJiO0viIB,Cs0.1MA0.9PbI3,7.58,1.0,204.60000000000002,0.38,
un4tpwgWL4IsMehWHQ0dNfnsxgLD,MAPbI3,9.5,0.916,159.8,0.65,1.56
unClzR-lsscRl2CgH95TMt386MUK,CsPbBrI2,14.03,1.213,146.4,0.79,1.94
unGIZjzj_esdu0LDHjwV2uOOqTer,MAPbI3,16.11,1.0,208.6,0.77,1.6
unHQzoYYrlwTDbPN6xkAUpY22jDf,MAPbI3,3.53,0.662,89.54,0.595,1.54
unJFeEiARs9KSpuWDqetRqvZLR6c,MAPbI3,19.0,1.12,224.8,0.7559999999999999,1.6
un_vI6jKff_gElFB_5fBKOPizWA5,Cs0.05FA0.8MA0.15PbBr0.47I2.53,12.8,1.02,203.0,0.61,
undW3ltDp_7YQlsWv_G2Bs46U64P,(NH4)1.7FA0.15MA2.04Pb2.7Br0.45I8.84,7.71,0.95,134.9,0.6940000000000001,
unehDvdSuXHTSZ-3ep0NjdA5b1ho,MAPbI3,15.03,0.915,216.20000000000002,0.76,1.6
unrwG3-pFuGy1tqYpOJpJKvKlO3c,MAPbI3,15.11,0.96,213.29999999999998,0.74,1.6
unuOVAD2wZsDoyrqRxYf8wKSZeW1,Cs0.05FA0.89MA0.6PbBr0.06I2.94,14.2,1.037,212.0,0.642,
uo22F9CXTpXcV0fPuowrbmMNyhx8,MAPbI3,5.75,0.84,110.5,0.61,1.6200000000000003
uo7S4x7i6v2zqpjHcrQ9eQc9feDf,MAPbI3,13.0,,,,1.6
uoLru09y0fMNTZO9M7ZSydV8WWLy,MAPbI3,11.29,0.98,218.4,0.528,1.6
uoZ67ah0F3UY3u5f0aX2ohjOFqo5,CsPbBrI2,13.24,1.19,151.8,0.7440000000000001,1.94
uof_MIEnAjjfG5sOuBWgeU4vJiVJ,FA0.3MA0.7PbBr0.15I2.85,12.83,0.973,214.1,0.616,
uofbbemh8tb0MAgRqAqAlKChqOq9,MAPbI3,15.09,0.94,226.1,0.711,1.6
uphVBiI_AfHDdNjBrc0Up1_Y6dIz,MAPbI3,14.6,1.03,201.0,0.7,1.6
upkyrJQ1YYFjjS3dpQgFTk9DFLhg,MAPbI3,4.7,0.98,95.0,0.5,1.59
upnPhlyKTUYBM_0sM3gW47Qvy6UF,MAPbI3,9.38,0.93,149.4,0.6759999999999999,1.5
upx2vhPYDhUG1LYRS8UHV6WvAY-i,(PEA)0.6BA1.4FA3Sn4I13,4.28,0.48,175.79999999999998,0.506,
uq7D86xB-iujELfZC5Y-LbaaWy_T,MAPbI3,1.5,0.5,70.0,0.38,1.6
uqM4rEvouzaDAXXDnfxnzP14egaO,CsPbBr3,7.02,1.3869999999999998,67.8,0.75,2.3
uqTL1-rMpqVCNhKC0Gk6z0ocC80B,MAPbI3,5.39,0.7,164.0,0.469,1.6
uqVOPJ78AXPr4u9zUIEL2RcAQK9L,MAPbI3,17.7,1.08,208.0,0.785,1.6
uqWFDMTwsjF9QLdFLmsn2GQQfbbs,MAPbI3,16.1,1.05,208.0,0.738,1.6
uqZEePdLsK4WcIYzl0YncNVe9asP,MAPbI3,13.59,1.025,217.39999999999998,0.61,1.6
uqb0hWd6U_59C3yxWKlsEkbPYnjL,HA0.2MA0.8SnI3,2.3,0.36,137.0,0.46,1.3
uqfxxsZyc7K_sELhLYQKACfQtex3,MAPbI3,17.28,1.01,231.20000000000002,0.74,1.57
uqgKx40H0S8Af0-npsKY85T1Q3Ro,MAPbI3,15.21,0.89,224.5,0.7559999999999999,1.6
uqi19UUto-j-McKNti0XZGovKdqf,FA0.94MA0.06PbBr0.06I,15.1,1.01,227.0,0.65,
uqmfnUdUFl7afYff-WaAP1xu82-6,MAPbI3,10.0,0.96,162.0,0.64,1.6
uqrXw8R9oxOn9mKeYfRop7nioy_6,MAPbI3,15.43,0.99,215.79999999999998,0.72,1.6
uqwZm5x9jTg4e5_Fq_Vayqw8KH32,MAPbI3,14.66,1.088,203.4,0.6709999999999999,1.63
ur917SzIKsAJahq2tY-VDHtpBjeD,FA0.95MA0.05PbBr0.15I2.85,18.93,1.05,226.29999999999998,0.799,
urIOFKbpBuYJ4AZHFyoy2f-jfAyH,MAPbI3,12.11,0.87,196.29999999999998,0.708,1.6
urVstN195gLipyJOcRr9W2d1n8n8,MAPbI3,12.5,1.06,171.0,0.685,1.6
urZ3QC4RL69-MhqnbOnl8pFh8Oon,MAPbI3,12.97,0.986,189.0,0.7,1.6
ur_0wFmXxeWeRtfcp38FtQNxrquB,MAPbI3,14.8,1.01,191.0,0.79,1.6
urawFPiFgfocq6ydBrSLrod1O3s3,MAPbI3,4.24,0.73,88.4,0.66,1.6
urk5dW-HaJABK9YwATj1PnVu5Awy,MAPbI3,10.0,0.93,195.0,0.65,1.6
urs1D1W2iRFnkUEq3fj8y78gpJqp,MAPbI3,6.61,0.989,122.6,0.545,1.6
us2z-mdzz0LWPMNED6IgKXDQcN2t,FASnI3,5.86,0.47,200.39999999999998,0.62,
us4XQ99T57FpVbUYUIVpLG4K1Q36,MAPbI3,14.8,0.96,207.3,0.74,1.5
us5ByDz4c6VQCP-N_HczrWMPSfy0,MAPbI3,14.82,0.97,208.0,0.75,1.6
usCSSIVA4x4zLmywSTybkUx3cDbI,MAPb0.95Sn0.05I3,16.76,1.06,232.8,0.68,
usNiFq534obWLQZBHuuz9SweCcqz,CsPbBrI2,13.21,,,,
usWHEpeDw3UFNDPwgJfgf8hJDygk,MAPbI3,15.96,1.04,218.5,0.6990000000000001,1.6
usd89WIPhk8YeQ9bG6b_ruLy1u70,MAPbI3,8.8,0.9,140.0,0.68,1.6
usf228gXW0BKjFC445NZmjU4XPhr,MAPbI3,7.72,1.02,122.0,0.62,1.6
uszrLvauF-eD8erYgjYKOCBKo3Ek,Cs0.60MA0.40PbI3,0.79,1.01,15.0,0.52,1.6800000000000002
ut1Vt6NBrgXJEjRZFz8nXcckO5w1,(NMA)2MA39Pb40I121,16.1,1.07,205.0,0.733,1.61
ut4NpfWAImgKgbL9-Gi2d4rfc6cr,MAPbI3,5.87,0.93,127.5,0.495,1.5499999999999998
utUsJlTYrXy0Bf3EwUaT2gAvOsf2,MAPbI3,12.84,0.943,202.89999999999998,0.6709999999999999,1.6
ut_Fq8DWAl6TrAszrohIFPsScCq6,MAPbI3,10.9,0.985,208.0,0.67,1.59
utc2BGVN1eJxbdOwOdwZKkthVR_2,Cs0.05FA0.82MA0.13PbBr0.45I2.55,17.98,1.078,217.10000000000002,0.769,
utdPitRB2oJcPESEC6CYHh1Vg2Kw,MAPbI3,7.41,0.96,121.30000000000001,0.59,1.61
uteY_cH2Nal_Rb2PJL4rmnMuoOx8,Cs0.05FA0.79MA0.16PbBr0.51I2.49,9.9,0.95,209.0,0.58,
utiFst_-Y0rv61nNYbxP8e2loFSt,MAPbI3,6.2,0.88,106.0,0.67,1.6
utiaE1eJxHgB_U3_h6xTSIH460M-,MAPbBrI2,12.26,1.11,156.2,0.7020000000000001,
utnRBhaApzjMq6Xy4iEHh1wFILMF,BA2MA4Pb5I16,10.03,,,,
utr3sv2mnIhlyo8ERRjIiXc1B7-5,Cs0.08FA0.78MA0.14PbBr0.42I2.38,5.28,0.65,207.89999999999998,0.3929999999999999,1.61
uu-9kcW5dfyXThNTq7lootSkzwlU,Cs0.17FA0.83PbBr0.51I2.49,17.8,1.135,216.0,0.73,
uu2H0C1ZMI3B58b0w7NyiT3A8HUQ,MAPbI3,11.4,0.944,168.79999999999998,0.1689999999999999,1.6
uu7HSKzfjhWjkt9_YGDyccujoeb2,FA0.15MA0.85PbBr0.45I2.55,18.29,1.058,226.5,0.763,
uu87WvZyLQT1XLolLXPTATSrlfdN,MAPbI3,8.34,0.79,182.0,0.58,1.6
uuC6OUR_176NUC6ct0cr8pw7yE0e,FAPbI3,1.55,1.007,35.0,0.439,1.45
uuS09jjqWbXnz6QryBoMo-Mf7WDb,MAPbI3,17.0,1.09,202.0,0.78,1.6
uuTv__fQNt__QqQ3_lyAdaW_mcW1,MAPbI3,10.4,0.98,148.0,0.71,1.6
uuUXPNGqsLc_HkpLg8Zl_pk_I5Zq,AgBi2I7,0.4,0.46,16.0,0.56,
uuZcW2rSQYNRAs2fxtOG6KrS6gV7,MAPbI3,12.97,0.96,194.8,0.7,1.5499999999999998
uujqkdzXGRkwlIJdzHeobInwpkwd,MAPbI3,11.9,0.95,199.3,0.631,1.6
uukKMwXVgjedFMz09FLbZ12M00T3,FAPbBr0.15I2.85,13.8,1.02,210.0,0.6459999999999999,
uupnYM3W2nX2bLjE5z5WnCK2hHsq,MAPbI3,13.85,0.9,208.0,0.74,1.6
uurdzOk0XYeI171UfDxHfslvC_EG,CsPbBr0.15I2.85,9.96,0.98,164.60000000000002,0.675,1.7899999999999998
uv5xo-Jz1LOBQmnqJwlnWAVWA-rL,MAPb1.0I3,14.9,1.021,206.0,0.73,1.5499999999999998
uvHw4hm4CZkHzwDqH0U6NVd3QIu8,MAPbI3,5.9,0.98,131.0,0.4629999999999999,1.6
uvIvPkq7UWYcDfWDrE6kYGhDjw8P,FA0.85MA0.15PbBr0.45I2.55,15.6,1.1,216.70000000000002,0.65,
uvJZbcQ0uyb07fAX7byrT2n7nJoe,MAPbI3,6.52,0.72,141.2,0.63,1.6
uvVnMJMT3E6Fz2u60Y31KBSKjAM4,Cs0.05FA0.7885MA0.1615PbBr0.51I2.49,10.97,0.938,201.20000000000002,0.581,
uvWDfHzu0IUqm-Jp1LXDamYXT2OM,FA0.3MA0.7Pb1.0I3,16.76,1.037,221.9,0.72,
uvYztEfkFnchmlGG3xbDkR8sb73i,MAPbI3,15.72,1.078,204.1,0.684,1.63
uv_6VQE089wgnWWCPKMspaipzZQH,MAPbI3,0.15,0.91,9.1,0.19,1.6
uvcoFOLu4hecK194b1elQqqllh3B,MAPbI3,13.31,0.86,236.5,0.64,1.6
uvmp4Ld70__7vzlYmIRo9BSO_fsq,MAPbI3,17.37,1.1,215.5,0.73,1.6
uvwxxVhiQZ9Ei4IRC90jaas9yz1f,MAPbI3,16.9,1.06,218.0,0.73,1.6
uvx0xkbUS7LIZhpEuHEVk3OFOJBK,MAPbI3,12.2,0.966,184.0,0.688,1.6
uvzdM6khTaoxxOFHMRvlBlN4n8Mq,MAPbI3,13.45,1.0,192.8,0.69,1.6
uw4rLKI2iREJbrt-mOAvEoi-C0uF,MAPbI3,20.37,1.11,224.5,0.817,1.59
uwMqvObmuyQBFf_zT6jcZFj_dj8Y,MAPbI3,13.4,0.99,190.0,0.7120000000000001,1.6
uwQYFaaNC0UIHso5KGtySSeMyI4T,MAPb1.0I3,4.25,0.904,96.19999999999999,0.489,1.6
uwdhfGyff_pU_S55FzRTDOTwfBMv,Cs0.05FA0.79MA0.16PbBr0.03I2.97,6.12,0.94,132.10000000000002,0.492,
uweLm28rc2YjiPr1fGjmVROcis4v,MAPbI3,11.1,0.925,181.0,0.65,1.6
uwf0MvqJuAUA-TMx34_6cmlknEbb,MAPbI3,2.79,0.55,119.0,0.427,1.6
uwmPT8PuZPp4wsnnLE7k5YcQEfDg,Cs0.05FA0.07MA0.25PbI3,21.8,1.18,236.0,0.79,1.51
uwzjQBJiQI8WlZzyyUorXBlinNb-,Cs0.05FA0.95PbI3,18.17,1.07,230.0,0.73,
ux6AVB7Jei9gV_itsRe3gY2Gt2RH,MAPbI3,15.78,0.956,213.9,0.77,1.6
ux8tOTAeIjuk20cyxqN0TUd1rS7o,MAPbI3,15.0,1.07,183.0,0.77,1.6
uxAsuM7vMNUpduLwjefHkGUhLEkp,MAPbI3,18.0,1.08,220.0,0.759,1.6
uxRAf_uC6YK4UJRH2ZKV57fH7F9J,Cs0.15MA0.85PbI3,14.0,1.0,205.5,0.68,
uxR_zQAFGjl-mVv1Clql-lgn5uDS,MAPbI3,0.56,0.589,13.799999999999999,0.67,1.6
uxX6kju9Wc1O-CcmssUVZTeC8Rhz,MAPbI3,1.92,0.769,75.9,0.32,1.6
uxYTm2GQe-Uucgz2iuaVZlhOROkk,MAPbI3,13.0,1.0,200.0,0.65,1.6
uxb-p_8_Z4jqBBB_HDUeuDbFH8qm,Cs0.6MA0.4PbI3,3.34,0.96,54.699999999999996,0.63,
uxloWV4QUnCZEPadRb7tSb8a8Pga,AgCs2BiBr6,0.99,,,,
uy4HBO0N_Y5kcOI2SZ6N9ffAUSuA,MAPbI3,16.91,1.03,215.10000000000002,0.7090000000000001,1.6
uy977bVq-UF9RRAaM8sjG4KIqptN,Cs0.2FA0.8PbBr0.9I2.1,15.5,1.204,176.0,0.746,1.7500000000000002
uyAxx91UKvuNnhM_IJ8LMAf_mx2Y,MAPbI3,16.62,1.078,217.8,0.708,1.6
uyJwQv5FzSkvGeyj9umXOyqeB0ox,MAPbI3,9.58,0.86,180.9,0.61,1.6
uySRH03W_43O3KDNQLBxP_H9iBTy,MAPbI3,16.86,1.07,197.0,0.8,1.6
uyWPlI-bPNXOUQhePJUz6uoN9W3_,MAPbI3,4.8,0.69,155.0,0.425,1.6
uybqDKAeB8147Fve--jnFQd29zY-,CsPbI3,3.85,0.84,77.9,0.58,
uyexdZgiRROVBqM9lbdmW3VsGN9M,MAPbI3,11.5,0.85,201.29999999999998,0.654,1.6
uyzZ27zBeqvdB3or1hMfCjZny4-Y,MAPbI3,11.56,0.895,185.0,0.72,1.6
uz7_UB9Ge5TuUhsnNFJjGa1OeaL9,MAPbI3,4.0,0.77,110.0,0.62,1.5499999999999998
uzMJatK1Ypo6sDTkkagzFTfavkW-,FA0.83MA0.17PbBr0.03I2.97,19.16,1.098,223.2,0.7809999999999999,
uzgboTk_zOMZUtQkLrJ7KFxijm_F,MAPbI3,3.93,0.9,94.39999999999999,0.5,1.6
uzkPz-E9CtoQY02R6YeUU9aYCP6l,MAPbI3,13.81,0.95,185.9,0.782,1.6
uzliW60YQSlyk7qC4iY6wjtXBVJN,FA0.83MA0.17PbBr0.51I2.49,16.61,1.11,213.6,0.7,1.63
uzrqrghGkVdTKLt_DIwEeiV1z18D,BA2MA4Pb5I16,12.21,1.09,156.9,0.71,
uzzmDc3R7jI38PG5P7jljRAChPLB,Cs0.05FA0.79MA0.16PbBr0.51I2.49,17.87,1.12,215.79999999999998,0.74,
v-68Uc3LR3f1yn66Zxfqqva9cOeY,MAPbI3,13.1,1.03,179.0,0.65,1.6
v-7mFAbJt605-lLQEs5_wIQNZxcC,FA0.83MA0.17PbBr0.51I2.49,21.95,1.139,236.8,0.8140000000000001,
v-A2dMJfepyq71y_GMkUX5qpGT2q,CsPbI3,8.13,0.97,160.10000000000002,0.65,
v-KFI6XDVlLNy0mUPSZ3Q3UFdpxm,MAPbI3,17.96,1.09,209.5,0.79,1.6
v-a40_JuetJGPxbsih-gqHLVPqon,MAPbI3,4.42,,,,1.5499999999999998
v-b0kUYkun_DKtYiM4Q98U3HYFhv,Cs0.05FA0.79MA0.16PbBr0.51I2.49,17.46,1.09,216.0,0.73,1.6
v-bnGsCD7dpMlpdCusSTNew1gL9s,Cs0.17FA0.83Pb0.99Sn0.01I3,5.9,0.75,125.0,0.639,1.52
v-ezPzdw7ZzC-IAGuWTWw96hHLNp,MAPbI3,9.1,0.996,152.4,0.586,1.6
v-mVVIiLQsSag_NtFR9oGNp8EFi_,MAPbI3,2.19,0.8,87.5,0.311,1.6
v-t5Y_o4qa71mLFBQ6FNjwMtDAsH,MAPbI3,11.23,0.85,174.0,0.76,1.6
v02wq57k7OIcdKHocedEgoCi5t-2,MAPbI3,15.24,1.07,183.0,0.75,1.6
v04swvN82lP3fxg_BCd-IxsVia5o,MAPbI3,10.95,0.87,204.3,0.62,1.6
v06R_ncmZtcOBPhm2whxUEbbVDP5,MAPbI3,9.88,0.9,157.0,0.68,1.6
v0DL246ihTZYZ3zEVGfeog1dM901,MAPbI3,10.4,0.83,206.0,0.61,1.6
v0DPNop0f0MrQnmAMi6G7AOSlzwq,MAPbI3,14.87,0.974,201.9,0.748,1.6
v0O_f2fx_J0cerdwJ1Wpwh1l2wlF,FA0.85MA0.15PbBr0.45I2.55,12.96,1.07,193.5,0.609,
v0axedsVYNBsDlKKVSVGJdTTU5eE,MAPbI3,12.8,1.08,185.0,0.64,1.6
v0dDX7W_33yWPxvs5gwDmyQK2_PC,MAPbI3,9.59,0.75,215.0,0.595,1.6
v0dTVjGCIE18wvlkqWD4lkYKXkPO,MAPbI3,15.4,1.022,215.0,0.6990000000000001,1.6
v0fLIvOSGzALfIh9U-2g7lwPwleV,FA0.92MA0.08PbI3,16.86,1.08,220.5,0.71,
v0r3UkOC7eIsvIKVbfR8ZWYKo4Cf,Cs0.1FA0.9PbBr0.3I2.7,19.83,1.11,225.3,0.795,
v0ybY0HAS3i388KtRYvM_IO2tyf-,Cs0.05FA0.79MA0.16PbBr0.45I2.55,17.09,1.09,224.0,0.7,
v10qv1XuaRP7elsAbWuW9Ix0wiO5,MAPbI3,5.8,0.78,128.0,0.62,1.6
v11eo0bk2ZCFsvi0gxlSqccXX4xv,FA0.8MA0.2PbI3,18.1,1.07,225.0,0.75,
v12Yvzt1TO7R6f3qvFNgsPqTC0Tm,MAPbI3,5.05,0.96,110.9,0.474,1.6
v13t3TSCt-SGxWSkIZyJSNIAdb4h,MAPbI3,8.5,0.85,150.0,0.67,1.6
v18b3a16D3hyOt_Hlt7yVZagER9X,FA0.3MA0.7PbI3,19.18,1.07,156.6,0.799,
v1JXT5mCeKouERRz-7VFXw1IVdcr,MAPbI3,8.8,0.893,175.0,0.5670000000000001,1.6
v1tAn0v5SnQe_rDuTHdDOpolbmAn,Cs0.05FA0.81MA0.14PbBr0.45I2.55,8.59,0.863,186.5,0.535,
v1x7czb8eq1pSEtMe7lxTIAexIC9,MAPbI3,15.9,0.93,226.6,0.78,1.6
v1yUWuuk1ma0MjbP2koiBrJmXPQy,MAPbI3,14.3,0.89,211.4,0.76,1.6
v1yb4KixVwWNitnA0mew8bFCblc4,CsPbBr3,10.17,1.461,92.4,0.754,
v20o-AxT1JsT6v86CnRQq4pbhEs_,MAPbI3,17.42,0.97,240.6,0.747,1.6
v2BHFacGpDrvJtIUCTm1R0TY8JIP,MAPbI3,2.95,0.667,114.0,0.3879999999999999,1.6
v2G5a9xupolAF_yT-7ev3-wELW41,MAPbI3,11.3,0.977,157.0,0.74,1.5499999999999998
v2TNsWf2SjnLj9PeUsMadcXQp2w7,MAPbBr0.5I2.5,12.5,0.938,206.0,0.634,
v2VmRR7rjK-N4TObWji5Y6TPDbes,MAPbI3,8.6,0.99,143.0,0.6,1.6
v2aoaa1y3eNfbZD-HGF0BZGkliUa,MAPbI3,16.71,0.979,215.10000000000002,0.79,1.6
v2biuekEfWMwXBiU-B3pghewuggY,MAPbI3,15.88,,,,1.5499999999999998
v2fUociZvAfnNh1vRjEVsrV6efBy,MAPbI3,10.2,1.03,157.5,0.629,1.57
v2i8a4Ii5WMB6gIq2zuhSRcSYPpH,FA0.85MA0.15PbBr0.45I2.55,20.02,1.156,233.0,0.772,
v2kXPLUnRhLf5CASEfVQKVdOvs6N,MAPbI3,4.9,0.79,187.3,0.331,1.5
v2mQbjdFV14NXqQphFhYMM3Q47Og,MAPbI3,1.77,0.94,43.5,0.434,1.6
v2nNyiJ_ehrbEN3Q7s5CJ-qGuXv1,MAPb1.0I3,1.2,0.9,42.0,,1.5499999999999998
v2otOdfe3OwizEIBZTiF-ZGJl4zK,MAPbI3,11.28,0.98,181.0,0.633,1.5
v2wCvot4EQqF3rFY_kYmQMCb2E0_,MAPbI3,12.4,0.99,179.8,0.701,1.6200000000000003
v3-bSFagWdR3CZvav2ZKGXawqWKu,FA0.4MA0.6PbBr0.1I2.9,16.7,1.04,207.0,0.742,1.56
