Repository: ckhamdang/ML_perovskite_properties

# ML for Properties in Halide Perovskites
This repository contains the data and codes used in our study of five photovoltaic properties in halide-based perovskites using machine learning.
The dataset used in this study is provided in the "Initial data" folder.

The Pearson correlation coefficients between the compositional input features and the target photovoltaic properties are provided in the "Pearson correlation" folder.

The machine learning codes used to train and evaluate the regression models are provided in the "Regression model" folder. This folder includes the dataset and codes for:

File: Initial data/All_perovskite.csv (part 70 of 74)
entry_id,compound,efficiency (%),Open circuit voltage (V),Short circuit current density (A/m²),Fill factor,Band gap (eV)
vypm4KYbVtq0J5ZMGGF6FAeodMfy,MAPbI3,17.22,0.98,227.10000000000002,0.773,1.6
vys6QK8HRcvSQauYKTFh3HD_XXN8,Cs0.05FA0.79MA0.16PbBr0.51I2.49,14.36,1.06,203.5,0.672,
vyvcV4TleKEkhDqraxVJz8CXClF4,MAPbI3,8.15,0.968,161.4,0.52,1.6
vyvxLWALJBkUPqHnbn_JWJV67a4H,MAPbI3,10.75,0.96,194.4,0.5770000000000001,1.6
vzD8RBRuP4atoiqeHoT08a_udNgd,CsPbBrI2,12.59,1.18,154.8,0.68,
vzF7Ahvv1gO6eSaEKUlGm9rWxATf,MAPbI3,17.62,,,,1.6
vzFQDh7gwHPHOCwZBK41st8AAw4q,MAPbI3,15.9,1.0,218.0,0.726,1.6
vzNaT9ewgEVMILZK6oJSKjFmo1wC,Cs0.05FA0.80MA0.15PbBr0.45I2.55,20.1,1.125,228.6,0.736,
vzRqn7R7EdPaGuvhQimlPaLP6Klp,MAPbI3,17.46,1.01,236.4,0.731,1.6
vzVT0N1g9idCdNxodfglBl9VSo8E,FA0.85MA0.15PbBr0.45I2.55,14.25,1.01,190.5,0.741,
vzbg4keeiGftA93Jn5mFTpEwrlVz,CsLa0.02Pb0.98BrI2,8.03,1.12,116.6,0.612,1.919
vzf-DGcJFxS957OhVP5Q0O6_Q_2V,CsPbI3,11.64,1.18,135.9,0.726,
vzi6zME1--OWvGwduea9Q4JdkRNT,FA0.79MA0.21PbI3,10.1,0.89,192.0,0.56,
vziYi8r0HByqtTIJT14iz5giEYu6,MAPbI3,16.3,1.05,212.60000000000002,0.73,1.6
vzihhoXczhXAGUlb6J2lj4JiUrKU,MAPbI3,6.2,0.94,118.0,0.5539999999999999,1.6
vzk_vyyr3rn5havCpX301PC_juJA,MAPbI3,9.42,0.979,152.0,0.611,1.6
vzqGeRnZUpo7YpAfIzFReuFYHqcH,MAPbI3,11.2,1.07,156.0,0.67,1.6
vzzu8pv_HVNosrSFxcmE-M8IyizN,MAPbI3,19.81,1.11,230.10000000000002,0.8029999999999999,1.6
w-07ataaA9ZLI3CGo5M2thiDkXP0,MAPbI3,14.0,0.98,213.0,0.67,1.59
w-AwvDitrjLYFcC-SPOPn-U2srPb,MAPbI3,16.8,1.1,217.0,0.706,1.5499999999999998
w-GNLAHMXT0eH6PRcDg2C8WolVMI,MAPbI3,13.49,1.033,213.79999999999998,0.795,1.59
w-Slz2wnt0M6Jy-RiPZz1FzWBI7N,MAPbI3,15.2,1.084,204.5,0.688,1.6
w-VKX-PR7KwtPG2DrQKb6rH5rrSI,FA0.95GU0.05SnI3,7.4,0.51,209.0,0.6970000000000001,
w-Vb3zWf7XV8ozvHwYtWZr7Q3oA6,CsPbI3,15.61,1.072,191.70000000000002,0.76,
w-WAq6bDV37huliwi2bBMgdeANit,FAMAPbI3,14.3,0.97,235.9,0.622,
w-cclVhyQYiAG9_-Km9kJ9oC4dt9,MAPbI3,9.9,0.922,168.9,0.635,1.6
w-mCAOvfx774PCr2_sUqUNd-DaMn,CsPbBr3,6.23,1.255,70.19999999999999,0.7070000000000001,
w-vc_v4EMcvGplZkgOzymGK_61M4,MAPbI3,1.9,0.68,63.8,0.41,1.6
w-xfd0BVMTWI1k6VUHdeIOlAgSX6,Cs0.05FA0.79MA0.16PbBr0.54I2.46,16.1,1.101,208.1,0.703,
w0AzrsqtSId6qaHCc1b-5nTr3St8,MAPbI3,17.62,1.06,218.70000000000002,0.76,1.6
w0MaWr88r9VTqG0G32lbFtAzyIRx,MAPbI3,12.4,0.02,10.0,0.62,1.5300000000000002
w0zVCyFQ52qrFmKkewdy_ObaNtEy,MAPbI3,12.0,0.941,186.0,0.66,1.6
w17tg_q5YCX8lvbUzlQ8QAY4aELk,MAPbI3,15.15,0.95,221.5,0.72,1.6
w18vRHMI5Vtejg7ctwXzIpY2Dh9S,Cs0.2FA0.65MA0.15PbBr0.55I2.55,16.69,1.11,220.9,0.6809999999999999,1.85
w1U9mHepMGb8b0uobWwjjAolNWGQ,MAPbI3,16.12,1.05,229.0,0.67,1.6
w1YojUPPzLIP5tkDERSNu14b3T29,CsPbI3,6.79,0.79,120.60000000000001,0.72,
w1aSkN91-76xrfx86X-ocKwu5j0J,FA0.9MA0.1PbBr0.03I2.91,13.52,0.76,187.39999999999998,0.62,
w1fZAClE5bwljM-swtsGqgp06ds8,HA2MA2Pb3I10,5.8,0.731,124.47,0.637,1.96
w1ffcXd20Kjv7xhLk_SBbMvXTd4u,MAPbI3,13.12,1.028,193.4,0.66,1.6
w1lSYJt-XuPUV4ru2t8GVmhtb5TX,MAPbI3,17.1,1.013,231.0,0.731,1.6
w1n97eeHGCosh0qK3wGe5t9uMajR,MAPbI3,7.0,0.86,145.0,0.56,1.6
w1nColETHjWcI0l6Gt8u33er3UC2,MAPbI3,8.49,0.96,120.60000000000001,0.735,1.5499999999999998
w1ttCNviwjtGrHTN8A80o8SK1X8E,MAPbI3,18.0,,,,1.6
w1yGIhAQh7UZBlZm3g7xjfZCsVYF,Cs0.05FA0.79MA0.16PbBr0.51I2.49,18.15,1.12,232.0,0.7,
w27dddjt9mFw3sXg3Gf9A9q5ufyQ,MAPbI3,15.39,1.02,204.8,0.7390000000000001,1.6
w29IVMlGSJihAQcDhh7ec8QIYEuz,Cs0.05FA0.79MA0.16PbBr0.51I2.49,9.59,0.95,198.0,0.51,
w2M5CzkqDqcbyYPLSHYZ9KShfIZ3,Cs0.1FA0.9PbBr0.51I2.49,11.9,0.95,197.0,0.63,
w2MFnK50RHdr6394DiyWonhvuh-D,MAPbI3,16.28,1.052,215.03,0.72,1.6
w2Zqhtr5DP6GlWquHtrP62XlsSgn,MAPbI3,10.0,0.87,179.0,0.66,1.5
w2c7n1GbPrbWRxK2aOvOLSYklYhw,CsPbI3,13.38,1.04,211.9,0.61,1.6
w2hu0eJT7SrJczCWzGurioJp7pJT,MAPbI3,18.9,1.08,230.10000000000002,0.77,1.6
w2n8UXK6e5Jbw_AkJpVYTlB0k9-o,FA0.83MA0.17PbBr0.51I2.49,17.97,1.12,220.9,0.726,1.63
w2piKyRoxS4p2KizjzzK1S_PaXY-,CsSnBr3,0.35,0.42,16.0,0.521,1.8
w2xNpk2lcHYnoT1ZZbHEODBX8d4U,MAPbI3,16.16,1.02,217.8,0.78,
w2z1r3UcDM-3wBJNJQkJ6Ja1Ftsh,MAPbI3,8.9,0.99,168.0,0.518,1.6
w3-xA4PWV6Addwau5zl_vWrKuHzW,Cs0.10FA0.75MA0.15PbBr0.51I2.49,19.3,1.157,223.0,0.75,1.63
w331SeCZy473GKxyGbKOfr3Iu4RC,MAPbI3,14.0,1.0,202.0,0.695,1.6
w33Uv-CPFBHbVRKTDtxurND0fgsF,FA0.8MA0.2PbBr0.22I,16.9,1.01,218.0,0.76,1.5300000000000002
w35TsM7Av12UsKbcGAvxGSyCkVzP,MAPbI3,17.3,0.99,229.89999999999998,0.757,1.6
w369R1Ex499fGrf9lSfMFNfVPIhZ,MAPbI3,11.41,0.92,186.20000000000002,0.67,1.6
w39Toc59_3rsupefsJkdx7yjbjjN,MAPbI3,19.34,1.07,232.39999999999998,0.78,1.6
w3NJ-2W-NPcQu474i1MmXjkzYuRC,MAPbI3,0.56,0.28,80.0,0.25,1.6
w3aIyQUuai0BXEiRlRmZq7sHPzy-,Cs0.05FA0.85MA0.15PbBr0.45I2.55,19.17,1.132,228.79999999999998,0.7559999999999999,
w3dVTWzEnsLbCgm1TpcACD0YN_Xh,(PEA)2MA3Pb4I13,9.4,1.16,133.0,0.6,
w3oVPIk2yR-JvoKCS5yG8-4Kvtjp,CsPbI3,1.3,0.75,30.0,0.58,
w3pAjrWV-OQzcP71L_cB3hWJ8byx,CsBi3I10,0.47,0.47,26.0,0.38,1.7700000000000002
w3smvSRRykjF74gDEJXrie8pUiWg,MAPbI3,9.81,0.71,198.2,0.7,1.6
w4-xR96vR80s0MnXeLtGAywCgKMY,MAPbI3,4.1,0.782,93.2,0.56,1.59
w428mTgIPBI0SRpeutWBbufpqbv7,MAPbI3,16.3,1.06,218.0,0.706,1.5
w43D4SMOjgEzMS5X69C4db5aj5Zo,MAPbI3,8.5,0.99,146.0,0.63,1.6
w45gNdzIpY86MYEQdq8FabHgGjZ9,MAPbI3,15.0,0.998,204.0,0.73,1.59
w4BZQb-a5ZIlaPrd2O1lrlhZASRT,MAPbI3,12.9,0.97,206.0,0.643,
w4BnuLVbka1f0YsEKGn3YPaXwYkK,MAPbI3,16.77,1.05,215.10000000000002,0.742,1.6
w4t_lHuPymGjv1VVdXWgFFUTf_gI,Cs0.05FA0.79MA0.16Pb1.0Br0.51I2.49,15.95,1.07,202.2,0.737,
w539NuMCjaesEiELUr6s6cwKlJvV,MAPbI3,6.6,0.84,169.0,0.47,1.6
w5JMzNScfmA63OgBTBR4dQWGGRYo,MAPbI3,12.0,0.93,205.0,0.625,1.6
w5iqOt6fr1dyzr8wRdE0Ey4SmtNc,MAPbI3,8.7,0.81,190.0,0.57,1.6
w64KMnIeoXpbeOCDCq21XqBHYpuV,MAPbI3,12.5,0.87,217.0,0.66,1.6
w6SCh59wRKwC0vIZKB_rGq5iZ3Jy,CsPbBrI2,11.2,1.04,148.0,0.73,
w6uAI3d_KmIazcclFuvPrv65Nhrm,MAPbI3,16.46,1.1,215.7,0.6920000000000001,1.6
w6vlB5kHU_pG7MRIHOtVSDM_031e,MAPbI3,15.65,1.07,209.0,0.7,1.6
w6xypqztXw9qMroOwlvO3ivq5eFW,MAPbI3,17.71,1.01,233.2,0.753,1.6
w74CzJwVKcFAoiF9-GMvRCl3LPZN,MAPbI3,15.8,1.05,216.0,0.74,1.6
w7BXcd-kOUOU7H4zd-jlCST5qkNw,MAPbI3,17.98,,,,1.6
w7DONSRuUbvoJKm12zTvv_oaaTNN,(PEA)2MA39Pb40I121,18.24,1.09,225.6,0.742,
w7EAMGXOIS1giy2ZjJ757-P0xqfu,MAPbI3,15.2,1.0,200.0,,1.6
w7FF5pebT5Y_napOKFZW6mWL83h4,Cs0.05FA0.7917MA0.1583PbBr0.5I2.5,11.09,1.003,160.6,0.6890000000000001,
w7GsAsls8dPHrhlS4mi65gfka4h1,FA0.83MA0.17PbBr0.51I2.49,9.66,0.8170000000000001,184.0,0.578,
w7PwAMMfnIjNr_RnkSIsgIAjL4wK,MAPbI3,13.9,0.92,201.0,0.755,1.5
w7RsXW-pzFc4Ah8mAKBD3HmZ7fY_,MAPbI3,17.36,0.95,225.39999999999998,0.812,1.56
w7WAhZRUEz7cIQ7kbIvep2JGL7aE,FA0.85MA0.15PbBr0.45I2.55,18.5,1.03,231.0,0.773,
w7_M13jaXpKQdEcZUutqdspUehbx,Cs0.05FA0.85MA0.10PbBr0.39I2.61,17.4,1.079,235.0,0.69,
w7_iJtumj117lPiB2MTAY2T6pomF,MAPbI3,16.02,1.05,219.89999999999998,0.726,1.6
w7d6o0-ffBaLwqHSeyUMB84gxBLs,MAPbI3,9.42,0.93,168.79999999999998,0.603,1.6
w7fSTrWoPEiyy5kvLLrG4rmfZAsJ,MAPbI3,10.71,0.85,168.6,0.743,1.6
w7iYtaFLmXQf8d5UVNLjZ1xo_qye,MAPbI3,8.2,0.93,168.0,0.52,1.54
w7us8ToLVpRRqr7tgLgvsxdUZ4NI,Cs0.1FA0.27MA0.63PbI3,19.98,1.098,228.2,0.7979999999999999,
w85aDUsdh6XEqL5gh8AJS0N9DQbD,MAPbI3,14.5,1.0,226.0,0.64,1.6
w87jqiLUxgw11KeIkonJ45bC-nMX,MAPbI3,15.16,1.05,196.4,0.735,1.6
w89ybROUccLItiXby80zbdtefFIf,FA0.85MA0.15PbBr0.45I2.55,18.04,1.072,214.5,0.784,
w8Euc9uDsf_F2WdOhmiPpBBNWdvb,MAPbI3,7.13,1.03,128.2,0.539,1.6
w8FJaTrHaWAt6ECKP-0uddQPOMyO,MAPbI3,1.2,0.379,97.0,0.32,1.5499999999999998
w8WWW7pRF_axOvzbx38G4swbsdfj,MAPbI3,13.1,0.89,230.0,0.63,1.6
w8Zzety2RG9HmwEwV_m2tpVxQYtC,MAPbI3,0.18,0.715,14.1,0.175,1.5499999999999998
w8h7XZeOaXh9KdOlcqM_AT2YhMwy,Cs0.05FA0.8075MA0.1425PbBr0.45I2.55,17.02,1.13,209.4,0.72,
w8qdp-YQ8zcbgCUpqjapP00djDIn,MAPbI3,17.5,,,,1.5499999999999998
w8s2R4GIYhL-QO-X9Qor2JZIwx1u,MAPbI3,6.65,0.85,139.0,0.564,1.6
w8um-dsck74ljbh4ecBg9G5Y0_wN,MAPbI3,20.08,1.057,235.6,0.8059999999999999,
w8zJoSs-IoBzDxV-XwdO5mKinJa6,MAPbI3,6.8,0.94,117.0,0.61,1.6
w96tloO32zY5MlWiAXgkAAXOwdso,FA0.3MA0.7PbI3,17.27,1.04,229.60000000000002,0.7190000000000001,1.57
w97qeKwDz2a6J_PNEGnVUUyHgXBY,Cs0.05FA0.79MA0.16PbBr0.51I2.49,18.8,1.11,213.0,0.75,1.6200000000000003
w9BiFqRJY1dwp9kyhSwgIxtdiKTp,MAPbI3,8.4,0.865,174.0,0.5579999999999999,1.6
w9H4uye48m9C4WN0Bxq1DZhndCxU,MAPbI3,15.4,1.01,218.29999999999998,0.75,1.6
w9M1XvT4XmFq2KnTV0Y65nZ6O_xJ,MAPbI3,6.54,,,,1.5499999999999998
w9SQUtyo7eXPHvMIDA38me_8uqoT,FAPbBr0.3I2.7,12.93,0.99,191.20000000000002,0.6829999999999999,
w9UKGTJOk2mnSx3p2AKk9p991DHG,MAPbI3,5.2,0.9,155.0,0.37,1.6
w9Y4d_ROWcymfGfRPEYoXI0NQN4I,MAPbI3,9.49,0.86,153.1,0.72,1.6
w9hovDyYbyQHRXlpcwk4sTGTNmer,MAPbI3,13.44,0.96,196.0,0.7040000000000001,
w9nhou03RluB4Js0w99eD1B45nsA,MAPbI3,11.98,0.86,203.2,0.685,1.6
w9uPzspo1b-0oSRGHCkUSR205JXs,FA0.3MA0.7PbI3,19.47,1.092,227.39999999999998,0.784,
w9yXV-z-k9Od60MuWP31mNck2e2i,MAPbI3,16.2,1.06,210.0,0.73,1.6
w9ylEss95C4GKCB5ANxrfu7xXaTY,MAPbI3,12.9,1.01,194.0,0.6579999999999999,1.6
wA34sSUaT61d1FWcFI58Je3aDE-1,MAPbI3,7.08,0.78,182.60000000000002,0.496,
wA4-8vSQ3qYv6pWushr0wgxo3gp1,FA0.87MA0.13PbBr0.13I2.83,11.66,1.02,201.9,0.5720000000000001,
wAA08evYEY6sHMsEqHYqssgrx-iO,MAPbI3,9.6,0.841,58.0,0.5,1.6
wAC53svj2LZ8BDShf5Km8HSwiikN,CsPbI3,12.59,1.01,174.7,0.715,
wADxrpimcucPNqCT6fNpVmgCWrvF,MAPbI3,13.22,1.01,180.7,0.721,1.6260000000000001
wAE87h82CEbrKeNCc7ksYilwWY9h,FA0.9MA0.1PbBr0.1I2.9,16.98,1.05,217.2,0.741,1.56
wAEjhI3vYvvSIorrvMJYs7MBCtE7,Cs0.17FA0.83PbBr0.51I2.49,10.6,0.95,191.0,0.58,
wAItqdQgI8OC3O9c_t1BW2LALTg0,MAPbI3,10.2,0.89,174.0,0.65,1.6
wANZrEPQzfs98zn7Bq5ZnzOcHH-t,MAPbI3,16.99,1.05,221.8,0.73,1.57
wAP7O_5pRXQUnE1XVtrq0ICW1KhI,MAPbI3,12.39,0.935,193.0,0.6709999999999999,1.6
wA_wagI6Ep9MKabgmM8L_61xHz6C,MAPbI3,10.87,1.1,144.70000000000002,0.68,1.6
wAqeYnk0oj1IoNiy5nOFrDzro153,MAPbI3,15.76,1.065,202.39999999999998,0.731,1.6
wAzP8RRLMhVmdWvX773gwu6StyxI,(PEA)2MA3Pb4I13,8.7,1.06,141.0,0.58,
wB50hZg33mi_n5CBcY--2BPfdFVN,(PEA)2Cs59Pb60I181,12.2,1.07,165.9,0.7,1.73
wB5nNcEc-AmXR3g3eG8bA-1hTp3N,MAPbI3,15.12,0.92,236.20000000000002,0.7,1.6
wB7V6yRtc5W2vt1v8M9QfEw1SV6_,MAPbI3,15.79,1.01,202.5,0.772,1.6
wBFUT5_fEihKZCElxJoNsBOShnW9,FA0.83MA0.17PbBr0.50I2.50,17.6,,,,
wBJCooDDGSY8N8Hp5GUvIKPxfuzK,MAHg0.075Pb0.925I3,10.5,0.88,170.0,0.7,
wBY_pqKBKA6NinVCLkhO9NwQwSAw,MAPbI3,19.18,1.1,218.1,0.794,1.59
wBqc-slCTrQG4LHvwspbGzt9ywlF,Cs0.2FA0.8PbI3,13.3,0.973,220.0,0.622,
wBrCH-RmPGqiDPBieTQTlxmcCB-9,MAPbI3,12.01,1.017,181.89,0.649,1.5499999999999998
wC-pWBB2mVcfSDNf-ntReDwxWZDp,MAPbI3,2.9,0.764,61.0,0.62,1.5499999999999998
wC0KLxwM3aUWkE86Lv6dU3FMZ1sY,MAPbI3,18.2,1.08,208.0,0.81,1.59
wC4CR1rYo2IXXDKlizZ62UGBrj2k,FA0.4MA0.6PbI3,13.5,0.953,249.20000000000002,0.57,
wCAT-sAuVjZR3fp88Z9LR7Zvb8Bs,Cs0.05FA0.81MA0.14PbBr0.43I2.57,17.4,1.133,208.4,0.737,
wCKq0tYjE3zli40bwL-tT9slYcph,MAPbI3,19.88,1.11,231.5,0.774,1.6
wCSFApXQ_v3q_B59fngGOacbqsPZ,FA0.83MA0.17PbBr0.51I2.49,11.66,1.03,163.2,0.68,1.57
wCXAoxJoGeo11VbobHeu-j3Dsvcr,MAPbI3,1.09,0.6,76.6,0.238,1.6
wCZEu0biWXCu82tcEPTPXQcO8Fk7,MAPbI3,6.9,0.81,152.0,0.56,1.6
wCbxcJKzRWjINz_JRX4NCe94OGY4,MAPbI3,1.0,0.2,104.0,0.146,1.6
wCiR_EHbYRC0PfxK9nZ3Pu0FeTGL,MAPbI3,16.84,1.1,213.4,0.7190000000000001,1.6
wD-q_LMswhdQ_1q9-QljM9yNhPi3,MAPbI3,9.98,0.83,193.0,0.56,1.6
wD0jV_1Fa9XqB7botbN5UqE1PMqV,MAPbI3,14.64,1.02,208.1,0.69,1.6
wD47kTZqxTEwMtkPhIpqYe1oangP,MAPbI3,14.5,1.06,202.0,0.68,1.5499999999999998
wDGmHxmbBxOCgB8TuWE_eMOTxML8,MAPbI3,7.51,0.913,126.0,0.66,1.6
wDGwnzzsWTrL-OeC29Ysb8hHnxas,MAPbI3,16.48,,,,1.56
wDUndCg_3uP08CO0gbA4Oq0XIgjZ,MAPbI3,4.43,0.623,151.4,0.47,1.6
wDZ6suLyZwuAInVNud3ZyOssJiB0,Cs0.025FA0.81MA0.15PbBr0.45I2.5,18.91,1.094,220.5,0.784,
wDZUN6gvjhLuSDjmAQZTZuZ-mtmx,Cs0.10MA0.90PbI3,7.68,1.05,101.0,0.73,1.54
wD_xucQDMYd4Mk8hG3ZBjQVyBMpF,Cs0.05FA0.83MA0.12PbBr0.45I2.55,15.2,1.13,216.70000000000002,0.622,
wDadfU5HEzxogFyuoyqaGEH9Mvk3,MAPbI3,12.1,0.84,222.0,0.649,1.6
wDahwGhxeTV4Mnw2WvG1A9Pm4IRA,Cs0.05FA0.79MA0.16PbBr0.51I2.49,18.41,1.05,230.5,0.7609999999999999,
wDhlGWXZShAq6E3VLRHg5ujaFFtL,MAPbI3,5.43,0.71,149.8,0.511,1.59
wDo8Ts8EaOENBFqUUu8F4Rsv2qWs,Cs0.05FA0.83MA0.12PbBr0.45I2.55,20.4,1.17,225.7,0.7290000000000001,
wDrJhacQE3muqX4bTe974kZAKU-R,Cs0.08FA0.77MA0.15PbBr0.51I2.49,16.36,1.085,198.9,0.758,1.6
wEOUf7Th51nBmHAvwdF2-8clrpDc,Cs0.05FA0.79MA0.16PbBr0.51I2.49,10.82,0.97,200.6,0.56,1.63
wET_P9hNXad3Jtly9UyDYKjVFi7f,MAPbI3,6.98,,,,1.6
wEWvf88McWqsny07fjQr-tlgaPQ5,MAPbI3,4.08,0.97,111.7,0.377,1.6
wEdPe0L1-hPj2AIyq5aln2nC5bQn,MAPbI3,15.61,1.01,227.10000000000002,0.68,1.6
wEwGw-5ftqdMs-nK5PJEOEMuCtvx,MAPbI3,11.95,0.93,197.39999999999998,0.65,1.6
wEwaChk90_lczHf1WiD3xLKgMqf1,MAPbI3,19.95,1.09,233.79999999999998,0.733,1.6
wF92mDbYazu_vqIV1FcYdLUSREEj,MAPbI3,0.27,0.66,13.3,0.3,1.6
wFB-udtYdi1YpC7t92KDTs8yKS8w,Cs0.05FA0.79MA0.16PbBr0.51I2.49,16.38,1.03,208.0,0.765,
wFDQ_w0ceyeXNFzbUfD6YHwlnZv0,MAPbI3,12.58,0.964,182.10000000000002,0.72,1.6
wFHhFnDoug1O5DbpqZWoevYP7qA0,FA0.4MA0.6PbI3,5.56,0.934,95.60000000000001,0.62,
wFI9bDz6qMIbCrrpJZyTT-a1I2bC,MAPbI3,7.16,0.81,193.6,0.455,1.6
wFO7dg1FcQ0jWYoD4OhUjufqiEmq,MAPbI3,1.6,0.8,83.0,0.24,1.6
wFTJUgDxP2Nmcp5ctYRbhKYZAYfj,MAPbI3,0.0,0.82,0.0,0.2,1.6
wFUeEBmYN2PVKycW0dgXdYzdNwCU,CsPbBr3,5.04,0.98,71.39999999999999,0.7190000000000001,
wFWn-EaIzfK6U1qj4DLbRSyWA8Fv,MAPbI3,14.01,1.014,190.39999999999998,0.73,1.5
wFXx5tzJ0OeJNZnhDHNDD7AQxfXT,MAPbI3,8.9,0.93,161.0,0.59,1.5
wFyfhXsBwVYrU_qWnRGBIiqpZN_Q,MAPbI3,6.45,0.847,127.8,0.596,1.6
wG2Cx7XrNlGwO_0161JT1ydpTyaS,FA0.85MA0.15PbBr0.45I2.55,11.12,1.07,152.4,0.688,
wG545LUrb-d0Iof8hKxGFIvseF_1,FA0.85MA0.15PbBr0.45I2.55,12.11,0.972,175.6,0.71,
wG6AORItSfksoyl-59HgrsKwjwaG,MAPbI3,18.21,1.03,232.5,0.76,1.6
wGCzGIigzpTO7FxV7tUSupbMfJ8s,MAPb1.0I3,14.9,1.03,210.0,0.688,1.5
wGElPda5bJ7Mp_ngAiv4FIUOIdI8,MAPbI3,17.5,1.09,219.0,0.72,1.6
wGGuz66h0GNUYHKOqbPlL5kc9q_l,MAPbI3,16.42,1.1,211.1,0.7070000000000001,1.6
wGHycv2MNppBssb1GBV0J4GKLcH0,FA0.8MA0.2PbBr0.6I2.4,15.1,0.97,201.0,0.77,1.61
wGJWJRhAUwePeOyg_pIoD0dV_uCd,MAPbI3,9.29,0.82,195.2,0.58,1.6
wGOgFsqQFrEH87j4Jix7E65UV9u-,MAPbI3,10.5,1.0,217.2,0.49,1.6
wGeH2n7iWuP7GK5Sz1snVZowmDjW,Cs0.08FA0.8MA0.12PbBr0.36I2.64,20.87,1.101,242.5,0.7979999999999999,
wGiZ-mwb4XR6SmzIA086yP4_4J5n,Cs0.05FA0.79MA0.16PbBr0.51I2.49,12.21,1.06,184.4,0.625,
wGkYNBuuJr8WqDCZyps0yk0q9Tkf,MAPbI3,13.58,0.97,197.3,0.7040000000000001,1.6
wH1MBa9QRmiQUFnCp1q6NuWqRwiU,FA0.81MA0.15PbBr0.45I2.51,10.79,0.949,181.29999999999998,0.609,
wH3PQGylejIEryvp3CL3Wp1AijNG,MAPbI3,15.81,1.06,197.8,0.758,1.5
wH4TYSuQ67RzZciU0wh7UGNwa7o6,Cs0.05FA0.7885MA0.1615PbBr0.34I2.66,12.0,,,0.7,
wHO0ykapPZX5uS9pAP7onKc-Tinu,CsPbBr3,5.39,,,,
wHZSVuJL6cZuc3RG9K5fI5h9YsUh,MAPbI3,17.71,1.11,213.2,0.743,1.6
wHkb8sLt6fXv-o9m7N3TAytpEztQ,MAPbI3,16.1,1.009,213.0,0.755,1.6
wHqeRXyR3Mu5-UEs_NQW77W--ifR,Cs0.05FA0.79MA0.16PbBr0.51I2.49,18.1,1.12,230.0,0.72,
wHr1o6MwOLwY5mEYH-yQoMVFirtN,MAPbI3,17.69,0.78,185.0,0.62,1.6
wHs99yTWXqAuf5hms07-S9tIYuRE,MAPbBrI2,13.2,1.147,153.0,0.752,1.7899999999999998
wI0aGFWcciiMvZ_V2MaGX5R_oheG,MAPbI3,14.62,1.041,203.2,0.6920000000000001,1.6
wI2b7cnrM5CfljfO6-BLL4OvChVU,CsCu0.003Pb0.997Br3,7.08,1.455,63.4,0.768,
wI2tMNEdDbNJkn5Hac84fCSTvCuv,Cs0.0664FA0.666MA0.2668PbBr0.256I0.744,13.96,1.037,196.70000000000002,0.685,1.71
wI3TuEJQhpXNcIyqdB1igxCWFpJ3,MAPbI3,14.1,0.956,219.0,0.674,1.59
wIPsaLnAfEOGW6wnGwkcI64aAiOK,Cs0.05FA0.79MA0.16PbBr0.51I2.49,18.76,1.11,225.0,0.748,
wIVTBNAvk1U1DLzXO96QNnSyx1f4,MAPbI3,7.65,0.97,110.0,0.77,1.6
wIhc-fo5UZBHZ_lI0ckgwTSNr1Rn,FA0.66MA0.34Pb0.5Sn0.5I3,13.0,0.7,272.0,0.69,1.26
wIkgWN-aBITmLSR2OXodS52KIlVN,MAPbI3,14.3,0.99,212.0,0.679,1.5499999999999998
wIq8mm1viZFmcAieePw8jTJShGG1,MAPbI3,8.56,0.86,146.5,0.68,1.6
wJBu4oyGfakClKw5LqcS1eVz1H2S,MAPbI3,6.97,0.947,160.2,0.47,1.6
wJH70iQOe2IWpJ3Gr-vN9uANaIe4,(PEA)2MA59Pb60I181,18.4,1.06,224.5,0.773,
wJPBDX0n1p9dfIYUXldgPsN7jISW,MAPbI3,18.03,1.05,225.79999999999998,0.763,1.6
wJUxlxqK27TP9i4pIKtQ0E8bJEfj,MAPbBr3,7.54,1.4,71.2,0.757,2.31
wJXmDpyzopC4y3onePp8iRp57CyI,MAPbI3,18.17,1.08,225.3,0.75,1.6
wJbz24sn3AsA-sEtrGvtHaNVQkR0,MAPbI3,4.87,0.81,147.6,0.41,1.6
wJcGyDa07MBHRvRDuDbF5w2UR-Q4,Cs0.05FA0.95PbI3,18.61,1.05,240.0,0.74,
wJuMWs_DcWwQXKLF5HVOoFs-SI6H,MAPbI3,10.0,0.994,175.0,0.59,1.6
wK2wmi294-SFGTWw4aK2rZ6QNM_J,MAPbI3,15.54,1.02,205.2,0.72,1.6
wK3A4L5rUKKLPADiVDRSqwbeJZN8,MAPbI3,16.2,0.98,212.10000000000002,0.777,1.6
wK5btwgxKkrCF3XSJ8aTIL-Zd5Gu,MAPbI3,8.7,0.95,147.0,0.62,1.6
wK6Gw3mG94j_M8FNaONDiMUN3iBG,MAPbI3,12.0,0.95,185.2,0.6809999999999999,1.5
wK7KsKTEruIOtETPMVmWDNFMHO__,MAPbI3,10.3,0.83,202.0,0.618,1.6
wK7ahBT5wcnO191U1SMgiWIcQmn9,MAPbI3,9.1,0.82,154.0,0.7140000000000001,1.6
wKAl5ZNGARbgWz7FIjLBoxca6DZj,FA0.85MA0.15PbBr0.45I2.55,9.47,0.86,176.1,0.622,1.73
wKTvkvQ1v3gyfxiLgIRCPUOGqZtV,MAPbI3,8.22,1.01,152.89999999999998,0.53,1.6
wK_PEGKb1DUh1jBUIm5SEUDV-XDF,MAPbI3,17.13,1.06,223.70000000000002,0.722,1.6
wKbag3WuK6fLoNFFk6axDwC-GcDy,MAPbI3,10.1,1.07,178.0,0.53,1.6
wKduunsf-dWsF4G71J_HJviU2YQk,Cs0.05FA0.7885MA0.1615PbI3,14.6,1.03,194.0,0.73,
wKoN6QXIMftrpx-rKc2fPJROpgvv,MAPbI3,2.54,0.6,61.4,0.69,1.57
wKscrVsrqs8BQhfX9IrtsipVeDuj,CsPbBr2I,2.9,0.34,178.0,0.53,
wKyvSMSo_SI0kIDE1VI-D0m2GTGB,MAPbI3,18.65,0.83,0.95,0.65,1.6
wKz3JGARePWV0ArmCPgGsn-JjtL_,FASnI3,5.04,0.42,221.9,0.5379999999999999,
wKzo9gcatPnHc_U8eWgyx_mwuxzT,MAPbI3,7.9,0.84,128.8,0.73,1.6
wL-2oIMm9NvOyhii09NTHBQ8Wg98,MAPbI3,15.1,0.965,224.0,0.701,1.6
wL71CujYnABeprQnPY9vP7520Ue6,Cs0.05FA0.79MA0.16PbBr0.51I2.49,17.1,,,,
wLAGANtxprw5jEoeIjU39RoF8ps7,MAPbI3,14.0,0.96,207.0,0.74,1.6
wLIib2xHdk4yCupFL4KnfYxl-1GB,Cs0.05FA0.81MA0.14PbBr0.45I2.55,17.27,1.062,217.3,0.76,1.59
wLT6dRGFbEx2tXkohlwyg6QFXZd6,FA0.83MA0.17Ge0.03Pb0.97Br0.3I2.7,21.98,1.12,246.20000000000002,0.77,
wLjpVxEe6EjLxCU4JDJDGpO8VMz3,MAPbI3,16.72,1.06,210.39999999999998,0.753,1.6
wM-eYosAQwYI2O-svHoUpvPXK9Dl,MAPbI3,10.12,0.93,157.0,0.69,1.6
wM4w0oX5ASG_yj5hpZaxqBKbqV1X,MAPbI3,7.41,0.96,121.30000000000001,0.59,1.6
wMB2DEzmgRs8z4Ltz05uHVxxoBwj,MAPbI3,16.63,1.079,187.10000000000002,0.8270000000000001,1.6
wMD5IBMCQFvlnrMU6TcxBaWCr043,MAPbI3,17.21,1.04,228.9,0.723,1.6
wMJUlpIpiXTjIwWfz4aONiJElGmD,CsPbBr2I,8.74,1.213,118.10000000000001,0.61,2.1
wMMGfUpGAKFRTacNQvUlDieS5zBr,CsPbBrI2,10.37,1.18,135.0,0.64,1.9000000000000001
wMPDPnqkx-EyLGfeGpyJkkCL3y_q,MAPbI3,7.85,0.86,174.5,0.52,1.6
wMRlMbm-zsvNjV_WXXqVr8-Np5eI,FABiPbI3,12.26,0.87,231.8,0.61,1.6
wMU20yiKgc_P92kc2URBW8cTob3a,MAPbI3,19.31,1.07,226.20000000000002,0.795,1.6
wM_Ojwr8jPdkzJ4jTxZd66l-eN6x,MAPbI3,11.54,0.932,204.0,0.605,1.6
wMxEZxNsrGrnLO-emLnkhm5kQGer,CsSn0.05I2.95,3.2,0.4,152.0,0.52,
wN0nPiDsbGBKv3s1q-IDkEEqyUet,MAPbI3,1.74,1.037,87.91,0.191,1.6
wN6NoHdJ7hAvvLZAcvdyUMASj_BL,MAPbI3,16.24,1.08,211.0,0.7140000000000001,1.6
wNIu603PwS23tgsoctad5Qb2G4ZT,GUMA4Pb4I13,8.5,0.96,140.0,0.63,
wNQMa-DXX2ybPclnnwZXebZ-vIid,MAPbI3,6.63,1.02,192.3,0.41,1.6
wNQ_xPfxLLZz2pyxBTSGun5mNV9U,MAPbI3,13.6,0.87,47.0,0.66,1.5499999999999998
wNdGFDecoR0jiU_qliyfakBTvNgo,MAPbI3,16.5,1.06,212.0,0.75,1.6
wNe1AUjusMDHZo4gd3emEOXEs3zo,MAPbI3,9.51,0.911,140.39999999999998,0.747,1.6
wNrcb5d0bhqKs3OLtvKEyIJCWXK3,MAPbI3,15.5,1.05,222.0,0.741,1.5
wO0hwdor273NLxwsvLLwcfj9uuxj,MAPbI3,14.0,1.0490000000000002,189.3,0.705,1.6
wO92N2_XGCCO-pTPb0U7t16_WRJF,Cs0.15FA0.85PbI3,17.2,1.0,240.0,0.715,
wO9cuhtYPTydeT2SUm2eIdEOI461,MAPbI3,18.0,1.105,225.0,0.73,1.6
wOEhLO9x_GYeDnTwETmIuFqyWgnp,FA0.3MA0.7PbBr0.15I2.85,16.72,1.06,204.8,0.77,1.6
wOHU_I2GrEl-yilg_xzuIY1EqrmG,MAPbI3,15.59,1.07,219.0,0.662,1.6
wO_VV0TCFl2_NGuJF_cUUSrweCh_,MAPbI3,12.6,0.94,214.0,0.63,1.6
wObCNwPAifzXQjKFq4DfCaD2QNw5,FA0.75MA0.25PbBr0.5I2.5,3.2,0.83,97.0,0.4,
wOhswAxK5_ar_KeC25CtgHZ3Vct4,MAPbI3,5.7,,,,1.59
wOk0kFhxGDmyY_Cf1xK2J7aGS8th,MAPbI3,14.98,1.08,191.0,0.723,
wOxm_winZKfsVmEc1tzZuIJb_Ygn,MAPbI3,4.99,0.905,122.10000000000001,0.452,1.6
wOy5SVvKrtcWb-PMh3i_Chf64Jym,FAMAPbI3,18.12,0.985,238.5,0.7709999999999999,1.546
wP804sGdrelY-KKqKPLa_3zalejz,Cs0.08FA0.77MA0.15PbBr0.51I2.49,14.5,1.08,189.97,0.707,1.6
wPBh43_F6zHR2UhrDqHcMfEhDvTo,MAPbI3,11.2,0.93,211.8,0.57,1.6
wPI4grFs3xuyUBAKEwWB0jo4VJG9,MAPbI3,12.6,0.94,206.0,0.65,1.51
wPU5k_NXKpqmsAbGn4KsCGGFxukP,MAPbI3,12.81,1.061,162.36,0.743,1.6
wPi6K0XX4dLD3Ph1sEBAz1P9RUlT,MAPbI3,16.34,1.02,235.6,0.68,1.6
wPxVdW9Jim-3t78iXQ-XFn-z8aS0,CsPbBrI2,14.2,1.14,157.89999999999998,0.79,
wPz8CJ9FKGuw_CBA3Nrsw4UewuZz,MAPbI3,12.17,0.94,212.0,0.61,1.59
wQ2T_V8NMM-iPlwLaU0Gd3SxiWSB,MAPbI3,18.05,1.1,235.3,0.7,1.6200000000000003
wQ6-Zbt3x-_RBAxzlMf8w21gnVv7,MAPbI3,14.1,1.12,186.20000000000002,0.687,1.6
wQ9VonetX343pnU7AYiBexAgrChJ,MAPbI3,15.41,1.019,215.6,0.7,1.6
wQF2DKV2UnV4xjtvDvLMgOYkffrp,MAPbI3,9.73,1.02,156.9,0.6,
wQRpP8idOR_VS_fuYLRcBab8Cpw0,MAPb1.0I3,6.94,0.85,179.4,0.46,1.5499999999999998
wQaYX7FaftlqkffB_ldVbBjW8S3d,CsPbBrI2,13.01,1.207,143.2,0.753,
wQueiuSPMQiLshK8NYjeAUbps6qJ,MAPbI3,6.07,0.855,133.2,0.5329999999999999,
wQvt9NUrFfbRmZjVbQw9D_xxORop,MAPbI3,14.81,0.96,228.4,0.67,1.6
wR54DjE2FwL6FXkmw83IJIOSEcwO,MAPbI3,7.75,0.9,163.5,0.53,1.6
wRB4BkajRdUVIl6IAFrfrnLI-FEo,MAPbI3,18.0,1.07,213.0,0.78,1.6
wRVy2e73asLkdZTFevDvssJ9T5OE,MAPbI3,9.4,0.97,191.0,0.51,1.6
wR_ZenVB1GnH0G2n2lYgYvI75jCj,LaYS3,0.0,0.0,0.0,,2.0
wRa1MqEN3RngZCon7IMABRHCcvLA,MAPbI3,10.41,0.979,190.79999999999998,0.555,1.58
wRe1s0fUHjYK3LI-muqH-OhVA1CK,MAPbI3,11.8,0.99,175.0,0.68,1.6
wRqT2c0JMGApBNIq0aIWdgYjeQSj,BA2MA3Pb4.0I13,14.9,1.14,192.3,0.68,
wRwEJLgNBEz7B7AetO3UT9Akp65M,FA0.83MA0.17PbBr0.51I2.49,19.4,1.12,234.1,0.74,1.6200000000000003
wS-svbF3IuqqWKbhpbU7zJ9HEzoI,FAPbI3,16.3,1.05,203.29999999999998,0.764,1.48
wS1suHZzCLOpYgNq8fOgNjck7xn2,MAPbI3,12.97,0.94,176.5,0.782,1.6
wSSD6qWj0gAV6GJfJnz8RzlHf6vG,MAPbI3,16.97,1.11,225.0,0.6779999999999999,1.6
wSV-aBQUYc7Huykgr4y5s0_d4KSy,Cs0.05FA0.81MA0.14PbBr0.45I2.55,20.93,1.16,236.5,0.763,
wSXexSmGBENQy_C_shxJchJYun5D,MAPbI3,12.1,0.97,179.0,0.74,1.6
wSa76lvTa1_kQkKZjGZuA_wbeYMt,FA0.85MA0.15PbBr0.45I2.55,17.96,1.08,226.0,0.731,
wSiVPn3-BaG0ezW3RFKzu0NZoLw5,FA0.85MA0.15PbBr0.45I2.55,19.17,1.08,221.70000000000002,0.7979999999999999,
wSmxawFtYPQCrNUhBE_O9FN3thYu,MAPbI3,6.2,,,,1.6
wSo3pU_JafaiBf4Xvjih2iP2lGZ6,MAPbI3,14.05,1.05,223.0,0.6,1.6
wSv8aY4mdIUG3IDBz1vderi9cxQe,MAPbI3,12.8,0.96,192.0,0.58,1.59
wT1UcfeklbES_O0ylz0557XAC4h_,MAPbI3,16.37,1.0,229.1,0.7140000000000001,1.6
wT4EeMSEQPegm0txkgkLfDdHPCtL,FA0.15MA0.85PbBr0.15I2.85,18.4,1.1,223.2,0.7490000000000001,
wT7VA1MloqQnJk7aANlgHVOeyVLj,MAPbI3,11.11,0.85,186.6,0.73,1.6
wTC5xfrppRyNnjd58T6WdKIVYKNI,MAPbI3,6.7,0.82,141.0,0.58,1.6
wTIWR3R_RwO9Et26nTZEHriMpuQT,(PEA)2MA2Pb3I10,5.3,,,,
wTQ0rEPFBS_7YteJq9k1EaqCAhid,MAPbI3,17.21,1.088,212.39999999999998,0.741,1.6
wTQ68bVWVFc4l6K6TvigPwLQID6x,MAPbI3,9.81,1.026,163.4,0.585,1.59
wTRVFpiPubf-MB1nh3kiOFXT7Bge,Cs0.05FA0.79MA0.16PbBr0.47I2.53,18.2,1.12,230.0,0.7070000000000001,
wTS46Px7cLKiaqgoGga9K22d8Ij8,MAPbI3,3.73,0.738,96.5,0.52,1.59
wTjPReRCrUisTnMtJ1t8lFO32MCL,MAPbI3,10.32,0.84,215.0,0.59,1.6
wTjre3VV3DuAcDXg6ASCrCRSIbMk,MAPbI3,9.75,0.89,173.29999999999998,0.63,1.6
wTqaXjX09_UijtrewuTMCi8qu2rZ,MAPbI3,7.9,0.85,138.5,0.67,1.6
wTst1A1ARUfcXOFddU-KJzQnKasq,MAPbI3,10.7,0.83,250.0,0.51,1.6
wTz-L5i42L45CQhMYPDHezFF6a9G,MAPbI3,14.12,0.91,240.3,0.6459999999999999,1.6
wU0GGnQwdoYmj7GSmCHWMzGYuueG,CsPbI3,5.12,0.97,86.89999999999999,0.607,
wU1kmlBPyOv9g4WhEPxEBu81QJZl,MAPbI3,9.1,0.99,171.0,0.56,
wUJ1HbOAf0TMu_aE5S3Mqss78bk0,MAPbI3,2.8,0.75,84.0,0.44,1.6
wUNIqAJsjLh3jeWT5AZ5LzMEljeT,MAPbI3,20.5,1.13,239.89999999999998,0.76,1.6
wUZ985Itp_qpSslocuOEfIT4TgvO,MAPbI3,14.8,1.02,211.0,0.68,1.59
wUeLkMeFWaiWx3Cc2nRm_x5QVx9a,MAPbI3,13.75,1.01,200.2,0.68,1.6
wUeZhPLhA23ZFtTMqIHsMLvB6DJX,CsPbBrI2,14.1,1.28,150.0,0.77,1.89
wUiDmVx3d2xOUcfXOVXRbiC8gnMA,MAPbBr3,4.29,0.74,165.5,0.349,2.3
wUxV69tw8wdiNDAY1KckLXLN_T5R,MAPbI3,12.1,0.97,179.0,0.7,1.6
wUyedJ3Tg3lOnSPWxdXpNX9EHxPF,Cs0.05FA0.77MA0.16PbBr0.48I2.52,14.52,1.058,215.79999999999998,0.64,
wV9HdwwhO8DzB5tHuLkZaElba_j6,Cs0.0475FA0.75MA0.152Rb0.05PbBr1.2I1.8,15.59,1.16,179.8,0.748,1.78
wVGs9xsZB4XNGdDLkpJ2MrgTCdDP,MAPbI3,18.54,1.07,213.9,0.81,1.6
wVLhmrrlNTDlB47WNdJHD3aZAi5l,CsPbBr3,0.13,0.53,6.2,0.4,2.4
wVOCZlnX4gNxjGs3aIj4yLHDI3gM,MAPbI3,10.9,0.99,165.0,0.67,1.6
wVSRxjyCvtLpnQPNlQep9cfOBjhV,MAPbI3,5.7,1.03,108.6,0.51,1.6
wVTviHd7IFZbDHaE8IsVoWNDgBlD,Cs0.99Rb0.01PbBrI2,17.2,1.32,162.5,0.8,1.9000000000000001
wVngYEOy1JAbtNHBEMZvn112xj-l,FA0.85MA0.15PbBr0.45I2.55,10.02,0.95,149.0,0.7070000000000001,1.6
wVp-U-PBi0m_-djmSAT6BGkoIaVp,MAPbI3,12.2,0.96,173.0,0.733,1.5
wWCqCFCbxkZO8MZzhfzNSYzpIkHh,MAPbI3,8.1,0.957,160.0,0.53,1.6
wWExGk78essC8YEHloIHEJyXuGoI,FA0.83MA0.17PbBr0.51I2.49,16.4,1.0,217.0,0.75,1.6200000000000003
wW_wBwwTgDIUlBj7I1AxtcCd27SS,MAPbBr1.5I1.5,9.18,1.11,118.5,0.6990000000000001,
wWt8CcxKyzhQ4NG5AnLaZv0F-nYO,Cs0.05FA0.83MA0.17PbBr0.45I2.55,18.6,1.15,219.1,0.74,
wWxvjDSEAZUhZ__OgUzKs-jQ7KuB,MA2CuBr2Cl2,0.02,0.256,2.16,0.32,2.12
wX7HevrmF3mPCFfm9WN4Hj-Zxm69,MAPbI3,7.95,1.0,150.0,0.53,1.6
wXC8mhR9P7VIzxs6zuAmzH2x3sQF,MAPb1.0I3,12.57,1.067,185.7,0.635,1.6
wXKG3m0ACp03rjVBYiJsH00ckvpV,MAPbI3,15.2,1.08,193.0,0.7290000000000001,1.6
wXLHY2lH3dhUshrS3KLE3KX-rCf1,Cs0.05FA0.7885MA0.1615PbBr0.45I2.55,20.7,1.15,221.0,0.81,
wXPBVn0eCv5GtwrfWghWbNToSHnA,MAPbI3,11.66,0.94,208.2,0.59,1.6
wXRNe781ZDccrz1JpekT9cYb1TSE,Cs0.05FA0.7885MA0.1615PbBr0.1I0.9,18.9,1.06,242.8,0.735,
wXVvf6Qdfi5zGU3Qpm6mtpkqbefB,MAPbI3,3.8,0.8170000000000001,84.65,0.607,1.6
wXh9WKQJkhY8o6ShGvLjLsImvSIT,MAPbI3,9.7,0.909,108.28,0.55,1.6
wXlHSrWHWEv3AN7EkO1T-urmX0nw,MAPbI3,11.46,0.94,178.0,0.68,1.6
wXqznZWYPwTdEWTl1jMvufOGcmza,MAPbI3,11.12,0.997,151.0,0.7390000000000001,1.6
wXsYXMRBeiR2MZ2hAVu1Dz0xle8S,FA0.6MA0.4PbI3,9.97,0.925,170.10000000000002,0.633,
wY0aZpNzNj0DhHKIR3s50w_6WWFx,GUMA4Pb4I13,9.7,0.96,156.0,0.6459999999999999,
wY6QY-Lj3SmS1qjc6jnsmUcNda75,MAPbI3,7.7,,,,1.6
wY6mv2Zhc9wx4Lg59zlKz5mjIl8p,CsSnI3,2.4,0.25,240.0,0.386,1.3
wYLet6EJbOWyLr-rbMNQ05yabKOd,MAPbI3,15.36,1.072,216.09000000000003,0.6629999999999999,1.6
wYSwzPYUEGpz2sZLmfKrVUKFFsIw,Cs0.09MA0.91PbI3,17.5,1.05,224.20000000000002,0.74,1.59
wYW77XFClAT1ZtUZqR-DwaZpC39Z,MAPbI3,15.1,0.99,217.0,0.7070000000000001,1.5
wYZB1HTX4MkAGP4iURj4ILr9OA0m,Cs0.05FA0.81MA0.14PbBr0.43I2.57,9.76,0.765,190.79999999999998,0.562,
wYjQCaPG_aGIf-uUvt8Yvlf_Vs9g,MAPbI3,14.6,0.98,218.0,0.68,1.6
wYkRrPqwywXU8MqX3bf0SPsz47tb,Cs0.15FA0.85PbBr0.3I2.7,19.35,1.146,230.6,0.7979999999999999,
wYsxOcn-O9aHNh4AQOSsy233g-uF,MAPbI3,8.22,0.87,181.8,0.52,1.6
wZ9xCMKE1-P0iSL1fNuY6pkLJbST,MAPbI3,15.0,0.93,211.0,0.76,1.6
wZCF8XguiWGelpOViEKqDoyz3TzM,FA0.85MA0.15PbBr0.45I2.55,15.2,1.07,224.8,0.63,
wZFCDQ9WRcRYmvcDrDKopIXlZb0V,Cs0.08FA0.76MA15PbBr0.51I2.49,8.3,0.88,194.0,0.49,1.6200000000000003
wZHB-MNx8516At2cMi6ndxKhQAIJ,Cs0.05MA0.95PbI3,17.22,1.03,211.4,0.7909999999999999,
wZRnFvZEpYZBaYM0xItgp2pj3gmL,MAPbI3,15.63,1.03,215.9,0.703,1.6
wZUbs9hu6vK2jzRpWulN3bAvlxnT,CsPbI3,3.73,0.894,78.7,0.53,1.69
wZY2m6YRwRZhTAPBt5PJ8FV-dfya,Cs0.05FA0.79MA0.16PbBr0.3I2.7,18.11,1.13,217.2,0.735,
wZcQRyvgKNBAgA_LAwIrDjQ3q9JH,MAPbI3,5.82,1.02,92.0,0.62,1.6
wZwKnyeKdhy5fd9vvlqb0RawzKPP,MAPbI3,12.69,0.97,178.5,0.727,1.6
wZxGEVfy62ubMOPHqOK2WNVYgud8,MAPbI3,9.47,0.992,212.10000000000002,0.45,1.6
wZxil8a5FkUmRlvr79S-FzYubG6J,MAPbI3,9.0,0.9,140.0,0.7,1.6
w_BiSuEpVcjL14H7xWCoTK8EGvio,MAPbI3,15.27,1.088,205.6,0.685,1.63
w_JiFjvnWzG_G4V4iopr8bN8suO0,MAPbI3,16.8,1.07,217.0,0.7240000000000001,1.6
w_QtX_BrZyKsg3-ODn6G7UjJpWz8,MAPbI3,5.1,0.8,112.89999999999999,0.564,1.6
w_cHVRdx1RcrHhUEmos7X_vHBxkk,Cs0.2FA0.8PbBr0.45Cl0.09I2.46,20.31,1.2,207.8,0.814,1.6600000000000001
w_eXoIIsLYwVToO2AiRVxvLQhBM0,MAPbI3,11.39,0.915,221.0,0.57,1.6
w_wU_8sb51OThwhsFYFYzGY8iHmr,MAPbI3,2.25,0.909,44.0,0.563,1.6
wa1zrYgjM5-Ze1msn_CmacFniIWj,FA0.85MA0.15PbBr0.45I2.55,21.48,1.196,236.70000000000002,0.774,
wa5kTDk8d8TkwZ3URMAUsKdwZz4s,MAPbI3,12.2,1.0,180.6,0.66,1.6
waAVZNjbGlDHbDXcM14vkzpXvTKB,MAPbI3,13.1,1.03,194.0,0.65,1.6
waGR_s-p8ngMjxXwerQG9xOthnQt,MAPbI3,13.17,1.05,179.8,0.7,1.59
waM87_QNnC7O8f3dYxwC-ojvX4xL,MAPbI3,11.4,0.91,217.60000000000002,0.58,1.6
waOy2Zh5JoyHTZmpFqKrdPzvnWuj,MAPb1.0I3,4.11,0.82,86.5,0.579,1.6
waRN1k0ZfhhMwfTZ42-YyX8j1liU,MAPb1.0I3,18.81,1.092,225.79999999999998,0.763,1.5499999999999998
waWAktiRRxI9ZZ7S3qXFaMOcuyLs,MAPbI3,10.79,0.79,231.70000000000002,0.59,1.6
waZrppHS_6mWdz-IGIMpQvBNvHeT,MAPbI3,12.3,0.95,199.0,0.648,1.6
wa_5A6qfZUom72qLfMGUJL51PXj2,MAPbI3,14.03,0.97,195.0,0.736,
waeyRn8ihTXbxZ7nJtCsFRsV7rAG,MAPbI3,14.82,1.05,196.6,0.635,1.6
waiqqbpJwRRqOil_X_pZdU5IquYi,FA0.97MA0.03PbBr0.09I2.91,20.79,1.08,244.4,0.7859999999999999,
wavbim9hFxrWLqaUbPZrYlLIAEfi,MAPbBr1.2I1.8,8.7,1.08,122.0,0.66,1.7700000000000002
wbCUfJVSKURDeKtBuMBSdG6Z5hkR,MAPbI3,14.94,1.046,214.1,0.667,1.6
wbTUgCYdSNrBpeXy_8YjM25uhc2M,MAPbI3,9.31,0.93,159.8,0.63,1.6
wbZbm_gXJJgSl-B5wnia9gJ6m7qE,FA0.85MA0.15PbBr0.45I2.55,17.5,1.09,224.0,0.72,
wbayTPfe89ff4bZtUdjdDVKRkR53,MAPbI3,17.3,1.08,219.20000000000002,0.73,1.486
wbg-yFPcI-UoaQ51l3Tx_VFsc0a3,MAPbI3,10.7,0.974,188.6,0.5820000000000001,1.6
wbkFo_e6HUMWbF_oLsI-ToUG1jr0,MAPbI3,4.55,0.434,215.03,0.488,1.58
wbkwrSz7jJl916FHcFaKDTUdQ9h5,Cs0.15Ag3Bi3I9,3.53,0.72,68.7,0.544,1.8600000000000003
wbtG_J_H_tcxEKvgYv6jRSA6mAxj,MAPbI3,8.81,1.02,143.3,0.604,1.6
wbuhKXd6bp_PRnNovlEZ-bcnSL1q,MAPb0.6Sn0.4I3,14.83,0.82,243.4,0.748,
wbveg6SA4KacEIpd0W9oXcEv-V8U,MAPbI3,15.24,1.04,196.20000000000002,0.73,1.5
wc4mBqtOXZ4Muwid1yqnsEH4jRIL,MAPbBr0.18I0.82,14.0,1.08,170.0,0.74,1.6600000000000001
wcAMoO9ej-_YdgshXyB7ur4dd-5v,MAPbI3,17.23,1.05,228.29999999999998,0.72,1.6
wcBd1Om7I-WVivZzEX9gGNLkS964,MAPbI3,15.52,1.003,213.29999999999998,0.73,1.6
wcCKCLef8gR3HAlRuk1cTk_9WVyo,MAPbI3,0.0,0.06,6.0,0.209,1.6
wcJjGeYoZ79VfRWKHM60uMSMD3XO,MAPbI3,12.18,1.0,172.8,0.706,1.6
wcJzpA3NiZG87zDTfnhPtaa6W4nR,MAPbI3,12.1,0.97,187.89999999999998,0.64,1.6
wcO0f6ZJHNYYUFxsqVVdMGc-JnLi,MAPbI3,10.22,0.88,207.89999999999998,0.5579999999999999,1.6
wcYV5yDvheiOcZbond2npCzFUm0H,MAPbI3,6.79,0.883,159.1,0.483,1.5
wceFsPa3aBo84SwVKv91vn-Z2kXg,MAPbI3,13.91,1.03,185.0,0.73,1.6
wchsawINWZtcM1SBdotL8btYQna_,MAPbI3,17.57,1.04,220.39999999999998,0.765,1.6
wchzBlxVDdtTN89CTmfFMGEEV1JO,(PEA)2MA3Pb4I13,9.37,1.13,137.0,0.605,
wcoSt137_seKrhGgDzH7iq_O7noP,MAPbI3,10.5,0.89,160.0,0.74,1.61
wd06D6SsIWJSrA8OwP2s20dVR2LV,MAPbI3,11.72,0.95,181.8,0.68,1.6
wd7W5JWMMwSAJjZmbVMvneO-lmg9,FA0.9MA0.1PbBr0.2I2.7,18.02,1.08,231.8,0.733,
wd9RgyIP_lrTnlYBl1o9e1_5ije-,MAPbI3,15.38,1.01,240.10000000000002,0.6629999999999999,1.6
wdBDbE2xwk0rJfVALlON1nIEMxNb,Cs0.1FA0.75MA0.15PbBr0.5I2.5,8.46,0.98,123.69999999999999,0.69,1.59
wdKckitjjnBpSasvp0dacq-3uSuZ,MAPbI3,14.02,0.91,230.0,0.67,1.6
wdZCZBRq7QXBuBWr2IplGzT4LT14,MAPbI3,9.59,1.07,162.39999999999998,0.55,1.6
wdkYTmD7rjsvUgbWOXYOGo_2ih1S,FA0.95MA0.05PbBr0.15I2.85,21.6,1.137,242.0,0.807,1.5300000000000002
wdlzlaTA6NRKuyJxTnNQGdNJIW99,MAPbI3,15.76,1.025,220.2,0.698,1.6
wdvNK2xO5nRc5JIjfMNgvV1WlmNJ,MAPbI3,10.59,0.89,166.6,0.72,1.6
wdyIjdHwc8gHYbfyRIRIxKSj4k7K,MAPbI3,1.16,0.6,53.0,0.364,1.6
wdza6Ej5A9tt0H-WzCQZ43jH5hx1,CsPbI3,4.38,0.94,93.10000000000001,0.5,1.73
we1OXcHQ0VcUzxc_1Xiktn3LrO7V,MAPbI3,15.7,1.01,220.0,0.682,1.6
weNAaIBUrfYzl_Jh6A3a0Csv_rTG,FA0.85MA0.15PbBr0.45I2.55,11.1,1.06,165.7,0.63,
wekDaROfIB6ju5fPwWjjRuQCQyYe,CsPbBr3,8.13,1.3,81.8,0.765,
wekihG16M5FLPd9qJ01bq7Rl8jqp,HA2PbI4,0.5,0.53,26.5,0.357,2.37
weqYB8SZAoE_9ydwWFIn_bwkjGvH,MAPbI3,5.1,0.98,137.0,0.38,1.6
wetFUofE9kLy7pmnV1kM770HbovY,MAPbI3,9.33,0.87,202.5,0.532,1.6
wf2UYQTQRY9mjjyaV_WYcpqtNo6n,MAPbI3,11.74,0.96,261.4,0.4679999999999999,1.59
wf80wgnKTQhivO0ZawcyagVJUnYs,MAPbI3,8.5,0.83,186.0,0.55,1.6
wf9gMB7KzG0-piEUG-LA5a7w3FGm,MAPbI3,1.86,0.7,74.80000000000001,0.37,1.6
wfWoPsGf7caau8xRUFWGp8ApjMea,Cs0.2FA0.8PbI3,17.8,1.0,243.0,0.737,
wfX1Bg7wfFiru_WNkIk2amLkD9Y_,MAPbI3,13.9,0.96,211.0,0.68,1.61
wfdO6A90ar0Gyv40q10RFjBLneqj,MAPbI3,9.5,0.95,175.0,0.55,1.6
wffbqikpwwHXs8F0kd39wFzNBNfI,MAPbI3,15.76,1.036,231.29999999999998,0.679,1.56
wg16X_2DXQSk7tFApRl8P3Hs1tOK,MAPbI3,14.64,1.08,193.70000000000002,0.7,1.6
wg1UBymH7d-WmYtcL1KBwvrxUKQl,MAPbI3,16.97,1.09,206.0,0.7559999999999999,1.6
wgGNNoihZlyzwGI50Hr7NyfnTmVe,MAPbI3,12.2,0.97,197.0,0.64,1.59
wgHe6SmvqXj1Ogmey_pyJIIs7QTz,FA0.92MA0.08PbI3,16.98,1.03,226.5,0.72,
wgqp0HXg_rOnSmwq3clcHOrAOmgE,MAPbI3,11.48,0.95,197.5,0.612,1.6
whHMzwjZi0L5Y2oScNmGRE-BCRg6,FA0.85MA0.15PbBr0.5I2.5,8.77,0.945,159.8,0.581,1.627
whN6iD0fniWMLj4aOxUb1noUakxQ,MAPbI3,8.0,0.804,166.0,0.6,1.6
whNPVRgeNpIukhaQoX3mlZ6jdaGB,MAPbI3,11.84,0.922,185.79999999999998,0.6940000000000001,1.6
whZpJ_nf-qe4xlIHGDfLnLUaYBj6,MAPbI3,13.12,0.943,217.39999999999998,0.64,1.6
whby32fyrQ4q6CIGaCiRxeCDyH6b,Cs0.05FA0.79MA0.16PbBr0.51I2.49,20.65,1.12,230.39999999999998,0.8,1.63
whissDcpu1UCU58xfmNDsxtYyxt7,MAPbI3,13.35,0.935,178.2,0.7879999999999999,1.5
whjA3UA5ppirSYjgRe5kJYeHVuCp,MAPbI3,15.66,1.03,196.70000000000002,0.775,1.6
whmxcjoDPaPqjmQbM8NM3IRY0mMs,MAPbI3,15.5,1.01,195.0,0.7859999999999999,1.6
wht-gWCq_P-5t7WkL_3F5TeIdBim,MAPbI3,5.97,0.83,121.89999999999999,0.59,1.6
wi2g5pm9TnnerkfJAJAsWmsGRqxc,MAPbI3,17.45,1.03,226.4,0.748,1.6
wi83ST50l_fvnzt9fUrrPJC-E0r7,CsPb0.75Sn0.25Br2I,11.1,1.21,125.7,0.758,
wi8t3knM8HRfEDnHab1SE9eBbD8z,MAPbI3,8.57,0.95,189.20000000000002,0.48,1.6
wiJpP2kNT58iDTeWaR-Toyys1VRU,MAPbI3,18.62,1.07,232.3,0.75,1.6
wiOC29-Td-6S516xv_vKARzc6yjT,MAPbI3,11.79,0.98,187.7,0.64,
wiV8WyC0z1zMcIjnEIgVQS5bjtmn,(PEI)2MA4Pb5I16,6.98,1.16,102.2,0.59,1.8
wiVjdg05NG2iQPawtutBNC4dpG1b,FAPbI3,10.48,1.231,136.86,0.622,1.859
wiWqVcId_3wmqksAvodJqyuCdnkP,MAPbBr0.3I2.7,10.83,0.94,167.0,0.696,
wi_PmxA9iJnh3HxPZKR1D2XxE-wR,MAPbI3,10.0,1.06,187.0,0.76,1.6
wib3dYj2154T2ZsH4699vm1gwlkm,MAPbI3,4.65,0.83,85.0,0.625,1.6
wibTVHMb6qKb6GZeXIu6u7AtLACF,MAPbI3,16.92,1.0,220.0,0.76,1.6
wibsMYDL9eqPH-BQiI3BncipA8gl,CsPbBrI2,16.14,1.32,153.4,0.795,1.91
wifFZBDhjO7fKVe3QxufjrhPMEXx,MAPbI3,14.59,1.02,220.3,0.632,1.6
wifJv1UfJkhnDNCZGhRyhcnerp3g,CsPbI3,16.75,1.1,208.70000000000002,0.731,1.5
wihRTQxguQ8kQUftIyQ1F97UN8EK,Cs0.05FA0.79MA0.16PbBr0.51I2.49,8.35,0.917,173.2,0.526,
wimPT2pzuQ7pf-u5gw6h2h8E_hL5,FA0.85MA0.15PbBr0.45I2.55,17.57,1.117,224.7,0.7,
wimcipdcm9r2XhYJiPoEzaE2mQae,MAPbI3,13.65,0.96,179.5,0.794,1.6
wj2nybNg0drl0ZK9vo5hryNwQqRH,Cs0.25FA0.75PbBr0.9I2.1,17.29,1.207,184.8,0.775,1.729
wjO2m6g8sA9I3v0WDImxPknGPHoM,Cs0.05FA0.79MA0.16PbBr0.51I2.49,2.3,1.18,59.0,0.33,
wjQ4MAuv81_2hqswq0gDrhk1lca6,MAPbI3,17.6,1.11,210.0,0.7659999999999999,1.6
wjdapRcaYHmqfbjnJAGpW5Ek6zqO,MAPbI3,13.51,1.024,187.64,0.7,1.6
wjjyEWkkOw4_pazo9bVXUr6u8nu5,MAPbI3,16.61,1.03,230.2,0.701,1.6
wjtxwqZwNfJoqedbbA35qltKEp53,MAPbI3,13.99,0.96,221.4,0.66,1.6
wk5jbW49tirpI30HvcareW5EATo1,MAPbI3,1.9,0.435,129.4,0.352,1.6
wk6zJs5LnRyfQrNP5fAfZIkOLoXp,MAPbI3,0.9,0.83,48.5,0.2239999999999999,1.5
wk9u5Y6tMvhApjMX2Rb4Rnm6RIe2,Cs0.15FA0.26MA0.59PbI3,17.6,1.063,217.0,0.762,
wkB-oGZVVK6Iy_Ha-7pU5FIAwTs9,Cs0.02FA0.38MA0.6PbBr0.025I2.975,0.31,0.16,57.300000000000004,0.335,
wkIQalZ3wHD-PesU_aObN9sDEmL2,MAPbI3,14.1,1.002,204.20000000000002,0.68,1.6
wkQ1nAuXjuc8NbnFDTRg9k3AJ6BP,MAPbI3,12.25,0.969,182.0,0.695,1.6
wkkK8KrMJUiGn-2NhOgV1vVeF503,FA0.85MA0.15PbBr0.45I2.55,16.9,1.05,222.0,0.73,
wkpwH77swhw9kyviko2wcN94rM2H,MAPbI3,10.4,0.995,151.0,0.69,1.6
wkuVeqQghviaAhsp6Ogah22uH2UW,MAPbI3,10.07,0.92,192.0,0.57,1.6
wl-He0noxR0sOaxl-TGLxEVLZZbp,MAPbI3,18.8,1.08,215.0,0.81,1.59
wl7HAe-ZvF5kxNJ5nCAkNVQWX1wU,Cs0.2FA0.8PbI3,17.8,1.0,243.0,0.737,
wlfAdyWDVYP-DA-fvYyxOZYOLkex,MAPbI3,7.18,0.82,136.9,0.64,1.6
wli7bgUuBXwvpOzUmrjlJ4xAyoGT,MAPbI3,17.07,1.03,223.5,0.74,1.56
wloIExiQtiAsxbiWzSgGtoy9tjLO,FA0.81MA0.15PbBr0.45I2.55,20.99,1.2,224.3,0.78,
wlr4xmm_09hL7SrMiEXEqjgEmU2j,Cs0.1FA0.765MA0.135PbBr0.45I2.55,15.71,1.061,212.8,0.696,1.611
wltVmpvdZwgf9ouMFW8sCCPcAAyt,MAPbI3,10.7,0.86,176.0,0.71,1.6
wmANhWSMZK6tvBKt80_zMDb_PL87,Cs0.05FA0.81MA0.14PbBr0.43I2.57,9.67,0.79,158.2,0.639,
wmCTGZb7fRPTrhz3UrqsvqJ6m5mM,Cs0.05FA0.795MA0.16PbBr0.51I2.5,4.4,1.0,160.0,0.275,
wmOy5ervgXhc4dXu-qdD8eLkGeKt,Cs0.05FA0.5MA0.45PbBr0.04I2.96,18.82,1.138,229.60000000000002,0.72,
wmV4pyO9gKIbC3a0DzmrWx7yq93P,MAPbI3,18.06,1.1,206.0,0.797,1.5
wmkUhUJClsr3gGxKNl6CqHq_oXHY,Cs0.09FA0.58MA0.33PbBr0.65I2.35,18.3,1.1,228.0,0.73,1.59
wmnUZ_Q2m_LfQ5EOt8hksdYXa_Ch,MAPbI3,9.04,1.01,172.0,0.52,1.6
wmxnKQr4T_a2qY8h3qSwDf_Se1w-,MAPbI3,8.8,0.92,136.5,0.7,1.6
wn2e39eNrxPH4LARQKcEg0q_W5wn,MAPbI3,11.02,0.97,176.70000000000002,0.63,1.6
wn3M4eUuMTS5VD-IE8v38grolVq1,MAPbI3,10.05,0.979,194.7,0.529,1.6
wn68E0aiqnb-PTBj0OQ31sRtAlMU,MAPbI3,16.14,1.05,212.77999999999997,0.72,1.6
wn6U6roiXQVeXkVSlUrj8g5RYPW9,FA0.85MA0.15PbBr0.45I2.55,10.0,0.86,91.6,0.63,1.67
wn6tIowvsS0ZsKEeTu53ZpUwb_3o,MAPbI3,17.59,1.1,202.5,0.79,1.6
wn8gX_hEAKR80v2wU-IEnWKRf4hs,MAPbI3,15.71,1.12,186.20000000000002,0.7509999999999999,1.6
wnNMWBZYlTYlXBb8l1Y1LNbjz0Nk,MAPbI3,14.1,1.0,213.0,0.66,1.6
wnO1SXckoy4fLLHPUajbCyuLLlfe,MAPbI3,18.96,1.07,225.0,0.79,1.6
wnaAqqAi1mO9ab4NCweJPpl0659G,MAPbI3,0.0,0.72,0.139999999999999,0.3,1.58
wndpz5K_lMoZ27v5O8MxEv1vkwPx,MAPbI3,18.3,1.07,220.0,0.768,1.6
wnhTMWM_Ut6BwTDN4mwY66-3RYpB,MAPbI3,13.37,1.08,178.5,0.693,1.6
wnjn6b76jeVbDq9LqcFBmNneGCvh,MAPbI3,6.76,0.86,155.8,0.5,1.59
wnl1CyOCHUl1TygQuVViRNwIw4B6,FA0.85MA0.15PbBr0.45I2.55,17.68,1.122,221.4,0.711,
wo-lHSgbu394O577Figg7F0Ef7Kn,MAPbI3,6.3,1.02,121.6,0.41,1.6
wo4R4jpqeb9uebEoj2oufFw4Sknp,MAPbI3,17.38,0.022,10.600000000000001,0.73,1.6
wo7PgJTZsQkAIDHQCKIy2YKX3qYR,MAPbI3,2.3,0.55,97.30000000000001,0.367,1.6
wo91UYQk7tDQewxrSJmhvMGLCnX3,FA0.9MA0.1PbBr0.03I2.97,17.62,1.05,236.0,0.7120000000000001,1.581
woB_OPiF7jIQXFhnZluk77azfd7W,Cs0.05FA0.8075MA0.1425PbBr0.51I2.49,18.76,1.08,227.89999999999998,0.7559999999999999,
woBgUsJPF7QD3iiqt67XRZmqcvDG,MAPbI3,8.59,0.88,158.3,0.617,1.6
woVKC8eZjsVqx3QM_Y-wkpNiQtH8,MAPbI3,6.3,1.02,121.6,0.41,1.6
wobT5uKiGXZa9aYkppSaYlcTh_Fl,MAPbI3,10.2,,,,1.6
woq-cr_HZfkAO7XURgCC5KViKAwR,MAPbI3,11.38,0.92,168.5,0.733,1.6
woxUVm1Odb64ipGIWd06_B4q19D_,Cs0.17FA0.83PbBr1.5I1.5,12.0,1.175,158.0,0.6459999999999999,1.8600000000000003
wp-iTxhLugeXiJcvoG8ZNSEC8o_J,MAPbI3,12.11,0.87,201.0,0.691,1.6
wp0GM3tALC7udVLuKQrPg8hT1Dzk,FA0.9MA0.1PbBr0.1I2.9,20.24,1.11,230.6,0.7929999999999999,1.56
wp6Z69ku-IW_zCWf0GMqhaibCt3Q,CsPbBr2I,7.6,1.03,116.0,0.63,1.88
wp8OLK-xT9p3G9_1m6t-lXaLyzEe,MAPbI3,10.13,0.83,163.9,0.74,1.6
wpFwzqtgr65DMyNBNgvffLEXU1Ri,MAPbI3,11.94,1.07,200.3,0.56,1.56
wpKhKNKdNPBkiUh13vtLbvRO83hK,MAPbI3,10.48,1.02,201.29999999999998,0.511,1.6
wpOyxfi1EI5oSK6FX9EnknB0r8hx,Cs0.05FA0.79MA0.160Pb1.0Br0.3I2.7,16.1,1.061,213.0,0.71,
wpR-jQAq3-PZppfJjRTLRDHDHMjI,MAPbI3,11.75,0.87,172.8,0.797,1.5
wpTv7EGa8DrrPBbxNbsPVWA5joIf,MA3Bi2I9,0.11,0.5,6.5,0.33,2.26
wpcy9-SRbW319uGx-MnosukSPThX,Cs0.05FA0.85MA0.5PbBr0.25I2.75,22.0,1.13,248.0,0.79,
wpdPvkmUWhZTenN61Vi0fkeW_tgy,Cs0.05FA0.79MA0.16PbBr0.51I2.49,16.2,1.02,228.6,0.6940000000000001,
wpftFmnB3e2jj_cqK4MFI-xbZ0SS,MAPbI3,9.0,,,,1.6
wplZLmpfd7_e3N__CSfqhU4YjgXP,MAPbI3,14.8,1.05,215.0,0.655,1.6
wprXS2K9e2M4ONz1v4gssK0yMb74,FA0.83MA0.17PbBr0.5I2.5,18.6,1.06,243.0,0.72,
wpu-F6VfoImV03vxgoQhgC3dtLIJ,MAPbI3,11.64,0.93,199.0,0.627,1.6
wq4O4ZTjm7C3uTxoZGAt6FAu-oOY,MAPbI3,3.55,0.8,87.0,0.52,1.6
wqH5JLYb82niVf6heXJSXCC7yZKK,MAPbBr0.43I2.57,9.04,0.97,143.0,0.664,
wqJibdkkyh6HNdBop_5be_FLAVo0,CsPbBrI2,11.17,1.06,137.5,0.764,
wqP_0lPLpBZIA-X5XXu3JEsdpQ2p,MAPbI3,8.18,0.87,210.79999999999998,0.44,1.6
wqav9_Q6w9gQ4HowNIMGiU4j9bpY,MAPbBr3,3.67,1.27,48.4,0.599,2.28
wqbCin8aimNbE4qMMGfufIpsxMw0,MAPbI3,4.69,0.8,110.0,0.53,1.6
wqlDdRLAIe-CnnVm72M0aNsBGras,(TBA)0.03MA0.97PbI3,8.85,0.81,187.10000000000002,0.58,
wqrcFaIf243R_qwBn7zAR8U58CkY,CsPbBr2I,6.3,1.23,80.9,0.63,2.07
wr2Qy94OCHRxiyrs2SP9ggGoBuXQ,(NH4)6.8FA0.15MA2.04Pb7.8Br0.45I24.14,16.5,1.05,221.20000000000002,0.7120000000000001,
wr2vsBzsbvu1CoKJXyFJvil6z6L5,MAPbI3,13.29,1.012,197.3,0.669,1.56
wr7nHeKLlx7lUfuxVI50LRC70sDw,MAPbI3,8.3,0.794,164.4,0.64,1.6
wr8_tvqrfY7HkWIaHCaZX7E2B0tz,MAPbI3,11.72,1.05,177.89999999999998,0.63,1.6
wr9_ejcK0zcFQ1X5cjp30uxjryWf,MAPbI3,0.49,0.92,19.2,0.28,1.6
wrC1uMFg6Uw3o89Zq6NImDeSTbLo,FA0.85MA0.15PbBr0.45I2.55,11.4,,167.0,0.65,1.61
wrCDChsp5FYfaQPFAD-K-NpTnfZG,CsPbBr0.75I2.25,11.1,1.16,147.0,0.653,
wrDB-k-NvemhZWzvqLKFpq3xm2dC,MAPbI3,10.29,0.93,182.89999999999998,0.6,1.6
wrM_RMaXsMTbSwaz51JMnSj-_ntJ,MAPbI3,3.5,0.96,166.0,0.22,1.6
wrZXcPgDlxF17tZr98WfUloW29q_,MAPbI3,16.66,1.01,229.1,0.72,1.6
wrgWqViCfTsRSHob7R2veSrzY6ir,BA2MA3Pb4I13,10.5,1.06,166.0,0.5870000000000001,
wrnSpSHBClVwx9WDZ-MDTVhzI2DU,MAPbI3,15.27,1.09,212.0,0.7,1.6
wsGZOTjC0VqYHQ788cDGPSepJHxJ,MAPbI3,16.42,1.02,226.70000000000002,0.706,1.6
wsHRdokR9fQCjBfKwko3LapiwnDM,MAPbI3,7.91,0.812,175.10000000000002,0.56,1.6
wsNRnKK29oYAandTy-QpabjaFd8F,Cs0.91Rb0.09PbBr3,10.34,1.5,81.8,0.8,2.31
wsOTJ_Xwx86MYgqtVdAbMV-hjvvt,MAPbI3,15.7,1.0,200.0,0.75,1.6
wsR6-9btKLHJiIMeIRBZSgKejbgh,MAPbI3,18.3,1.07,216.0,0.82,1.6
