Repository: ckhamdang/ML_perovskite_properties

# ML for Properties in Halide Perovskites
This repository contains the data and codes used in our study of five photovoltaic properties in halide-based perovskites using machine learning.
The dataset used in this study is provided in the "Initial data" folder.

The Pearson correlation coefficients between the compositional input features and the target photovoltaic properties are provided in the "Pearson correlation" folder.

The machine learning codes used to train and evaluate the regression models are provided in the "Regression model" folder. This folder includes the dataset and codes for:

File: Initial data/All_perovskite.csv (part 73 of 74)
entry_id,compound,efficiency (%),Open circuit voltage (V),Short circuit current density (A/m²),Fill factor,Band gap (eV)
yafEpZYRDKtyAvYUwqlqHvGpjnpl,FA0.8MA0.2PbBr0.2I2.8,12.41,0.99,182.60000000000002,0.6859999999999999,
yaraUwJG6xHDEGImJRJ_liccpU1h,MAPbI3,12.49,0.87,209.20000000000002,0.69,1.58
yarnAP_1QFfm3fOqOEFn-qkm5Idx,MAPbI3,15.9,1.07,197.0,0.755,1.6
yatkzk7T74doB0rq4-Ey8NDvDHpr,Cs0.24FA0.76PbBrI,14.6,1.955,206.6,0.67,
yayTo4oZHUzJa3Y4XyW77IAbLmdf,MAPbI3,17.96,1.1,234.20000000000002,0.7240000000000001,1.6
yaz20jfuubkz0r-JViKiE0yQyX2X,CsPbBrI2,10.61,1.06,143.9,0.695,1.89
yb-EHlR4jmDMtB3dppcUVM6e1CT-,Cs0.05FA0.79MA0.16PbBr0.51I2.49,10.02,0.94,199.3,0.53,1.63
yb0dAttuf6ubwbRPylLpcjIf4n4s,FA0.85MA0.15PbBr0.15I0.85,15.26,,,,1.63
ybHsz1_1xfGytGMlEDbBNlclWzEL,FAPbBr0.15I2.85,18.2,1.07,221.0,0.77,
ybIXcTx0EZmXe7L3tBwGgdWFe_em,MAPbI3,17.41,1.06,209.20000000000002,0.78,1.6
ybLR3LATu_JR-0uBAuzdKTegDo4c,(PEA)2MA4Pb5I16,10.42,1.08,148.4,0.65,
ybM-kJCD_AQvkE6U5A1g8SDd7Lf-,FAPbI3,1.04,0.65,54.0,0.31,1.51
ybMXBKf2XB8hQmp0wRTSmxW3IRex,MAPbI3,8.69,0.98,138.0,0.643,1.5499999999999998
ybQcRa-flNXGYAS2XCr6T-4sEsQl,MAPbI3,15.33,1.02,206.5,0.726,1.6
ybcldo-dcCYvxsCWTX211btfC6Cj,MAPbBr3,13.58,1.045,199.0,0.65,
ybkz1HnmqZhkxX_o6vZe0vdSwOLW,MAPbI3,19.93,1.1,238.4,0.758,1.6
ybnq0YZSbTqmtV3tEbCIXTjAe6_2,CsPbBr3,3.07,1.05,48.0,0.61,2.35
ybrsCzTCFLEQ62v0I_whDj9WCU8S,MAPb1.0I3,11.15,1.03,186.70000000000002,0.58,1.6
ybscysuEMG3Zw5pEEp7fdXFz9SN_,MAPbI3,14.83,0.98,232.8,0.65,1.6
yc2HwKUkXilx56p3O-Gdlvxiehz2,MAPbI3,12.6,1.0,216.0,0.6,1.6
yc5xCMtGusvhghwWd04md5iygIma,MAPbI3,16.52,1.13,227.89999999999998,0.6409999999999999,1.6
ycHMTYACFngUFFT4f41wJv7dtiQ7,MAPbI3,9.74,0.82,171.0,0.7,1.6
ycK0KPLJdIkdx5h6hNF9y431MIvo,FA0.3MA0.7PbI3,18.66,1.07,236.70000000000002,0.74,1.6
ycKSvoOTjF0h20RVu8MgD_OE1C0C,MAPbI3,13.42,0.92,215.0,0.69,1.6
ycNk-FVuZMQN7YPVet-ncbw2vEX0,MAPbI3,7.5,1.0,148.9,0.502,1.6
ycPGxXIenh9kpOYMooFctJeEXMh8,MAPbI3,7.0,1.04,143.0,0.47,1.6
ycSbL6gv9dkWxA5Y4PtvMEiqrbuN,Cs0.05FA0.79MA0.16PbBr0.15I0.85,19.85,1.1,227.8,0.792,
ycUaNkP7okTulM9tgYoUzPPWeQg4,MAPbI3,8.82,0.89,178.5,0.66,1.6
ycVMeSYIz1ZVbJxJ6awKpfQD74Ey,MAPbI3,4.91,0.86,149.1,0.3829999999999999,1.6
ycW18aMRIarVr3ZSYHPjZ8c7IKvw,MAPbI3,11.2,1.01,225.5,0.491,1.6
ycfbwCZlC_R8tlVDTbqFXYVtMgnP,MAPbI3,10.92,1.05,182.0,0.6409999999999999,1.6
ycnYtyILk0i_aol4d9on5UWh6BvY,Cs0.05FA0.79MA0.16PbBr0.3I2.7,16.97,1.13,208.29999999999998,0.722,
ycqXPA-rCzXrp_IpmK3ZUg1_L82E,MAPbI3,9.74,0.847,197.3,0.58,1.6
ycvyvYu296o5j3hOeQtBnK9-TFE8,Cs0.25FA0.75PbBr0.9I2.1,17.74,1.218,188.5,0.772,1.729
yd3Y99N8s_sJcuCFWw1EsXT9wA1X,MAPbI3,18.4,1.12,231.20000000000002,0.71,1.6
yd8kgqObLatg3r8K9H4i3f9rvAcI,MAPbI3,18.2,0.07,221.0,0.77,1.6
ydREwTocDQuXoS0a1pfGIuH3Nnye,Cs0.05FA0.79MA0.16PbBr0.45I2.55,19.8,1.13,222.0,0.79,1.58
ydmdW-kAcTOI6NQd5_6d7MvKQBce,MAPbI3,12.8,0.99,208.0,0.616,1.31
ydmq3apR67sq2hULyC_zzRQ4_8Yx,MAPbI3,0.69,0.88,13.4,0.59,1.6
ydwNRRWN3zFC7UvOZUxMuqAfSTPG,MAPbI3,0.64,0.745,33.0,0.26,1.5
ydx_q4slHNohWSoZkkRbfB-q3uIG,MAPbI3,4.02,,,,1.6
ydxklpBFQ09rfbUIfcbl7i556z5x,MAPbI3,15.5,0.974,204.20000000000002,0.78,1.6
ye4op0fntYAkJjfC_eOIiSVy6R2j,MAPbI3,10.7,1.008,208.0,0.51,1.6
yeKOqOVmn6sdq1cXHp00ziRD1gH0,MAPbI3,16.28,0.996,220.79999999999998,0.741,1.6
yeRNfm-LcG0FJeCfErl0ZU-jWfUk,MAPbI3,6.4,0.85,120.0,0.63,1.5499999999999998
yeVVCZupMrvdRW2MoM1A3QxJ36mC,MAPbI3,15.15,0.95,221.5,0.72,1.6
yeZf3A5yNbUELqi6mx9J0pWJVEJc,Cs0.05FA0.79MA0.16PbBr0.51I2.49,2.44,0.98,59.2,0.42,
yebYqUw60GupysYkAJaub5K0t7ch,Cs0.1FA0.75MA0.15PbBr0.35I2.65,21.0,1.12,230.7,0.8029999999999999,
yednI_QrZP4SspOiEZchQBlqI7tR,MAPbI3,17.3,1.07,205.0,0.79,1.59
yedyq-I9-cAkibd9s664h1hUpESE,MAPbI3,14.31,1.036,186.6,0.7390000000000001,1.58
yehRmoDsKwU_Q_4eqQxXhKM7jlPZ,MAPbI3,9.3,0.96,177.0,0.57,1.6
yeiVGBcZnTtpZlNN-iVZtgoZHpk5,MAPbI3,18.97,1.09,227.5,0.75,1.6
yep4qeYDXJ8bNhLxKa-DcOTeA7V9,MAPbI3,1.1,0.72,38.0,0.41,1.6
yewiN12xD2PTLTiVE9b_QiFtGano,MAPbI3,2.79,0.85,105.0,0.31,1.6
yf0b3spbA-Q6wyJ7zfMXIri_qmbQ,FA0.85MA0.15PbBr0.45I2.55,17.55,1.128,214.72000000000003,0.725,
yfAn7z4f0Xrlr-tZk-UfS8CqygiB,MAPbBr0.075I2.95,16.37,1.06,218.0,0.71,1.6
yfB_8_c36iWcdN_f1CQ8b7HagHFz,MAPbI3,8.9,0.89,138.0,0.72,1.6
yfLwrJ34_-Df0P4mBQjjumgmyOK2,FA0.83MA0.17PbBr0.52I2.48,17.1,1.14,216.0,0.69,1.64
yfS3iOqY_q8jTo4XeoMK7BCXlzpK,CsPbBr2I,2.71,0.89,73.4,0.41,2.07
yfZ8MpbkuqkxiM9jGqanPomuiSsU,MAPbBr0.28I0.72,14.5,1.12,170.0,0.77,1.6999999999999997
yfde74AH7hnCLGzNAVlCNVsf23yg,FAPbBr3,19.3,1.04,248.0,0.746,
yfsporRX5pDkfnrgkXXQPaY_7VCU,MAPbI3,17.7,1.02,226.8,0.82,1.6
yftGC5OUrwtjbYT4Oi4XEJbdUCup,MA2PA4Pb5I16,8.37,1.09,150.2,0.523,1.67
yftVIkMQConmLjpS4XvJZVnmI0Sg,MAPbI3,15.2,1.05,207.0,0.71,1.6
yg0ACFxmmjwJ5BA9DSTTDkezkSr-,Cs0.05FA0.827MA0.123PbBr0.369I2.631,18.65,1.107,224.0,0.753,
yg14Me3ozSeQ03w-URH8wl-58doD,MAPbI3,7.2,0.73,168.0,0.58,1.6
yg1ZnAQihgIOVZUtoMNBYn6pZUW0,MAPb1.0I3,11.47,0.942,191.20000000000002,0.609,1.5499999999999998
yg5WC6dz7cmV7z9WcR6s3Y3CLFVn,MAPbI3,5.0,0.67,192.0,0.4,1.6
yg85mLMhW0K1sxvm1JhtQ5keA18J,MAPbI3,15.45,1.04,203.5,0.73,1.6
ygP0-HGN9JxcE6_MCcq10pW8xTSE,(BDA)MAPbI4,8.7,0.9,185.0,0.52,
ygSeRxtuIcshKGGqvi44ITZJBvAt,MAPbI3,16.08,1.07,191.0,0.787,1.5
ygawjcAoXJKISETnnK4B6NUfrGA1,MAPbI3,18.03,1.06,215.3,0.79,1.59
ygfp-liw0N8_0zIvmnLx4PFvHMDm,MAPbI3,12.33,0.89,200.79999999999998,0.69,1.6
ygt3gsbuCo7OXMXn_vCU_wwWrWRn,MAPbI3,7.7,0.88,210.0,0.41,1.6
ygwRJ-bF1GFlivcwrbHpumaRIhZb,MAPbI3,10.43,0.905,225.31,0.511,1.6
yh1iDSiZZnLdTHbTo6xiaTbywACD,BA2FA60Pb61Br4I180,20.62,1.07,241.0,0.7609999999999999,
yh7MjzAWv278rHj4WA0VCaDnf4R8,MAPbI3,20.65,1.018,211.6,0.728,1.6
yhCaeI6GJiyuSEOF9RZMoc94R-Yj,MAPbI3,6.14,0.983,122.69999999999999,0.51,1.5
yhHHZp81jF5IJnVDES8oWl4p7QMs,GU0.75MA0.25PbI3,0.33,0.92,5.8999999999999995,0.6,
yhRNMLtq9_N6KYC1HmGRYQI0EwEE,Cs0.05FA0.79MA0.16PbBr0.51I2.49,1.37,0.84,54.800000000000004,0.3,
yhTB_seI_kfAm_sUJZKEhKNK651V,MAPbI3,7.57,0.91,132.10000000000002,0.63,1.6
yhTQeO5Z-PrvE6M6Om3r1mEH7zfz,MAPbI3,12.95,0.89,225.7,0.645,1.6
yhdu_6p4CSlugbA_Xj8nlPKOb3pp,(BDA)MA4Pb5I16,17.91,1.09,222.5,0.736,
yhgjtQpD15t6EEeSY4P7x5vontbn,MAPbI3,13.56,1.05,174.0,0.7440000000000001,1.6
yhudTfny8d1FPd63FR9TtuzwvnZm,MAPbI3,13.36,0.98,192.39999999999998,0.71,1.6
yhv4tvTMH-Giz8YM_mr-JmQ_T7PA,MAPbI3,1.49,0.96,59.260000000000005,0.262,1.6
yi-0fxSF-B7CQ7ScH9f2txM3_oi-,Cs0.1FA0.7MA0.2PbBr0.2I2.8,8.95,0.931,165.7,0.58,
yi5uLE0I0ZTM5O_4QmsBdTIMJBIp,Ag2BiI5,1.07,0.67,30.9,0.509,1.8600000000000003
yi93weiKlwX0FG_1xphp8oORwwHz,MAPbI3,16.58,1.047,212.5,0.745,1.6
yiGjK8m2CMQsfgnRE4qYopaYunlx,BA2MA4Pb5I16,16.26,1.13,186.29999999999998,0.77,
yiiqsZCT0nRl3V7ANCRHiIFy-Zq0,MAPbI3,9.11,0.94,176.5,0.5429999999999999,1.6
yilvxTftywxHv5eXhEBuQt_hIQ4H,Cs0.05FA0.79MA0.16PbBr0.51I2.49,14.1,1.0,208.6,0.68,1.63
yiqOQz7aj5hlUJ_-yzGBp9AcGR0n,MAPbI3,11.03,0.889,193.79999999999998,0.64,1.6
yiwAE1y1LYvvoT3LBuY1GD-FoSX7,MAPbI3,15.5,0.98,208.79999999999998,0.757,1.6
yj-pDMpl_agg-gQ3UI2lyTXlALYL,MAPbI3,3.29,0.914,89.7,0.401,1.6
yj7ww1EEMzcJtnLsCfF2GKKu-few,Cs2AgBiBr6,0.68,0.71,16.7,0.57,2.2
yjI1wRJXTUx5ullkBtTUrS5ynwjf,CsPbBrI2,14.69,1.21,155.9,0.78,
yjT0-BuKQe3RSRBzNZM2j6U2i7Qk,MAPbI3,15.7,0.97,216.0,0.7,
yjc7j3sLqNnnDcui9F10cDPWdz6V,MAPbI3,5.28,0.83,149.70000000000002,0.43,1.6
yjijOI63K9N7-ZxAkj2ZkmkLTQvd,MAPbI3,13.4,0.965,196.0,0.715,1.6
yk0IB2D1FqY1IZZhLGe8GciGnwIi,Cs0.2FA0.8PbI3,18.16,1.06,219.4,0.778,
yk1qrdS1MhgMEGN_i1BiSkI6FBRh,MAPb0.4Sn0.6Br1.8I1.2,10.9,0.76,213.79999999999998,0.67,1.29
yk7zrKXlAJLyhsgbsNiGNrWv1msX,MAPbI3,18.5,1.12,218.0,0.7709999999999999,1.6
ykJKX-JN5sETnICsr5Ijg4pNnE8O,MAPbI3,12.6,1.04,199.0,0.609,1.6
ykQtyplQ32vuwvjVRbU2LDVurEF0,FAPbI3,10.21,0.94,208.9,0.52,1.51
ykRYourRvI5tFX4vnhjBIbC0XSHc,FA0.9MA0.1PbBr0.03I2.97,20.26,1.12,244.5,0.74,
ykUdT78M9pKuTz3BgrjBQwRxKvlI,Cs0.05FA0.79MA0.16PbBr0.51I2.49,17.6,1.089,223.79999999999998,0.725,
yka5O9RnCkoIxC2RiXnhElsvDki6,FA0.83MA0.17PbBr0.51I2.49,19.28,1.13,232.89999999999998,0.73,1.6200000000000003
ykcAV0xLf7OTdYBEcAd-mLYfIAuK,Cs0.2FA0.8PbI3,17.8,1.04,235.0,0.728,
ykcifj15pK6XYsHDuW96xWfxF0fY,MAPbI3,12.85,0.94,199.3,0.69,1.6
ykiGS7HZs-XcaBbyxlzaXwbORXLr,MAPbI3,16.67,1.07,219.4,0.71,1.6
ykvJVss41K5jKPex8Gu4sHbonNHy,MAPbI3,8.1,0.88,218.0,0.418,1.6
yl4JA7N9JkQRXiu2rc9hBRDUJlTv,Cs0.1FA0.9PbBr0.3I2.7,18.21,1.08,229.1,0.772,1.6200000000000003
ylO9LcIy-_-Vzju2UyJJvR-V-lBf,MAPbI3,16.5,1.09,212.5,0.7090000000000001,1.6
ylXmFsUnZzxxMLZs1JHaGRwvB9ue,Cs0.17FA0.83PbBr1.5I1.5,15.01,1.296,162.0,0.715,1.8600000000000003
yl_8EnslOjJsnvRVCcR0PZOw1qas,MAPbI3,16.88,0.99,210.10000000000002,0.8079999999999999,1.6
ylgO2AhjGTmkv1Os1aeVu0g0JuFY,MAPbI3,15.4,1.06,210.0,0.691,1.6
ylpgUXziAjCLH0TYbayFiBQ1QLYN,Cs0.17FA0.83PbBr0.51I2.49,14.7,0.968,204.0,0.7440000000000001,
ym7Jra4D3gH4NGyIZC2bHUT1BQIv,Cs0.08FA0.77MA0.15PbBr0.51I2.49,15.14,1.045,183.95,0.787,1.6
ymEU4NUErHkitt7SqN6SnG1mgDKk,MAPbI3,8.36,0.86,156.0,0.623,1.6
ymG48tGc18Cere_hn0WeGwwVWRop,MAPbI3,18.6,1.09,236.4,0.757,1.6
ymHkGownZ-fgb7hguO85ABUsq3zm,MAPbI3,14.02,0.948,206.20000000000002,0.7170000000000001,1.6
ymaquqcsuaky9oDrkD89e7M5V9gn,MAPbI3,18.73,1.11,229.60000000000002,0.736,1.6
ymc9Pv1074jjFU2pfqA_wwHwPixe,MAPbI3,5.83,0.7,172.2,0.48,1.6
ymhaVuD4LanObv8Iztpc4THdBM2i,MAPb1.0Br0.45I2.55,14.71,1.02,207.39999999999998,0.7,1.6
ymnKLkiqgmidotOtlqdeKnaj4mML,MAPbI3,3.7,0.65,,,1.6
ymwQUDVHn-3WY4eLM2MpL513m6vR,Cs0.125FA0.875PbBr0.375I2.625,18.03,1.129,218.70000000000002,0.73,1.6
ymz1h8JxAB12Ag0356BORV98YImU,(F3EA)0.04BA1.96MA3Pb4I13,11.06,0.95,150.8,0.773,1.6600000000000001
ymzTjwAC06WzaBcA43xjSblFggVE,MAPbI3,16.52,1.057,217.93000000000004,0.72,1.6
ynASbgr7ZiNmP7FRVsvT9bu4Ywd8,CsPbBrI2,12.84,1.18,151.4,0.72,
ynBFOpCz-GwQlddhu6S2wam3DcCQ,FA0.85MA0.15PbBr0.45I2.55,20.08,1.115,235.79999999999998,0.7559999999999999,
ynQdPGIn1_nZ4_LndUjmid_QMf7p,Cs0.05FA0.7917MA0.1583PbBr0.5I2.5,12.87,1.0,167.10000000000002,0.77,
ynSPdmFCwIY25UKmWG1fi4dmq_uh,MAPbI3,18.33,1.101,225.2,0.74,1.6
ynZi0iQcnoDaRh6UFsz-MjimFlnf,MAPbI3,19.2,1.09,228.79999999999998,0.77,1.6
ynZkaOEIEe7peuQPgREMzpgU3AGZ,Cs2PtI6,0.36,0.58,12.6,0.49,1.37
ynaUkqbkZvfNjH8hdioCI_soIdKB,CsPbBr3,3.6,1.31,51.0,0.54,
ynbLit2Mk0fwpsQakn51-cUXaXgK,MAPbI3,8.47,0.95,178.9,0.49,1.6
yniFb_d7eVJaOq8KMn5-pPIEwUVn,MAPbI3,11.0,0.97,158.0,0.62,1.6
yniQT30a0if17asLVy27SKpBPWXZ,FA0.5MA0.5PbI3,7.83,0.86,175.2,0.52,
ynj02Qmts84VOmcndhUDu_cEWpBB,MAPbI3,19.8,,,,1.56
ynorINtndet_XWBRZsu8F5WVN7ZB,MAPbI3,12.3,0.86,213.0,0.67,1.6
yo71S6eVBAS3WXHavKF4VFhejZsP,MAPbI3,13.83,0.95,229.60000000000002,0.63,1.6
yo8I7HXMOhxa3_Qo-vMeJ-20qZl0,FAPbI3,16.64,1.032,231.9,0.696,1.48
yoMky4Ubw8aos8Cacja1Z4nE4UHV,MAPbI3,14.0,1.07,187.89999999999998,0.7,1.6
yoV9t297-pBER_7BKZ2aY0pzf1FM,MAPbI3,17.31,1.07,218.5,0.742,1.6
yoVQiF4Vp12Y_3JAiSP7ziBqX2Xa,FA0.5MA0.5Pb0.5Sn0.5I3,12.0,0.63,297.0,0.637,
yo_IgxfP6QNR93omFo6ON9G3CbKd,MAPbI3,11.4,0.91,176.0,0.71,1.6
yo_PjlVsZG5fojYoLq2joaeuZKs7,Cs0.05FA0.79MA0.16PbBr0.51I2.49,17.14,1.026,232.0,0.72,
yocnGgzWsCjP2cqIRqW66sEFCtYp,MAPbI3,10.8,0.93,213.4,0.54,1.6
yoepjDpYQsVWQQqg0Gqn6arVKcZn,Cs0.1FA0.75MA0.15SnBr0.5I2.5,2.81,,,,1.4400000000000002
yoynGW5LUT0Jmf6TF-0q3hMCNqys,MAPbI3,16.77,1.08,213.0,0.73,1.6
yp9YKHfbm2FqEQXarCnmL1DacPKf,MAPbI3,11.9,0.96,184.0,0.67,1.6200000000000003
ypCo0ongmtUipT53x4a5Uq35Iwcu,MAPbI3,14.92,1.01,215.5,0.69,1.6
ypDEtAs-GkBlssu__wzCR0I3xoM6,CsPbBr2I,6.61,1.22,83.9,0.65,2.07
ypLKpduM9yGqdKAYb5g5flKUJE8P,FA0.75MA0.25PbBr0.25I2.75,19.2,1.06,233.4,0.7759999999999999,
ypMqNuM1EP9YZtz3zW-ZH8zKf_SV,MAPbI3,9.3,1.0,148.0,0.65,1.6
ypWYZEV9wPGfxqZZVQI0Q4_t7H-R,MAPbI3,6.51,0.88,160.2,0.46,1.6
ypgrDJ7HkEuhQFTMsaNMp0yI1DGu,MAPbI3,13.8,0.96,205.0,0.7,1.6
ypkY2ooRyQYWH-WZQkATtGG2eo2j,Cs0.05FA0.788GU0.032MA0.129PbBr0.51I2.49,20.29,1.12,231.0,0.784,1.6050000000000002
ypmwaiflG9g-TSIHLqzgYNvRw_mT,MAPbI3,9.83,0.93,183.0,0.5770000000000001,1.57
ypppQR2EKlP_fDeBsN3WiL3vyMcU,MAPbI3,9.37,0.97,156.8,0.618,1.6
yprOADBvoFU2sugGPpqzRVru-lc9,FA0.83MA0.17PbBr0.03I2.97,19.5,,,,
ypu-8yBwP7SAAbTkNqfyHsjpDgzf,MAPbI3,10.2,0.83,168.2,0.73,1.6
ypwrK43xQrKh8XQcVNX8k3CVKvOr,MAPbI3,17.94,1.1,222.39999999999998,0.737,1.6
yqBk-5m8Cmc2xLUBEucu_LH8Ptil,FAPbBr0.45I2.55,14.2,1.035,214.20000000000002,0.6409999999999999,
yqH89l2cDKbfNTnWgpeSO2HKROTu,MAPbI3,0.3,0.87,15.700000000000001,0.2,1.6
yqHrT58fkeonoGgKsnQ7bDqWcyDI,MAPbI3,9.66,0.96,154.0,0.653,1.6
yqa6Yijoil9GeNloyEn81WRV2lDe,(PEA)2MA5Pb6I19,6.52,0.93,105.8,0.664,1.5499999999999998
yqgW72i6OAfO0pSvDG80PLrwaQ-F,FA0.85MA0.15PbBr0.5I2.5,11.0,1.03,167.7,0.652,1.627
yqhl-EJNUsI8pNt3gi6S1r8T-8OM,Cs0.05FA0.79MA0.16PbBr0.48I2.52,13.03,0.93,213.4,0.66,1.5499999999999998
yqoh89agKmXoeipa9cRIzGonfCGE,MAPbI3,12.45,0.95,225.0,0.58,1.6
yqzXdmxb6AhfdkdjcH8yhfYDQUrY,MAPbI3,19.15,1.07,223.29999999999998,0.8029999999999999,1.6
yr39JaUYkxHAZuHEfhB09IJRasBM,FA0.9MA0.1PbBr0.3I2.7,17.53,1.07,225.0,0.73,1.5
yr4XhDuDWup89IIj2zMwD-bnO_FW,MACu0.05Pb0.95Br0.1I2.9,16.17,0.96,207.7,0.809,1.6
yrCBdnzWkjE9AUbOyt1gV95xq-Zk,MAPbI3,10.7,0.87,170.0,0.73,1.6
yrCM_MJB_2i7dp_wjC4QFwfA5GtH,Cs0.05FA0.79MA0.16PbBr0.51I2.49,15.4,1.05,202.3,0.73,
yrRrJ0B0tR2hm6GJqHNUsKvyLGiS,MAPbI3,16.01,1.01,242.0,0.65,1.6
yrUDxqTOn1_6MM6VrrsVqhCAmqgg,Cs0.05FA0.7885MA0.1615PbBr0.4845I2.5155,12.53,1.06,190.39999999999998,0.621,
yrXVF1CYxbgUIeHmZ1gAwAAftiXA,MAPbI3,6.7,1.04,110.0,0.5870000000000001,1.6
yrarBoleYl9DPZCNyMF8Wom16EHC,MAPbI3,11.2,1.042,154.0,0.6990000000000001,1.6
yrcwIEizzte6VB5rEedHehYTePBS,Cs0.05FA0.79MA0.16PbBr0.51I2.49,13.45,1.04,193.0,0.67,
yrhtbQEuQ6QhQzvEe-nQculhU0Qc,MAPbI3,4.48,0.75,140.7,0.42,1.6
yrjrkXbwbVxAvvdAOIoPnnJnMAgq,MAPbI3,18.66,1.12,221.9,0.804,1.6
yrtphj2hx_rLAAOx8Gk858z4-pQw,CsPbBr3,4.96,1.24,67.30000000000001,0.593,
yrwcQ5uZ6oIeNy5FRVDVVcGKw6Md,MAPbI3,13.1,1.091,208.9,0.7,1.6
ys0GbMtKfpSj8sZ_RgdzW9s5PaVV,MAPb1.0I3,7.53,0.7,175.0,0.62,1.5499999999999998
ys2NPh9VJ3FULkjwxBQjp1U_6OgC,MAPbI3,17.82,1.015,221.8,0.752,1.6
ysBHlBJEhav154kXh0_0I4yw3eju,MAPbI3,13.3,0.97,208.0,0.65,1.6
ysCFWaF4WwNrAaJFd1gFU_Lx4jEX,MAPbI3,12.03,0.98,160.0,0.77,1.6
ysI9xG-tY13Ktd5a-LYD81P4em4G,CsPbBr2I,5.89,1.11,85.39999999999999,0.62,2.07
ysRjDhpCoZUd8gekc8M953N4qJPg,CsPb0.98I3,9.72,0.828,179.0,0.66,1.71
ysZ-w62dEial62a7C_HdLXihNmH7,Cs0.06FA0.78MA0.16PbBr0.54I2.46,13.57,1.0,186.6,0.71,
ysch0oKtuPmjSqweysdQHeathpG4,MAPbI3,5.12,0.8,163.5,0.392,1.59
yspWJjtMQn6DG3zGGAM_3BPuD4vN,Cs0.05FA0.79MA0.16PbBr0.5I2.5,16.47,1.04,222.3,0.7140000000000001,
ysr5-BFB66NQoNNxnaHfX7RkgN42,MAPbBrI2,10.3,1.08,145.8,0.6579999999999999,
yss0FzJi2Qt0jg5Y7zh6W2y6GhoN,MAPbI3,10.11,0.88,171.9,0.67,1.6
yssf4gZ5CbKDUYfo_q9taLLMPYUa,MAPbI3,19.79,1.11,235.39999999999998,0.752,1.59
ytPEseZQgLnkzSqcsFs50LZs8r4m,CsPbBr2I,7.53,1.236,96.5,0.631,2.05
ytRNastvq-CnTnBtXy_fbFe5Q-Pv,MAPbI3,12.9,0.85,227.0,0.66,1.5
ytTf80qKL1OftfHa67CZVg-jm1Ka,MAPbI3,10.4,1.01,185.39999999999998,0.556,1.6
ytYJPjdtuatt96y9VUlScymemJaS,FA0.83MA0.17PbBr0.51I2.49,20.8,1.08,252.0,0.7809999999999999,
ytbcLJsvYHisgbBPtXEswKwLFJzf,((CH3)3S)2SnCl2I4,2.95,0.59,86.6,0.58,
ytjha7TNZ-XOITMaFVKvuuOruPom,Cs0.05FA83MA17PbBr0.51I2.49,16.08,1.04,198.70000000000002,0.778,
ytlALtTcBgQCqYmoX0I6EZDlQBwb,FA0.4MA0.6PbI3,12.05,0.932,235.39999999999998,0.557,
ytlTJ5KaJv2AuTopkwpfC5IBzD3N,MAPbI3,15.0,1.08,192.0,0.7120000000000001,1.6
ytq5cCJqzDR_EyHXB_LU93q5htlI,Cs0.05FA0.79MA0.16PbBr0.3I2.7,13.7,1.01,220.0,0.62,
yuGPdIcTuRc-p5Eu0KfPvs3wd1XQ,MAPbI3,5.8,0.815,158.0,0.45,1.6
yuUNd3c-aYJMLv3e5ExCGClEQTde,MAPbI3,11.73,,,0.54,1.63
yun9WpmsYq7DE1k7KD2ZpNPcPISc,MAPbI3,5.86,0.742,116.0,0.6809999999999999,1.6
yunT8C2u7zrM37jwUniSdjGkZ1eF,Cs0.8Rb0.2SnI3,2.19,0.48,67.5,0.67,
yuyuky-CZxstrM0jS6MZTRNB1uBf,MAPbI3,13.5,0.97,194.0,0.72,1.6
yv0NJzve7ktcXJfxDTi6KYZdYSG7,MAPbI3,7.61,0.87,146.8,0.59,1.6
yv4Xbl1FZ1iH8EVnNQOb_S0n3Uvb,MAPbI3,14.06,1.03,202.8,0.6729999999999999,1.6
yv4k2mKoqgcyVAmzT-Py0XPfqjX2,MAPbI3,18.5,1.117,229.7,0.721,
yvMQncQOauyvsmtx1-AaapYam_C9,MAPbI3,11.59,0.91,115.5,0.55,1.6
yvQNBBwdjhRsAbP0anMf9_VBOoWc,MAPbI3,0.1,0.22,10.0,0.37,1.6
yvTQgWtBxOP41YyTRcCPuc3ECBmy,Cs0.05FA0.83MA0.17PbBr0.51I2.49,17.89,1.061,221.9,0.76,1.6
yva1Vr8_gbZ0CPHPiDySJYn0AoG_,MAPbI3,4.1,0.738,103.0,0.461,1.6
yvdnWwOiAe0UObSIHbjCdyzlZ7I1,MAPbI3,10.0,0.89,212.10000000000002,0.5760000000000001,1.6
yvqSI2jzaZqea2VfJQglDVNrSjnh,MAPbI3,10.59,0.91,170.2,0.69,1.6
yw49qa0Tc5-0lRc3UlXyrkfMJhSQ,MAPbI3,12.04,0.96,167.39999999999998,0.752,1.6
ywP83m9nYdtQf7QeXajSaBMKUJxU,MAPbI3,11.35,0.86,192.5,0.685,1.6
ywbKCOn7rtrXFsqgTB_BWLzGWZYv,MAPbI3,15.42,1.05,213.0,0.6890000000000001,1.6
ywkHat8hVj0cAOp4mNgIpYeWy79W,CsPbI3,5.0,0.72,141.7,0.49,
ywlojS7uxgwxdE7rYPrXxD07VDyh,MASnI3,1.7,0.377,121.0,0.366,
ywphSkXblwcg8ujfRgIAP-Yra3FJ,MAPbI3,3.02,0.76,92.6,0.43,1.6
ywsrssYuGX3vWrcFHdBIFegxvDe5,(3AMP)MA3Pb4I13,6.74,1.03,101.6,0.645,1.87
ywt_LZuJyvk1UrkdW1iiOCvhEQyF,MAPbI3,15.4,1.05,209.0,0.698,1.6
yww72csOwb2zf9aL-SNKxZDC1LwM,MAPbI3,17.1,1.07,227.0,0.7040000000000001,1.6
yx8Ifw-Ognbp8KCBfTbWWat4BGwz,MAAg0.005Pb0.995Br3,2.4,1.13,39.2,0.647,2.3
yxAVBpLhyzoF5RFzRKI2qx8Cn-d2,MAPbI3,16.9,1.042,217.0,0.75,1.59
yxAWI6voad3p4bVJMItN8cPHkTAQ,Cs0.5Rb0.5SnI3,0.5,0.53,21.8,0.44,
yxAaskZ6CWl8pbTLLdngztvye5yT,CsPbBr3,5.8,1.27,69.7,0.78,2.36
yxCg51znVXf9FjvNEerQtIxD8BOz,MAPbI3,9.0,,,,1.6
yxRggVFv_0uLDCL-rDBLcyQShOTC,MAPbI3,15.48,0.91,210.0,0.81,1.6
yxWoV8U1tf71xmE2cuwsH3ih-k9S,MASnBr2I,2.06,0.41,114.60000000000001,0.426,1.7700000000000002
yxgP97S81qHA8Dsn03SysVkwA0xl,FAPbI3,11.47,1.001,189.7,0.604,1.48
yyFIYjEXpA_vFuZW9uUJuOS5BI_3,MAPbI3,7.02,0.99,147.5,0.481,1.6
yyIXJ_D0oGI_cqZ3KiPiCXWo5djV,Cs0.15FA0.85PbBr0.3I2.7,18.71,1.094,226.70000000000002,0.755,1.58
yyP3lVcrm0d5-G0ly0uvb2ADK5cj,CsPbBrI2,10.0,1.193,127.0,0.6629999999999999,
yyhdd9fukeYTWX6I2qiQFZ8w_kzo,MA3Bi2I9,0.46,0.61,12.0,0.62,2.26
yz-e9otepBA0xW9DoKaUEl92R_oH,MAPbI3,10.9,1.06,173.0,0.6,1.6
yzRiN2wVMRJnVvJU7y_wECU9Ir_1,MAPbI3,6.05,0.63,174.89999999999998,0.8490000000000001,1.61
yzSBtMKRjFzvlQTPzY-ALYhvZPQJ,Cs0.05FA0.81MA0.14PbBr0.45I2.55,13.04,1.03,196.0,0.65,
yzY7t_2BvLasf6dhNXLeQ_UVZoxq,MAPbI3,3.7,0.83,100.7,0.44,1.6200000000000003
yzaD6J8rM4yxhEPtDQFVwOn9cJZP,MAPbI3,5.4,0.76,135.0,0.53,1.6
yzbBQ0ymSZTEVn5oQKMsQ--rCI0E,MAPbI3,14.0,1.05,215.0,0.615,1.6
yzkuld270jluR_c2_zqGnI4qsZeX,Cs0.05FA0.79MA0.16PbBr0.51I2.49,10.74,1.01,164.8,0.65,1.6
yzwU4OCXgfaL5QFyNCAw-C0yEKQl,FA0.83MA0.17PbBr0.51I2.49,19.0,1.12,222.0,0.78,
z-3NDmpZX257cAQpKIK4eNet1WVc,MAPbI3,18.75,1.055,224.5,0.79,1.6
z-5OQDcpZ2MXXfv4ObXNwIYgvfQk,MAPbI3,7.5,0.919,41.7,0.919,1.6
z-bJUmMccfYHFi6A388awrDmwL97,MAPbI3,11.6,0.979,212.0,0.561,1.59
z-is6UZvMtfWMj9v7IwI7mFjuSah,MAPbI3,11.34,0.87,162.3,0.8,1.6
z-oDlBjxm8wou8gY0dcnv1CA8iUi,MAPbI3,10.77,0.88,207.5,0.59,1.5870000000000002
z-qPfDCtMDEaq8IVfwhUBJKueei6,MAPbI3,0.63,0.33,67.1,0.29,1.59
z-qmecrnETrEkj3lFIxO4VtW0Pw7,FASnI3,6.65,0.48,225.39999999999998,0.66,
z-wctgdxcbZidMFJe5Oz3mxZFtgL,MAPbI3,0.49,0.7,44.0,0.14,1.6
z0JGVhLQ_TGHkrpw6-tFyRVoGEkD,MAPbI3,17.36,1.07,218.1,0.746,1.6
z0JhH2SMnJN5Pn9PmNkQdZOYUKf4,MAPbI3,12.89,0.97,171.1,0.6659999999999999,1.6
z0MXwWl5MlvHEYqlV9JMfTGZBo28,MAPbI3,16.06,1.07,195.2,0.77,1.6
z0O0qTnx0EMav6qe9rkYEMq9zMnm,MAPbI3,10.94,0.98,197.3,0.57,1.6
z0T6oIOz-3xl3zw8vFPw7zoCVGvI,Cs0.1FA0.9PbI3,4.35,0.847,188.9,0.372,
z0UPIfqL3KmzYJSmrpu17k4K6M0S,Cs0.1FA0.75MA0.15PbBr0.5I2.5,14.6,1.06,191.0,0.72,1.63
z0VnT0kdhB4S3qA2qxaW72EY6Wc9,Cs0.12FA0.88PbBr0.36I2.64,12.35,1.026,194.89999999999998,0.62,
z0X275yYkzHr2pfYcqQihLQNV286,MAPbI3,11.7,1.02,158.2,0.726,1.5
z0ZYYvGksJXossrxRHSuNINgisxX,MAPbI3,0.074,0.89,11.5,0.72,1.6
z0a4Fk8fbHZQeW5jp7QLHOizORqP,MAPbI3,12.3,1.05,189.0,0.62,1.6
z0fL0X6BuKnYK0Dj8GI25XjQ9Cco,MAPbI3,16.7,,,,1.6
z0hvVFmOUc6-zEVuMhJfdTGppSKz,MAPbI3,10.13,0.78,161.1,0.8059999999999999,1.6
z0k9u_Jl55b8V7xC5Zj9X8bdK-jN,MAPbI3,7.38,0.97,126.1,0.6,1.6
z0oMpG_cnY_WuKL9N8PRU4CQiMDP,MAPbI3,8.95,1.03,151.7,0.57,1.6
z0sZKKMctBfGtu7ADBNai1LPcsRO,MAPbI3,12.66,1.009,201.1,0.624,1.6
z0zmuOlZMBfJzXWs3_jeWtj7zm7M,FAPbI3,6.5,0.95,128.0,0.54,1.48
z1432LbT8kN1eR77rtc_zN9mJEPu,MAPbI3,14.9,1.07,196.6,0.71,1.6
z14q-FuPM-mOBqhZ31v1qppza9e_,FA0.85MA0.15PbBr0.45I2.55,1.1,0.97,50.0,0.21,
z15nFgeaDvpVJ9vS_8u5HwC-Jv8A,FA0.95MA0.05PbBr0.15I2.85,12.69,,,,
z1GtVjTQXIZbe_TXX0HWImxsxu1r,FA0.83MA0.17PbBr0.51I2.49,14.24,1.04,216.1,0.635,
z1JIcYj2xwMjGWwchg4unc4Cthfd,MAPbI3,10.24,0.95,163.29999999999998,0.66,1.6
z1jfUA_yRpme7eWXfojKVmpMPDmm,MAPbI3,13.65,1.02,200.0,0.72,1.6
z1sv4rP6bByRJLieFg762w9jGLo6,MAPbI3,8.89,0.79,212.0,0.531,1.6
z1zkZNZmkHsNL4CxNfCiXxjNpwFM,MAPbI3,16.1,1.07,215.0,0.69,1.57
z23juk53bTi_TiCqe6dDtyeMWut5,MAPbI3,14.32,1.04,213.6,0.63,1.6
z2Dqe4xO_OdvjW4SR04DzBSLNdkN,FA0.85MA0.15PbBr0.45I2.55,12.34,0.935,217.89999999999998,0.65,1.67
z2EChW8ZvMFzB8wBB3TGoZjKCUNS,MAPbI3,10.1,1.02,129.2,0.769,1.6
z2Eys0yYQMxXs7xMULs6i-199kr5,MAPbI3,14.14,0.98,209.1,0.69,1.6
z2I2dHLeNaA4Avfa5d9Qats0H0mN,Cs0.05FA0.79MA0.16PbBr0.51I2.49,10.8,1.14,191.8,0.495,
z2O1PWNF27Fzpdc52lYiJMigfRxd,MAPbI3,9.26,0.93,150.9,0.66,1.6
z2Rrg7i1SADjOQPQgqpvyqDB3Y4V,MAPbI3,16.1,0.929,235.01000000000002,0.738,1.5
z2X4EhTkkQcoJQZEU7kN17E0pUsT,MAPbI3,12.28,0.976,185.5,0.677,1.6
z2iJfBZiBCmFehFrX-jseR1sZpwn,Cs0.05FA0.83MA0.12PbBr0.36I2.64,20.86,1.18,221.0,0.8,1.61
z2jTMjYAMyxKwSnEfkCgrQfjNmeC,Cs0.05FA0.79MA0.16PbBr0.49I2.51,19.4,1.142,232.0,0.73,
z2naxHNolEwihyzXA1NYNH_oNG1W,MAPbI3,8.1,,,,1.59
z2uCQqbVQp_df3cdfGdnwtZHklPQ,MAPbI3,16.4,1.03,214.0,0.7440000000000001,1.6
z2xH_wIg09sF2IuSw3LMc-M0vDrf,Cs0.05FA0.8MA0.15PbBr0.4I2.6,16.8,1.092,217.0,0.71,
z2y99SAw-7Uqr6lt5p6-duNK2mm2,MAPbI3,13.8,1.01,187.0,0.73,1.6
z2zkssgBK4WVeBvMXB-tMnSggarJ,MAPbI3,13.2,0.92,195.0,0.735,1.58
z3GY-ZFXOWs4LvnmH6paP6grZ-GG,MAPbI3,5.06,0.675,134.5,0.557,1.6
z3GrEjHX59IKsq-A_RY84wLk-fAL,MAPbI3,14.8,1.09,212.0,0.6409999999999999,1.6
z3HxbBpL6o-fWbOZzFl3ovjv-eUP,FA0.6MA0.4PbBr0.3I2.9,15.7,1.01,216.4,0.7140000000000001,
z3RAv_-vjlYG1vCxLslWVXP1nI_o,MAPbI3,14.95,1.03,197.10000000000002,0.736,1.6
z3XkvoajaB8fJU3Qx5Ms-p2Sdo17,MAPbI3,13.27,0.95,192.0,0.727,1.6
z3jc6UgoOUkukm2uCuymG3kr1z9Z,FA0.83MA0.17PbBr0.51I2.49,14.73,1.03,198.2,0.72,1.6200000000000003
z3rHM0KfJAb48sOmeSC5vG73-8xO,MAPbI3,14.03,1.0,221.20000000000002,0.63,1.6
z3rdnMqPajTS8de6b4aTgJGSQt8c,CsPbI3,11.2,1.21,112.69999999999999,0.82,
z3zzUVPh56tcBf8HwzRqPfgwc4gb,FA0.81MA0.15PbBr0.45I2.55,19.2,1.19,227.2,0.71,
z44MjaCyDvqZas4ZumQ8glOTylLx,FAPbI3,5.68,0.6,173.0,0.44,1.48
z4OFQmwZ3wUs3Yf9PDvOF6Lzz9Wc,MAPbI3,13.48,1.055,195.87,0.65,1.6
z4X3iK2rdwWfUW5a0Ufux_Mi_Ong,MAPbI3,17.36,1.03,227.8,0.738,1.6
z4bf8J4jjZYKUp5Mia-FApppsywH,MAPbI3,11.55,1.05,220.0,0.5,1.6
z4gF4D1rbUQ5wh8oq90rGjZYA6P-,Cs0.2MA0.8PbI3,7.4,0.83,155.9,0.56,
z4jjtHYCZr734_XxPaOvOcAdYCS9,MAPbI3,9.92,0.93,197.2,0.54,1.6
z4oOETWerd-qEp_UazJQ3RohZH3y,MAPbI3,12.7,1.04,222.0,0.61,1.6
z4xZ8ImZmTRKo3n6ldPBUWkb5yOT,MA3Bi2I9,0.119,0.633,4.8,0.392,
z52mhldpCKfxTDoO7Vwz8ygPwrl3,MAPbI3,16.72,1.04,200.3,0.75,1.6
z53k0lidwSk3NFacFGOftFJirfRg,MAPbI3,10.77,0.84,195.79999999999998,0.66,1.6
z55mSR4ITP7_zET1SwvCHjklss4f,FA0.7MA0.3PbBr0.3I2.9,9.22,1.05,204.0,0.43,
z5GRoNu489pSgz5NJ7HPm4f23dOt,FA0.88MA0.12PbBr0.36I2.64,21.06,1.13,233.0,0.8,
z5HX9ifP6oerJwnR0PzpLmCC-WjN,CsPbBrI2,15.14,1.29,150.2,0.779,
z5i7VF-fgx8qYTaEoTwl1VaB84m_,MAPbI3,11.12,0.92,175.0,0.684,1.6
z5wV2v3dgozAsZJifqPBZbP55oX1,FA0.83MA0.17PbBr0.50I2.50,12.2,1.03,166.0,0.71,1.627
z5zyZXcFsnWZbhBETaYRMcyjrYfP,FA0.83MA0.17PbBr0.50I2.50,16.22,1.062,221.8,0.688,
z63ghg4PjnI_oeqjxE8swm4e8itM,MAPbI3,7.4,0.73,327.2,0.31,1.6
z64t1b9BI5Oh-mpwi1oa1jRTOb9j,MAPbI3,16.53,0.98,229.4,0.736,1.52
z6AJzaTa-i9TPucPMFoqy5-mbfT-,MAPbI3,12.0,0.85,182.3,0.81,1.6
z6HFcl4m3Auf7Y25M4NuwMXVQrFD,FA0.84MA0.16PbBr0.45I2.55,9.34,0.833,202.10000000000002,0.555,
z6M1mMZ3TkLBIT62gXvp9nVGEEnB,GU0.075MA0.925PbI3,18.75,1.061,224.89999999999998,0.7859999999999999,
z6PIObKK8tAGcitayjY3AIsyBa2Q,MAPbI3,9.1,0.87,171.0,0.61,1.6
z6UKETr3rM0FJeBILg_L2yE9oLya,MAPbI3,1.4,0.66,71.0,0.3,1.6
z6intUvrpfBsHcOrg88e3DcACVcb,MAPbI3,14.43,1.0,199.7,0.72,1.6
z6oe1qOtSeQ8WMeSTwa2QgM7vCBy,FA0.85MA0.15PbBr0.45I2.55,14.0,1.1,230.0,0.56,
z6tgdCY9zY1Ctwpeab-k6Jk5NWTk,MAPbI3,11.6,0.929,185.7,0.67,1.56
z6yk688tfjP1VlY9yXQz2GOIVFRw,Cs0.05FA0.7885MA0.1615PbBr0.34I2.66,0.69,,,,
z6ytocnAH34uizVPolP2dU2oTNnJ,Cs0.05FA0.81MA0.14PbBr0.45I2.55,16.05,1.1,208.5,0.7,
z71gtiDS0FtOoHkj8Mv_YkaPQuVF,MAPbI3,16.15,1.01,29.4,0.77,1.6
z72CF4cnMEzhMRd-M52nSZ_im8OB,Cs0.1MA0.9PbI3,13.81,1.0,185.7,0.7440000000000001,1.6
z73460qKKRR9UZjx5psS4D_ooxtV,MAPbI3,13.66,1.07,165.10000000000002,0.773,1.6
z7IzdAjQGUDJwgMiXamV_LSFx_Ub,MAPbI3,10.15,0.97,174.4,0.6,1.6
z7NzIV15ENcGi3shTLcvMDvesPEF,MAPbI3,9.42,0.91,172.60000000000002,0.6,1.6
z7Sinly7FHFEZGiCifKi0q7Yzoge,FA0.3MA0.7PbI3,19.7,1.108,232.0,0.767,
z7cSBnjpwY419chc3Tjks0tD8YI7,MAPbI3,8.67,0.86,130.0,0.774,1.6
z7hBymvOHZa5Vzz_0eitAisf4ysL,MAPbI3,11.13,0.87,191.1,0.67,1.59
z7qrOhgM6jeSANQY2pSGe8XOnu5R,FAMAPbBr0.45I2.55,13.98,0.984,212.04000000000002,0.67,1.65
z8-wZ1hEYCKv44wN1o-qJf1rc7zo,MAPbI3,7.0,1.032,175.27,0.387,1.6
z81bkHl5FPhX2CDoifbcBU1R01Li,MAPbI3,8.4,0.855,167.0,0.588,1.6
z8McklduGb8N0Q66v1ZmgQsg0rlD,MAPbI3,19.82,1.121,232.10000000000002,0.762,1.6
z8NmKAx11g-G1v3FRab0TstVpp6D,Cs0.05FA0.81MA0.14PbBr0.45I2.55,20.4,,,,
z8RD2210hmng2tH-snn154MVo4y2,MAPbBr0.39I2.61,10.38,0.901,163.85999999999999,0.6,1.6410000000000002
z8SyC9ewLjOPaBsXrF1lGw5shrD0,FA0.93MA0.03PbBr0.09I2.91,20.28,1.1,252.8,0.732,1.5499999999999998
z8ThkwhgJLM1Qdzp6J7SsFW3lTpy,FA0.85MA0.15PbBr0.45I2.55,18.0,1.12,226.0,0.71,
z8X6CV8pnAYzn_von3g5ypGqbWxX,MAPbI3,0.68,0.647,42.5,0.28,
z8ZZpD5zMprlkO22K4KnsefYTXSV,MAPbI3,17.3,1.02,228.9,0.741,1.58
z8m5Z2MgZefvJCfHi5nFP7MP0gdv,MAPbI3,11.27,0.913,165.2,0.75,1.6
z90WnEDru3oXK0KxRo6T1LTuJhWD,FA0.85MA0.15PbBr0.45I2.55,18.4,1.13,214.0,0.746,
z962sknbNT4MwmvXYJ0xUNhhyEZW,MAPbI3,8.0,0.79,142.3,0.71,1.6
z96ap6eHfSTqiyqDcCXytlvWh7fS,MAPbI3,16.89,1.06,209.3,0.76,1.6
z9HyTnGm0BqwRiISRnqrtf_JqqkH,MAPbI3,18.99,,,,1.6
z9IklJs-Lwg6j-gMObQUOAHu3Fso,MAPbBr0.45I2.55,9.12,0.87,174.1,0.6,1.65
z9KaYrIrO_h10kjH0YGj4Wlx3OxF,MAPbI3,17.9,1.16,215.0,0.7170000000000001,1.6
z9aRHJ3fA8X8G6QwdvqxMgBRvmVi,MAPbI3,11.09,0.951,171.29999999999998,0.679,1.6
z9cWsq6fAdiZ4MV9uXnMZgEiClly,Cs0.05FA0.79MA0.16PbBr0.51I2.49,15.68,0.96,207.3,0.705,
z9s0ZW2w3luf1TYTSPQEnZmqqi6S,MAPbI3,15.98,1.02,210.9,0.74,1.59
z9tEEHABckkN0QzGPE0LJKA2hPsn,FA0.83MA0.17PbBr0.51I2.49,1.88,0.385,147.7,0.3289999999999999,
z9txV-cdm_yw8iDJwRJKS4gshfcx,MAPbI3,3.44,0.63,164.20000000000002,0.32,1.6
z9x2-6_pUw-tSDLUhZkKp7_Tzl4l,MAPbI3,14.12,1.002,211.0,0.67,1.6
zA3_4pVrvBhU0hx1Y9lZnfuQsepz,FA0.83MA0.17PbBr0.5I2.5,8.43,1.112,160.5,0.474,
zA9KHLbeToiIUMXTv87LU7FLM5TE,CsPbBr2.9I0.1,3.98,1.13,55.4,0.64,2.38
zAAf06tPNXPfwpgQNDBBHaQH_U2h,Cs0.03MA0.97PbBr0.09I2.91,14.58,0.984,205.2,0.722,1.6
zABBAR7PxrSPKi9JxpkJMATt5X5c,MAPbI3,0.71,0.98,52.5,0.14,1.6
zAGEugVcqid9X1Zd10kao6GeJ1ue,MAPbI3,9.0,0.92,134.0,0.72,1.6
zAiOF7hCXEIAMv1jYzXtMa2OSVhF,CsPbI3,16.3,1.104,191.5,0.8059999999999999,
zAl6RBBmCs8783gh_U_N974uECat,MAPb1.0I3,10.74,1.04,209.8,0.7,1.6
zAm7IYkqfdA1rZnNHHy_lxMDlwSV,MAPbI3,19.13,1.107,233.4,0.74,1.6
zApGZGCvunCqUbV9X0ntlEC_Sxew,Cs0.05FA0.81MA0.14PbBr0.4I2.6,21.3,1.155,225.7,0.804,1.61
zAruLAgc8ulnXSEIkVLPwjg6Y8Va,MAPb1.0I3,11.4,0.8,181.0,0.77,1.5499999999999998
zB2H_MivglDnZ-EaXHV1le_XqYVk,FAPbI3,8.52,0.83,160.2,0.6409999999999999,1.57
zB6klzUsg1Kdt5YRwYHk4vQCozQy,MAPbI3,20.22,1.11,228.0,0.802,1.6
zBCwe4trjc2aSKjYijSGblJ4x85b,MAPbI3,17.4,1.04,226.0,0.76,1.6
zBEyMewksjCxLjpjS6MjArViV5k7,MAPbI3,11.05,1.04,144.0,0.74,1.6
zBFS06um1ZKUBWVd6YFiMad-T8Jt,Cs0.05FA0.8075MA0.1425PbBr0.45I2.55,16.47,1.04,232.0,0.69,1.6
zBHDYBymClA-6aOv0__dn6jy9DIM,MAPbI3,14.15,1.02,209.20000000000002,0.6629999999999999,1.6
zBLKo4zLXEWJPU3bi_joYTTOuQmb,Cs3Sb2I9,0.27,0.56,9.399999999999999,0.505,2.47
zBakeSYTogvOwFFpSAYlu7PbtK5T,MAPbI3,10.98,1.0,181.8,0.605,1.6
zBhVfbJQLu-1ir0yjLqovAmItiFR,FA0.83MA0.17PbBr0.0I2.51,17.63,1.06,220.79999999999998,0.767,
zBuJipSx9rqCKC72oCF_KGfTUtyW,FAPb0.4Sn0.6I3,8.21,0.603,260.3,0.523,1.29
zC1EQbgtNSXnw92-FRxPGcw9g4ki,FA0.5MA0.5PbBr0.45I2.55,10.41,0.87,194.4,0.616,
zC1U7JgS4ldnZ61gQEQWqaDsZzhW,MAPbI3,11.1,0.86,168.0,0.75,1.6
zC1gXCu11BE7DJdWtBXfURT6UG9M,FAPb0.875Sn0.125I3,0.54,0.3939999999999999,27.060000000000002,0.314,1.33
zC2GWvPJK7yDDhtD_R6cF7R15k1E,CsPbBr3,5.05,1.432,51.900000000000006,0.68,
zC3cv17zFjkrlZsuGT2-AgxzJ3RZ,MAPbI3,11.15,0.884,213.2,0.59,1.6
zC4QUfMFRqD_fmJWnpPBEOudNyXA,MAPbI3,15.2,1.03,208.0,0.706,1.6
zC8ad3k-f_nRkSlQIJv2ucu15arZ,Cs0.125FA0.75MA0.125PbBr0.33I2.67,18.2,1.1,225.0,0.738,
zCFs2hkF6DOov12rRe5kyxVCBw91,MAPbI3,17.43,,,,1.6
zCNd4C3fHT5uf_Yf7szZ8NWegL4w,MAPbI3,15.6,1.02,219.8,0.7,1.6
zCZjpaJ0eFfRLmexx_mOPdgQRwfa,MAPbI3,11.45,1.08,159.0,0.667,1.6
zCcN1v7Txlfx1xkBg33Fi6PlRqyB,FA0.83MA0.17PbBr0.03I2.97,17.45,1.08,225.5,0.71,
zCfCHmnJkbMBNg97kE4ovFy1WLMw,MAPbI3,2.97,0.924,70.1,0.47,1.6
zCgX8DyWGPhBqp07yC94EGvk1Sw5,MAPbI3,2.18,0.81,47.1,0.67,1.6
zCrGioQlZKZJZxv-T0mxN9jeHvLv,MAPbI3,13.57,0.99,170.6,0.8,1.6
zCuyqpqbLsH1uENhmhjdFqjzZwGz,MAPbI3,12.3,,,,1.6
zCvZZSCSV7Ofj30U1-tWE4Bs5XWm,CsPbBrI2,15.82,1.28,157.89999999999998,0.7829999999999999,
zCvvOre9KXF9GSqS_lTHf7UVcaFD,MAPbI3,10.97,0.868,202.8,0.623,1.6
zD-w3qmNT_fYT_Ry996KHtGAe7Ki,MAPbI3,16.93,1.16,213.29999999999998,0.69,1.6
zDAW4ZdWcnoT4D0Xiif8dmY7F8jD,Cs0.05FA0.79MA0.16PbBr0.51I2.49,15.4,1.07,213.2,0.6759999999999999,
zDBLLK8wYhKYOnAADy8eQ6fBzQxL,FA0.85MA0.15PbBr0.45I2.55,19.25,1.11,231.20000000000002,0.75,
zDLh0hNN1dwKSIjcx_3e-YIB0zMe,Cs0.05FA0.6MA0.35PbBr0.3I2.7,19.97,1.1,238.29999999999998,0.76,
zDn7qytgmaDY0F4p-en2XDxXGXY3,MAPbI3,6.84,0.633,205.0,0.527,1.58
zDq0NxhNjZH6YwjycmsJLIr_EH1R,CsPbI3,9.7,1.04,165.3,0.66,
zDr4EVP70LZSjVci52uVkGK8K9xs,Cs0.17FA0.83Pb0.98Sn0.02I3,6.1,0.76,145.0,0.578,1.51
zDwoj-Tp3aR5WF8ee1VopNHzb2eU,MAPbBr0.083I2.92,6.5,0.59,206.0,0.52,1.61
zDzo6Cy2VnPPK5BoQAbv71l0wHbw,MAPbI3,14.47,1.06,228.4,0.597,1.6200000000000003
zE5QgHv0Lnr6TU479il4A3R1L5gh,MAPbI3,15.02,1.05,201.20000000000002,0.7,1.56
zEDlXvJSq1MpnqBXFMmIY0Sy0Loa,MAPbI3,5.41,0.75,112.10000000000001,0.639,1.6
zEED4I2rV9g4jCa2IR7MW2JL5My3,MAPbI3,15.5,,,,1.6
zEIqqbys6c_7jYfhpcK_QgdSkjNC,MAPbI3,13.5,0.94,212.0,0.67,1.59
zENzP35gOzJoOeesT96gJfeFV2Ze,MAPbBr3,0.95,0.95,24.4,0.41,
zETAwXUeY1PqFPjUHOXDRqy8iGoQ,MAPbI3,9.2,0.021,8.5,0.51,1.6
zEpDy2aPsF3Lt5JY1oCmP_JlLhAc,MAPbI3,14.14,1.03,165.9,0.68,1.61
zF1Xwlz7EEew8qh_hiSlsaYxYKPC,MAPbI3,17.83,1.1,205.79999999999998,0.79,1.6
zF5P5upaWuMcqTXa9z5euU4YOjKI,MAPbI3,14.6,1.08,191.9,0.71,1.5
zF686y16HLDsvxgSE7P0Cp6Qod94,MAPbI3,15.3,1.05,201.0,0.73,1.6
zF76TWVr_9CUrlYwjbHmqmgsEd0e,FAPbI3,15.77,1.1,211.4,0.6779999999999999,1.48
zF7WCj7Py1lmCgShKmq369LfiSpq,MAPbI3,14.4,1.01,189.0,0.75,1.6
zFAV1CHSAlshQvmNfYT2xv2OauJo,FA0.85MA0.15PbBr0.45I2.55,17.78,1.086,221.9,0.738,
zFFd2bKg3AXJbyPpIBH6PTFvfiJx,MAPbI3,0.63,0.47,37.1,0.364,1.6
zFJKG2HpQv5VxAfqgODIZeH5CrJ2,MAPbI3,8.5,0.85,172.0,0.57,1.5
zFKb4lHOzV-0pQvCAuUxuAdXcEM4,FA0.85MA0.15PbBr0.51I2.49,22.0,1.14,234.0,0.823,
zFRHaHDuU23CxSs0jd-TXjAfoGWd,MAPbI3,8.44,0.915,172.0,0.537,1.6
zFS6SP43dw9s4eAZ6Y77TYeM06Fl,(PEA)2MA5Pb4Cl2I10,8.16,0.933,213.2,0.41,
zFSxzRrDjXieRy5Oz0U0QsQxuOSc,MAPbI3,15.45,0.96,235.39999999999998,0.67,1.6
zFTIAf-hMUnR8UQsl4J8iV5-vm49,MAPbI3,17.3,1.05,235.0,0.7,1.6
zFUF9rgSiIwGN2Wwt8w_CnQ-ox-B,MAPbI3,14.75,0.96,237.7,0.643,1.6
zFcx8vdEHCb5_EcVsek_12ZG3QTr,CsPbBr3,7.12,1.372,71.10000000000001,0.73,
zFdqK_yttS2S0SnTE0mIuZSn45Dg,MAPbI3,16.49,1.016,210.67000000000002,0.77,1.58
zFeEwB_LZwjzyeaBYpCnz2QFs1Lx,MAPbI3,15.39,0.99,227.60000000000002,0.7,1.6
zFhl3CQ7YXPiqXGw2YX4IFRRO8tL,Cs0.05FA0.8MA0.15PbBr0.47I2.53,13.4,1.02,198.29999999999998,0.66,
zFjomPEBOimxgErW68XYtvCbjr2X,MAPbI3,17.62,1.081,225.9,0.721,1.6
zFl7Gyx6jznDJYPoXEKpU5TabYbI,MASnI3,1.5,0.39,65.0,0.59,
zFx7IRKWyornLbUBG6xxUcbb3gBl,MAPbI3,9.99,0.921,156.4,0.69,1.6
zG0XBJ9ZHn0Pqs660dWrfHYFMD8h,MAPbI3,8.7,0.91,131.0,0.73,1.6
zGAjO1Q8t9pv9fhb_MnHXIDg57AV,CsPbBr2I,4.8,1.079,70.0,0.72,2.05
zGIP3BVhcJ1KGViBmr4Eqbrmcix3,MAPbI3,18.6,1.05,223.0,0.79,1.6
zG_poHwXIux6W9jVXqE7tAw_yfNM,MAPb1.0Br0.6I2.4,12.39,0.89,170.7,0.85,
zGbs3SX8v2m8S6YW8FdD4P8P25Be,MAPbI3,3.7,0.96,162.0,0.62,1.58
zGgQc22am2Ez58EalDEanuidUBmk,MAPbI3,8.84,0.82,157.3,0.52,1.6
zGm4Q5xan1sK2YSerGzVD43e2h7t,Cs0.05FA0.79MA0.16PbBr0.51I2.49,15.71,1.06,216.0,0.69,
zH-Qslribhn3IFGPeTqSi9nhJxtp,MAPbI3,13.64,0.99,196.8,0.7,1.6
zH2PYt0wBasIaqnKwCCSl6o0x4o0,MAPbI3,16.48,1.025,223.1,0.726,1.6
zHCQxwSU_oP5JdldcNFIJACOitAh,FA0.85MA0.15PbBr0.45I2.55,18.33,1.1,233.4,0.74,
zHFN53iLSzeaNIiJVQUjKwQIlvRn,MAPbI3,6.2,0.67,138.0,0.64,1.6
zHH68OGna2DQ93JW6pkaBgnfq9pN,MAPbI3,10.3,0.99,160.0,0.6409999999999999,1.6
zHXvAdB6MGahFTalwIeu89Mh5qz0,Cs0.05FA0.81MA0.14PbBr0.45I2.55,20.33,1.147,228.6,0.77,
zHiO2PghcGNJg0KsCbIY67PuAxA7,FA0.97MA0.03PbBr0.09I2.91,16.51,1.04,217.5,0.73,
zHlpVavlkZa1jkqas2p8gCBQ6hCM,MACo0.1Pb0.9I3,21.43,1.07,244.20000000000002,0.82,
zHmDRzG1G9zm0o3hVP46OOPY46W-,FA0.75MA0.25PbBr0.24I2.76,19.44,1.07,233.79999999999998,0.777,
zHtvd4-7ubFKMlA6xgRi4OB2qqrV,MA2PA4Pb5I16,5.96,1.13,111.0,0.48,1.67
zHuxSkBNp3THoWAqOsjtqRF_rz6e,FA0.5MA0.5Pb0.5Sn0.5I3,9.69,0.64,216.20000000000002,0.7,1.25
zI-t276TSHsg-kzbEU8SCsuHMbQ7,MAPbI3,9.71,0.973,206.6,0.48,1.6
zI03o3nALn7hgK_WwEMYdGx1VClb,Cs0.05FA0.81MA0.14PbBr0.45I2.55,13.44,0.8370000000000001,203.70000000000002,0.79,
zI38JsZhQFEWnRHIYboVn596mpRM,Cs0.17FA0.83PbBr0.3I2.7,15.0,1.13,227.0,0.68,
zI4e5nnfqYGmDcUUpNU5h4o5o1UQ,MAPbI3,2.57,0.63,114.39999999999999,0.352,1.6
zIKvgZ9DY2SytnwRk0pQVjNePU-c,MAPbI3,12.42,0.91,203.4,0.69,
zIMohtJZiGdZRrIRbDtkDsHnYnso,MAPbI3,14.23,1.014,213.9,0.66,1.6
zIUYpRt-CcbnZdaphMc3iUD12btz,MAPbI3,13.5,0.94,184.20000000000002,0.77,1.6
zIhSQMUZq1UrgUDAtEMbsOgUEopH,CsPbBr2I,4.07,1.0,80.7,0.5,2.07
zIr6L9x4mmnrDfFfbCstq3mycj6v,MAPbI3,20.55,1.13,226.6,0.8029999999999999,1.6
zJ4rqnY_ZP5RXvm3b39u5uOEBQWi,MAPbI3,13.04,1.01,231.9,0.557,1.6
zJKjiP_7V1D6flK79hIRlxUfTXAU,BA2MA34Pb5I15,3.0,0.82,64.2,0.57,
zJLH8bmOFMxMKDhmJLuXKruNKkuR,MAPbI3,12.47,0.973,205.7,0.623,1.6
zJq8ehJZkh69fHUJ_7k9EVJBD1ql,MAPbI3,14.15,1.02,197.0,0.7040000000000001,1.6
zJsz8ljgUQtJOWkUwMXv0_2nf1DS,Cs0.05FA0.79MA0.16SnBr0.5I2.5,1.87,,,,1.45
zJySjMkLZPqyPNDkNK2MFic9Rc1a,FA0.3MA0.7PbI3,16.07,1.04,131.3,0.698,
zJyfubb3BE9YNdqXYMXqWyGVClVa,FA0.85MA0.15PbBr0.45I2.55,16.01,1.05,206.4,0.74,
zK27ZlPLbjIvcKrd7L6xazArdivq,FA0.83MA0.17PbBr0.51I2.49,17.05,1.07,216.0,0.77,
zKFp6eFuIQPqz1P4O5xnASMZ1QlB,Cs0.05FA0.79MA0.16PbBr0.51I2.49,17.21,1.07,216.4,0.74,
zKH2dJT_OXz3CU1dH3FN_v0tvraF,MAPbI3,11.5,0.89,210.0,0.62,1.6
zKHo8fIIQIKaJhZ4_sf7KkPTOzgh,FA0.85MA0.15PbBr0.45I2.55,13.85,1.66,133.8,0.62,
zKYre53ZHnd7zC4S25DbKkvdTn_O,MAPbI3,10.6,1.08,140.0,0.7,1.6
zK_iVBzBXLTkX3W1Y5Y4AtuZTzWy,MAPbI3,17.52,1.06,221.29999999999998,0.7,1.6
zKb-mmX_r6LBcxr2pWO3t2u43fvq,MAPbI3,17.02,1.06,214.89999999999998,0.748,1.6
zKfjODfjpStcVHfEq3w7MoLUnnWM,FAMAPbI3,15.7,0.96,216.0,0.758,
zKwTAQeqwFAvxDwIj0oo7rAnIC_y,MAPbI3,12.36,1.03,173.2,0.66,1.6
zL1BwwcfPHesD1JjL6DqHeulAYrS,MAPbI3,9.93,0.91,160.2,0.68,1.6
zL3lKRTh_Mn4O5A0dkcgTm6NfVWb,Cs0.05FA0.7885MA0.1615PbBr0.34I2.66,13.0,0.82,182.3,0.64,
zLEPaZLeYCMJTQQprtu2qmKFv0Ji,MAPbI3,13.4,0.98,220.0,0.62,1.6
zLJfwYnCLqazOZBqABSkDrV53pNC,BAFA60Pb61I184,18.84,1.06,239.20000000000002,0.74,
zLNWu-oPnOzlYl222LseDFZRIlbR,MAPbI3,9.32,0.905,156.8,0.66,1.6
zLdPwfnb8YSdRR2mQTqiZahrJzS_,MAPbI3,10.6,0.92,180.0,0.62,1.6
zLf6LMIHGH89KXoNWcJc1qdEFErc,BA2MA2Pb3I10,10.4,1.21,129.5,0.7020000000000001,1.96
zLjzt4tI6_mPVPunjcqqgIQmAQ6B,MAPbBr0.27I2.73,17.23,1.025,208.79999999999998,0.805,
zLvijOSnFYmtRpEvna2WY8fb2MdO,MAPbI3,12.53,1.06,183.4,0.645,1.6
zLwiD4GXWrwAxwHy8TVtNxh_cKGW,Cs0.05FA0.7885MA0.1615PbBr0.4845I2.51555,10.79,1.13,194.8,0.49,1.6
zM4SyMQ3R6cKncDQq-N4eB7Bp37H,CsBa0.03Pb0.97Br3,9.0,1.52,75.6,0.794,2.27
zMB_rzdSo-v66gp_0vnoprKps6VJ,MAPbI3,15.4,1.07,214.0,0.675,1.6
zMJ6ddina1RbbfBmjUuyVp0OitNZ,MAPbI3,14.52,0.91,205.0,0.772,1.5
zMNOfR9GJHBWrfutAtzHgDigiT1f,MAPbI3,13.5,1.02,207.10000000000002,0.64,1.65
zMZq0qhRRDgRW7jlk6Ta8kFCSjXc,MAPbBr0.6I2.4,11.2,0.99,164.0,0.69,1.6800000000000002
zMm66qH-AA2KdS0rZn_dtcxEuUZO,MAPbI3,10.01,0.83,211.5,0.57,1.6
zMqYXlCUtWHPqbssq10jY1VlS3m3,MAPbI3,4.7,0.72,91.0,0.73,1.6
zMrnxt1KU9LbN99eFphDiuRkULwa,Cs0.05FA0.81MA0.14PbI3,7.49,0.94,191.0,0.3289999999999999,
zMsB2jBdWyGMfg53tdFz3XZcAQ9J,FA0.85MA0.15PbBr0.45I2.55,17.08,1.07,218.6,0.73,
zMskp67nxuvGxdTEfp7u4GwTA4LV,MAPbI3,11.0,0.86,197.0,0.72,1.6
zMu1RYxCiVFIg9_RfKPZEGRheYyJ,MAPbI3,15.2,1.07,217.60000000000002,0.65,1.6
zMwbCc_xBLd5uR9o6d8cLrbKs9nm,Cs0.01FA0.76MA0.14PbBr0.45I2.55,19.01,1.118,226.20000000000002,0.752,
zN4RlAO_j1nSJVzs22Hpe_pem8wc,FA3Bi2I9,0.013,0.48,0.78,0.37,
zNAV2UwljxRxXu8tP945OIzWxhNW,FA0.85MA0.15PbBr0.45I2.55,16.3,1.08,221.5,0.68,
zNAW3tnM-Yid1s2SgGi3tVvY4nyJ,Cs0.15FA0.85PbI3,9.48,0.879,196.6,0.5479999999999999,
zNBE3UmX0hsI49D0Pwm_vz9RfmIg,MAPbI3,6.36,0.83,151.7,0.5,1.6
zNFh-4by95asH6bOYWJb1tbkIGzE,FA0.85MA0.15PbBr0.45I2.55,19.15,1.128,232.89999999999998,0.7290000000000001,
zNIlHpZ-NsffpiFoOlgfpbcuBPgk,MAPbI3,13.38,0.9,186.8,0.7959999999999999,1.6
zNKd9aw3PPUN9E925-po-wA-0mEJ,MAPbI3,6.69,0.94,154.9,0.48,1.6
zNLsaQ3KUy0SYTAQP-TNgSxizpb-,FA0.75K0.1MA0.15PbBr0.55I2.55,16.62,1.07,229.3,0.677,1.59
zNUwUhsH54wDNQCFq_aJLNLdxBvw,MAPbI3,12.08,0.942,198.5,0.65,1.6
zNY5y8oiFbmi-FNMCbZRXaBiORm0,BA2MA2Pb4I13,12.2,1.07,168.0,0.6759999999999999,
zNamXfwg0t4oMC2kKKFLnVcGnHMe,Cs0.05FA0.8075MA0.1425PbBr0.45I2.55,20.5,1.1,240.0,0.78,
zNbR42TYBOx8gOLMtaCgYl43kkPN,MAPbI3,0.009,0.7,7.4,0.17,1.6
zNdSPO_OlfCrkiIiXVGA4AUEY0d_,Cs0.05FA0.79MA0.16PbBr0.51I2.49,18.84,1.141,220.7,0.748,
zNrivkgKmlDrYn2nP2y74OQnQ0Tu,Cs0.05FA0.79MA0.16PbBr0.51I2.49,15.19,1.022,193.70000000000002,0.767,
zO1_7UzrXYSPK-MBcA89GpuJOzdI,FA0.9MA0.1PbBr0.15I2.85,19.37,1.11,223.70000000000002,0.78,
zOAaJyAMTcXRaxsYz95B4gcABGTc,MAPbI3,2.6,0.66,82.0,0.6,1.6
zOG5irF9yQ0w-_dD-1CYuvY-CL3Q,MAPbI3,18.44,1.06,217.5,0.8,1.6
zOQlpa4ZHFE5VK2FcBDe4IClFX_-,MAPbI3,9.5,0.867,192.10000000000002,0.57,1.6
zOe0rj0Ov0HxTS5cqqBa9IDmH4Vd,Cs0.05FA0.81MA0.14PbBr0.43I2.57,17.03,1.119,207.0,0.735,
zOgf-D9LmN5GmNK2JRLttZ5nqqlW,FA0.85MA0.15PbBr0.45I2.55,17.73,1.08,223.9,0.736,
zOjX8qTfsouerPDiFTdENcKq-V7a,MAPbI3,16.92,1.042,213.70000000000002,0.746,1.6
zOolLyUYi24ZBxLVVqDwGbLzi7CD,MAPbI3,6.79,0.91,121.8,0.61,1.6
zOtYDvMnQRmGawFz_scoWZh64aeA,MAPbI3,11.3,0.98,165.9,0.698,1.6
zP55ckQdNrm6lWulcj6tNbgM26W6,MAPbI3,16.45,1.043,210.39999999999998,0.75,1.6
zPARqmCwCeuCiK5VuEH_XzkwC1uM,Cs0.08FA0.77MA0.15PbBr0.51I2.49,15.93,1.045,194.02,0.786,1.6
zPE1kXBAwVd_9hXKSDS6EMaVONb1,MAPbI3,10.37,0.955,172.39999999999998,0.63,1.6
zPGENkWprw-sqNdvowmQYQXqKrkk,MAPb0.2Sn0.8Br0.4I2.6,7.88,0.79,158.8,0.625,1.26
zPKxS51L6PEmva21lsZ154ezirey,MAPbI3,17.7,1.08,207.0,0.7909999999999999,1.5
zPNwHMQw70hQce89fVCaBkChriMs,MAPbI3,17.85,1.06,238.1,0.71,1.63
zPO4r00n-cYe5Ul5EF090qQDFc3-,FA0.9MA0.1PbBr0.03I2.97,17.74,1.08,237.89999999999998,0.691,
zPRgbZeQOganiC5FPnuyjcm8YuXd,MAPbI3,3.8,,,,1.5499999999999998
zPZyYD4mjIuzG1OecNFj-EJqBoky,MAPbI3,18.49,1.07,218.79999999999998,0.79,1.6
zPijZP_HKYb2XH0ogcaTFo3Xo3xm,Cs0.1FA0.9PbI3,15.0,1.03,218.0,0.67,
zQ44Kl21xikFeRrfEP6N9OPpHxIl,FA0.85MA0.15PbI3,21.37,1.11,245.9,0.7829999999999999,
zQA5duGJFf7Pkk-wyRltSHm3oy-v,MAPbI3,9.36,0.95,170.0,0.58,1.6
zQCdT8CNTXgledBBs2FBu41dCOMF,MAPbI3,24.7,0.89,1.5,0.52,
zQDU0KXla4qWxGBt7ZAscKAYTtSm,MAPbI3,12.14,0.92,169.20000000000002,0.78,1.6
zQLPNktd109MWTU3x4oKqNA3zQPK,CsPbI3,9.3,1.07,142.0,0.61,1.69
zQO7Ujaqc0uzrBAk_1wVJemqzqUN,MAPbI3,14.2,0.956,211.0,0.75,1.6
zQeow920liXY-9RamOGTRvKWfMJh,MAPbI3,0.7,0.81,32.0,0.27,1.6
zQjqvkY-TKng5RoT8GsoX7kSSwll,MA3Bi2I9,0.04,0.755,2.3000000000000003,0.23,2.17
zQn1EHkI6FIXfJXw0q4L6Zx_aeAo,MAPbI3,3.6,0.88,60.0,0.68,1.6
zQnZxM4f0x6vVW7Mgu9CTRCPP5N-,FA0.85MA0.15PbBr0.45I2.55,15.31,,,,
zQqeg4F9p_R7GEC2F7m6jlFYbual,MAPbI3,3.38,0.802,84.9,0.497,1.6
zQs1J15sStbvOjCQtC32lDvhLR7Z,FA0.3MA0.7PbI3,18.82,1.036,236.38000000000002,0.7609999999999999,
zQxQr9utodxzcm-6284pmrIDwxeu,MAPbI3,7.54,0.84,128.3,0.7,1.6
zQyOfqUrgVlMYDOlDCq3LmZNYjzN,MAPbI3,14.96,1.0590000000000002,201.99,0.7,1.6
zRAFNJZ4Bbd0VDGd5ifvSRh3GxSF,MAPbI3,11.72,0.973,201.5,0.598,1.6
zRAGSktSyk2o74qI_o8uImXO2Pgp,GU0.14MA0.86PbI3,19.21,1.082,231.9,0.8,
zRJ5tYcs5X0BpYNQy2qUBgam4hSu,MAPbI3,10.5,0.9,213.0,0.52,1.6
zRJFLRFLJEXpWHXCHls-PkQW2nwx,FA0.83MA0.17PbBr0.51I2.49,17.1,1.095,209.0,0.73,
zRW8N5FBEwvhyWHOtL-IYrr2BOri,MAPbI3,15.66,0.88,215.6,0.8,1.6
zRXG7vf2lhlo0TWywAm5jkCaJXJT,FA0.85MA0.15PbBr0.15I2.85,18.9,1.13,214.0,0.78,
zRjc2wL4A8wAfRoVDkOho7_cgvHI,MAPbI3,11.91,1.04,208.29999999999998,0.55,1.6
zRnG779U3fb6Mp7Y90XDl3QQ27Zp,MAPbI3,19.6,1.083,247.0,0.737,
zRqfsRl6NrqJL4O_GneOgp-J6bER,MAPbI3,10.1,,,,1.6
zRuVKtJ7b2JDgCBvgb3MayNWi7v8,MAPbI3,15.15,1.06,211.8,0.675,1.6
zRvf-ikTRflEbdTkFOxS79Sltcu0,FA0.85MA0.15PbI3,14.06,1.045,219.54999999999998,0.613,
zRw6tJQg0OkymSr32PKa8DLeO-92,FAPbI3,12.4,0.94,222.0,0.59,1.47
