Repository: ckhamdang/ML_perovskite_properties

# ML for Properties in Halide Perovskites
This repository contains the data and codes used in our study of five photovoltaic properties in halide-based perovskites using machine learning.
The dataset used in this study is provided in the "Initial data" folder.

The Pearson correlation coefficients between the compositional input features and the target photovoltaic properties are provided in the "Pearson correlation" folder.

The machine learning codes used to train and evaluate the regression models are provided in the "Regression model" folder. This folder includes the dataset and codes for:

File: Initial data/All_perovskite.csv (part 74 of 74)
entry_id,compound,efficiency (%),Open circuit voltage (V),Short circuit current density (A/m²),Fill factor,Band gap (eV)
zSAcige736umdeGzs0muN-pMVWoc,FA0.7MA0.3PbBr0.10I2.90,17.4,1.06,239.0,0.71,1.58
zSGIVRCLX8dGTdZBudI1MPY9HjPC,CsPb1.0Br1.2I1.8,10.3,1.288,123.0,0.65,
zSHUCpeic4Wx4Cx6HLDgAdIJYYQl,MAPbI3,15.67,1.07,225.10000000000002,0.65,1.6
zSNwTbr4jWZ2-dzixihCyxaRRR1i,MAPbI3,7.0,0.87,127.0,0.629,1.6
zSTNgTTuNeDM137NA1EP98st7ORb,CsPbI3,7.8,1.09,123.4,0.58,
zSh6IJgNUBNMfS6t35kai2wXJwJZ,MAPbI3,18.0,1.11,201.1,0.8059999999999999,1.6
zT5NVDvPKtFcbzBasIuLKf6VnSGq,MAPbI3,11.5,0.95,170.0,0.6829999999999999,1.6
zTFMIzJSKJ8fWQYqpkgpXtlAhkoY,FA0.85MA0.15PbBr0.45I2.55,20.44,0.021,10.600000000000001,0.7090000000000001,
zTMzuIS-5gVvZPvno9N0GHvPzF03,FAPbI3,13.74,0.99,208.29999999999998,0.665,1.48
zTRAgNHGb-0sEMS1sMmRYbkX8dRU,Cs0.07FA0.775MA0.145PbBr0.45I2.55,20.49,1.155,231.0,0.768,
zTYDa0864Egh8tHTpf3gBuTnSiLF,MAPbI3,11.73,0.97,213.1,0.562,
zTYIA4WkpCgDwiokClRlfdnDelcE,MAPbI3,17.0,0.97,235.0,0.747,1.6
zTnG1qJcQ2NwXxaMP_5JqwxFQ-v9,FAPb0.75Sn0.25I3,13.05,0.8,233.0,0.7,1.5
zTo0ldz1xpG49GJy3f-5KASuaZrZ,MAPbI3,4.52,0.94,185.0,0.26,1.5499999999999998
zU0ZgIeXM-IIEXdAYBN_vWiLmYTK,MAPbI3,15.58,0.99,212.39999999999998,0.738,1.6
zU0kVHUXWXHANfqX0SbU0_bKASPp,MAPbI3,15.84,1.01,224.0,0.7,1.6050000000000002
zUBxTkhzwfqvxwOrZ-_zeQF61T5F,MAPbI3,11.5,1.045,195.0,0.58,1.6
zUI_zn60l4dk1FeaKpwQBMGqkJaD,MAPbI3,17.57,1.04,220.39999999999998,0.765,1.6
zUSzlJt03VRzs37UC3h0eNnIEb_Q,MAPbI3,12.8,1.05,166.6,0.731,1.59
zUoGgiCewfILMqUKN1AEfRzX8RnP,MAPbBr3,7.91,1.41,73.89999999999999,0.759,2.31
zUwus09jayfXJXbuLti1OcIJno7_,FA0.83MA0.17PbBr0.22I2.78,16.8,1.05,235.0,0.68,
zV5jRDuyOD_rknqkeAGTPCIpuLvb,MAPbBr3,5.4,1.24,78.0,0.56,
zVBxfjgX4Q6z79SZY1S6yXrUCLgB,Cs0.05FA0.76MA0.19PbBr0.6I2.4,20.5,1.14,232.0,0.7879999999999999,1.59
zVDMOVhUSuAqHGD0BSR3BAr90eqV,MAPbI3,8.23,0.835,169.1,0.58,1.6
zVLuSKtqYjre0gLkF_6kkPsxA0ik,MAPbI3,4.5,0.89,123.2,0.41,1.6
zVPzjjAADFO68c0FBymZjUmojeEw,MAPbI3,15.94,1.04,215.79999999999998,0.71,1.5
zVUcJVneL7wevnlYMLkKBbvjXYIv,FA0.85MA0.15PbBr0.45I2.55,20.0,1.108,229.60000000000002,0.799,
zVaXmLnTS2ayTd2ZqwI0E5RHizNZ,(Cl-PEA)2MA3Pb4I13,11.01,1.01,154.60000000000002,0.705,
zVmnJae_OKNCtG_aveG2X7B43dL-,Cs0.88K0.12PbBr3,7.71,1.446,68.0,0.784,2.25
zVpGRJVZtuNuN_QAfI-OAblfE156,MAPbI3,2.84,0.69,128.3,0.353,1.6
zVqopbUmEOTuBQbQOF8jSHSAeqVK,FAPb0.9Sn0.1I3,4.13,0.631,212.2,0.309,1.43
zW3NVwHPieY9ELa2UjteA7wAcRZ3,Cs0.05FA0.81MA0.14PbBr0.45I2.55,20.4,1.124,232.2,0.782,1.6
zW3rdu0pDFp7Rpv3pUausEwH_CkU,MAPbI3,13.7,1.05,184.4,0.7040000000000001,1.6
zWG1iGJOJ943rb3AGf0qkPDbcHt8,Cs0.05FA0.79MA0.16PbBr0.51I2.49,20.69,1.106,243.0,0.77,
zWRsdmUztsjjLuJO0uANAmiv_0Gb,MAPbI3,2.05,0.97,47.699999999999996,0.4429999999999999,1.6
zWj9x4QOdX0HKPvG8uIlS0t4tNn9,MAPbI3,5.88,0.795,232.60000000000002,0.32,1.6
zWjt_J1MMFTJv_YqGpKzptGh9gD_,MAPbI3,12.22,1.063,218.1,0.7829999999999999,1.6
zWk0wBzPxTA70eMPTnfoRkbN8xsx,MAPbI3,1.6,0.6409999999999999,79.6,0.41,1.6
zWnY1no3d6woUGB68vgJAZ1OXyMo,MAPbI3,14.2,1.05,216.20000000000002,0.616,1.6
zWqULyPFSQTrtNxtAEmM_WxmkPkY,MAPbI3,16.16,1.06,204.4,0.7490000000000001,1.6
zX2q3NVZmQFG-jmvugt4IgWiiz2u,CsPbBr2I,2.85,0.91,65.1,0.481,
zX7robaMZJW55QMz-VaVf6sZ-eEA,FA0.83MA0.17PbBr0.51I2.49,18.49,1.1,222.2,0.758,
zXA1UpBh1F3dK4nreEqZ1FNT2jpo,MAPbI3,9.0,0.86,169.0,0.62,1.5499999999999998
zXATXnL90AG87-sx-IpLZS3tF543,MAPbBr0.45I2.55,15.93,0.99,223.0,0.72,
zXKdsSVw-6wTft2Q3xpTRJE15-38,MAPbI3,17.55,1.09,235.39999999999998,0.7859999999999999,1.6
zXLRnIdNXa8_1umK3df5m3HH_Sv6,MAPbI3,9.4,0.9,183.70000000000002,0.5670000000000001,1.6
zXMDSkGDM_uO7j13QnzKh6_FVFCx,PA2PbI4,3.2,0.96,70.19999999999999,0.47,
zXNFtxy8sGgjvkpa5R93lR5YZPeK,Cs0.05FA0.79MA016PbBr0.5I2.5,19.4,1.1,218.0,0.774,
zXQkDq1NoGstrjH5SjiOd7nrzvtH,MAPbI3,7.46,0.77,139.3,0.7,1.5
zXSAru6hrS1uumL2m8P6q6i6xsxs,MAPbI3,1.2,0.45,60.0,0.45,1.6
zXalvFlZgrn2YjY9nckg__PuWuxY,MAPbI3,19.4,1.08,70.0,0.77,1.6
zXd4yaSyl4Cydznd7rcKo2ndP9eW,MAPbI3,17.41,1.068,212.28000000000003,0.768,1.6
zXlr7nxowr8LvqF805W75TXVjMtZ,MAPbI3,12.8,0.88,202.0,0.72,1.6
zXmjvJxMoRPtZMMQt9OKzKs8qnL5,MAPbI3,16.3,1.03,229.5,0.6890000000000001,1.6
zXp0LE2BJjf5A7lcR2sMaNhSODGe,Cs0.05FA0.7885MA0.1615PbBr0.34I2.66,9.8,,,0.64,
zXwe0VunMnFlNntFexYKsPGT6is7,FA0.85MA0.15PbBr0.45I2.55,15.7,1.025,212.0,0.72,
zXxAoY3nLYkv6BiY1Na55ttFf59o,MAPbI3,6.99,0.8140000000000001,166.0,0.516,1.5499999999999998
zY1MBrIcoVCzUFxhXB45vk0C2qV5,MAPbI3,10.8,1.02,149.0,0.713,1.6
zY3Kgf8-9JrK7dSCWRH0XpL9HlmD,MAPbI3,7.55,0.932,148.5,0.546,1.6
zY4tfXHXmLrFj_YQvaZoZFp55yCv,Cs0.133FA0.733MA0.133PbBr0.095I0.905,18.3,1.107,216.8,0.763,1.65
zY5muzQ1nrC-nREgpWWinF8y3p5S,MAPbI3,11.99,1.06,160.79999999999998,0.7040000000000001,1.6
zY714-9kiyrZ8n7LqqG6as8CvTWC,MAPbI3,16.76,,,,1.6
zYAsIKXQYLILYWpXH-JucAqX581o,MAPb1.0I3,18.0,1.074,225.7,0.725,1.6
zYE1oSLqY2EW5KFTxosU-QENu0uB,FA0.85MA0.15PbBr0.45I2.55,19.38,1.1,226.4,0.778,
zYECRWbaJ84X-wgoDRY8IJEsMLQi,(TBA)0.05MA0.95PbI3,8.01,0.85,177.5,0.53,
zYLhOvaLmA9ZOkDwbvVYABKefZSl,MAPbI3,17.88,1.055,241.6,0.701,1.5499999999999998
zYMI1VlxfYT6P8qttRd-8bEm44hE,Cs0.05FA0.79MA0.16PbBr0.51I2.49,19.54,1.14,228.2,0.753,
zYq4GNKC2ClunBVXlLuQcAakNMC2,Cs0.05FA0.79MA0.16PbBr0.51I2.49,13.93,1.05,211.29999999999998,0.61,
zYxpS7GgH6sVNA7HcYuiK5s5w4j_,MAPbI3,12.06,0.904,199.4,0.669,1.6
zZ1_6UBolL4MkMjk4clLddi559mF,MAPbI3,17.5,1.03,210.3,0.79,1.6
zZAVy85Ikz2IxBcSVe-VLtTfU6Rt,CsPbBr2I,7.15,1.23,106.1,0.59,2.08
zZTW_7e_NZsQVjuwA8CPWAexQaUU,FA0.93MA0.03PbBr0.09I2.91,20.43,1.06,249.0,0.775,1.5499999999999998
zZVeaKDwS_EqGhq52GX5X6bF0QuM,MAPbI3,10.17,0.887,203.2,0.564,1.6
zZbRO8H4vrDKSOoqP0ya1QPVT6Uw,FA0.4MA0.6PbI3,13.4,0.984,223.9,0.6,
zZenBX0R_YRyUjVybnkhWG1beED0,MAPbI3,9.8,0.923,196.0,0.542,1.6
zZgu1p47ZzPpvV4NzhltYUBguHIC,Cs0.05FA0.79MA0.16PbBr0.51I2.49,18.0,1.055,222.0,0.77,
zZk60y7urUzuJGPMDJsV5pa308Pk,BA2PbI4,0.124,0.762,4.2,0.386,
zZl7FB2b63UolKy3AASFZot-Rlf7,MAPbI3,16.06,1.06,207.5,0.73,1.6
zZqL9I_i8F_9BZ9gW-BQGoLKMole,MAPbI3,12.1,0.96,183.0,0.69,1.6
zZrd_76LoTI2MxUBsmjD0gUXn2Vx,CsPbI3,16.55,1.071,201.5,0.767,
zZwE4it14GdZpDcPW9ObCmcKvMlW,MAPbI3,15.23,0.99,193.29999999999998,0.794,1.6
zZwgpJ2nvPZwba0_LpXns82jFIxR,Cs0.05FA0.81MA14PbBr2.55I0.45,18.92,1.083,228.9,0.763,1.59
zZy9YiDD35437H0Jj7Xxe1mV_6jC,MAPbI3,10.05,0.945,158.7,0.67,1.6
z_-Z7T2EG94xUM2TDF4dfePbXGpS,FAPbI3,17.98,1.08,225.6,0.738,1.48
z_0bePq2VR5zF8NkuHZkU03o-hTQ,MAPbI3,12.2,0.97,187.0,0.63,
z_5Y2Yll_2AaGGBe5jElm9QUpCA-,MAPbI3,12.5,0.89,204.0,0.691,1.6
z_90fZQf2W4w4EzFbbIvMxU81FhS,Cs0.1FA0.9PbI3,15.3,1.04,203.0,0.72,
z_F8cuY-p8vhdabpPfIwSRkbNgx9,MAPbI3,3.44,0.92,110.0,0.34,1.6
z_F8kNkym5_1bn2TJ8toKBMJeew0,MAPbI3,17.08,1.02,222.10000000000002,0.75,1.6
z_FOXIMrCUGTFPx6fOSoKRZDnXOw,FA0.85MA0.15PbBr0.45I2.55,16.0,1.14,217.0,0.65,
z_GeN7y9Pebx322qviRJECrO1lDq,MAPbI3,18.77,1.092,222.5,0.773,1.6
z_JYtYsiCP7Hf4SdYW2z1VNCD0zt,MAPbI3,16.13,1.07,200.5,0.75,1.6
z_KfVzzcdf996h60RWGWqCff6Abp,MAPbI3,14.87,1.047,208.79999999999998,0.68,1.6
z_NCOsXsxM3OPvboUqlK2bqX3i2h,Cs0.05FA0.81MA0.14PbBr0.45I2.55,18.33,1.09,227.0,0.741,
z_OaeZnNQ8qbMnY7Jd4IPcWesobj,HAMAPbI3,8.87,0.8,177.0,0.62,1.6
z_ZUCYo9tmL4pcgXwBtZW3W39a4y,MAPbI3,16.7,1.06,219.0,0.72,1.6
z_fz7xUOJ473n9n2ZbOd4Ww7OI8G,Cs0.05FA0.81MA0.14PbBr0.45I2.55,3.42,0.7,123.0,0.401,
z_l7u9Tu9_pY7-PjlqWj_5oOuTXY,MAPbI3,9.5,0.81,198.0,0.58,1.6
z_luYNXh-7gpa9HvFQBQOTSpaQMK,MAPbI3,15.27,1.03,203.2,0.7340000000000001,1.6
z_pMDbbcA4x6hUHiNE1nm3N9VmtP,MAPbI3,15.0,0.91,208.0,0.79,1.6
z_yOgZ5Q5wOzrJCZNpwTL4m8xvRS,MAPbI3,0.04,0.37,3.5999999999999996,0.275,1.6
za35blUAlLVjW53icmiig_8645N3,MAPbI3,16.61,1.04,210.10000000000002,0.76,1.6
za826kRKomm8OVSF5cpvXDd3LgRX,MAPbI3,9.6,0.9,162.0,0.66,1.6
zaAQ4g99IRETzg6QD78Wgtek4EVI,(PDMA)FA2Pb3I10,6.46,0.8390000000000001,108.28,0.71,1.5300000000000002
zaDHw3TwY0gU6Rntrg6LFHWqvVIx,MAPbI3,9.57,1.01,162.10000000000002,0.584,1.6
zaKKHPgPYSo3bSCW0vuLUONXny1H,MAPbI3,13.06,1.07,192.89999999999998,0.633,
zaSjPgR6qGNOD5KiBpTrG4uEXo9g,FA0.2MA0.8PbBr0.15I2.85,11.97,0.93,182.7,0.7040000000000001,
zaT911QSq51OyY_tS6WI65KehcR8,(PEA)0.1MA0.9SnI3,4.08,0.3829999999999999,170.0,0.63,
zaxUM-XS8pnsCD3GEJ0n1wmunTD7,CsPbBrI2,12.19,1.11,149.5,0.7340000000000001,1.89
zazpYKMJ1SR8eo-MHJv5U8DanNNP,MAPbI3,16.15,1.01,218.2,0.73,1.6
zb-pVuO0S8FGUb6quCe0HPAVqKku,MAPbI3,17.3,1.06,214.0,0.76,1.6
zb3hWfSXPnOgMxSwU5_5Ez5BDrMR,MAPbI3,14.91,1.09,190.0,0.72,1.6
zbDXBfjupm_dZK7piqwBvfsphVTj,Cs0.17FA0.83Pb0.99999Sn0.00001I3,15.6,0.97,207.0,0.757,1.58
zbJKKitybu_nQ7exwNkNy_U9Lowv,FAMAPbI3,1.4,0.95,160.0,0.61,
zbOd0SyySK5qE-WLoJE9cpao0ist,FA0.85MA0.15PbBr0.45I2.55,16.6,1.06,228.70000000000002,0.68,
zbSwCCz2sXNbooSmoy2oApyXJcHL,MAPbI3,2.82,0.71,97.0,0.41,1.6
zbsLJrG8eJL935Fj9ou7_KwbcPNX,MAPbI3,9.2,0.79,192.2,0.603,1.6
zbxlL-iw_-8vDIDHDnQ8Y-fFjIB6,MAPbI3,16.7,1.04,208.0,0.77,1.6
zbxyHkoJ52Np9GIbYbgDTMbaA9PO,MAPbI3,5.27,1.02,126.1,0.427,1.6
zc3wyPDdi2Z-7nuCOEZR2J2I6YBr,BAMA3Pb4I13,9.27,1.01,126.8,0.726,1.6
zcGTvfSP1KEigGFBS9Vjspz84AHl,MAPbI3,16.2,0.96,236.9,0.71,1.6
zcPbNbHSUZyp-j-6ihTK53DE7vTy,MAPbI3,11.7,1.07,180.0,0.63,1.6
zcV5Qvy9BzGFlLIugUOsB3I7fOs4,MAPbI3,16.6,1.08,214.0,0.7140000000000001,1.6
zcYg_NkfcJPk3YPspGc_6iNDuL9z,FA0.83MA0.17PbBr0.17I0.83,16.46,1.08,209.7,0.725,
zcsfMyD-CElbk3kaoW745rtbbC33,MAPbI3,14.6,1.01,206.0,0.682,1.6
zctiJTSyS4uA6-1SbP9rRFcKIVF-,MAPbI3,14.8,1.09,207.0,0.654,1.6
zd6Bo11KjOcPyvYIzWbk-RzY1KH1,MAPbI3,12.42,0.948,203.0,0.645,1.6
zdC26BzATxbY6ePjSKJSmYFSYypF,MAPbBr3,2.49,0.7609999999999999,42.1,0.7759999999999999,2.3
zdDUm4EVSCsVykIj9CjkvRUJbNUQ,MAPbI3,0.89,0.54,41.7,0.39,1.6
zdOVZMusVeSEhObAPGBPp1JweJvE,MAPbBr3,4.2,0.98,79.0,0.5479999999999999,2.29
zdvSAolWc_q0-_HNKjLhRglHHJrU,FAPbCl3,7.67,0.76,179.89999999999998,0.56,
zdy3uVxx-I7gNQ7-M2JzeidCgYV6,MAPbI3,7.95,0.69,151.3,0.61,1.6
ze-wi2wf0Cph1UtqMQXeHwLbuRwQ,CsPbBrI2,13.1,1.1,,,1.91
ze8PNnPoxTq5AO6H1dDMJ5DyhKKR,MAPbI3,7.4,0.794,170.0,0.55,1.6
ze8YusWvwn4NpPEPN3UXrOFR5b0Q,MAPbI3,0.7,0.53,33.8,0.32,1.6
zeGcH7mTw9558VNwVdnG70ZgY6x4,Cs0.17FA0.83Pb0.95Sn0.05I3,5.4,0.72,120.0,0.496,1.52
zeI9YeBzYczCej6NiEA03lA5xxZZ,FA0.85MA0.15PbBr0.45I2.55,14.61,1.05,184.20000000000002,0.759,
zedNZmwx84AC8ZzYlJ1v2CbLtN8N,MAPbI3,8.26,0.93,169.1,0.525,1.6
zerzRIRHbZRlmjeLyQARNveQJEjF,MAPbI3,11.32,0.86,199.1,0.66,1.6
zesFIPVC5Yj_0gXsZQdIPXgB9ksh,AgCs2BiBr5.7,1.6,0.83,28.0,0.66,
zf47TUqmGdQYCUTxUxnBlTIvhKid,CsBi0.04Pb0.96I3,12.38,1.0,183.5,0.675,1.56
zfVscDR0g4vwaoXkE1GZaTkbyXvb,MAPbI3,11.28,0.97,197.10000000000002,0.59,1.6
zfVtXtTWTjk7HXQylHwCJ-nxnIbX,MAPbI3,11.02,,,,1.59
zfZmoEXhO9osc82gDtDMd18dEWAF,MAPbBr0.15I2.85,16.47,1.02,209.89999999999998,0.77,
zfaDRGpncL_awlXC-MtCZQKzBB_q,Cs0.05FA0.81MA0.14PbBr0.45I2.55,19.04,1.128,224.5,0.75,
zfeYDqXfXM4gJGPJKapBw0yUEbyz,MAPbI3,12.36,0.99,169.3,0.74,1.6
zfoiX7U9QycU0rI8-gnVI6pAkjQT,MAPbI3,17.79,1.07,213.1,0.78,1.6
zftojxgmKRloZA55wPUtSgpsSeZX,MAPbI3,12.7,1.1,183.0,0.649,1.6
zg-eE2QmcnWNG2UowkmEGNIgfhOv,(N-EtPy)SbBr6,2.0,0.6709999999999999,33.0,0.36,1.65
zg5T0kmb9kGBiLQ4EHqCfJUH_ejI,FA0.85MA0.15Pb1.0Br0.45I2.55,17.5,1.05,230.0,0.731,
zgQqmRg5dAnwYxehQCWyCQ6xKBZd,MAPbI3,10.6,0.955,172.8,0.64,1.6
zgXCQAU8Juf2B1Q47uqjGsgwzoRk,MAPbI3,19.33,1.08,232.5,0.77,1.56
zgYlhjROvHh2hROfb63lXJ_jCTdF,Cs0.05FA0.81MA0.14PbBr0.45I2.55,15.03,1.027,210.79999999999998,0.6940000000000001,
zgZl7QJfgvaiWqTIkwNsVFsKJ65i,MAPbI3,9.4,0.992,133.0,0.71,1.5499999999999998
zgfM5Fr2xgZfPNvsu2FqaJHIPRkm,MAPbI3,11.03,0.88,191.70000000000002,0.66,1.6
zgjikCmVz3OUH0nAdNnPyqtHpoPM,MAPbI3,4.58,0.669,186.70000000000002,0.367,1.6
zgtnKlmuR_E37sBdEid6E_ZTXK57,MAPbI3,12.92,0.983,215.9,0.609,1.5
zh6NOCdG9mKQc-pSm5c4xlXpSzew,MAPbI3,14.65,1.008,194.1,0.7490000000000001,1.6
zh8wucoCnV8hMDfXLKTURwN33SEk,MAPbI3,9.69,0.85,160.7,0.72,1.6
zhDb2KxjBdV4qDV2HNHa-TKQ0jn1,FAPbI3,3.94,0.72,152.79999999999998,0.36,1.48
zhDxymf6xtbPSpYYPTwVptOsn3BN,CsPbBr3,5.37,1.32,51.1,0.79,2.36
zhGQ_SJIIVJj0tGhaoeL2o_EttPG,MAPbI3,19.4,1.021,197.7,0.69,1.6
zhbysblT1P5zuPcWRKlgi8eafWcb,MAPbI3,17.0,1.05,219.0,0.74,1.6
zhllgmIHl9a64xW8F5iuQ44xgCt3,MAPbI3,2.74,0.363,180.24,0.419,1.58
zhosZ8YzS-avUntCcxxJ8ETEII64,FAPbI3,13.5,1.09,201.0,0.62,1.51
zhvJadlGzPD27rLgJtHgjurApuT2,MAPbI3,11.3,,,,1.61
zi2mOZJCZk8x0kPWXNr-hIXW-vZn,MAPbI3,17.69,1.039,238.4,0.7140000000000001,1.6
ziE8T4IFjWjn_sgCEtMPoAFE87C8,FA3Bi2I9,0.02,0.5,0.5,0.9,2.6
ziFKwmyOcyaOK4uI-uBqnOLtNYLO,Cs0.05FA0.747K0.05MA0.153PbBr0.51I2.49,20.28,1.13,225.0,0.8,
ziSaywTkEfYbYeEt8Ik9irIA3V6V,MAPbI3,2.16,0.74,45.4,0.358,1.6
ziZpXo4peEilDMTP2_tveKbpJ-dq,MAPbI3,16.2,1.08,197.39999999999998,0.757,1.6
ziqfKD0n8aOenqe-jEe2cPE5T0nU,FA0.85MA0.15PbBr0.45I2.55,18.86,1.102,234.3,0.73,
zirtvMbJzP__kDNodzeYmt-77Ely,MAPbI3,8.47,0.95,149.9,0.596,1.59
ziy8aGXNNXGYu61kgtekYQO7A4LK,FA0.83MA0.17PbBr0.17I0.83,16.99,1.01,221.4,0.76,
zj3VhLhhx6Otf9cPa4e_rD7PZq89,CsFAPbI3,17.94,1.06,238.79999999999998,0.7070000000000001,1.56
zj4MHSNW3A8s9QwtbAgMqZvA2SR6,MAPbI3,8.25,0.96,168.6,0.51,1.6
zj5diDNCZLbnY-9nJp-IV-jsGMA9,Cs0.05FA0.95SnI3,5.74,0.45,196.4,0.65,
zj9YCMcC5gpO8jHStinc9vHZ9KNO,CsPbBr2I,5.95,1.27,73.0,0.64,2.07
zjIBPNbNsHUke41Tjy4nN-rKujtO,MAPbI3,13.72,0.979,204.60000000000002,0.685,1.6
zjLfFAKYKqS8RM-Fc1xZ7-xXi_pz,MAPbI3,11.09,0.88,182.7,0.69,1.6
zjPMvCxJtlAq5CASz7dtAKAwzLjH,Cs0.05FA0.79MA0.16PbBr0.51I2.49,16.8,1.1,206.0,0.738,
zjSFlMC2CQswkZ5ix4zrnbt-3IZ9,MAPbI3,3.66,0.89,114.0,0.36,1.6
zjkyBPUytVsdBJ0kdNWuWL8Xofzx,MAPbI3,6.97,0.75,141.5,0.65,1.6
zjmWIwBJiqFGfvwiXtNkovdMlcLg,MAPbI3,19.66,1.07,221.29999999999998,0.79,1.6
zjrui2l8sgpXxK1GuDfSW_9tXnei,MAPbI3,3.35,0.74,92.5,0.49,1.6
zk1kxRxO7pBNNTGyYrvM9irupnnr,MAPbI3,16.67,1.03,217.89999999999998,0.75,1.6
zk34lzrzSqb4GxzmX_4XXLrYS_x0,FA0.85MA0.15PbBr0.45I2.55,18.21,1.13,208.5,0.754,
zk7TR7fbygadH2A2mfLBQx3mu3iS,MAPbI3,14.03,0.99,222.7,0.63,1.6
zk7Z1EjR6F2f2YMJrwrPvwUnEkwY,BA2MA3Pb4I13,8.46,0.99,148.0,0.5720000000000001,
zk8sGiOpybn4zyw6rOSvTcRMnwMN,MAPb1.0I3,18.5,1.088,232.0,0.7340000000000001,1.6
zk9TTBnQxbHMFE7TCicyjeRy3grQ,MAPbI3,1.0,0.9,59.0,0.19,1.6
zkF89FUkwXGqPqUo0LVbtuiapkM5,Cs0.08FA0.77MA0.15PbBr0.51I2.49,10.11,0.745,203.32999999999998,0.67,1.6
zkJ-9N0ztwrOhW179yUauzaGeadd,MAPbI3,15.4,,,,1.6
zkThy_zdM5AHl5pwaislnQEWpZtD,MAPbI3,12.02,0.96,189.3,0.6609999999999999,1.6
zka9Xk6PTYYFTZypSsfQU-UiGZAk,MAPbI3,3.95,,,,1.6
zko_KpmXK8AnSS3d4GHuem9ZKZ3G,FA0.2MA0.8PbI3,15.0,0.97,222.89999999999998,0.685,
zkzBOvHZGPUvTEsW3h-AWDfdW2Ri,MAPbI3,6.11,0.74,132.7,0.65,1.5499999999999998
zlJTFocOnlC1NcGrtyrqm45LsQnU,MAPbI3,16.02,1.07,224.1,0.67,1.6
zlKvp-L5OcLzHj9O2bDzZ0zOtLkU,MAPbI3,8.6,,,,1.6
zlgYi0k3unUVAQca5cirl--6Z1RR,MAPbI3,13.0,1.0,163.0,0.799,1.6
zlmOrHoAY6i9lc-HeRZpJyvskaWW,MAPbI3,12.8,1.02,195.0,0.67,1.6
zlpFr-tM9agI5o5-bjYHKEx8Sh0C,MAPbI3,12.1,1.07,178.0,0.63,1.6
zlvUwlBW1dgJRMp4A15_Jb6Nt-_I,MAPbI3,14.6,0.88,215.0,0.772,1.6
zlvgc672V9Jmy8TDKNPFmzOlN7Dy,MAPbI3,1.25,0.6990000000000001,60.8,0.295,1.6
zlzG58oj1vAnwSnFLoUI2T0bA2ek,FA0.8MA0.2Pb0.8Sn0.2I3,6.0,0.53,272.0,0.4,1.27
zmD_bxdsSU408DRqliJAQYxV7DpS,FA0.75MA0.25PbBr0.5I2.5,17.7,1.05,228.0,0.7390000000000001,
zmLhVbngDVYd_sETmyCJ84LMUG8n,MAPbI3,8.06,0.88,158.3,0.579,1.6
zmacUQVyIJJrEL2EpRRjErL4ySJp,MAPbI3,2.11,0.84,74.2,0.341,1.6
zmeIWFWfMpH6bBFJOB0Fw2absgh2,MAPbI3,14.1,1.06,165.0,0.69,1.5499999999999998
zmeO87vXgRNEsV9k73p_ED254MVd,MAPbI3,13.3,0.95,187.0,0.75,1.6
zmi8_UGEZ_guNcPhoiYRUTCSxsIl,MAPbI3,4.46,0.677,183.1,0.36,1.6
zmqnobdazxQZZYGRZYNE9pujTXxP,MAPbI3,11.73,0.97,207.8,0.5920000000000001,1.6
zn5uHQ0oufMdfzLTgVFH69NIZwli,Cs0.1FA0.9PbBr0.3I2.7,19.81,1.09,228.6,0.7959999999999999,
znBPgFYmcq3yhDFzUxF-t6s1F-Fy,Cs0.15FA0.85PbI3,18.45,1.1,217.7,0.77,
znHeRc4gdft7FC_nHrX_KwMt5wuS,FA0.85MA0.15PbBr0.45I2.55,17.9,1.087,223.0,0.74,
zneIhQMmdrmMoaqwHHrkgIrqaj3s,Cs0.02FA0.37MA0.61PbBr0.04I2.96,7.22,0.98,177.7,0.415,
znufJ9uFoetFQTZhSKPZ413CM2DO,Cs0.5FA0.5PbI3,10.26,1.13,148.0,0.62,1.63
zoMpKwJqhz5tI5mRP5oNOKaz334s,MAPbI3,17.76,1.06,225.0,0.748,1.6
zoPeDwuJy726ZfC7GiToUuXy6O4K,FA0.85MA0.15PbBr0.45I2.55,11.5,0.97,160.0,0.74,
zoTsgMGaXE2yHMzBjZ_FQk5pnDrl,Cs0.02FA0.95MA0.03PbBr0.09I2.91,22.3,1.15,248.0,0.78,
zoXFwNzprOwRTRd2zbDWOzdQB2Rd,MAPbI3,14.9,1.02,188.0,0.7290000000000001,1.6
zoeBJDXBM1MDKtVratVeDmI9sTkw,MAPbI3,10.85,0.84,190.0,0.68,1.6
zokRw9OKzXMlJdY6aVRBJyATadnZ,FA0.25MA0.75PbI3,20.78,1.11,252.5,0.74,
zooQeuyz7RaR3uNlsgyTc6y7ELX6,MAPbI3,1.32,0.25,184.5,0.289,1.56
zozUb1SXq_ZNNSWI3NeIuo9t8kW-,CsPbBr0.2I2.8,10.5,1.01,156.1,0.7559999999999999,1.82
zp8IyqKmABSW0Lj_xyrq9tTojn-N,MAPbI3,12.8,0.97,176.4,0.75,1.6
zp9e8Et3JDea6cKMB5pWTDqzjACq,MAPbI3,18.06,1.079,226.8,0.738,1.6
zp9h61vJJe-b_YUPd4so-WBmgeHl,MAPbI3,13.6,0.988,204.0,0.58,1.6
zpBtum_KTWcVtVzIqS40Ze83oPJg,FA0.85MA0.15PbI3,20.56,1.05,254.0,0.7709999999999999,
zpKoSboTnyrGzzONGDySpeWfcTFc,MAPbI3,15.5,1.0,220.0,0.7020000000000001,1.6
zpP4UCc76OF5tTup8kdqXHEs-xch,FA0.2MA0.8PbI3,15.6,0.994,227.0,0.691,
zpRxE5VSgG78G4NhcAxDwTdeePxg,Cs0.05FA0.83MA0.12PbBr0.5I2.5,18.6,,,,
zqAq0GLazm7hPwW_vWD8zneZS2om,MAPbI3,17.8,1.12,214.3,0.74,1.6
zqDtVNPpq-mENgOQnKTl1G03ygsW,MAPbI3,16.09,1.06,209.89999999999998,0.7240000000000001,1.6
zqPQdrxsNvxNN3rMbNl0uTRCGgo3,MAPbI3,12.2,0.93,182.0,0.72,1.6
zqU2hdhWdxYYML2i1zd5TyUboYQL,MAPbI3,13.4,1.03,190.0,0.69,1.6
zqekaFQIk43aFsrB_xekBloFJHQp,MAPbI3,8.25,0.89,178.2,0.52,1.6
zqfNnSw3nvVD9RbKP0Ht65CqLbwa,MAPbI3,14.9,1.02,199.0,0.687,1.6
zqtDWnVVBlyiFcvYwP21YobkNFMb,MAPbI3,10.8,0.9,158.0,0.76,1.63
zqzOWY_uk1WbGG20Ibxl1sQgUq_v,MAPbI3,14.97,0.95,204.3,0.7859999999999999,1.6
zqzgx6QM3ulQD8PD1vZYcOYoAevY,MAPbI3,7.56,0.843,159.2,0.56,1.6
zrSqsDe72gapeljNchJ2CAGmQLEs,MAPbI3,18.7,1.0759999999999998,233.0,0.747,
zr_zStgnXl8appkfwLawyRKjXaAe,Cs0.15FA0.85PbBr0.3I2.7,17.6,1.1,229.0,0.74,1.57
zrc2Zyr0HF6rjwRHrY77s6nERilV,FA0.85MA0.15PbBr0.45I2.55,14.6,1.1,203.0,0.61,
zrc5ADwDog6rPYB6aJn0hStVSRNH,MAPbI3,17.48,1.1,216.8,0.73,1.6
zrqbT3XXHhNzwqREdUofQmVze36S,MAPbI3,9.07,0.917,145.8,0.6779999999999999,1.6
zrtt0QE1kS3b_ewS4l0GoY1kJKbC,MAPbI3,4.03,0.76,163.2,0.325,1.61
zs0-fnCrVAaCIIm6i2vHJ3vvbFPc,MAPbI3,15.3,1.09,213.0,0.6609999999999999,1.6
zs46oXcy-XnKYiQUt_KQcGZtQgog,FA0.3MA0.7PbI3,19.55,1.08,225.10000000000002,0.815,
zs5H3EJeMdMh9WXThrWcScPofn3K,MAPbI3,20.62,1.125,235.0,0.78,1.5499999999999998
zsN0CiTFNRDdrDrRsYboXzFEjXrL,Cs0.1FA0.7MA0.2PbBr0.2I2.8,14.69,1.01,190.2,0.754,
zsYap8VcGS5bVSwfQxiqimPGrPoQ,Cs0.30MA0.70PbI3,3.78,1.04,58.5,0.62,1.58
zsi7DwgEjHlk5o5WK6VSXesrPFgf,MAPbI3,12.34,0.98,202.2,0.62,1.6
zsjBId4FiHrxVep4VnM3gQjia4Wu,MAPbI3,17.87,1.1,219.5,0.74,1.6
zslwygcdTIXRIxvmpaa9e1xFmPqE,MAPbI3,8.92,0.91,153.2,0.64,1.6
zsmdvqNjhnO0nGLiwP9auXRxIGI8,MAPbI3,12.84,0.943,202.89999999999998,0.6709999999999999,1.6
zt4hfawZhPlzW5LZ4JPUSywP9QGo,MAPbI3,15.03,1.04,223.29999999999998,0.71,1.6
zt7zhZ3TRmK4VF_HlpPwGOSu27Rt,MAPbI3,15.07,1.0,209.89999999999998,0.72,1.6
ztFgpI2sf5l7x16Ik5gLe0FzRXUq,Cs0.05FA0.81MA0.14PbBr0.45I2.55,18.4,1.085,226.4,0.747,
ztHS8dnFuW7DcUw-ZGs4mXYWk1yx,FA0.5MA0.5PbBr0.3I2.7,14.97,1.03,194.3,0.746,
ztKrs2Hv_I8NYH4zg2394HKciX07,CsPbBr3,6.59,1.404,72.4,0.648,
ztP7I_umb1uShsoSpXYcRwpSzwuC,MAPbI3,14.7,1.05,201.0,0.6970000000000001,1.6
ztRyRgllEab5NJDeCYSnptoukgd5,BA2MA23Sn4I13,2.08,0.26,163.70000000000002,0.479,
ztgTRz1DQRRUMnm8or-sUkFuHzjq,MAPbI3,12.3,0.98,223.0,0.56,1.6
ztmfy0xSBW06y0dVE4q94r0fSqB6,Cs0.05FA0.79MA0.16PbBr0.51I2.49,17.75,1.16,205.6,0.74,
ztqBUJaCrqAFnPfQd1B8SLGDrzIs,MAPbI3,4.2,0.68,151.0,0.37,1.6
ztqOJBccU6Re8yDH0S4uA9PVDa-Y,MAPbI3,11.06,0.95,171.70000000000002,0.6779999999999999,1.6
zttlM7nXlXdQ9TSrd86WxW4QNuB3,MAPbI3,11.5,1.01,173.0,0.7,1.6
ztvNTS1YmC_MSVG18z-QHOfOXNd9,MAPbI3,18.42,1.06,241.4,0.72,1.6
zu1TR4Ys5jSAydUi5F_8PzHXaAqM,CsPbBr3,5.6,1.42,70.1,0.53,
zu2igNTYtTj2KkCA3IzQraLRIwXc,MAPbBr0.15I2.85,18.09,1.02,215.5,0.823,
zu4IkgkAPOVfZ5v-F3ZUIsIKuhuL,Cs0.05FA0.79MA0.16PbBr0.51I2.49,17.2,1.08,221.0,0.72,1.6200000000000003
zuBoewEpK1uYYVUY4ziFhzqXc8jP,MAPbI3,13.1,0.89,215.3,0.652,1.6
zuM7JDDqvgoLdbBNujjvudqvjRL8,MAPbI3,11.81,1.02,153.8,0.755,1.5499999999999998
zuRIgAL7F1HyA2Ov_6LI-GFkgN6s,MAPbI3,5.99,0.93,95.19999999999999,0.6759999999999999,1.6
zuhpDFf7LY3ySjFRQhbjVV-LRfdF,MAPbI3,14.55,1.05,190.10000000000002,0.726,1.6
zuwkykMqQsn8M3cXMEeBaOSkYqj1,MAPbI3,18.6,1.07,226.0,0.77,1.6
zux0ijtvt1lY334GmvfJap_ecEJ5,MAPbI3,14.19,0.8740000000000001,237.3,0.66,1.6
zuxsLi6ltpVOT17cKtgD9Jcc1ZNZ,MAPbI3,17.42,1.05,217.60000000000002,0.762,1.6
zv6AynrqwdC2zE_QTj57sLLyuw3X,MAPbI3,5.13,0.98,88.4,0.57,1.6
zv79XTCWlqhcJEqXBSIA5ucMLQOV,MAPbI3,9.48,1.05,156.9,0.58,1.6
zv7pOgbmP-ooHX93sTDODbmjB_4Z,MAPbI3,13.4,1.0,186.0,0.718,1.6
zvEGW0LvSp8g-NH5evRknMEDzRgJ,CsPbBr2I,5.63,1.03,86.19999999999999,0.63,2.07
zvFlo5KFoUPvbIbR4lR0k7SAqZUw,MAPbI3,9.2,1.0,152.89999999999998,0.6,1.6
zvILoolg41RSHxmEwVZRGd6PS3Dr,Cs0.05FA0.82MA0.13PbBr0.45I2.55,20.12,1.12,228.9,0.785,
zvQUPVHXwRFtbenShDUpmck-XuIJ,MAPbI3,10.7,0.95,176.0,0.66,1.59
zvQV4YDeuOgb7IYsIW5FYVEb2ruW,Cs0.05FA0.79MA0.16PbBr0.54I2.46,16.16,1.06,212.10000000000002,0.718,
zvSWtA6zwCEkWEGWTrp3iqlPv39Z,FA0.85MA0.15PbBr0.45I2.55,20.5,1.08,237.0,0.8029999999999999,
zvVtfbcJLotDBhjVASbdyxA5mt2W,MAPbI3,7.36,0.99,183.70000000000002,0.41,1.6
zvopU1unIP61tUnYCrDogmoUmn5t,MAPbI3,11.29,1.1,162.89999999999998,0.63,1.6
zvth0v2Ql7-YcvszK0qgpNXJRv-v,MAPbI3,10.28,0.867,146.7,0.8079999999999999,1.6
zw2UHcD_slhkYa2psgfmof5cx07Q,FA0.5MA0.5PbI3,8.8,0.932,137.0,0.7,
zw8fSvwUcY-BXMe7pOhKShZAEVG1,MAPbI3,18.0,1.11,216.0,0.75,1.6
zwDNi9nj15w0O8D_ayqHbjD7QVqH,GU0.125MA0.875PbI3,18.3,1.07,224.0,0.77,
zwJQEHaA1wB4QAODBUAxOetOdntj,MAPbI3,14.7,1.07,224.0,0.614,1.6
zwQF6rURrOcLxNkMWf2oSdJGXuIi,MAPbI3,8.27,0.96,175.2,0.495,1.5
zwV9oCetSrN7zgCxRqHPFnnC7WHe,MAPbI3,13.84,0.95,208.4,0.69,1.6
zwWGKNXG1O_MHAQFKt7akwrkAUF3,FA0.85MA0.15PbI3,19.16,1.06,248.4,0.727,
zwi9pOUXdv3H5R77ovG2R16bE4c_,MAPbI3,20.2,1.14,225.0,0.79,1.6
zwj2Ev36EiNPqaier5_mUB__GpyN,MAPbI3,11.41,1.02,181.1,0.617,1.6
zwsQ1dL51hSEGzBP6MyysrqxlC_P,MAPbI3,15.9,1.04,223.0,0.684,1.5300000000000002
zwvCmy-RQSO1iFcUlVQcpuMKOF0o,MAPbI3,16.68,1.057,199.43,0.7909999999999999,1.6
zwyoQGPWrW6MoWdDUeuL25B3lO-D,MAPbBr3,2.6,0.78,49.0,0.669,2.3
zxITuGvMtXNZzy4yydzuAoj8JzJZ,FA0.83MA0.17PbBr0.51I2.49,12.43,1.09,175.79999999999998,0.649,1.6
zxJu-m4uok8pEjHwE_pK7_q0bqjv,MAPbI3,8.83,1.1,172.60000000000002,0.47,1.6
zxKV4fh75GEuaWfXDxU96e7C1csh,MAPbI3,7.94,0.84,231.0,0.4039999999999999,1.6
zxLNXH_YbudIIlmo9NLK9X1ypVHe,MAPbI3,17.5,1.075,224.5,0.7240000000000001,1.6
zxMr7boRVYvnJlkMbnQ8ZN_iZody,FA0.9MA0.1PbI3,20.59,1.1,232.89999999999998,0.804,1.525
zxWFWgiIO11FVtNp-GXIyb9iMlpZ,MAPbI3,16.3,0.97,220.0,0.76,1.6
zxX7AWc7xrL1U-ArEdRHXr8DDa80,MAPbI3,11.22,1.02,202.89999999999998,0.5539999999999999,1.6
zxYvTbcMOQNbVLWiJFNugemPTO3U,MAPbI3,18.9,1.145,228.0,0.7240000000000001,1.6200000000000003
zxhSfPPAHVlBVKrn7Ccp78ju6rbY,MAPbI3,11.89,0.97,219.0,0.55,1.6
zxjx6q0899O2e0x9yex4ZpyARQy8,FAPbI3,5.94,0.74,175.2,0.4579999999999999,1.48
zxxD3k9xX1o_1Cpq31Vamu4s1JdS,MAPbI3,14.05,0.985,225.45000000000002,0.63,1.6
zxylJJV0uHEs38PMbY9svj8KCMjh,CsFAPbI3,6.0,0.9,192.5,0.575,1.5499999999999998
zy-pfdAuqeWYNSx_IqRK2vtwRLVN,FA0.7MA0.3Pb0.5Sn0.5I3,21.1,0.831,314.0,0.8079999999999999,1.22
zy0F2sYsUO7lTkpy-vcahxrJ6KML,MAPbI3,15.2,1.07,195.0,0.728,1.6
zy9sBRPtUuf1FRJJGIpzkThp2hqj,MAPbI3,6.32,,,,1.6
zyA4Gcthv9MMch9sNA-sQwKe9_A4,CsBi3I10,0.44,0.37,31.7,0.38,1.7700000000000002
zyUl2zqnb2j-2N3VRD12U61gOoys,MAPbI3,0.75,0.69,29.0,0.38,1.6
zy_W7fC7H9UM0he-w0ZmYOOpHIhF,MAPbI3,10.05,0.73,199.8,0.6859999999999999,1.6
zyeuOSDGm0MWVIUPQwM4copkFFjI,FASnI3,2.34,0.25,177.2,0.511,
zyqYgNIYDIQMpgLvD_Z9Jur7yVU7,MAPbI3,13.0,0.87,217.0,0.69,1.6
zz4lRUnaUlJo_WHSE5TiSrElmVHI,Cs0.05FA0.79MA0.16PbBr0.5I2.5,12.4,1.09,172.0,0.65,
zz5FsCgDTRYQP69Bhx7e6YubK0Nn,MAPbI3,16.62,,,,1.6
zz6JvQ54mzwNxl0ZYiDuaM7st5OG,MAPbI3,15.03,1.01,194.89999999999998,0.7609999999999999,1.6
zzP8yK-ER3WsetvwAWLAeyQXPmVb,MAPbI3,14.49,1.03,189.4,0.742,1.6
zzTVubeZZXZ7qtE84wEAniPUJQ1q,MAPbI3,10.11,0.88,222.10000000000002,0.518,1.6
zzWmvvMCjbgxrnv6lvDISU7jQnDJ,MAPbI3,7.0,0.97,131.0,0.55,1.6
zzZw_wGNpfUjQTtHnuNTSLZ_qG8s,MAPbI3,11.9,0.981,221.4,0.55,1.6
zzdMGwagDZsgwpm8rCyYpDBkdOnR,MAPbI3,11.8,0.91,162.2,0.79,1.6
zzo4cqAqKXO34NtM9ZItcLbh302O,MAPbI3,16.43,1.07,216.29999999999998,0.71,1.6
zzsi9PLwayzu6t_th5OYrfmZsCIJ,MAPbI3,15.9,1.0,203.0,0.78,1.6
